Repository: anastasiavepreva/ChemX

# ChemX: A Collection of Chemistry Datasets for Benchmarking Automated Information Extraction

## Abstract

ChemX is a collection of 10 manually curated benchmarking datasets developed to support robust automated information extraction in chemistry. It spans two major domains — **nanomaterials** and **small molecules** — and enables evaluation across multiple modalities including text, tables, and figures.

ChemX is designed to benchmark large language models and multi-agent systems in real-world chemical contexts, emphasizing reproducibility, schema-based annotation, and domain-specific validation.

## Links

- Datasets: [Hugging Face Dataset Collection](https://huggingface.co/collections/ai-chem/chemx-6820df9ecf568b1ff0ea2431)  
- Documentation: [ChemX Docs](https://ai-chem.github.io/ChemX/index.html)

## Code

Code for running baseline and agentic experiments is available in the [`LLM/`](./LLM) folder.

## Citation

Under review for NeurIPS 2025 Datasets and Benchmarks Track.

File: data/datasets/seltox.csv (part 1 of 39)
sn,np,coating,bacteria,mdr,strain,np_synthesis,method,mic_np_µg_ml,concentration,zoi_np_mm,np_size_min_nm,np_size_max_nm,np_size_avg_nm,shape,time_set_hours,zeta_potential_mV,solvent_for_extract,temperature_for_extract_C,duration_preparing_extract_min,precursor_of_np,concentration_of_precursor_mM,hydrodynamic_diameter_nm,ph_during_synthesis,reference,doi,article_list,journal_name,publisher,year,title,journal_is_oa,is_oa,oa_status,pdf,access
1,Ag,0,Enterococcus faecalis,0,,green_synthesis,MIC,32,,,10,40,20,spherical,24,,water (deionized),21,,AgNO3,1,,,http://www.nanomedicine-rj.com/article_38645.html,10.22034/nmrj.2020.01.006,38,Nanomedicine Research Journal,Tehran University of Medical Sciences,2020,Synergistic Activity of Green Silver Nanoparticles with Antibiotics,TRUE,TRUE,green,38_NMRJ_Volume 5_Issue 1_Pages 44-54.pdf,1
2,Ag,0,Escherichia coli,0,,green_synthesis,MIC,64,,,15,25,20,spherical,24,,water (deionized),21,,AgNO3,1,,,http://www.nanomedicine-rj.com/article_38645.html,10.22034/nmrj.2020.01.006,38,Nanomedicine Research Journal,Tehran University of Medical Sciences,2020,Synergistic Activity of Green Silver Nanoparticles with Antibiotics,TRUE,TRUE,green,38_NMRJ_Volume 5_Issue 1_Pages 44-54.pdf,1
3,Ag,0,Proteus vulgaris,0,,green_synthesis,MIC,16,,,10,40,20,spherical,24,,water (deionized),21,,AgNO3,1,,,http://www.nanomedicine-rj.com/article_38645.html,10.22034/nmrj.2020.01.006,38,Nanomedicine Research Journal,Tehran University of Medical Sciences,2020,Synergistic Activity of Green Silver Nanoparticles with Antibiotics,TRUE,TRUE,green,38_NMRJ_Volume 5_Issue 1_Pages 44-54.pdf,1
4,Ag,0,Salmonella typhi,0,,green_synthesis,MIC,32,,,10,40,20,spherical,24,,water (deionized),21,,AgNO3,1,,,http://www.nanomedicine-rj.com/article_38645.html,10.22034/nmrj.2020.01.006,38,Nanomedicine Research Journal,Tehran University of Medical Sciences,2020,Synergistic Activity of Green Silver Nanoparticles with Antibiotics,TRUE,TRUE,green,38_NMRJ_Volume 5_Issue 1_Pages 44-54.pdf,1
5,Ag,0,Staphylococcus aureus,0,,green_synthesis,MIC,4,,,10,40,20,spherical,24,,water (deionized),21,,AgNO3,1,,,http://www.nanomedicine-rj.com/article_38645.html,10.22034/nmrj.2020.01.006,38,Nanomedicine Research Journal,Tehran University of Medical Sciences,2020,Synergistic Activity of Green Silver Nanoparticles with Antibiotics,TRUE,TRUE,green,38_NMRJ_Volume 5_Issue 1_Pages 44-54.pdf,1
6,Ag,0,Vibrio cholerae,0,,green_synthesis,MIC,16,,,10,40,20,spherical,24,,water (deionized),21,,AgNO3,1,,,http://www.nanomedicine-rj.com/article_38645.html,10.22034/nmrj.2020.01.006,38,Nanomedicine Research Journal,Tehran University of Medical Sciences,2020,Synergistic Activity of Green Silver Nanoparticles with Antibiotics,TRUE,TRUE,green,38_NMRJ_Volume 5_Issue 1_Pages 44-54.pdf,1
7,Ag,0,Pseudomonas aeruginosa,0,,green_synthesis,MIC,128,,,5.34,70,26.06,spherical,24,,,,,,,,,https://academic.oup.com/lambio/article/75/3/680/6989369,10.1111/lam.13759,22,Letters in Applied Microbiology,Oxford University Press (OUP),2022,Biologically synthesized silver nanoparticles as potent antibacterial effective against multidrug-resistant Pseudomonas aeruginosa,FALSE,TRUE,hybrid,22_lambio0680.pdf,1
8,Ag,0,Pseudomonas aeruginosa,0,,green_synthesis,MIC,128,,,5.34,70,26.06,spherical,24,,,,,,,,,https://academic.oup.com/lambio/article/75/3/680/6989369,10.1111/lam.13759,22,Letters in Applied Microbiology,Oxford University Press (OUP),2022,Biologically synthesized silver nanoparticles as potent antibacterial effective against multidrug-resistant Pseudomonas aeruginosa,FALSE,TRUE,hybrid,22_lambio0680.pdf,1
9,Ag,0,Pseudomonas aeruginosa,0,,green_synthesis,MIC,128,,,5.34,70,26.06,spherical,24,,,,,,,,,https://academic.oup.com/lambio/article/75/3/680/6989369,10.1111/lam.13759,22,Letters in Applied Microbiology,Oxford University Press (OUP),2022,Biologically synthesized silver nanoparticles as potent antibacterial effective against multidrug-resistant Pseudomonas aeruginosa,FALSE,TRUE,hybrid,22_lambio0680.pdf,1
10,Ag,0,Pseudomonas aeruginosa,0,,green_synthesis,MIC,128,,,5.34,70,26.06,spherical,24,,,,,,,,,https://academic.oup.com/lambio/article/75/3/680/6989369,10.1111/lam.13759,22,Letters in Applied Microbiology,Oxford University Press (OUP),2022,Biologically synthesized silver nanoparticles as potent antibacterial effective against multidrug-resistant Pseudomonas aeruginosa,FALSE,TRUE,hybrid,22_lambio0680.pdf,1
11,Ag,0,Pseudomonas aeruginosa,0,,green_synthesis,MIC,128,,,5.34,70,26.06,spherical,24,,,,,,,,,https://academic.oup.com/lambio/article/75/3/680/6989369,10.1111/lam.13759,22,Letters in Applied Microbiology,Oxford University Press (OUP),2022,Biologically synthesized silver nanoparticles as potent antibacterial effective against multidrug-resistant Pseudomonas aeruginosa,FALSE,TRUE,hybrid,22_lambio0680.pdf,1
12,Ag,0,Pseudomonas aeruginosa,0,,green_synthesis,MIC,128,,,5.34,70,26.06,spherical,24,,,,,,,,,https://academic.oup.com/lambio/article/75/3/680/6989369,10.1111/lam.13759,22,Letters in Applied Microbiology,Oxford University Press (OUP),2022,Biologically synthesized silver nanoparticles as potent antibacterial effective against multidrug-resistant Pseudomonas aeruginosa,FALSE,TRUE,hybrid,22_lambio0680.pdf,1
13,Ag,0,Pseudomonas aeruginosa,0,,green_synthesis,MIC,8,,,5.34,70,26.06,spherical,24,,,,,,,,,https://academic.oup.com/lambio/article/75/3/680/6989369,10.1111/lam.13759,22,Letters in Applied Microbiology,Oxford University Press (OUP),2022,Biologically synthesized silver nanoparticles as potent antibacterial effective against multidrug-resistant Pseudomonas aeruginosa,FALSE,TRUE,hybrid,22_lambio0680.pdf,1
14,Ag,0,Pseudomonas aeruginosa,0,,green_synthesis,MIC,64,,,5.34,70,26.06,spherical,24,,,,,,,,,https://academic.oup.com/lambio/article/75/3/680/6989369,10.1111/lam.13759,22,Letters in Applied Microbiology,Oxford University Press (OUP),2022,Biologically synthesized silver nanoparticles as potent antibacterial effective against multidrug-resistant Pseudomonas aeruginosa,FALSE,TRUE,hybrid,22_lambio0680.pdf,1
15,Ag,0,Pseudomonas aeruginosa,0,,green_synthesis,MIC,128,,,5.34,70,26.06,spherical,24,,,,,,,,,https://academic.oup.com/lambio/article/75/3/680/6989369,10.1111/lam.13759,22,Letters in Applied Microbiology,Oxford University Press (OUP),2022,Biologically synthesized silver nanoparticles as potent antibacterial effective against multidrug-resistant Pseudomonas aeruginosa,FALSE,TRUE,hybrid,22_lambio0680.pdf,1
16,Ag,0,Pseudomonas aeruginosa,0,,green_synthesis,MIC,64,,,5.34,70,26.06,spherical,24,,,,,,,,,https://academic.oup.com/lambio/article/75/3/680/6989369,10.1111/lam.13759,22,Letters in Applied Microbiology,Oxford University Press (OUP),2022,Biologically synthesized silver nanoparticles as potent antibacterial effective against multidrug-resistant Pseudomonas aeruginosa,FALSE,TRUE,hybrid,22_lambio0680.pdf,1
17,Ag,0,Pseudomonas aeruginosa,0,,green_synthesis,MIC,64,,,5.34,70,26.06,spherical,24,,,,,,,,,https://academic.oup.com/lambio/article/75/3/680/6989369,10.1111/lam.13759,22,Letters in Applied Microbiology,Oxford University Press (OUP),2022,Biologically synthesized silver nanoparticles as potent antibacterial effective against multidrug-resistant Pseudomonas aeruginosa,FALSE,TRUE,hybrid,22_lambio0680.pdf,1
18,Ag,0,Pseudomonas aeruginosa,0,,green_synthesis,MIC,64,,,5.34,70,26.06,spherical,24,,,,,,,,,https://academic.oup.com/lambio/article/75/3/680/6989369,10.1111/lam.13759,22,Letters in Applied Microbiology,Oxford University Press (OUP),2022,Biologically synthesized silver nanoparticles as potent antibacterial effective against multidrug-resistant Pseudomonas aeruginosa,FALSE,TRUE,hybrid,22_lambio0680.pdf,1
19,Ag,0,Pseudomonas aeruginosa,0,,green_synthesis,MIC,64,,,5.34,70,26.06,spherical,24,,,,,,,,,https://academic.oup.com/lambio/article/75/3/680/6989369,10.1111/lam.13759,22,Letters in Applied Microbiology,Oxford University Press (OUP),2022,Biologically synthesized silver nanoparticles as potent antibacterial effective against multidrug-resistant Pseudomonas aeruginosa,FALSE,TRUE,hybrid,22_lambio0680.pdf,1
20,Ag,0,Pseudomonas aeruginosa,0,,green_synthesis,MIC,4,,,5.34,70,26.06,spherical,24,,,,,,,,,https://academic.oup.com/lambio/article/75/3/680/6989369,10.1111/lam.13759,22,Letters in Applied Microbiology,Oxford University Press (OUP),2022,Biologically synthesized silver nanoparticles as potent antibacterial effective against multidrug-resistant Pseudomonas aeruginosa,FALSE,TRUE,hybrid,22_lambio0680.pdf,1
21,Ag,0,Bacillus subtilis,0,,green_synthesis using aqueous Cassiarox burghii leaf extract,MIC,8.1,,,10,30,20,spherical,24,,,,,,,,,https://doi.org/10.1007/s10876-020-01759-x,10.1007/s10876-020-01759-x,17,Journal of Cluster Science,Springer Science and Business Media LLC,2020,In vitro Cytotoxicity and Antibacterial Activity of Optimized Silver Nanoparticles Against Wound Infectious Bacteria and Their Morphological Studies,FALSE,FALSE,closed,17_10.1007@s10876-020-01759-x.pdf,0
22,Ag,0,Bacillus subtilis,0,,green_synthesis using aqueous Cassiarox burghii leaf extract,MBC,9.8,,,10,30,20,spherical,24,,,,,,,,,https://doi.org/10.1007/s10876-020-01759-x,10.1007/s10876-020-01759-x,17,Journal of Cluster Science,Springer Science and Business Media LLC,2020,In vitro Cytotoxicity and Antibacterial Activity of Optimized Silver Nanoparticles Against Wound Infectious Bacteria and Their Morphological Studies,FALSE,FALSE,closed,17_10.1007@s10876-020-01759-x.pdf,0
23,Ag,0,Micrococcus luteus,0,,green_synthesis using aqueous Cassiarox burghii leaf extract,MIC,6.3,,,10,30,20,spherical,24,,,,,,,,,https://doi.org/10.1007/s10876-020-01759-x,10.1007/s10876-020-01759-x,17,Journal of Cluster Science,Springer Science and Business Media LLC,2020,In vitro Cytotoxicity and Antibacterial Activity of Optimized Silver Nanoparticles Against Wound Infectious Bacteria and Their Morphological Studies,FALSE,FALSE,closed,17_10.1007@s10876-020-01759-x.pdf,0
24,Ag,0,Micrococcus luteus,0,,green_synthesis using aqueous Cassiarox burghii leaf extract,MBC,7.8,,,10,30,20,spherical,24,,,,,,,,,https://doi.org/10.1007/s10876-020-01759-x,10.1007/s10876-020-01759-x,17,Journal of Cluster Science,Springer Science and Business Media LLC,2020,In vitro Cytotoxicity and Antibacterial Activity of Optimized Silver Nanoparticles Against Wound Infectious Bacteria and Their Morphological Studies,FALSE,FALSE,closed,17_10.1007@s10876-020-01759-x.pdf,0
25,Ag,0,Klebsiella pneumoniae,0,,green_synthesis using aqueous Cassiarox burghii leaf extract,MIC,8.1,,,10,30,20,spherical,24,,,,,,,,,https://doi.org/10.1007/s10876-020-01759-x,10.1007/s10876-020-01759-x,17,Journal of Cluster Science,Springer Science and Business Media LLC,2020,In vitro Cytotoxicity and Antibacterial Activity of Optimized Silver Nanoparticles Against Wound Infectious Bacteria and Their Morphological Studies,FALSE,FALSE,closed,17_10.1007@s10876-020-01759-x.pdf,0
26,Ag,0,Klebsiella pneumoniae,0,,green_synthesis using aqueous Cassiarox burghii leaf extract,MBC,9.8,,,10,30,20,spherical,24,,,,,,,,,https://doi.org/10.1007/s10876-020-01759-x,10.1007/s10876-020-01759-x,17,Journal of Cluster Science,Springer Science and Business Media LLC,2020,In vitro Cytotoxicity and Antibacterial Activity of Optimized Silver Nanoparticles Against Wound Infectious Bacteria and Their Morphological Studies,FALSE,FALSE,closed,17_10.1007@s10876-020-01759-x.pdf,0
27,Ag,0,Pseudomonas aeruginosa,0,,green_synthesis using aqueous Cassiarox burghii leaf extract,MIC,6.3,,,10,30,20,spherical,24,,,,,,,,,https://doi.org/10.1007/s10876-020-01759-x,10.1007/s10876-020-01759-x,17,Journal of Cluster Science,Springer Science and Business Media LLC,2020,In vitro Cytotoxicity and Antibacterial Activity of Optimized Silver Nanoparticles Against Wound Infectious Bacteria and Their Morphological Studies,FALSE,FALSE,closed,17_10.1007@s10876-020-01759-x.pdf,0
28,Ag,0,Pseudomonas aeruginosa,0,,green_synthesis using aqueous Cassiarox burghii leaf extract,MBC,8.1,,,10,30,20,spherical,24,,,,,,,,,https://doi.org/10.1007/s10876-020-01759-x,10.1007/s10876-020-01759-x,17,Journal of Cluster Science,Springer Science and Business Media LLC,2020,In vitro Cytotoxicity and Antibacterial Activity of Optimized Silver Nanoparticles Against Wound Infectious Bacteria and Their Morphological Studies,FALSE,FALSE,closed,17_10.1007@s10876-020-01759-x.pdf,0
29,Ag,0,Escherichia coli,0,,green_synthesis using aqueous Cassiarox burghii leaf extract,MIC,4,,,10,30,20,spherical,24,,,,,,,,,https://doi.org/10.1007/s10876-020-01759-x,10.1007/s10876-020-01759-x,17,Journal of Cluster Science,Springer Science and Business Media LLC,2020,In vitro Cytotoxicity and Antibacterial Activity of Optimized Silver Nanoparticles Against Wound Infectious Bacteria and Their Morphological Studies,FALSE,FALSE,closed,17_10.1007@s10876-020-01759-x.pdf,0
30,Ag,0,Escherichia coli,0,,green_synthesis using aqueous Cassiarox burghii leaf extract,MBC,6.3,,,10,30,20,spherical,24,,,,,,,,,https://doi.org/10.1007/s10876-020-01759-x,10.1007/s10876-020-01759-x,17,Journal of Cluster Science,Springer Science and Business Media LLC,2020,In vitro Cytotoxicity and Antibacterial Activity of Optimized Silver Nanoparticles Against Wound Infectious Bacteria and Their Morphological Studies,FALSE,FALSE,closed,17_10.1007@s10876-020-01759-x.pdf,0
31,Ag,0,Staphylococcus aureus,0,,green_synthesis using aqueous Cassiarox burghii leaf extract,MIC,4,,,10,30,20,spherical,24,,,,,,,,,https://doi.org/10.1007/s10876-020-01759-x,10.1007/s10876-020-01759-x,17,Journal of Cluster Science,Springer Science and Business Media LLC,2020,In vitro Cytotoxicity and Antibacterial Activity of Optimized Silver Nanoparticles Against Wound Infectious Bacteria and Their Morphological Studies,FALSE,FALSE,closed,17_10.1007@s10876-020-01759-x.pdf,0
32,Ag,0,Staphylococcus aureus,0,,green_synthesis using aqueous Cassiarox burghii leaf extract,MBC,6.3,,,10,30,20,spherical,24,,,,,,,,,https://doi.org/10.1007/s10876-020-01759-x,10.1007/s10876-020-01759-x,17,Journal of Cluster Science,Springer Science and Business Media LLC,2020,In vitro Cytotoxicity and Antibacterial Activity of Optimized Silver Nanoparticles Against Wound Infectious Bacteria and Their Morphological Studies,FALSE,FALSE,closed,17_10.1007@s10876-020-01759-x.pdf,0
33,Ag,0,Bacillus subtilis,0,,green_synthesis,MIC,8.1,,,10,30,20,spherical,24,,,,,,,,,https://doi.org/10.1007/s10876-020-01759-x,10.1007/s10876-020-01759-x,17,Journal of Cluster Science,Springer Science and Business Media LLC,2020,In vitro Cytotoxicity and Antibacterial Activity of Optimized Silver Nanoparticles Against Wound Infectious Bacteria and Their Morphological Studies,FALSE,FALSE,closed,17_10.1007@s10876-020-01759-x.pdf,0
34,Ag,0,Bacillus subtilis,0,,green_synthesis,MBC,9.8,,,10,30,20,spherical,24,,,,,,,,,https://doi.org/10.1007/s10876-020-01759-x,10.1007/s10876-020-01759-x,17,Journal of Cluster Science,Springer Science and Business Media LLC,2020,In vitro Cytotoxicity and Antibacterial Activity of Optimized Silver Nanoparticles Against Wound Infectious Bacteria and Their Morphological Studies,FALSE,FALSE,closed,17_10.1007@s10876-020-01759-x.pdf,0
35,Ag,0,Escherichia coli,0,,"purchased from us research nanomaterials, inc.Р Р†Р’",MIC,64,,,15,25,20,spherical,24,,,,,,,,,https://doi.org/10.1007/s10876-020-01759-x,10.1007/s10876-020-01759-x,17,Journal of Cluster Science,Springer Science and Business Media LLC,2020,In vitro Cytotoxicity and Antibacterial Activity of Optimized Silver Nanoparticles Against Wound Infectious Bacteria and Their Morphological Studies,FALSE,FALSE,closed,17_10.1007@s10876-020-01759-x.pdf,0
36,Ag,0,Escherichia coli,0,,"purchased from us research nanomaterials, inc.Р Р†Р’",MIC,64,,,15,25,20,spherical,24,,,,,,,,,https://doi.org/10.1007/s10876-020-01759-x,10.1007/s10876-020-01759-x,17,Journal of Cluster Science,Springer Science and Business Media LLC,2020,In vitro Cytotoxicity and Antibacterial Activity of Optimized Silver Nanoparticles Against Wound Infectious Bacteria and Their Morphological Studies,FALSE,FALSE,closed,17_10.1007@s10876-020-01759-x.pdf,0
37,Ag,0,Micrococcus luteus,0,,green_synthesis,MIC,6.3,,,10,30,20,spherical,24,,,,,,,,,https://doi.org/10.1007/s10876-020-01759-x,10.1007/s10876-020-01759-x,17,Journal of Cluster Science,Springer Science and Business Media LLC,2020,In vitro Cytotoxicity and Antibacterial Activity of Optimized Silver Nanoparticles Against Wound Infectious Bacteria and Their Morphological Studies,FALSE,FALSE,closed,17_10.1007@s10876-020-01759-x.pdf,0
38,Ag,0,Micrococcus luteus,0,,green_synthesis,MBC,7.8,,,10,30,20,spherical,24,,,,,,,,,https://doi.org/10.1007/s10876-020-01759-x,10.1007/s10876-020-01759-x,17,Journal of Cluster Science,Springer Science and Business Media LLC,2020,In vitro Cytotoxicity and Antibacterial Activity of Optimized Silver Nanoparticles Against Wound Infectious Bacteria and Their Morphological Studies,FALSE,FALSE,closed,17_10.1007@s10876-020-01759-x.pdf,0
39,Ag,0,Pseudomonas aeruginosa,0,,green_synthesis,MIC,6.3,,,10,30,20,spherical,24,,,,,,,,,https://doi.org/10.1007/s10876-020-01759-x,10.1007/s10876-020-01759-x,17,Journal of Cluster Science,Springer Science and Business Media LLC,2020,In vitro Cytotoxicity and Antibacterial Activity of Optimized Silver Nanoparticles Against Wound Infectious Bacteria and Their Morphological Studies,FALSE,FALSE,closed,17_10.1007@s10876-020-01759-x.pdf,0
40,Ag,0,Pseudomonas aeruginosa,0,,green_synthesis,MBC,8.1,,,10,30,20,spherical,24,,,,,,,,,https://doi.org/10.1007/s10876-020-01759-x,10.1007/s10876-020-01759-x,17,Journal of Cluster Science,Springer Science and Business Media LLC,2020,In vitro Cytotoxicity and Antibacterial Activity of Optimized Silver Nanoparticles Against Wound Infectious Bacteria and Their Morphological Studies,FALSE,FALSE,closed,17_10.1007@s10876-020-01759-x.pdf,0
41,Ag,0,Staphylococcus aureus,0,,green_synthesis,MIC,4,,,10,30,20,spherical,24,,,,,,,,,https://doi.org/10.1007/s10876-020-01759-x,10.1007/s10876-020-01759-x,17,Journal of Cluster Science,Springer Science and Business Media LLC,2020,In vitro Cytotoxicity and Antibacterial Activity of Optimized Silver Nanoparticles Against Wound Infectious Bacteria and Their Morphological Studies,FALSE,FALSE,closed,17_10.1007@s10876-020-01759-x.pdf,0
42,Ag,0,Staphylococcus aureus,0,,green_synthesis,MBC,6.3,,,10,30,20,spherical,24,,,,,,,,,https://doi.org/10.1007/s10876-020-01759-x,10.1007/s10876-020-01759-x,17,Journal of Cluster Science,Springer Science and Business Media LLC,2020,In vitro Cytotoxicity and Antibacterial Activity of Optimized Silver Nanoparticles Against Wound Infectious Bacteria and Their Morphological Studies,FALSE,FALSE,closed,17_10.1007@s10876-020-01759-x.pdf,0
43,Ag,0,Bacillus subtilis,0,,chemical_synthesis,MIC,11,,,20,50,35,spherical,24,-18,,,,,,,,https://journals.plos.org/plosone/article?id=10.1371/journal.pone.0224904,10.1371/journal.pone.0224904,28,PLOS ONE,Public Library of Science (PLoS),2019,Enhancement of antibiotics antimicrobial activity due to the silver nanoparticles impact on the cell membrane,TRUE,TRUE,gold,28_10.1371@journal.pone.0224904.pdf,1
44,Ag,0,Bacillus subtilis,0,,chemical_synthesis,MIC,11,,,20,50,35,spherical,24,-18,,,,,,,,https://journals.plos.org/plosone/article?id=10.1371/journal.pone.0224904,10.1371/journal.pone.0224904,28,PLOS ONE,Public Library of Science (PLoS),2019,Enhancement of antibiotics antimicrobial activity due to the silver nanoparticles impact on the cell membrane,TRUE,TRUE,gold,28_10.1371@journal.pone.0224904.pdf,1
45,Ag,0,Bacillus subtilis,0,,chemical_synthesis,MIC,11,,,20,50,35,spherical,24,-18,,,,,,,,https://journals.plos.org/plosone/article?id=10.1371/journal.pone.0224904,10.1371/journal.pone.0224904,28,PLOS ONE,Public Library of Science (PLoS),2019,Enhancement of antibiotics antimicrobial activity due to the silver nanoparticles impact on the cell membrane,TRUE,TRUE,gold,28_10.1371@journal.pone.0224904.pdf,1
46,Ag,0,Bacillus subtilis,0,,chemical_synthesis,MIC,11,,,20,50,35,spherical,24,-18,,,,,,,,https://journals.plos.org/plosone/article?id=10.1371/journal.pone.0224904,10.1371/journal.pone.0224904,28,PLOS ONE,Public Library of Science (PLoS),2019,Enhancement of antibiotics antimicrobial activity due to the silver nanoparticles impact on the cell membrane,TRUE,TRUE,gold,28_10.1371@journal.pone.0224904.pdf,1
47,Ag,0,Bacillus subtilis,0,,chemical_synthesis,MIC,11,,,20,50,35,spherical,24,-18,,,,,,,,https://journals.plos.org/plosone/article?id=10.1371/journal.pone.0224904,10.1371/journal.pone.0224904,28,PLOS ONE,Public Library of Science (PLoS),2019,Enhancement of antibiotics antimicrobial activity due to the silver nanoparticles impact on the cell membrane,TRUE,TRUE,gold,28_10.1371@journal.pone.0224904.pdf,1
48,Ag,0,Escherichia coli,0,,chemical_synthesis,MIC,10,,,20,50,35,spherical,24,-18,,,,,,,,https://journals.plos.org/plosone/article?id=10.1371/journal.pone.0224904,10.1371/journal.pone.0224904,28,PLOS ONE,Public Library of Science (PLoS),2019,Enhancement of antibiotics antimicrobial activity due to the silver nanoparticles impact on the cell membrane,TRUE,TRUE,gold,28_10.1371@journal.pone.0224904.pdf,1
49,Ag,0,Escherichia coli,0,,chemical_synthesis,MIC,10,,,20,50,35,spherical,24,-18,,,,,,,,https://journals.plos.org/plosone/article?id=10.1371/journal.pone.0224904,10.1371/journal.pone.0224904,28,PLOS ONE,Public Library of Science (PLoS),2019,Enhancement of antibiotics antimicrobial activity due to the silver nanoparticles impact on the cell membrane,TRUE,TRUE,gold,28_10.1371@journal.pone.0224904.pdf,1
50,Ag,0,Escherichia coli,0,,chemical_synthesis,MIC,10,,,20,50,35,spherical,24,-18,,,,,,,,https://journals.plos.org/plosone/article?id=10.1371/journal.pone.0224904,10.1371/journal.pone.0224904,28,PLOS ONE,Public Library of Science (PLoS),2019,Enhancement of antibiotics antimicrobial activity due to the silver nanoparticles impact on the cell membrane,TRUE,TRUE,gold,28_10.1371@journal.pone.0224904.pdf,1
51,Ag,0,Escherichia coli,0,,chemical_synthesis,MIC,10,,,20,50,35,spherical,24,-18,,,,,,,,https://journals.plos.org/plosone/article?id=10.1371/journal.pone.0224904,10.1371/journal.pone.0224904,28,PLOS ONE,Public Library of Science (PLoS),2019,Enhancement of antibiotics antimicrobial activity due to the silver nanoparticles impact on the cell membrane,TRUE,TRUE,gold,28_10.1371@journal.pone.0224904.pdf,1
52,Ag,0,Escherichia coli,0,,chemical_synthesis,MIC,10,,,20,50,35,spherical,24,-18,,,,,,,,https://journals.plos.org/plosone/article?id=10.1371/journal.pone.0224904,10.1371/journal.pone.0224904,28,PLOS ONE,Public Library of Science (PLoS),2019,Enhancement of antibiotics antimicrobial activity due to the silver nanoparticles impact on the cell membrane,TRUE,TRUE,gold,28_10.1371@journal.pone.0224904.pdf,1
53,Ag,0,Salmonella typhimurium,0,ATCC SC14028,chemical_synthesis,MIC,10,,,20,50,35,spherical,24,-18,,,,,,,,https://journals.plos.org/plosone/article?id=10.1371/journal.pone.0224904,10.1371/journal.pone.0224904,28,PLOS ONE,Public Library of Science (PLoS),2019,Enhancement of antibiotics antimicrobial activity due to the silver nanoparticles impact on the cell membrane,TRUE,TRUE,gold,28_10.1371@journal.pone.0224904.pdf,1
54,Ag,0,Salmonella typhimurium,0,ATCC SC14028,chemical_synthesis,MIC,10,,,20,50,35,spherical,24,-18,,,,,,,,https://journals.plos.org/plosone/article?id=10.1371/journal.pone.0224904,10.1371/journal.pone.0224904,28,PLOS ONE,Public Library of Science (PLoS),2019,Enhancement of antibiotics antimicrobial activity due to the silver nanoparticles impact on the cell membrane,TRUE,TRUE,gold,28_10.1371@journal.pone.0224904.pdf,1
55,Ag,0,Salmonella typhimurium,0,ATCC SC14028,chemical_synthesis,MIC,10,,,20,50,35,spherical,24,-18,,,,,,,,https://journals.plos.org/plosone/article?id=10.1371/journal.pone.0224904,10.1371/journal.pone.0224904,28,PLOS ONE,Public Library of Science (PLoS),2019,Enhancement of antibiotics antimicrobial activity due to the silver nanoparticles impact on the cell membrane,TRUE,TRUE,gold,28_10.1371@journal.pone.0224904.pdf,1
56,Ag,0,Salmonella typhimurium,0,ATCC SC14028,chemical_synthesis,MIC,10,,,20,50,35,spherical,24,-18,,,,,,,,https://journals.plos.org/plosone/article?id=10.1371/journal.pone.0224904,10.1371/journal.pone.0224904,28,PLOS ONE,Public Library of Science (PLoS),2019,Enhancement of antibiotics antimicrobial activity due to the silver nanoparticles impact on the cell membrane,TRUE,TRUE,gold,28_10.1371@journal.pone.0224904.pdf,1
57,Ag,0,Salmonella typhimurium,0,ATCC SC14028,chemical_synthesis,MIC,10,,,20,50,35,spherical,24,-18,,,,,,,,https://journals.plos.org/plosone/article?id=10.1371/journal.pone.0224904,10.1371/journal.pone.0224904,28,PLOS ONE,Public Library of Science (PLoS),2019,Enhancement of antibiotics antimicrobial activity due to the silver nanoparticles impact on the cell membrane,TRUE,TRUE,gold,28_10.1371@journal.pone.0224904.pdf,1
58,Ag,0,Staphylococcus aureus,0,clinical isolate,chemical_synthesis,MIC,12,,,20,50,35,spherical,24,-18,,,,,,,,https://journals.plos.org/plosone/article?id=10.1371/journal.pone.0224904,10.1371/journal.pone.0224904,28,PLOS ONE,Public Library of Science (PLoS),2019,Enhancement of antibiotics antimicrobial activity due to the silver nanoparticles impact on the cell membrane,TRUE,TRUE,gold,28_10.1371@journal.pone.0224904.pdf,1
59,Ag,0,Staphylococcus aureus,0,clinical isolate,chemical_synthesis,MIC,12,,,20,50,35,spherical,24,-18,,,,,,,,https://journals.plos.org/plosone/article?id=10.1371/journal.pone.0224904,10.1371/journal.pone.0224904,28,PLOS ONE,Public Library of Science (PLoS),2019,Enhancement of antibiotics antimicrobial activity due to the silver nanoparticles impact on the cell membrane,TRUE,TRUE,gold,28_10.1371@journal.pone.0224904.pdf,1
60,Ag,0,Staphylococcus aureus,0,clinical isolate,chemical_synthesis,MIC,12,,,20,50,35,spherical,24,-18,,,,,,,,https://journals.plos.org/plosone/article?id=10.1371/journal.pone.0224904,10.1371/journal.pone.0224904,28,PLOS ONE,Public Library of Science (PLoS),2019,Enhancement of antibiotics antimicrobial activity due to the silver nanoparticles impact on the cell membrane,TRUE,TRUE,gold,28_10.1371@journal.pone.0224904.pdf,1
61,Ag,0,Staphylococcus aureus,0,clinical isolate,chemical_synthesis,MIC,12,,,20,50,35,spherical,24,-18,,,,,,,,https://journals.plos.org/plosone/article?id=10.1371/journal.pone.0224904,10.1371/journal.pone.0224904,28,PLOS ONE,Public Library of Science (PLoS),2019,Enhancement of antibiotics antimicrobial activity due to the silver nanoparticles impact on the cell membrane,TRUE,TRUE,gold,28_10.1371@journal.pone.0224904.pdf,1
62,Ag,0,Staphylococcus aureus,0,clinical isolate,chemical_synthesis,MIC,12,,,20,50,35,spherical,24,-18,,,,,,,,https://journals.plos.org/plosone/article?id=10.1371/journal.pone.0224904,10.1371/journal.pone.0224904,28,PLOS ONE,Public Library of Science (PLoS),2019,Enhancement of antibiotics antimicrobial activity due to the silver nanoparticles impact on the cell membrane,TRUE,TRUE,gold,28_10.1371@journal.pone.0224904.pdf,1
63,Ag,0,Escherichia coli,0,,green_synthesis,MIC,30,,,5,40,13,spherical,24,,,,,,,,,https://link.springer.com/article/10.1007/s12010-014-0852-z,10.1007/s12010-014-0852-z,6,Applied Biochemistry and Biotechnology,Springer Science and Business Media LLC,2014,Antibacterial Activity and Synergistic Effect of Biosynthesized AgNPs with Antibiotics Against Multidrug-Resistant Biofilm-Forming Coagulase-Negative Staphylococci Isolated from Clinical Samples,FALSE,FALSE,closed,6_thomas2014.pdf,0
64,Ag,0,Micrococcus luteus,0,,chemical_synthesis purchased from sigma aldrich ( citrate capped agnps),MIC,65,,,5,40,13,spherical,,-28,water (double distilled),27,2880,AgNO3,1,,7.2,https://www.sciencedirect.com/science/article/pii/S1549963409000914,10.1016/j.nano.2009.04.006,27,"Nanomedicine: Nanotechnology, Biology and Medicine",Elsevier BV,2010,Biogenic synthesis of silver nanoparticles and their synergistic effect with antibiotics: a study against gram-positive and gram-negative bacteria,FALSE,FALSE,closed,6_thomas2014.pdf,0
65,Ag,0,Salmonella typhi,0,,green_synthesis,MIC,35,,,5,40,13,spherical,24,,,,,,,,,https://link.springer.com/article/10.1007/s12010-014-0852-z,10.1007/s12010-014-0852-z,6,Applied Biochemistry and Biotechnology,Springer Science and Business Media LLC,2014,Antibacterial Activity and Synergistic Effect of Biosynthesized AgNPs with Antibiotics Against Multidrug-Resistant Biofilm-Forming Coagulase-Negative Staphylococci Isolated from Clinical Samples,FALSE,FALSE,closed,6_thomas2014.pdf,0
66,Ag,0,Staphylococcus aureus,0,,green_synthesis,MIC,80,,,5,40,13,spherical,24,,,,,,,,,https://link.springer.com/article/10.1007/s12010-014-0852-z,10.1007/s12010-014-0852-z,6,Applied Biochemistry and Biotechnology,Springer Science and Business Media LLC,2014,Antibacterial Activity and Synergistic Effect of Biosynthesized AgNPs with Antibiotics Against Multidrug-Resistant Biofilm-Forming Coagulase-Negative Staphylococci Isolated from Clinical Samples,FALSE,FALSE,closed,6_thomas2014.pdf,0
67,Ag,0,Staphylococcus aureus,0,ATCC 29213,chemical_synthesis (sigma aldrich. 730785),MIC,0.09,,,10,10,10,triangular,18,,,,,,,,,https://pubmed.ncbi.nlm.nih.gov/33672118/,10.3390/polym13040659,29,Polymers,MDPI AG,2021,Development of Antibacterial Protective Coatings Active against MSSA and MRSA on Biodegradable Polymers,TRUE,TRUE,gold,29_10.3390@polym13040659.pdf,1
68,Ag,0,Staphylococcus aureus,0,ATCC 29213,chemical_synthesis (sigma aldrich. 730807),MIC,0.02,,,40,40,40,triangular,18,,,,,,,,,https://pubmed.ncbi.nlm.nih.gov/33672118/,10.3390/polym13040659,29,Polymers,MDPI AG,2021,Development of Antibacterial Protective Coatings Active against MSSA and MRSA on Biodegradable Polymers,TRUE,TRUE,gold,29_10.3390@polym13040659.pdf,1
69,Ag,0,Staphylococcus aureus,1,MFBF 10679,chemical_synthesis (sigma aldrich. 730785),MIC,0.47,,,10,10,10,triangular,18,,,,,,,,,https://pubmed.ncbi.nlm.nih.gov/33672118/,10.3390/polym13040659,29,Polymers,MDPI AG,2021,Development of Antibacterial Protective Coatings Active against MSSA and MRSA on Biodegradable Polymers,TRUE,TRUE,gold,29_10.3390@polym13040659.pdf,1
70,Ag,0,Staphylococcus aureus,0,ATCC 29213,chemical_synthesis (sigma aldrich. 730785),MBC,0.31,,,10,10,10,triangular,18,,,,,,,,,https://pubmed.ncbi.nlm.nih.gov/33672118/,10.3390/polym13040659,29,Polymers,MDPI AG,2021,Development of Antibacterial Protective Coatings Active against MSSA and MRSA on Biodegradable Polymers,TRUE,TRUE,gold,29_10.3390@polym13040659.pdf,1
71,Ag,0,Staphylococcus aureus,0,ATCC 29213,chemical_synthesis (sigma aldrich. 730807),MBC,1.04,,,40,40,40,triangular,18,,,,,,,,,https://pubmed.ncbi.nlm.nih.gov/33672118/,10.3390/polym13040659,29,Polymers,MDPI AG,2021,Development of Antibacterial Protective Coatings Active against MSSA and MRSA on Biodegradable Polymers,TRUE,TRUE,gold,29_10.3390@polym13040659.pdf,1
72,Ag,0,Staphylococcus aureus,1,MFBF 10679,chemical_synthesis (sigma aldrich. 730785),MBC,2.5,,,10,10,10,triangular,18,,,,,,,,,https://pubmed.ncbi.nlm.nih.gov/33672118/,10.3390/polym13040659,29,Polymers,MDPI AG,2021,Development of Antibacterial Protective Coatings Active against MSSA and MRSA on Biodegradable Polymers,TRUE,TRUE,gold,29_10.3390@polym13040659.pdf,1
73,Ag,0,Staphylococcus aureus,0,,chemical_synthesis,MIC,0.09,,,10,10,10,triangular,24,,,,,,,,,https://pubmed.ncbi.nlm.nih.gov/33672118/,10.3390/polym13040659,29,Polymers,MDPI AG,2021,Development of Antibacterial Protective Coatings Active against MSSA and MRSA on Biodegradable Polymers,TRUE,TRUE,gold,29_10.3390@polym13040659.pdf,1
74,Ag,0,Staphylococcus aureus,0,,chemical_synthesis,MIC,0.47,,,10,10,10,triangular,24,,,,,,,,,https://pubmed.ncbi.nlm.nih.gov/33672118/,10.3390/polym13040659,29,Polymers,MDPI AG,2021,Development of Antibacterial Protective Coatings Active against MSSA and MRSA on Biodegradable Polymers,TRUE,TRUE,gold,29_10.3390@polym13040659.pdf,1
75,Ag,0,Staphylococcus aureus,0,,chemical_synthesis,MBC,0.31,,,10,10,10,triangular,24,,,,,,,,,https://pubmed.ncbi.nlm.nih.gov/33672118/,10.3390/polym13040659,29,Polymers,MDPI AG,2021,Development of Antibacterial Protective Coatings Active against MSSA and MRSA on Biodegradable Polymers,TRUE,TRUE,gold,29_10.3390@polym13040659.pdf,1
76,Ag,0,Staphylococcus aureus,0,,chemical_synthesis,MBC,2.5,,,10,10,10,triangular,24,,,,,,,,,https://pubmed.ncbi.nlm.nih.gov/33672118/,10.3390/polym13040659,29,Polymers,MDPI AG,2021,Development of Antibacterial Protective Coatings Active against MSSA and MRSA on Biodegradable Polymers,TRUE,TRUE,gold,29_10.3390@polym13040659.pdf,1
77,Ag,0,Pseudomonas aeruginosa,0,,purchased from sigma aldrich ( citrate capped agnps),MIC,1.25,,,40,40,40,spherical,24,,,,,,,,,https://pubmed.ncbi.nlm.nih.gov/33672118/,10.3390/polym13040659,29,Polymers,MDPI AG,2021,Development of Antibacterial Protective Coatings Active against MSSA and MRSA on Biodegradable Polymers,TRUE,TRUE,gold,29_10.3390@polym13040659.pdf,1
78,Ag,0,Staphylococcus aureus,0,,chemical_synthesis,MIC,0.02,,,40,40,40,triangular,24,,,,,,,,,https://pubmed.ncbi.nlm.nih.gov/33672118/,10.3390/polym13040659,29,Polymers,MDPI AG,2021,Development of Antibacterial Protective Coatings Active against MSSA and MRSA on Biodegradable Polymers,TRUE,TRUE,gold,29_10.3390@polym13040659.pdf,1
79,Ag,0,Staphylococcus aureus,0,,chemical_synthesis,MBC,1.04,,,40,40,40,triangular,24,,,,,,,,,https://pubmed.ncbi.nlm.nih.gov/33672118/,10.3390/polym13040659,29,Polymers,MDPI AG,2021,Development of Antibacterial Protective Coatings Active against MSSA and MRSA on Biodegradable Polymers,TRUE,TRUE,gold,29_10.3390@polym13040659.pdf,1
80,Ag,0,Staphylococcus epidermidis,0,,chemical_synthesis,MIC,6,,,40,40,40,spherical,24,,,,,,,,,https://pubmed.ncbi.nlm.nih.gov/33672118/,10.3390/polym13040659,29,Polymers,MDPI AG,2021,Development of Antibacterial Protective Coatings Active against MSSA and MRSA on Biodegradable Polymers,TRUE,TRUE,gold,29_10.3390@polym13040659.pdf,1
81,Ag,0,Staphylococcus epidermidis,0,,chemical_synthesis,MIC,4,,,40,40,40,spherical,24,,,,,,,,,https://pubmed.ncbi.nlm.nih.gov/33672118/,10.3390/polym13040659,29,Polymers,MDPI AG,2021,Development of Antibacterial Protective Coatings Active against MSSA and MRSA on Biodegradable Polymers,TRUE,TRUE,gold,29_10.3390@polym13040659.pdf,1
82,Ag,0,Staphylococcus epidermidis,0,,chemical_synthesis,MIC,1,,,40,40,40,spherical,24,,,,,,,,,https://pubmed.ncbi.nlm.nih.gov/33672118/,10.3390/polym13040659,29,Polymers,MDPI AG,2021,Development of Antibacterial Protective Coatings Active against MSSA and MRSA on Biodegradable Polymers,TRUE,TRUE,gold,29_10.3390@polym13040659.pdf,1
83,Ag,1,Klebsiella pneumoniae,1,K-13,chemical_synthesis (East Nano Chemicals Co.),MIC,250,,,10,50,30,spherical,24,,,,,,,,,https://pubmed.ncbi.nlm.nih.gov/34425454/,10.1016/j.jtemb.2021.126840,21,Journal of Trace Elements in Medicine and Biology,Elsevier BV,2021,"Antibacterial and antibiofilm efficacy of Ag NPs, Ni NPs and Al2O3 NPs singly and in combination against multidrug-resistant Klebsiella pneumoniae isolates",FALSE,FALSE,closed,21_S0946672X21001309.pdf,0
84,Ag,1,Klebsiella pneumoniae,1,K-33,chemical_synthesis (East Nano Chemicals Co.),MIC,250,,,10,50,30,spherical,24,,,,,,,,,https://pubmed.ncbi.nlm.nih.gov/34425454/,10.1016/j.jtemb.2021.126840,21,Journal of Trace Elements in Medicine and Biology,Elsevier BV,2021,"Antibacterial and antibiofilm efficacy of Ag NPs, Ni NPs and Al2O3 NPs singly and in combination against multidrug-resistant Klebsiella pneumoniae isolates",FALSE,FALSE,closed,21_S0946672X21001309.pdf,0
85,Ag,1,Klebsiella pneumoniae,1,K-36,chemical_synthesis (East Nano Chemicals Co.),MIC,125,,,10,50,30,spherical,24,,,,,,,,,https://pubmed.ncbi.nlm.nih.gov/34425454/,10.1016/j.jtemb.2021.126840,21,Journal of Trace Elements in Medicine and Biology,Elsevier BV,2021,"Antibacterial and antibiofilm efficacy of Ag NPs, Ni NPs and Al2O3 NPs singly and in combination against multidrug-resistant Klebsiella pneumoniae isolates",FALSE,FALSE,closed,21_S0946672X21001309.pdf,0
86,Ag,1,Klebsiella pneumoniae,1,K-13,chemical_synthesis (East Nano Chemicals Co.),MBEC,500,,,10,50,30,spherical,24,,,,,,,,,https://pubmed.ncbi.nlm.nih.gov/34425454/,10.1016/j.jtemb.2021.126840,21,Journal of Trace Elements in Medicine and Biology,Elsevier BV,2021,"Antibacterial and antibiofilm efficacy of Ag NPs, Ni NPs and Al2O3 NPs singly and in combination against multidrug-resistant Klebsiella pneumoniae isolates",FALSE,FALSE,closed,21_S0946672X21001309.pdf,0
87,Ag,1,Klebsiella pneumoniae,1,K-33,chemical_synthesis (East Nano Chemicals Co.),MBEC,1000,,,10,50,30,spherical,24,,,,,,,,,https://pubmed.ncbi.nlm.nih.gov/34425454/,10.1016/j.jtemb.2021.126840,21,Journal of Trace Elements in Medicine and Biology,Elsevier BV,2021,"Antibacterial and antibiofilm efficacy of Ag NPs, Ni NPs and Al2O3 NPs singly and in combination against multidrug-resistant Klebsiella pneumoniae isolates",FALSE,FALSE,closed,21_S0946672X21001309.pdf,0
88,Ag,1,Klebsiella pneumoniae,1,K-36,chemical_synthesis (East Nano Chemicals Co.),MBEC,500,,,10,50,30,spherical,24,,,,,,,,,https://pubmed.ncbi.nlm.nih.gov/34425454/,10.1016/j.jtemb.2021.126840,21,Journal of Trace Elements in Medicine and Biology,Elsevier BV,2021,"Antibacterial and antibiofilm efficacy of Ag NPs, Ni NPs and Al2O3 NPs singly and in combination against multidrug-resistant Klebsiella pneumoniae isolates",FALSE,FALSE,closed,21_S0946672X21001309.pdf,0
89,Ag,1,Klebsiella pneumoniae,1,K-13,chemical_synthesis (East Nano Chemicals Co.),MIC,62,,,10,90,50,spherical,24,,,,,,,,,https://pubmed.ncbi.nlm.nih.gov/34425454/,10.1016/j.jtemb.2021.126840,21,Journal of Trace Elements in Medicine and Biology,Elsevier BV,2021,"Antibacterial and antibiofilm efficacy of Ag NPs, Ni NPs and Al2O3 NPs singly and in combination against multidrug-resistant Klebsiella pneumoniae isolates",FALSE,FALSE,closed,21_S0946672X21001309.pdf,0
90,Ag,1,Klebsiella pneumoniae,1,K-33,chemical_synthesis (East Nano Chemicals Co.),MIC,62,,,10,90,50,spherical,24,,,,,,,,,https://pubmed.ncbi.nlm.nih.gov/34425454/,10.1016/j.jtemb.2021.126840,21,Journal of Trace Elements in Medicine and Biology,Elsevier BV,2021,"Antibacterial and antibiofilm efficacy of Ag NPs, Ni NPs and Al2O3 NPs singly and in combination against multidrug-resistant Klebsiella pneumoniae isolates",FALSE,FALSE,closed,21_S0946672X21001309.pdf,0
91,Ag,1,Klebsiella pneumoniae,1,K-36,chemical_synthesis (East Nano Chemicals Co.),MIC,125,,,10,90,50,spherical,24,,,,,,,,,https://pubmed.ncbi.nlm.nih.gov/34425454/,10.1016/j.jtemb.2021.126840,21,Journal of Trace Elements in Medicine and Biology,Elsevier BV,2021,"Antibacterial and antibiofilm efficacy of Ag NPs, Ni NPs and Al2O3 NPs singly and in combination against multidrug-resistant Klebsiella pneumoniae isolates",FALSE,FALSE,closed,21_S0946672X21001309.pdf,0
92,Ag,1,Klebsiella pneumoniae,1,K-13,chemical_synthesis (East Nano Chemicals Co.),MBEC,1000,,,10,50,30,spherical,24,,,,,,,,,https://pubmed.ncbi.nlm.nih.gov/34425454/,10.1016/j.jtemb.2021.126840,21,Journal of Trace Elements in Medicine and Biology,Elsevier BV,2021,"Antibacterial and antibiofilm efficacy of Ag NPs, Ni NPs and Al2O3 NPs singly and in combination against multidrug-resistant Klebsiella pneumoniae isolates",FALSE,FALSE,closed,21_S0946672X21001309.pdf,0
93,Ag,1,Klebsiella pneumoniae,1,K-33,chemical_synthesis (East Nano Chemicals Co.),MBEC,500,,,10,50,30,spherical,24,,,,,,,,,https://pubmed.ncbi.nlm.nih.gov/34425454/,10.1016/j.jtemb.2021.126840,21,Journal of Trace Elements in Medicine and Biology,Elsevier BV,2021,"Antibacterial and antibiofilm efficacy of Ag NPs, Ni NPs and Al2O3 NPs singly and in combination against multidrug-resistant Klebsiella pneumoniae isolates",FALSE,FALSE,closed,21_S0946672X21001309.pdf,0
