Repository: anastasiavepreva/ChemX

# ChemX: A Collection of Chemistry Datasets for Benchmarking Automated Information Extraction

## Abstract

ChemX is a collection of 10 manually curated benchmarking datasets developed to support robust automated information extraction in chemistry. It spans two major domains — **nanomaterials** and **small molecules** — and enables evaluation across multiple modalities including text, tables, and figures.

ChemX is designed to benchmark large language models and multi-agent systems in real-world chemical contexts, emphasizing reproducibility, schema-based annotation, and domain-specific validation.

File: data/datasets/seltox.csv (part 2 of 39)
sn,np,coating,bacteria,mdr,strain,np_synthesis,method,mic_np_µg_ml,concentration,zoi_np_mm,np_size_min_nm,np_size_max_nm,np_size_avg_nm,shape,time_set_hours,zeta_potential_mV,solvent_for_extract,temperature_for_extract_C,duration_preparing_extract_min,precursor_of_np,concentration_of_precursor_mM,hydrodynamic_diameter_nm,ph_during_synthesis,reference,doi,article_list,journal_name,publisher,year,title,journal_is_oa,is_oa,oa_status,pdf,access
94,Ag,1,Klebsiella pneumoniae,1,K-36,chemical_synthesis (East Nano Chemicals Co.),MBEC,1000,,,10,50,30,spherical,24,,,,,,,,,https://pubmed.ncbi.nlm.nih.gov/34425454/,10.1016/j.jtemb.2021.126840,21,Journal of Trace Elements in Medicine and Biology,Elsevier BV,2021,"Antibacterial and antibiofilm efficacy of Ag NPs, Ni NPs and Al2O3 NPs singly and in combination against multidrug-resistant Klebsiella pneumoniae isolates",FALSE,FALSE,closed,21_S0946672X21001309.pdf,0
95,Ag,0,Klebsiella pneumoniae,1,K-13,chemical_synthesis (East Nano Chemicals Co.),MIC,4000,,,10,50,30,spherical,24,,,,,,,,,https://pubmed.ncbi.nlm.nih.gov/34425454/,10.1016/j.jtemb.2021.126840,21,Journal of Trace Elements in Medicine and Biology,Elsevier BV,2021,"Antibacterial and antibiofilm efficacy of Ag NPs, Ni NPs and Al2O3 NPs singly and in combination against multidrug-resistant Klebsiella pneumoniae isolates",FALSE,FALSE,closed,21_S0946672X21001309.pdf,0
96,Ag,0,Klebsiella pneumoniae,1,K-33,chemical_synthesis (East Nano Chemicals Co.),MIC,4000,,,10,50,30,spherical,24,,,,,,,,,https://pubmed.ncbi.nlm.nih.gov/34425454/,10.1016/j.jtemb.2021.126840,21,Journal of Trace Elements in Medicine and Biology,Elsevier BV,2021,"Antibacterial and antibiofilm efficacy of Ag NPs, Ni NPs and Al2O3 NPs singly and in combination against multidrug-resistant Klebsiella pneumoniae isolates",FALSE,FALSE,closed,21_S0946672X21001309.pdf,0
97,Ag,0,Klebsiella pneumoniae,1,K-36,chemical_synthesis (East Nano Chemicals Co.),MIC,4000,,,10,50,30,spherical,24,,,,,,,,,https://pubmed.ncbi.nlm.nih.gov/34425454/,10.1016/j.jtemb.2021.126840,21,Journal of Trace Elements in Medicine and Biology,Elsevier BV,2021,"Antibacterial and antibiofilm efficacy of Ag NPs, Ni NPs and Al2O3 NPs singly and in combination against multidrug-resistant Klebsiella pneumoniae isolates",FALSE,FALSE,closed,21_S0946672X21001309.pdf,0
98,Ag,0,Klebsiella pneumoniae,1,K-13,chemical_synthesis (East Nano Chemicals Co.),MBEC,4000,,,10,50,30,spherical,24,,,,,,,,,https://pubmed.ncbi.nlm.nih.gov/34425454/,10.1016/j.jtemb.2021.126840,21,Journal of Trace Elements in Medicine and Biology,Elsevier BV,2021,"Antibacterial and antibiofilm efficacy of Ag NPs, Ni NPs and Al2O3 NPs singly and in combination against multidrug-resistant Klebsiella pneumoniae isolates",FALSE,FALSE,closed,21_S0946672X21001309.pdf,0
99,Ag,0,Klebsiella pneumoniae,1,K-33,chemical_synthesis (East Nano Chemicals Co.),MBEC,4000,,,10,50,30,spherical,24,,,,,,,,,https://pubmed.ncbi.nlm.nih.gov/34425454/,10.1016/j.jtemb.2021.126840,21,Journal of Trace Elements in Medicine and Biology,Elsevier BV,2021,"Antibacterial and antibiofilm efficacy of Ag NPs, Ni NPs and Al2O3 NPs singly and in combination against multidrug-resistant Klebsiella pneumoniae isolates",FALSE,FALSE,closed,21_S0946672X21001309.pdf,0
100,Ag,0,Klebsiella pneumoniae,1,K-36,chemical_synthesis (East Nano Chemicals Co.),MBEC,4000,,,10,50,30,spherical,24,,,,,,,,,https://pubmed.ncbi.nlm.nih.gov/34425454/,10.1016/j.jtemb.2021.126840,21,Journal of Trace Elements in Medicine and Biology,Elsevier BV,2021,"Antibacterial and antibiofilm efficacy of Ag NPs, Ni NPs and Al2O3 NPs singly and in combination against multidrug-resistant Klebsiella pneumoniae isolates",FALSE,FALSE,closed,21_S0946672X21001309.pdf,0
101,Ag,0,Actinobacillus pleuropneumoniae,0,17/06L,chemical_synthesis,MIC,25,,,4,10,8,spherical,24,,,,,,,,,https://www.sciencedirect.com/science/article/abs/pii/S1090023315004414,10.1016/j.tvjl.2015.10.032,32,The Veterinary Journal,Elsevier,2016,Enhanced antibacterial effect of antibiotics in combination with silver nanoparticles against animal pathogens,FALSE,FALSE,closed,32_smekalova2016.pdf,0
102,Ag,0,Actinobacillus pleuropneumoniae,0,17/06L,chemical_synthesis,MIC,25,,,4,10,8,spherical,24,,,,,,,,,https://www.sciencedirect.com/science/article/abs/pii/S1090023315004414,10.1016/j.tvjl.2015.10.032,32,The Veterinary Journal,Elsevier,2016,Enhanced antibacterial effect of antibiotics in combination with silver nanoparticles against animal pathogens,FALSE,FALSE,closed,32_smekalova2016.pdf,0
103,Ag,0,Actinobacillus pleuropneumoniae,0,17/06L,chemical_synthesis,MIC,25,,,4,10,8,spherical,24,,,,,,,,,https://www.sciencedirect.com/science/article/abs/pii/S1090023315004414,10.1016/j.tvjl.2015.10.032,32,The Veterinary Journal,Elsevier,2016,Enhanced antibacterial effect of antibiotics in combination with silver nanoparticles against animal pathogens,FALSE,FALSE,closed,32_smekalova2016.pdf,0
104,Ag,0,Actinobacillus pleuropneumoniae,0,17/06L,chemical_synthesis,MIC,25,,,4,10,8,spherical,24,,,,,,,,,https://www.sciencedirect.com/science/article/abs/pii/S1090023315004414,10.1016/j.tvjl.2015.10.032,32,The Veterinary Journal,Elsevier,2016,Enhanced antibacterial effect of antibiotics in combination with silver nanoparticles against animal pathogens,FALSE,FALSE,closed,32_smekalova2016.pdf,0
105,Ag,0,Escherichia coli,0,GN2514,chemical_synthesis,MIC,6.3,,,4,10,8,spherical,24,,,,,,,,,https://www.sciencedirect.com/science/article/abs/pii/S1090023315004414,10.1016/j.tvjl.2015.10.032,32,The Veterinary Journal,Elsevier,2016,Enhanced antibacterial effect of antibiotics in combination with silver nanoparticles against animal pathogens,FALSE,FALSE,closed,32_smekalova2016.pdf,0
106,Ag,0,Escherichia coli,0,GN2514,chemical_synthesis,MIC,6.3,,,4,10,8,spherical,24,,,,,,,,,https://www.sciencedirect.com/science/article/abs/pii/S1090023315004414,10.1016/j.tvjl.2015.10.032,32,The Veterinary Journal,Elsevier,2016,Enhanced antibacterial effect of antibiotics in combination with silver nanoparticles against animal pathogens,FALSE,FALSE,closed,32_smekalova2016.pdf,0
107,Ag,0,Escherichia coli,0,GN2514,chemical_synthesis,MIC,6.3,,,4,10,8,spherical,24,,,,,,,,,https://www.sciencedirect.com/science/article/abs/pii/S1090023315004414,10.1016/j.tvjl.2015.10.032,32,The Veterinary Journal,Elsevier,2016,Enhanced antibacterial effect of antibiotics in combination with silver nanoparticles against animal pathogens,FALSE,FALSE,closed,32_smekalova2016.pdf,0
108,Ag,0,Escherichia coli,0,GN2514,chemical_synthesis,MIC,6.3,,,4,10,8,spherical,24,,,,,,,,,https://www.sciencedirect.com/science/article/abs/pii/S1090023315004414,10.1016/j.tvjl.2015.10.032,32,The Veterinary Journal,Elsevier,2016,Enhanced antibacterial effect of antibiotics in combination with silver nanoparticles against animal pathogens,FALSE,FALSE,closed,32_smekalova2016.pdf,0
109,Ag,0,Streptococcus uberis,0,GP1037,chemical_synthesis,MIC,100,,,4,10,8,spherical,24,,,,,,,,,https://www.sciencedirect.com/science/article/abs/pii/S1090023315004414,10.1016/j.tvjl.2015.10.032,32,The Veterinary Journal,Elsevier,2016,Enhanced antibacterial effect of antibiotics in combination with silver nanoparticles against animal pathogens,FALSE,FALSE,closed,32_smekalova2016.pdf,0
110,Ag,0,Streptococcus uberis,0,GP1037,chemical_synthesis,MIC,100,,,4,10,8,spherical,24,,,,,,,,,https://www.sciencedirect.com/science/article/abs/pii/S1090023315004414,10.1016/j.tvjl.2015.10.032,32,The Veterinary Journal,Elsevier,2016,Enhanced antibacterial effect of antibiotics in combination with silver nanoparticles against animal pathogens,FALSE,FALSE,closed,32_smekalova2016.pdf,0
111,Ag,0,Streptococcus uberis,0,GP1037,chemical_synthesis,MIC,100,,,4,10,8,spherical,24,,,,,,,,,https://www.sciencedirect.com/science/article/abs/pii/S1090023315004414,10.1016/j.tvjl.2015.10.032,32,The Veterinary Journal,Elsevier,2016,Enhanced antibacterial effect of antibiotics in combination with silver nanoparticles against animal pathogens,FALSE,FALSE,closed,32_smekalova2016.pdf,0
112,Ag,0,Streptococcus uberis,0,GP1037,chemical_synthesis,MIC,100,,,4,10,8,spherical,24,,,,,,,,,https://www.sciencedirect.com/science/article/abs/pii/S1090023315004414,10.1016/j.tvjl.2015.10.032,32,The Veterinary Journal,Elsevier,2016,Enhanced antibacterial effect of antibiotics in combination with silver nanoparticles against animal pathogens,FALSE,FALSE,closed,32_smekalova2016.pdf,0
113,Ag,0,Salmonella enterica,0,LT2,chemical_synthesis,MIC,12.5,,,4,10,8,spherical,24,,,,,,,,,https://www.sciencedirect.com/science/article/abs/pii/S1090023315004414,10.1016/j.tvjl.2015.10.032,32,The Veterinary Journal,Elsevier,2016,Enhanced antibacterial effect of antibiotics in combination with silver nanoparticles against animal pathogens,FALSE,FALSE,closed,32_smekalova2016.pdf,0
114,Ag,0,Salmonella enterica,0,LT2,chemical_synthesis,MIC,12.5,,,4,10,8,spherical,24,,,,,,,,,https://www.sciencedirect.com/science/article/abs/pii/S1090023315004414,10.1016/j.tvjl.2015.10.032,32,The Veterinary Journal,Elsevier,2016,Enhanced antibacterial effect of antibiotics in combination with silver nanoparticles against animal pathogens,FALSE,FALSE,closed,32_smekalova2016.pdf,0
115,Ag,0,Salmonella enterica,0,LT2,chemical_synthesis,MIC,12.5,,,4,10,8,spherical,24,,,,,,,,,https://www.sciencedirect.com/science/article/abs/pii/S1090023315004414,10.1016/j.tvjl.2015.10.032,32,The Veterinary Journal,Elsevier,2016,Enhanced antibacterial effect of antibiotics in combination with silver nanoparticles against animal pathogens,FALSE,FALSE,closed,32_smekalova2016.pdf,0
116,Ag,0,Salmonella enterica,0,LT2,chemical_synthesis,MIC,12.5,,,4,10,8,spherical,24,,,,,,,,,https://www.sciencedirect.com/science/article/abs/pii/S1090023315004414,10.1016/j.tvjl.2015.10.032,32,The Veterinary Journal,Elsevier,2016,Enhanced antibacterial effect of antibiotics in combination with silver nanoparticles against animal pathogens,FALSE,FALSE,closed,32_smekalova2016.pdf,0
117,Ag,0,Staphylococcus aureus,0,GP0004,chemical_synthesis,MIC,25,,,4,10,8,spherical,24,,,,,,,,,https://www.sciencedirect.com/science/article/abs/pii/S1090023315004414,10.1016/j.tvjl.2015.10.032,32,The Veterinary Journal,Elsevier,2016,Enhanced antibacterial effect of antibiotics in combination with silver nanoparticles against animal pathogens,FALSE,FALSE,closed,32_smekalova2016.pdf,0
118,Ag,0,Staphylococcus aureus,0,GP0004,chemical_synthesis,MIC,25,,,4,10,8,spherical,24,,,,,,,,,https://www.sciencedirect.com/science/article/abs/pii/S1090023315004414,10.1016/j.tvjl.2015.10.032,32,The Veterinary Journal,Elsevier,2016,Enhanced antibacterial effect of antibiotics in combination with silver nanoparticles against animal pathogens,FALSE,FALSE,closed,32_smekalova2016.pdf,0
119,Ag,0,Staphylococcus aureus,0,GP0004,chemical_synthesis,MIC,25,,,4,10,8,spherical,24,,,,,,,,,https://www.sciencedirect.com/science/article/abs/pii/S1090023315004414,10.1016/j.tvjl.2015.10.032,32,The Veterinary Journal,Elsevier,2016,Enhanced antibacterial effect of antibiotics in combination with silver nanoparticles against animal pathogens,FALSE,FALSE,closed,32_smekalova2016.pdf,0
120,Ag,0,Pasteurella Multocida,0,P-813,chemical_synthesis,MIC,6.3,,,4,10,8,spherical,24,,,,,,,,,https://www.sciencedirect.com/science/article/abs/pii/S1090023315004414,10.1016/j.tvjl.2015.10.032,32,The Veterinary Journal,Elsevier,2016,Enhanced antibacterial effect of antibiotics in combination with silver nanoparticles against animal pathogens,FALSE,FALSE,closed,32_smekalova2016.pdf,0
121,Ag,0,Actinobacillus pleuropneumoniae,0,17/06L,chemical_synthesis,MIC,50,,,15,30,28,spherical,24,,,,,,,,,https://www.sciencedirect.com/science/article/abs/pii/S1090023315004414,10.1016/j.tvjl.2015.10.032,32,The Veterinary Journal,Elsevier,2016,Enhanced antibacterial effect of antibiotics in combination with silver nanoparticles against animal pathogens,FALSE,FALSE,closed,32_smekalova2016.pdf,0
122,Ag,0,Actinobacillus pleuropneumoniae,0,17/06L,chemical_synthesis,MIC,50,,,15,30,28,spherical,24,,,,,,,,,https://www.sciencedirect.com/science/article/abs/pii/S1090023315004414,10.1016/j.tvjl.2015.10.032,32,The Veterinary Journal,Elsevier,2016,Enhanced antibacterial effect of antibiotics in combination with silver nanoparticles against animal pathogens,FALSE,FALSE,closed,32_smekalova2016.pdf,0
123,Ag,0,Actinobacillus pleuropneumoniae,0,17/06L,chemical_synthesis,MIC,50,,,15,30,28,spherical,24,,,,,,,,,https://www.sciencedirect.com/science/article/abs/pii/S1090023315004414,10.1016/j.tvjl.2015.10.032,32,The Veterinary Journal,Elsevier,2016,Enhanced antibacterial effect of antibiotics in combination with silver nanoparticles against animal pathogens,FALSE,FALSE,closed,32_smekalova2016.pdf,0
124,Ag,0,Actinobacillus pleuropneumoniae,0,17/06L,chemical_synthesis,MIC,50,,,15,30,28,spherical,24,,,,,,,,,https://www.sciencedirect.com/science/article/abs/pii/S1090023315004414,10.1016/j.tvjl.2015.10.032,32,The Veterinary Journal,Elsevier,2016,Enhanced antibacterial effect of antibiotics in combination with silver nanoparticles against animal pathogens,FALSE,FALSE,closed,32_smekalova2016.pdf,0
125,Ag,0,Escherichia coli,0,GN2514,chemical_synthesis,MIC,25,,,28,28,28,spherical,24,,,,,,,,,https://www.sciencedirect.com/science/article/abs/pii/S1090023315004414,10.1016/j.tvjl.2015.10.032,32,The Veterinary Journal,Elsevier,2016,Enhanced antibacterial effect of antibiotics in combination with silver nanoparticles against animal pathogens,FALSE,FALSE,closed,32_smekalova2016.pdf,0
126,Ag,0,Escherichia coli,0,GN2514,chemical_synthesis,MIC,25,,,28,28,28,spherical,24,,,,,,,,,https://www.sciencedirect.com/science/article/abs/pii/S1090023315004414,10.1016/j.tvjl.2015.10.032,32,The Veterinary Journal,Elsevier,2016,Enhanced antibacterial effect of antibiotics in combination with silver nanoparticles against animal pathogens,FALSE,FALSE,closed,32_smekalova2016.pdf,0
127,Ag,0,Escherichia coli,0,GN2514,chemical_synthesis,MIC,25,,,28,28,28,spherical,24,,,,,,,,,https://www.sciencedirect.com/science/article/abs/pii/S1090023315004414,10.1016/j.tvjl.2015.10.032,32,The Veterinary Journal,Elsevier,2016,Enhanced antibacterial effect of antibiotics in combination with silver nanoparticles against animal pathogens,FALSE,FALSE,closed,32_smekalova2016.pdf,0
128,Ag,0,Escherichia coli,0,GN2514,chemical_synthesis,MIC,25,,,28,28,28,spherical,24,,,,,,,,,https://www.sciencedirect.com/science/article/abs/pii/S1090023315004414,10.1016/j.tvjl.2015.10.032,32,The Veterinary Journal,Elsevier,2016,Enhanced antibacterial effect of antibiotics in combination with silver nanoparticles against animal pathogens,FALSE,FALSE,closed,32_smekalova2016.pdf,0
129,Ag,0,Streptococcus uberis,0,GP1037,chemical_synthesis,MIC,50,,,15,30,28,spherical,24,,,,,,,,,https://www.sciencedirect.com/science/article/abs/pii/S1090023315004414,10.1016/j.tvjl.2015.10.032,32,The Veterinary Journal,Elsevier,2016,Enhanced antibacterial effect of antibiotics in combination with silver nanoparticles against animal pathogens,FALSE,FALSE,closed,32_smekalova2016.pdf,0
130,Ag,0,Streptococcus uberis,0,GP1037,chemical_synthesis,MIC,50,,,15,30,28,spherical,24,,,,,,,,,https://www.sciencedirect.com/science/article/abs/pii/S1090023315004414,10.1016/j.tvjl.2015.10.032,32,The Veterinary Journal,Elsevier,2016,Enhanced antibacterial effect of antibiotics in combination with silver nanoparticles against animal pathogens,FALSE,FALSE,closed,32_smekalova2016.pdf,0
131,Ag,0,Streptococcus uberis,0,GP1037,chemical_synthesis,MIC,50,,,15,30,28,spherical,24,,,,,,,,,https://www.sciencedirect.com/science/article/abs/pii/S1090023315004414,10.1016/j.tvjl.2015.10.032,32,The Veterinary Journal,Elsevier,2016,Enhanced antibacterial effect of antibiotics in combination with silver nanoparticles against animal pathogens,FALSE,FALSE,closed,32_smekalova2016.pdf,0
132,Ag,0,Streptococcus uberis,0,GP1037,chemical_synthesis,MIC,50,,,15,30,28,spherical,24,,,,,,,,,https://www.sciencedirect.com/science/article/abs/pii/S1090023315004414,10.1016/j.tvjl.2015.10.032,32,The Veterinary Journal,Elsevier,2016,Enhanced antibacterial effect of antibiotics in combination with silver nanoparticles against animal pathogens,FALSE,FALSE,closed,32_smekalova2016.pdf,0
133,Ag,0,Salmonella enterica,0,LT2,chemical_synthesis,MIC,25,,,15,30,28,spherical,24,,,,,,,,,https://www.sciencedirect.com/science/article/abs/pii/S1090023315004414,10.1016/j.tvjl.2015.10.032,32,The Veterinary Journal,Elsevier,2016,Enhanced antibacterial effect of antibiotics in combination with silver nanoparticles against animal pathogens,FALSE,FALSE,closed,32_smekalova2016.pdf,0
134,Ag,0,Salmonella enterica,0,LT2,chemical_synthesis,MIC,25,,,15,30,28,spherical,24,,,,,,,,,https://www.sciencedirect.com/science/article/abs/pii/S1090023315004414,10.1016/j.tvjl.2015.10.032,32,The Veterinary Journal,Elsevier,2016,Enhanced antibacterial effect of antibiotics in combination with silver nanoparticles against animal pathogens,FALSE,FALSE,closed,32_smekalova2016.pdf,0
135,Ag,0,Salmonella enterica,0,LT2,chemical_synthesis,MIC,25,,,15,30,28,spherical,24,,,,,,,,,https://www.sciencedirect.com/science/article/abs/pii/S1090023315004414,10.1016/j.tvjl.2015.10.032,32,The Veterinary Journal,Elsevier,2016,Enhanced antibacterial effect of antibiotics in combination with silver nanoparticles against animal pathogens,FALSE,FALSE,closed,32_smekalova2016.pdf,0
136,Ag,0,Salmonella enterica,0,LT2,chemical_synthesis,MIC,25,,,15,30,28,spherical,24,,,,,,,,,https://www.sciencedirect.com/science/article/abs/pii/S1090023315004414,10.1016/j.tvjl.2015.10.032,32,The Veterinary Journal,Elsevier,2016,Enhanced antibacterial effect of antibiotics in combination with silver nanoparticles against animal pathogens,FALSE,FALSE,closed,32_smekalova2016.pdf,0
137,Ag,0,Staphylococcus aureus,0,GP0004,chemical_synthesis,MIC,50,,,15,30,28,spherical,24,,,,,,,,,https://www.sciencedirect.com/science/article/abs/pii/S1090023315004414,10.1016/j.tvjl.2015.10.032,32,The Veterinary Journal,Elsevier,2016,Enhanced antibacterial effect of antibiotics in combination with silver nanoparticles against animal pathogens,FALSE,FALSE,closed,32_smekalova2016.pdf,0
138,Ag,0,Staphylococcus aureus,0,GP0004,chemical_synthesis,MIC,50,,,15,30,28,spherical,24,,,,,,,,,https://www.sciencedirect.com/science/article/abs/pii/S1090023315004414,10.1016/j.tvjl.2015.10.032,32,The Veterinary Journal,Elsevier,2016,Enhanced antibacterial effect of antibiotics in combination with silver nanoparticles against animal pathogens,FALSE,FALSE,closed,32_smekalova2016.pdf,0
139,Ag,0,Staphylococcus aureus,0,GP0004,chemical_synthesis,MIC,50,,,15,30,28,spherical,24,,,,,,,,,https://www.sciencedirect.com/science/article/abs/pii/S1090023315004414,10.1016/j.tvjl.2015.10.032,32,The Veterinary Journal,Elsevier,2016,Enhanced antibacterial effect of antibiotics in combination with silver nanoparticles against animal pathogens,FALSE,FALSE,closed,32_smekalova2016.pdf,0
140,Ag,0,Pasteurella Multocida,0,P-813,chemical_synthesis,MIC,6.3,,,15,30,28,spherical,24,,,,,,,,,https://www.sciencedirect.com/science/article/abs/pii/S1090023315004414,10.1016/j.tvjl.2015.10.032,32,The Veterinary Journal,Elsevier,2016,Enhanced antibacterial effect of antibiotics in combination with silver nanoparticles against animal pathogens,FALSE,FALSE,closed,32_smekalova2016.pdf,0
141,Ag,0,Escherichia coli,0,,chemical_synthesis,MIC,0.8,,,28,28,28,spherical,24,,,,,,,,,https://doi.org/10.1016/j.colsurfb.2016.03.007,10.1016/j.colsurfb.2016.03.007,10,Colloids and Surfaces B: Biointerfaces,Elsevier BV,2016,Silver nanoparticles strongly enhance and restore bactericidal activity of inactive antibiotics against multiresistant Enterobacteriaceae,FALSE,FALSE,closed,10_10.1016@j.colsurfb.2016.03.007.pdf,0
142,Ag,0,Escherichia coli,0,,chemical_synthesis,MIC,3.4,,,28,28,28,spherical,24,,,,,,,,,https://doi.org/10.1016/j.colsurfb.2016.03.007,10.1016/j.colsurfb.2016.03.007,10,Colloids and Surfaces B: Biointerfaces,Elsevier BV,2016,Silver nanoparticles strongly enhance and restore bactericidal activity of inactive antibiotics against multiresistant Enterobacteriaceae,FALSE,FALSE,closed,10_10.1016@j.colsurfb.2016.03.007.pdf,0
143,Ag,0,Escherichia coli,0,,chemical_synthesis,MIC,3.4,,,28,28,28,spherical,24,,,,,,,,,https://doi.org/10.1016/j.colsurfb.2016.03.007,10.1016/j.colsurfb.2016.03.007,10,Colloids and Surfaces B: Biointerfaces,Elsevier BV,2016,Silver nanoparticles strongly enhance and restore bactericidal activity of inactive antibiotics against multiresistant Enterobacteriaceae,FALSE,FALSE,closed,10_10.1016@j.colsurfb.2016.03.007.pdf,0
144,Ag,0,Escherichia coli,0,,chemical_synthesis,MIC,3.4,,,28,28,28,spherical,24,,,,,,,,,https://doi.org/10.1016/j.colsurfb.2016.03.007,10.1016/j.colsurfb.2016.03.007,10,Colloids and Surfaces B: Biointerfaces,Elsevier BV,2016,Silver nanoparticles strongly enhance and restore bactericidal activity of inactive antibiotics against multiresistant Enterobacteriaceae,FALSE,FALSE,closed,10_10.1016@j.colsurfb.2016.03.007.pdf,0
145,Ag,0,Escherichia coli,0,,chemical_synthesis,MIC,3.4,,,28,28,28,spherical,24,,,,,,,,,https://doi.org/10.1016/j.colsurfb.2016.03.007,10.1016/j.colsurfb.2016.03.007,10,Colloids and Surfaces B: Biointerfaces,Elsevier BV,2016,Silver nanoparticles strongly enhance and restore bactericidal activity of inactive antibiotics against multiresistant Enterobacteriaceae,FALSE,FALSE,closed,10_10.1016@j.colsurfb.2016.03.007.pdf,0
146,Ag,0,Escherichia coli,0,,chemical_synthesis,MIC,3.4,,,28,28,28,spherical,24,,,,,,,,,https://doi.org/10.1016/j.colsurfb.2016.03.007,10.1016/j.colsurfb.2016.03.007,10,Colloids and Surfaces B: Biointerfaces,Elsevier BV,2016,Silver nanoparticles strongly enhance and restore bactericidal activity of inactive antibiotics against multiresistant Enterobacteriaceae,FALSE,FALSE,closed,10_10.1016@j.colsurfb.2016.03.007.pdf,0
147,Ag,0,Escherichia coli,0,,chemical_synthesis,MIC,25,,,15,30,28,spherical,24,,,,,,,,,https://doi.org/10.1016/j.colsurfb.2016.03.007,10.1016/j.colsurfb.2016.03.007,10,Colloids and Surfaces B: Biointerfaces,Elsevier BV,2016,Silver nanoparticles strongly enhance and restore bactericidal activity of inactive antibiotics against multiresistant Enterobacteriaceae,FALSE,FALSE,closed,10_10.1016@j.colsurfb.2016.03.007.pdf,0
148,Ag,0,Escherichia coli,0,,chemical_synthesis,MIC,25,,,15,30,28,spherical,24,,,,,,,,,https://doi.org/10.1016/j.colsurfb.2016.03.007,10.1016/j.colsurfb.2016.03.007,10,Colloids and Surfaces B: Biointerfaces,Elsevier BV,2016,Silver nanoparticles strongly enhance and restore bactericidal activity of inactive antibiotics against multiresistant Enterobacteriaceae,FALSE,FALSE,closed,10_10.1016@j.colsurfb.2016.03.007.pdf,0
149,Ag,0,Escherichia coli,0,,chemical_synthesis,MIC,25,,,15,30,28,spherical,24,,,,,,,,,https://doi.org/10.1016/j.colsurfb.2016.03.007,10.1016/j.colsurfb.2016.03.007,10,Colloids and Surfaces B: Biointerfaces,Elsevier BV,2016,Silver nanoparticles strongly enhance and restore bactericidal activity of inactive antibiotics against multiresistant Enterobacteriaceae,FALSE,FALSE,closed,10_10.1016@j.colsurfb.2016.03.007.pdf,0
150,Ag,0,Escherichia coli,0,,chemical_synthesis,MIC,25,,,15,30,28,spherical,24,,,,,,,,,https://doi.org/10.1016/j.colsurfb.2016.03.007,10.1016/j.colsurfb.2016.03.007,10,Colloids and Surfaces B: Biointerfaces,Elsevier BV,2016,Silver nanoparticles strongly enhance and restore bactericidal activity of inactive antibiotics against multiresistant Enterobacteriaceae,FALSE,FALSE,closed,10_10.1016@j.colsurfb.2016.03.007.pdf,0
151,Ag,0,Klebsiella pneumoniae,0,,chemical_synthesis,MIC,3.4,,,28,28,28,spherical,24,,,,,,,,,https://doi.org/10.1016/j.colsurfb.2016.03.007,10.1016/j.colsurfb.2016.03.007,10,Colloids and Surfaces B: Biointerfaces,Elsevier BV,2016,Silver nanoparticles strongly enhance and restore bactericidal activity of inactive antibiotics against multiresistant Enterobacteriaceae,FALSE,FALSE,closed,10_10.1016@j.colsurfb.2016.03.007.pdf,0
152,Ag,0,Klebsiella pneumoniae,0,,chemical_synthesis,MIC,3.4,,,28,28,28,spherical,24,,,,,,,,,https://doi.org/10.1016/j.colsurfb.2016.03.007,10.1016/j.colsurfb.2016.03.007,10,Colloids and Surfaces B: Biointerfaces,Elsevier BV,2016,Silver nanoparticles strongly enhance and restore bactericidal activity of inactive antibiotics against multiresistant Enterobacteriaceae,FALSE,FALSE,closed,10_10.1016@j.colsurfb.2016.03.007.pdf,0
153,Ag,0,Klebsiella pneumoniae,0,,chemical_synthesis,MIC,3.4,,,28,28,28,spherical,24,,,,,,,,,https://doi.org/10.1016/j.colsurfb.2016.03.007,10.1016/j.colsurfb.2016.03.007,10,Colloids and Surfaces B: Biointerfaces,Elsevier BV,2016,Silver nanoparticles strongly enhance and restore bactericidal activity of inactive antibiotics against multiresistant Enterobacteriaceae,FALSE,FALSE,closed,10_10.1016@j.colsurfb.2016.03.007.pdf,0
154,Ag,0,Klebsiella pneumoniae,0,,chemical_synthesis,MIC,3.4,,,28,28,28,spherical,24,,,,,,,,,https://doi.org/10.1016/j.colsurfb.2016.03.007,10.1016/j.colsurfb.2016.03.007,10,Colloids and Surfaces B: Biointerfaces,Elsevier BV,2016,Silver nanoparticles strongly enhance and restore bactericidal activity of inactive antibiotics against multiresistant Enterobacteriaceae,FALSE,FALSE,closed,10_10.1016@j.colsurfb.2016.03.007.pdf,0
155,Ag,0,Klebsiella pneumoniae,0,,chemical_synthesis,MIC,3.4,,,28,28,28,spherical,24,,,,,,,,,https://doi.org/10.1016/j.colsurfb.2016.03.007,10.1016/j.colsurfb.2016.03.007,10,Colloids and Surfaces B: Biointerfaces,Elsevier BV,2016,Silver nanoparticles strongly enhance and restore bactericidal activity of inactive antibiotics against multiresistant Enterobacteriaceae,FALSE,FALSE,closed,10_10.1016@j.colsurfb.2016.03.007.pdf,0
156,Ag,0,Klebsiella pneumoniae,0,,chemical_synthesis,MIC,6.8,,,28,28,28,spherical,24,,,,,,,,,https://doi.org/10.1016/j.colsurfb.2016.03.007,10.1016/j.colsurfb.2016.03.007,10,Colloids and Surfaces B: Biointerfaces,Elsevier BV,2016,Silver nanoparticles strongly enhance and restore bactericidal activity of inactive antibiotics against multiresistant Enterobacteriaceae,FALSE,FALSE,closed,10_10.1016@j.colsurfb.2016.03.007.pdf,0
157,Ag,0,Klebsiella pneumoniae,0,,chemical_synthesis,MIC,6.8,,,28,28,28,spherical,24,,,,,,,,,https://doi.org/10.1016/j.colsurfb.2016.03.007,10.1016/j.colsurfb.2016.03.007,10,Colloids and Surfaces B: Biointerfaces,Elsevier BV,2016,Silver nanoparticles strongly enhance and restore bactericidal activity of inactive antibiotics against multiresistant Enterobacteriaceae,FALSE,FALSE,closed,10_10.1016@j.colsurfb.2016.03.007.pdf,0
158,Ag,0,Klebsiella pneumoniae,0,,chemical_synthesis,MIC,6.8,,,28,28,28,spherical,24,,,,,,,,,https://doi.org/10.1016/j.colsurfb.2016.03.007,10.1016/j.colsurfb.2016.03.007,10,Colloids and Surfaces B: Biointerfaces,Elsevier BV,2016,Silver nanoparticles strongly enhance and restore bactericidal activity of inactive antibiotics against multiresistant Enterobacteriaceae,FALSE,FALSE,closed,10_10.1016@j.colsurfb.2016.03.007.pdf,0
159,Ag,0,Klebsiella pneumoniae,0,,chemical_synthesis,MIC,6.8,,,28,28,28,spherical,24,,,,,,,,,https://doi.org/10.1016/j.colsurfb.2016.03.007,10.1016/j.colsurfb.2016.03.007,10,Colloids and Surfaces B: Biointerfaces,Elsevier BV,2016,Silver nanoparticles strongly enhance and restore bactericidal activity of inactive antibiotics against multiresistant Enterobacteriaceae,FALSE,FALSE,closed,10_10.1016@j.colsurfb.2016.03.007.pdf,0
160,Ag,0,Klebsiella pneumoniae,0,,chemical_synthesis,MIC,6.8,,,28,28,28,spherical,24,,,,,,,,,https://doi.org/10.1016/j.colsurfb.2016.03.007,10.1016/j.colsurfb.2016.03.007,10,Colloids and Surfaces B: Biointerfaces,Elsevier BV,2016,Silver nanoparticles strongly enhance and restore bactericidal activity of inactive antibiotics against multiresistant Enterobacteriaceae,FALSE,FALSE,closed,10_10.1016@j.colsurfb.2016.03.007.pdf,0
161,Ag,0,Pseudomonas aeruginosa,0,,purchased from sigma aldrich ( citrate capped agnps),MIC,2.5,,,60,60,60,spherical,24,,,,,,,,,http://dx.doi.org/10.1128/AAC.03170-14,10.1128/AAC.03170-14,5,Antimicrobial Agents and Chemotherapy,American Society for Microbiology,2024,Synergy of silver nanoparticles and aztreonam against Pseudomonas aeruginosa PAO1 biofilms,FALSE,TRUE,bronze,5_habash2014.pdf,0
162,Ag,1,Pseudomonas aeruginosa,0,ATCC 27857,Chemical_synthesis using silver nitrate and zinc nitrate,MIC,39,,,50,50,50,,24,,,,,,,,,https://linkinghub.elsevier.com/retrieve/pii/S2405844018352824,10.1016/j.heliyon.2019.e01333,92,Heliyon,Elsevier BV,2019,"Influence of Ag, Au and Pd noble metals doping on structural, optical and antimicrobial properties of zinc oxide and titanium dioxide nanomaterials",TRUE,TRUE,gold,92_10.1016@j.heliyon.2019.e01333.pdf,1
163,Ag,1,Pseudomonas aeruginosa,0,ATCC 27857,Chemical_synthesis using silver nitrate and zinc nitrate,MBEC,1250,,,50,50,50,,24,,,,,,,,,https://linkinghub.elsevier.com/retrieve/pii/S2405844018352824,10.1016/j.heliyon.2019.e01333,92,Heliyon,Elsevier BV,2019,"Influence of Ag, Au and Pd noble metals doping on structural, optical and antimicrobial properties of zinc oxide and titanium dioxide nanomaterials",TRUE,TRUE,gold,92_10.1016@j.heliyon.2019.e01333.pdf,1
164,Ag,1,Candida albicans,0,ATCC 10231,Chemical_synthesis using silver nitrate and zinc nitrate,MIC,156,,,50,50,50,,24,,,,,,,,,https://linkinghub.elsevier.com/retrieve/pii/S2405844018352824,10.1016/j.heliyon.2019.e01333,92,Heliyon,Elsevier BV,2019,"Influence of Ag, Au and Pd noble metals doping on structural, optical and antimicrobial properties of zinc oxide and titanium dioxide nanomaterials",TRUE,TRUE,gold,92_10.1016@j.heliyon.2019.e01333.pdf,1
165,Ag,1,Candida albicans,0,ATCC 10231,Chemical_synthesis using silver nitrate and zinc nitrate,MBEC,156,,,50,50,50,,24,,,,,,,,,https://linkinghub.elsevier.com/retrieve/pii/S2405844018352824,10.1016/j.heliyon.2019.e01333,92,Heliyon,Elsevier BV,2019,"Influence of Ag, Au and Pd noble metals doping on structural, optical and antimicrobial properties of zinc oxide and titanium dioxide nanomaterials",TRUE,TRUE,gold,92_10.1016@j.heliyon.2019.e01333.pdf,1
166,Ag,1,Enterococcus faecalis,0,ATCC 29212,Chemical_synthesis using silver nitrate and zinc nitrate,MIC,39,,,50,50,50,,24,,,,,,,,,https://linkinghub.elsevier.com/retrieve/pii/S2405844018352824,10.1016/j.heliyon.2019.e01333,92,Heliyon,Elsevier BV,2019,"Influence of Ag, Au and Pd noble metals doping on structural, optical and antimicrobial properties of zinc oxide and titanium dioxide nanomaterials",TRUE,TRUE,gold,92_10.1016@j.heliyon.2019.e01333.pdf,1
167,Ag,1,Enterococcus faecalis,0,ATCC 29212,Chemical_synthesis using silver nitrate and zinc nitrate,MBEC,1250,,,50,50,50,,24,,,,,,,,,https://linkinghub.elsevier.com/retrieve/pii/S2405844018352824,10.1016/j.heliyon.2019.e01333,92,Heliyon,Elsevier BV,2019,"Influence of Ag, Au and Pd noble metals doping on structural, optical and antimicrobial properties of zinc oxide and titanium dioxide nanomaterials",TRUE,TRUE,gold,92_10.1016@j.heliyon.2019.e01333.pdf,1
168,Ag,1,Escherichia coli,0,ATCC 25922,Chemical_synthesis using silver nitrate and zinc nitrate,MIC,39,,,50,50,50,,24,,,,,,,,,https://linkinghub.elsevier.com/retrieve/pii/S2405844018352824,10.1016/j.heliyon.2019.e01333,92,Heliyon,Elsevier BV,2019,"Influence of Ag, Au and Pd noble metals doping on structural, optical and antimicrobial properties of zinc oxide and titanium dioxide nanomaterials",TRUE,TRUE,gold,92_10.1016@j.heliyon.2019.e01333.pdf,1
169,Ag,1,Escherichia coli,0,ATCC 25922,Chemical_synthesis using silver nitrate and zinc nitrate,MBEC,312,,,50,50,50,,24,,,,,,,,,https://linkinghub.elsevier.com/retrieve/pii/S2405844018352824,10.1016/j.heliyon.2019.e01333,92,Heliyon,Elsevier BV,2019,"Influence of Ag, Au and Pd noble metals doping on structural, optical and antimicrobial properties of zinc oxide and titanium dioxide nanomaterials",TRUE,TRUE,gold,92_10.1016@j.heliyon.2019.e01333.pdf,1
170,Ag,1,Staphylococcus aureus,0,ATCC 25923,Chemical_synthesis using silver nitrate and zinc nitrate,MIC,39,,,50,50,50,,24,,,,,,,,,https://linkinghub.elsevier.com/retrieve/pii/S2405844018352824,10.1016/j.heliyon.2019.e01333,92,Heliyon,Elsevier BV,2019,"Influence of Ag, Au and Pd noble metals doping on structural, optical and antimicrobial properties of zinc oxide and titanium dioxide nanomaterials",TRUE,TRUE,gold,92_10.1016@j.heliyon.2019.e01333.pdf,1
171,Ag,1,Staphylococcus aureus,0,ATCC 25923,Chemical_synthesis using silver nitrate and zinc nitrate,MBEC,625,,,50,50,50,,24,,,,,,,,,https://linkinghub.elsevier.com/retrieve/pii/S2405844018352824,10.1016/j.heliyon.2019.e01333,92,Heliyon,Elsevier BV,2019,"Influence of Ag, Au and Pd noble metals doping on structural, optical and antimicrobial properties of zinc oxide and titanium dioxide nanomaterials",TRUE,TRUE,gold,92_10.1016@j.heliyon.2019.e01333.pdf,1
172,Ag,0,Acinetobacter baumannii,0,,green_synthesis,MIC,5.7,,,10,78.9,44.45,spherical,24,,water,60,1440,AgNO3,1,,,https://cdn.fortuneonline.org/articles/green-synthesis-of-silver-nanoparticles-using-cinnamomum-zylinicum-and-their-synergistic-effect-against-multidrug-resistance-bacte.pdf,10.26502/jnr.2688-8521008,93,Journal of Nanotechnology Research,Fortune Journals,2019,Green Synthesis of Silver Nanoparticles using Cinnamomum Zylinicum and their Synergistic Effect against Multi-Drug Resistance Bacteria,TRUE,TRUE,gold,93_green-synthesis-of-silver-nanoparticles-using-cinnamomum-zylinicum-and-their-synergistic-effect-against-multidrug-resistance-bacte.pdf,1
173,Ag,0,Klebsiella pneumoniae,0,,green_synthesis,MIC,2.8,,,10,78.9,44.45,spherical,24,,water,60,1440,AgNO3,1,,,https://cdn.fortuneonline.org/articles/green-synthesis-of-silver-nanoparticles-using-cinnamomum-zylinicum-and-their-synergistic-effect-against-multidrug-resistance-bacte.pdf,10.26502/jnr.2688-8521008,93,Journal of Nanotechnology Research,Fortune Journals,2019,Green Synthesis of Silver Nanoparticles using Cinnamomum Zylinicum and their Synergistic Effect against Multi-Drug Resistance Bacteria,TRUE,TRUE,gold,93_green-synthesis-of-silver-nanoparticles-using-cinnamomum-zylinicum-and-their-synergistic-effect-against-multidrug-resistance-bacte.pdf,1
174,Ag,0,Pseudomonas aeruginosa,0,,green_synthesis,MIC,3.1,,,10,78.9,44.45,spherical,24,,water,60,1440,AgNO3,1,,,https://cdn.fortuneonline.org/articles/green-synthesis-of-silver-nanoparticles-using-cinnamomum-zylinicum-and-their-synergistic-effect-against-multidrug-resistance-bacte.pdf,10.26502/jnr.2688-8521008,93,Journal of Nanotechnology Research,Fortune Journals,2019,Green Synthesis of Silver Nanoparticles using Cinnamomum Zylinicum and their Synergistic Effect against Multi-Drug Resistance Bacteria,TRUE,TRUE,gold,93_green-synthesis-of-silver-nanoparticles-using-cinnamomum-zylinicum-and-their-synergistic-effect-against-multidrug-resistance-bacte.pdf,1
175,Ag,0,Staphylococcus aureus,0,,green_synthesis,MIC,4.5,,,10,78.9,44.45,spherical,24,,water,60,1440,AgNO3,1,,,https://cdn.fortuneonline.org/articles/green-synthesis-of-silver-nanoparticles-using-cinnamomum-zylinicum-and-their-synergistic-effect-against-multidrug-resistance-bacte.pdf,10.26502/jnr.2688-8521008,93,Journal of Nanotechnology Research,Fortune Journals,2019,Green Synthesis of Silver Nanoparticles using Cinnamomum Zylinicum and their Synergistic Effect against Multi-Drug Resistance Bacteria,TRUE,TRUE,gold,93_green-synthesis-of-silver-nanoparticles-using-cinnamomum-zylinicum-and-their-synergistic-effect-against-multidrug-resistance-bacte.pdf,1
176,Ag,0,Bacillus cereus,0,ATCC 13061,green_synthesis,MIC,25,,,31,69,45.26,spherical,24,,,,,,,,,https://www.frontiersin.org/articles/10.3389/fmicb.2017.00167/full,10.3389/fmicb.2017.00167,12,Frontiers in Microbiology,Frontiers Media SA,2017,Antibacterial Activity and Synergistic Antibacterial Potential of Biosynthesized Silver Nanoparticles against Foodborne Pathogenic Bacteria along with its Anticandidal and Antioxidant Effects,TRUE,TRUE,gold,12_patra2017.pdf,1
177,Ag,0,Bacillus cereus,0,ATCC 13061,green_synthesis,MBC,50,,,31,69,45.26,spherical,24,,,,,,,,,https://www.frontiersin.org/articles/10.3389/fmicb.2017.00167/full,10.3389/fmicb.2017.00167,12,Frontiers in Microbiology,Frontiers Media SA,2017,Antibacterial Activity and Synergistic Antibacterial Potential of Biosynthesized Silver Nanoparticles against Foodborne Pathogenic Bacteria along with its Anticandidal and Antioxidant Effects,TRUE,TRUE,gold,12_patra2017.pdf,1
178,Ag,0,Escherichia coli,0,ATCC 43890,green_synthesis,MIC,50,,,31,69,45.26,spherical,24,,,,,,,,,https://www.frontiersin.org/articles/10.3389/fmicb.2017.00167/full,10.3389/fmicb.2017.00167,12,Frontiers in Microbiology,Frontiers Media SA,2017,Antibacterial Activity and Synergistic Antibacterial Potential of Biosynthesized Silver Nanoparticles against Foodborne Pathogenic Bacteria along with its Anticandidal and Antioxidant Effects,TRUE,TRUE,gold,12_patra2017.pdf,1
179,Ag,0,Escherichia coli,0,ATCC 43890,green_synthesis,MBC,100,,,31,69,45.26,spherical,24,,,,,,,,,https://www.frontiersin.org/articles/10.3389/fmicb.2017.00167/full,10.3389/fmicb.2017.00167,12,Frontiers in Microbiology,Frontiers Media SA,2017,Antibacterial Activity and Synergistic Antibacterial Potential of Biosynthesized Silver Nanoparticles against Foodborne Pathogenic Bacteria along with its Anticandidal and Antioxidant Effects,TRUE,TRUE,gold,12_patra2017.pdf,1
180,Ag,0,Listeria monocytogenes,0,ATCC 19115,green_synthesis,MIC,25,,,31,69,45.26,spherical,24,,,,,,,,,https://www.frontiersin.org/articles/10.3389/fmicb.2017.00167/full,10.3389/fmicb.2017.00167,12,Frontiers in Microbiology,Frontiers Media SA,2017,Antibacterial Activity and Synergistic Antibacterial Potential of Biosynthesized Silver Nanoparticles against Foodborne Pathogenic Bacteria along with its Anticandidal and Antioxidant Effects,TRUE,TRUE,gold,12_patra2017.pdf,1
181,Ag,0,Listeria monocytogenes,0,ATCC 19115,green_synthesis,MBC,50,,,31,69,45.26,spherical,24,,,,,,,,,https://www.frontiersin.org/articles/10.3389/fmicb.2017.00167/full,10.3389/fmicb.2017.00167,12,Frontiers in Microbiology,Frontiers Media SA,2017,Antibacterial Activity and Synergistic Antibacterial Potential of Biosynthesized Silver Nanoparticles against Foodborne Pathogenic Bacteria along with its Anticandidal and Antioxidant Effects,TRUE,TRUE,gold,12_patra2017.pdf,1
182,Ag,0,Salmonella typhimurium,0,ATCC 43174,green_synthesis,MIC,50,,,31,69,45.26,spherical,24,,,,,,,,,https://www.frontiersin.org/articles/10.3389/fmicb.2017.00167/full,10.3389/fmicb.2017.00167,12,Frontiers in Microbiology,Frontiers Media SA,2017,Antibacterial Activity and Synergistic Antibacterial Potential of Biosynthesized Silver Nanoparticles against Foodborne Pathogenic Bacteria along with its Anticandidal and Antioxidant Effects,TRUE,TRUE,gold,12_patra2017.pdf,1
183,Ag,0,Salmonella typhimurium,0,ATCC 43174,green_synthesis,MBC,100,,,31,69,45.26,spherical,24,,,,,,,,,https://www.frontiersin.org/articles/10.3389/fmicb.2017.00167/full,10.3389/fmicb.2017.00167,12,Frontiers in Microbiology,Frontiers Media SA,2017,Antibacterial Activity and Synergistic Antibacterial Potential of Biosynthesized Silver Nanoparticles against Foodborne Pathogenic Bacteria along with its Anticandidal and Antioxidant Effects,TRUE,TRUE,gold,12_patra2017.pdf,1
184,Ag,0,Staphylococcus aureus,0,ATCC 49444,green_synthesis,MIC,12.5,,,31,69,45.26,spherical,24,,,,,,,,,https://www.frontiersin.org/articles/10.3389/fmicb.2017.00167/full,10.3389/fmicb.2017.00167,12,Frontiers in Microbiology,Frontiers Media SA,2017,Antibacterial Activity and Synergistic Antibacterial Potential of Biosynthesized Silver Nanoparticles against Foodborne Pathogenic Bacteria along with its Anticandidal and Antioxidant Effects,TRUE,TRUE,gold,12_patra2017.pdf,1
185,Ag,0,Staphylococcus aureus,0,ATCC 49444,green_synthesis,MBC,25,,,31,69,45.26,spherical,24,,,,,,,,,https://www.frontiersin.org/articles/10.3389/fmicb.2017.00167/full,10.3389/fmicb.2017.00167,12,Frontiers in Microbiology,Frontiers Media SA,2017,Antibacterial Activity and Synergistic Antibacterial Potential of Biosynthesized Silver Nanoparticles against Foodborne Pathogenic Bacteria along with its Anticandidal and Antioxidant Effects,TRUE,TRUE,gold,12_patra2017.pdf,1
