Repository: anastasiavepreva/ChemX

# ChemX: A Collection of Chemistry Datasets for Benchmarking Automated Information Extraction

## Abstract

ChemX is a collection of 10 manually curated benchmarking datasets developed to support robust automated information extraction in chemistry. It spans two major domains — **nanomaterials** and **small molecules** — and enables evaluation across multiple modalities including text, tables, and figures.

ChemX is designed to benchmark large language models and multi-agent systems in real-world chemical contexts, emphasizing reproducibility, schema-based annotation, and domain-specific validation.

File: data/datasets/seltox.csv (part 5 of 39)
sn,np,coating,bacteria,mdr,strain,np_synthesis,method,mic_np_µg_ml,concentration,zoi_np_mm,np_size_min_nm,np_size_max_nm,np_size_avg_nm,shape,time_set_hours,zeta_potential_mV,solvent_for_extract,temperature_for_extract_C,duration_preparing_extract_min,precursor_of_np,concentration_of_precursor_mM,hydrodynamic_diameter_nm,ph_during_synthesis,reference,doi,article_list,journal_name,publisher,year,title,journal_is_oa,is_oa,oa_status,pdf,access
401,Al2O3,1,Klebsiella pneumoniae,1,K-36,chemical_synthesis (East Nano Chemicals Co.),MBEC,1000,,,10,90,50,spherical,24,,,,,,,,,https://pubmed.ncbi.nlm.nih.gov/34425454/,10.1016/j.jtemb.2021.126840,21,Journal of Trace Elements in Medicine and Biology,Elsevier BV,2021,"Antibacterial and antibiofilm efficacy of Ag NPs, Ni NPs and Al2O3 NPs singly and in combination against multidrug-resistant Klebsiella pneumoniae isolates",FALSE,FALSE,closed,21_S0946672X21001309.pdf,0
402,Al2O3,0,Klebsiella pneumoniae,1,K-13,chemical_synthesis (East Nano Chemicals Co.),MIC,2000,,,20,20,20,spherical,24,,,,,,,,,https://pubmed.ncbi.nlm.nih.gov/34425454/,10.1016/j.jtemb.2021.126840,21,Journal of Trace Elements in Medicine and Biology,Elsevier BV,2021,"Antibacterial and antibiofilm efficacy of Ag NPs, Ni NPs and Al2O3 NPs singly and in combination against multidrug-resistant Klebsiella pneumoniae isolates",FALSE,FALSE,closed,21_S0946672X21001309.pdf,0
403,Al2O3,0,Klebsiella pneumoniae,1,K-33,chemical_synthesis (East Nano Chemicals Co.),MIC,2000,,,20,20,20,spherical,24,,,,,,,,,https://pubmed.ncbi.nlm.nih.gov/34425454/,10.1016/j.jtemb.2021.126840,21,Journal of Trace Elements in Medicine and Biology,Elsevier BV,2021,"Antibacterial and antibiofilm efficacy of Ag NPs, Ni NPs and Al2O3 NPs singly and in combination against multidrug-resistant Klebsiella pneumoniae isolates",FALSE,FALSE,closed,21_S0946672X21001309.pdf,0
404,Al2O3,0,Klebsiella pneumoniae,1,K-36,chemical_synthesis (East Nano Chemicals Co.),MIC,2000,,,20,20,20,spherical,24,,,,,,,,,https://pubmed.ncbi.nlm.nih.gov/34425454/,10.1016/j.jtemb.2021.126840,21,Journal of Trace Elements in Medicine and Biology,Elsevier BV,2021,"Antibacterial and antibiofilm efficacy of Ag NPs, Ni NPs and Al2O3 NPs singly and in combination against multidrug-resistant Klebsiella pneumoniae isolates",FALSE,FALSE,closed,21_S0946672X21001309.pdf,0
405,Al2O3,0,Klebsiella pneumoniae,1,K-13,chemical_synthesis (East Nano Chemicals Co.),MBEC,2000,,,20,20,20,spherical,24,,,,,,,,,https://pubmed.ncbi.nlm.nih.gov/34425454/,10.1016/j.jtemb.2021.126840,21,Journal of Trace Elements in Medicine and Biology,Elsevier BV,2021,"Antibacterial and antibiofilm efficacy of Ag NPs, Ni NPs and Al2O3 NPs singly and in combination against multidrug-resistant Klebsiella pneumoniae isolates",FALSE,FALSE,closed,21_S0946672X21001309.pdf,0
406,Al2O3,0,Klebsiella pneumoniae,1,K-33,chemical_synthesis (East Nano Chemicals Co.),MBEC,2000,,,20,20,20,spherical,24,,,,,,,,,https://pubmed.ncbi.nlm.nih.gov/34425454/,10.1016/j.jtemb.2021.126840,21,Journal of Trace Elements in Medicine and Biology,Elsevier BV,2021,"Antibacterial and antibiofilm efficacy of Ag NPs, Ni NPs and Al2O3 NPs singly and in combination against multidrug-resistant Klebsiella pneumoniae isolates",FALSE,FALSE,closed,21_S0946672X21001309.pdf,0
407,Al2O3,0,Klebsiella pneumoniae,1,K-36,chemical_synthesis (East Nano Chemicals Co.),MBEC,2000,,,20,20,20,spherical,24,,,,,,,,,https://pubmed.ncbi.nlm.nih.gov/34425454/,10.1016/j.jtemb.2021.126840,21,Journal of Trace Elements in Medicine and Biology,Elsevier BV,2021,"Antibacterial and antibiofilm efficacy of Ag NPs, Ni NPs and Al2O3 NPs singly and in combination against multidrug-resistant Klebsiella pneumoniae isolates",FALSE,FALSE,closed,21_S0946672X21001309.pdf,0
408,Au,1,Pseudomonas aeruginosa,0,,Chemical_synthesis using ligand exchange,MIC,0,,,0.8,0.8,0.8,spherical,18,,,,,,,,,https://pubmed.ncbi.nlm.nih.gov/25712910/,10.1002/smll.201403014,97,Small,Wiley,2015,Cytotoxicity of Ultrasmall Gold Nanoparticles on Planktonic and Biofilm Encapsulated GramвЂђPositive Staphylococci,FALSE,TRUE,bronze,97_boda2015.pdf,1
409,Au,1,Pseudomonas aeruginosa,0,,Chemical_synthesis using ligand exchange,MIC,78.78663,,,1.4,1.4,1.4,spherical,18,,,,,,,,,https://pubmed.ncbi.nlm.nih.gov/25712910/,10.1002/smll.201403014,97,Small,Wiley,2015,Cytotoxicity of Ultrasmall Gold Nanoparticles on Planktonic and Biofilm Encapsulated GramвЂђPositive Staphylococci,FALSE,TRUE,bronze,97_boda2015.pdf,1
410,Au,1,Pseudomonas aeruginosa,0,,Chemical_synthesis using ligand exchange,MIC,78.78663,,,5.1,5.1,5.1,spherical,18,,,,,,,,,https://pubmed.ncbi.nlm.nih.gov/25712910/,10.1002/smll.201403014,97,Small,Wiley,2015,Cytotoxicity of Ultrasmall Gold Nanoparticles on Planktonic and Biofilm Encapsulated GramвЂђPositive Staphylococci,FALSE,TRUE,bronze,97_boda2015.pdf,1
411,Au,1,Pseudomonas aeruginosa,0,,Chemical_synthesis using ligand exchange,MIC,0,,,8.7,8.7,8.7,spherical,18,,,,,,,,,https://pubmed.ncbi.nlm.nih.gov/25712910/,10.1002/smll.201403014,97,Small,Wiley,2015,Cytotoxicity of Ultrasmall Gold Nanoparticles on Planktonic and Biofilm Encapsulated GramвЂђPositive Staphylococci,FALSE,TRUE,bronze,97_boda2015.pdf,1
412,Au,1,Pseudomonas aeruginosa,0,,Chemical_synthesis using ligand exchange,MIC,0,,,10.4,10.4,10.4,spherical,18,,,,,,,,,https://pubmed.ncbi.nlm.nih.gov/25712910/,10.1002/smll.201403014,97,Small,Wiley,2015,Cytotoxicity of Ultrasmall Gold Nanoparticles on Planktonic and Biofilm Encapsulated GramвЂђPositive Staphylococci,FALSE,TRUE,bronze,97_boda2015.pdf,1
413,Au,1,Pseudomonas aeruginosa,0,,Chemical_synthesis using ligand exchange,MIC,78.78663,,,1.9,1.9,1.9,spherical,18,,,,,,,,,https://pubmed.ncbi.nlm.nih.gov/25712910/,10.1002/smll.201403014,97,Small,Wiley,2015,Cytotoxicity of Ultrasmall Gold Nanoparticles on Planktonic and Biofilm Encapsulated GramвЂђPositive Staphylococci,FALSE,TRUE,bronze,97_boda2015.pdf,1
414,Au,1,Pseudomonas aeruginosa,0,,Chemical_synthesis using ligand exchange,MBC,0,,,0.8,0.8,0.8,spherical,18,,,,,,,,,https://pubmed.ncbi.nlm.nih.gov/25712910/,10.1002/smll.201403014,97,Small,Wiley,2015,Cytotoxicity of Ultrasmall Gold Nanoparticles on Planktonic and Biofilm Encapsulated GramвЂђPositive Staphylococci,FALSE,TRUE,bronze,97_boda2015.pdf,1
415,Au,1,Pseudomonas aeruginosa,0,,Chemical_synthesis using ligand exchange,MBC,0,,,1.4,1.4,1.4,spherical,18,,,,,,,,,https://pubmed.ncbi.nlm.nih.gov/25712910/,10.1002/smll.201403014,97,Small,Wiley,2015,Cytotoxicity of Ultrasmall Gold Nanoparticles on Planktonic and Biofilm Encapsulated GramвЂђPositive Staphylococci,FALSE,TRUE,bronze,97_boda2015.pdf,1
416,Au,1,Staphylococcus epidermidis,0,,Chemical_synthesis using ligand exchange,MIC,4.924164,,,0.8,0.8,0.8,spherical,18,,,,,,,,,https://pubmed.ncbi.nlm.nih.gov/25712910/,10.1002/smll.201403014,97,Small,Wiley,2015,Cytotoxicity of Ultrasmall Gold Nanoparticles on Planktonic and Biofilm Encapsulated GramвЂђPositive Staphylococci,FALSE,TRUE,bronze,97_boda2015.pdf,1
417,Au,1,Staphylococcus epidermidis,0,,Chemical_synthesis using ligand exchange,MIC,4.924164,,,1.4,1.4,1.4,spherical,18,,,,,,,,,https://pubmed.ncbi.nlm.nih.gov/25712910/,10.1002/smll.201403014,97,Small,Wiley,2015,Cytotoxicity of Ultrasmall Gold Nanoparticles on Planktonic and Biofilm Encapsulated GramвЂђPositive Staphylococci,FALSE,TRUE,bronze,97_boda2015.pdf,1
418,Au,1,Staphylococcus epidermidis,0,,Chemical_synthesis using ligand exchange,MIC,78.78663,,,5.1,5.1,5.1,spherical,18,,,,,,,,,https://pubmed.ncbi.nlm.nih.gov/25712910/,10.1002/smll.201403014,97,Small,Wiley,2015,Cytotoxicity of Ultrasmall Gold Nanoparticles on Planktonic and Biofilm Encapsulated GramвЂђPositive Staphylococci,FALSE,TRUE,bronze,97_boda2015.pdf,1
419,Au,1,Staphylococcus epidermidis,0,,Chemical_synthesis using ligand exchange,MIC,78.78663,,,8.7,8.7,8.7,spherical,18,,,,,,,,,https://pubmed.ncbi.nlm.nih.gov/25712910/,10.1002/smll.201403014,97,Small,Wiley,2015,Cytotoxicity of Ultrasmall Gold Nanoparticles on Planktonic and Biofilm Encapsulated GramвЂђPositive Staphylococci,FALSE,TRUE,bronze,97_boda2015.pdf,1
420,Au,1,Staphylococcus epidermidis,0,,Chemical_synthesis using ligand exchange,MIC,78.78663,,,10.4,10.4,10.4,spherical,18,,,,,,,,,https://pubmed.ncbi.nlm.nih.gov/25712910/,10.1002/smll.201403014,97,Small,Wiley,2015,Cytotoxicity of Ultrasmall Gold Nanoparticles on Planktonic and Biofilm Encapsulated GramвЂђPositive Staphylococci,FALSE,TRUE,bronze,97_boda2015.pdf,1
421,Au,1,Staphylococcus epidermidis,0,,Chemical_synthesis using ligand exchange,MIC,0,,,1.9,1.9,1.9,spherical,18,,,,,,,,,https://pubmed.ncbi.nlm.nih.gov/25712910/,10.1002/smll.201403014,97,Small,Wiley,2015,Cytotoxicity of Ultrasmall Gold Nanoparticles on Planktonic and Biofilm Encapsulated GramвЂђPositive Staphylococci,FALSE,TRUE,bronze,97_boda2015.pdf,1
422,Au,1,Staphylococcus epidermidis,0,,Chemical_synthesis using ligand exchange,MBC,4.924164,,,0.8,0.8,0.8,spherical,18,,,,,,,,,https://pubmed.ncbi.nlm.nih.gov/25712910/,10.1002/smll.201403014,97,Small,Wiley,2015,Cytotoxicity of Ultrasmall Gold Nanoparticles on Planktonic and Biofilm Encapsulated GramвЂђPositive Staphylococci,FALSE,TRUE,bronze,97_boda2015.pdf,1
423,Au,1,Staphylococcus epidermidis,0,,Chemical_synthesis using ligand exchange,MBC,4.924164,,,1.4,1.4,1.4,spherical,18,,,,,,,,,https://pubmed.ncbi.nlm.nih.gov/25712910/,10.1002/smll.201403014,97,Small,Wiley,2015,Cytotoxicity of Ultrasmall Gold Nanoparticles on Planktonic and Biofilm Encapsulated GramвЂђPositive Staphylococci,FALSE,TRUE,bronze,97_boda2015.pdf,1
424,Au,1,Escherichia coli,0,,Chemical_synthesis using ligand exchange,MIC,0,,,1.4,1.4,1.4,spherical,18,,,,,,,,,https://pubmed.ncbi.nlm.nih.gov/25712910/,10.1002/smll.201403014,97,Small,Wiley,2015,Cytotoxicity of Ultrasmall Gold Nanoparticles on Planktonic and Biofilm Encapsulated GramвЂђPositive Staphylococci,FALSE,TRUE,bronze,97_boda2015.pdf,1
425,Au,1,Escherichia coli,0,,Chemical_synthesis using ligand exchange,MIC,78.78663,,,5.1,5.1,5.1,spherical,18,,,,,,,,,https://pubmed.ncbi.nlm.nih.gov/25712910/,10.1002/smll.201403014,97,Small,Wiley,2015,Cytotoxicity of Ultrasmall Gold Nanoparticles on Planktonic and Biofilm Encapsulated GramвЂђPositive Staphylococci,FALSE,TRUE,bronze,97_boda2015.pdf,1
426,Au,1,Escherichia coli,0,,Chemical_synthesis using ligand exchange,MIC,78.78663,,,8.7,8.7,8.7,spherical,18,,,,,,,,,https://pubmed.ncbi.nlm.nih.gov/25712910/,10.1002/smll.201403014,97,Small,Wiley,2015,Cytotoxicity of Ultrasmall Gold Nanoparticles on Planktonic and Biofilm Encapsulated GramвЂђPositive Staphylococci,FALSE,TRUE,bronze,97_boda2015.pdf,1
427,Au,1,Escherichia coli,0,,Chemical_synthesis using ligand exchange,MIC,78.78663,,,10.4,10.4,10.4,spherical,18,,,,,,,,,https://pubmed.ncbi.nlm.nih.gov/25712910/,10.1002/smll.201403014,97,Small,Wiley,2015,Cytotoxicity of Ultrasmall Gold Nanoparticles on Planktonic and Biofilm Encapsulated GramвЂђPositive Staphylococci,FALSE,TRUE,bronze,97_boda2015.pdf,1
428,Au,1,Escherichia coli,0,,Chemical_synthesis using ligand exchange,MIC,0,,,1.9,1.9,1.9,spherical,18,,,,,,,,,https://pubmed.ncbi.nlm.nih.gov/25712910/,10.1002/smll.201403014,97,Small,Wiley,2015,Cytotoxicity of Ultrasmall Gold Nanoparticles on Planktonic and Biofilm Encapsulated GramвЂђPositive Staphylococci,FALSE,TRUE,bronze,97_boda2015.pdf,1
429,Au,1,Escherichia coli,0,,Chemical_synthesis using ligand exchange,MBC,0,,,0.8,0.8,0.8,spherical,18,,,,,,,,,https://pubmed.ncbi.nlm.nih.gov/25712910/,10.1002/smll.201403014,97,Small,Wiley,2015,Cytotoxicity of Ultrasmall Gold Nanoparticles on Planktonic and Biofilm Encapsulated GramвЂђPositive Staphylococci,FALSE,TRUE,bronze,97_boda2015.pdf,1
430,Au,1,Escherichia coli,0,,Chemical_synthesis using ligand exchange,MBC,0,,,1.4,1.4,1.4,spherical,18,,,,,,,,,https://pubmed.ncbi.nlm.nih.gov/25712910/,10.1002/smll.201403014,97,Small,Wiley,2015,Cytotoxicity of Ultrasmall Gold Nanoparticles on Planktonic and Biofilm Encapsulated GramвЂђPositive Staphylococci,FALSE,TRUE,bronze,97_boda2015.pdf,1
431,Au,1,Staphylococcus aureus,0,,Chemical_synthesis using ligand exchange,MIC,4.924164,,,0.8,0.8,0.8,spherical,18,,,,,,,,,https://pubmed.ncbi.nlm.nih.gov/25712910/,10.1002/smll.201403014,97,Small,Wiley,2015,Cytotoxicity of Ultrasmall Gold Nanoparticles on Planktonic and Biofilm Encapsulated GramвЂђPositive Staphylococci,FALSE,TRUE,bronze,97_boda2015.pdf,1
432,Au,1,Staphylococcus aureus,0,,Chemical_synthesis using ligand exchange,MIC,4.924164,,,1.4,1.4,1.4,spherical,18,,,,,,,,,https://pubmed.ncbi.nlm.nih.gov/25712910/,10.1002/smll.201403014,97,Small,Wiley,2015,Cytotoxicity of Ultrasmall Gold Nanoparticles on Planktonic and Biofilm Encapsulated GramвЂђPositive Staphylococci,FALSE,TRUE,bronze,97_boda2015.pdf,1
433,Au,1,Staphylococcus aureus,0,,Chemical_synthesis using ligand exchange,MIC,78.78663,,,5.1,5.1,5.1,spherical,18,,,,,,,,,https://pubmed.ncbi.nlm.nih.gov/25712910/,10.1002/smll.201403014,97,Small,Wiley,2015,Cytotoxicity of Ultrasmall Gold Nanoparticles on Planktonic and Biofilm Encapsulated GramвЂђPositive Staphylococci,FALSE,TRUE,bronze,97_boda2015.pdf,1
434,Au,1,Staphylococcus aureus,0,,Chemical_synthesis using ligand exchange,MIC,78.78663,,,8.7,8.7,8.7,spherical,18,,,,,,,,,https://pubmed.ncbi.nlm.nih.gov/25712910/,10.1002/smll.201403014,97,Small,Wiley,2015,Cytotoxicity of Ultrasmall Gold Nanoparticles on Planktonic and Biofilm Encapsulated GramвЂђPositive Staphylococci,FALSE,TRUE,bronze,97_boda2015.pdf,1
435,Au,1,Staphylococcus aureus,0,,Chemical_synthesis using ligand exchange,MIC,78.78663,,,10.4,10.4,10.4,spherical,18,,,,,,,,,https://pubmed.ncbi.nlm.nih.gov/25712910/,10.1002/smll.201403014,97,Small,Wiley,2015,Cytotoxicity of Ultrasmall Gold Nanoparticles on Planktonic and Biofilm Encapsulated GramвЂђPositive Staphylococci,FALSE,TRUE,bronze,97_boda2015.pdf,1
436,Au,1,Staphylococcus aureus,0,,Chemical_synthesis using ligand exchange,MIC,0,,,1.9,1.9,1.9,spherical,18,,,,,,,,,https://pubmed.ncbi.nlm.nih.gov/25712910/,10.1002/smll.201403014,97,Small,Wiley,2015,Cytotoxicity of Ultrasmall Gold Nanoparticles on Planktonic and Biofilm Encapsulated GramвЂђPositive Staphylococci,FALSE,TRUE,bronze,97_boda2015.pdf,1
437,Au,1,Staphylococcus aureus,0,,Chemical_synthesis using ligand exchange,MBC,4.924164,,,0.8,0.8,0.8,spherical,18,,,,,,,,,https://pubmed.ncbi.nlm.nih.gov/25712910/,10.1002/smll.201403014,97,Small,Wiley,2015,Cytotoxicity of Ultrasmall Gold Nanoparticles on Planktonic and Biofilm Encapsulated GramвЂђPositive Staphylococci,FALSE,TRUE,bronze,97_boda2015.pdf,1
438,Au,1,Staphylococcus aureus,0,,Chemical_synthesis using ligand exchange,MBC,4.924164,,,1.4,1.4,1.4,spherical,18,,,,,,,,,https://pubmed.ncbi.nlm.nih.gov/25712910/,10.1002/smll.201403014,97,Small,Wiley,2015,Cytotoxicity of Ultrasmall Gold Nanoparticles on Planktonic and Biofilm Encapsulated GramвЂђPositive Staphylococci,FALSE,TRUE,bronze,97_boda2015.pdf,1
439,Au,1,Pseudomonas aeruginosa,0,ATCC 27857,Chemical_synthesis using tetrachloroauric-III-acid hydrate,MIC,5000,,,1.4,1.4,1.4,,24,,,,,,,,,https://linkinghub.elsevier.com/retrieve/pii/S2405844018352824,10.1016/j.heliyon.2019.e01333,92,Heliyon,Elsevier BV,2019,"Influence of Ag, Au and Pd noble metals doping on structural, optical and antimicrobial properties of zinc oxide and titanium dioxide nanomaterials",TRUE,TRUE,gold,92_10.1016@j.heliyon.2019.e01333.pdf,1
440,Au,1,Pseudomonas aeruginosa,0,ATCC 27857,Chemical_synthesis using tetrachloroauric-III-acid hydrate,MBEC,1250,,,1.4,1.4,1.4,,24,,,,,,,,,https://linkinghub.elsevier.com/retrieve/pii/S2405844018352824,10.1016/j.heliyon.2019.e01333,92,Heliyon,Elsevier BV,2019,"Influence of Ag, Au and Pd noble metals doping on structural, optical and antimicrobial properties of zinc oxide and titanium dioxide nanomaterials",TRUE,TRUE,gold,92_10.1016@j.heliyon.2019.e01333.pdf,1
441,Au,1,Pseudomonas aeruginosa,0,ATCC 27857,Chemical_synthesis using tetrachloroauric-III-acid hydrate and zinc nitrate,MIC,78,,,50,50,50,,24,,,,,,,,,https://linkinghub.elsevier.com/retrieve/pii/S2405844018352824,10.1016/j.heliyon.2019.e01333,92,Heliyon,Elsevier BV,2019,"Influence of Ag, Au and Pd noble metals doping on structural, optical and antimicrobial properties of zinc oxide and titanium dioxide nanomaterials",TRUE,TRUE,gold,92_10.1016@j.heliyon.2019.e01333.pdf,1
442,Au,1,Pseudomonas aeruginosa,0,ATCC 27857,Chemical_synthesis using tetrachloroauric-III-acid hydrate and zinc nitrate,MBEC,1250,,,50,50,50,,24,,,,,,,,,https://linkinghub.elsevier.com/retrieve/pii/S2405844018352824,10.1016/j.heliyon.2019.e01333,92,Heliyon,Elsevier BV,2019,"Influence of Ag, Au and Pd noble metals doping on structural, optical and antimicrobial properties of zinc oxide and titanium dioxide nanomaterials",TRUE,TRUE,gold,92_10.1016@j.heliyon.2019.e01333.pdf,1
443,Au,1,Candida albicans,0,ATCC 10231,Chemical_synthesis using tetrachloroauric-III-acid hydrate,MIC,2500,,,1.4,1.4,1.4,,24,,,,,,,,,https://linkinghub.elsevier.com/retrieve/pii/S2405844018352824,10.1016/j.heliyon.2019.e01333,92,Heliyon,Elsevier BV,2019,"Influence of Ag, Au and Pd noble metals doping on structural, optical and antimicrobial properties of zinc oxide and titanium dioxide nanomaterials",TRUE,TRUE,gold,92_10.1016@j.heliyon.2019.e01333.pdf,1
444,Au,1,Candida albicans,0,ATCC 10231,Chemical_synthesis using tetrachloroauric-III-acid hydrate,MBEC,1250,,,1.4,1.4,1.4,,24,,,,,,,,,https://linkinghub.elsevier.com/retrieve/pii/S2405844018352824,10.1016/j.heliyon.2019.e01333,92,Heliyon,Elsevier BV,2019,"Influence of Ag, Au and Pd noble metals doping on structural, optical and antimicrobial properties of zinc oxide and titanium dioxide nanomaterials",TRUE,TRUE,gold,92_10.1016@j.heliyon.2019.e01333.pdf,1
445,Au,1,Candida albicans,0,ATCC 10231,Chemical_synthesis using tetrachloroauric-III-acid hydrate and zinc nitrate,MIC,312,,,50,50,50,,24,,,,,,,,,https://linkinghub.elsevier.com/retrieve/pii/S2405844018352824,10.1016/j.heliyon.2019.e01333,92,Heliyon,Elsevier BV,2019,"Influence of Ag, Au and Pd noble metals doping on structural, optical and antimicrobial properties of zinc oxide and titanium dioxide nanomaterials",TRUE,TRUE,gold,92_10.1016@j.heliyon.2019.e01333.pdf,1
446,Au,1,Candida albicans,0,ATCC 10231,Chemical_synthesis using tetrachloroauric-III-acid hydrate and zinc nitrate,MBEC,312,,,50,50,50,,24,,,,,,,,,https://linkinghub.elsevier.com/retrieve/pii/S2405844018352824,10.1016/j.heliyon.2019.e01333,92,Heliyon,Elsevier BV,2019,"Influence of Ag, Au and Pd noble metals doping on structural, optical and antimicrobial properties of zinc oxide and titanium dioxide nanomaterials",TRUE,TRUE,gold,92_10.1016@j.heliyon.2019.e01333.pdf,1
447,Au,1,Enterococcus faecalis,0,ATCC 29212,Chemical_synthesis using tetrachloroauric-III-acid hydrate,MIC,10000,,,1.4,1.4,1.4,,24,,,,,,,,,https://linkinghub.elsevier.com/retrieve/pii/S2405844018352824,10.1016/j.heliyon.2019.e01333,92,Heliyon,Elsevier BV,2019,"Influence of Ag, Au and Pd noble metals doping on structural, optical and antimicrobial properties of zinc oxide and titanium dioxide nanomaterials",TRUE,TRUE,gold,92_10.1016@j.heliyon.2019.e01333.pdf,1
448,Au,1,Enterococcus faecalis,0,ATCC 29212,Chemical_synthesis using tetrachloroauric-III-acid hydrate,MBEC,2500,,,1.4,1.4,1.4,,24,,,,,,,,,https://linkinghub.elsevier.com/retrieve/pii/S2405844018352824,10.1016/j.heliyon.2019.e01333,92,Heliyon,Elsevier BV,2019,"Influence of Ag, Au and Pd noble metals doping on structural, optical and antimicrobial properties of zinc oxide and titanium dioxide nanomaterials",TRUE,TRUE,gold,92_10.1016@j.heliyon.2019.e01333.pdf,1
449,Au,1,Enterococcus faecalis,0,ATCC 29212,Chemical_synthesis using tetrachloroauric-III-acid hydrate and zinc nitrate,MIC,78,,,50,50,50,,24,,,,,,,,,https://linkinghub.elsevier.com/retrieve/pii/S2405844018352824,10.1016/j.heliyon.2019.e01333,92,Heliyon,Elsevier BV,2019,"Influence of Ag, Au and Pd noble metals doping on structural, optical and antimicrobial properties of zinc oxide and titanium dioxide nanomaterials",TRUE,TRUE,gold,92_10.1016@j.heliyon.2019.e01333.pdf,1
450,Au,1,Enterococcus faecalis,0,ATCC 29212,Chemical_synthesis using tetrachloroauric-III-acid hydrate and zinc nitrate,MBEC,1250,,,50,50,50,,24,,,,,,,,,https://linkinghub.elsevier.com/retrieve/pii/S2405844018352824,10.1016/j.heliyon.2019.e01333,92,Heliyon,Elsevier BV,2019,"Influence of Ag, Au and Pd noble metals doping on structural, optical and antimicrobial properties of zinc oxide and titanium dioxide nanomaterials",TRUE,TRUE,gold,92_10.1016@j.heliyon.2019.e01333.pdf,1
451,Au,1,Escherichia coli,0,ATCC 25922,Chemical_synthesis using tetrachloroauric-III-acid hydrate,MIC,2500,,,1.4,1.4,1.4,,24,,,,,,,,,https://linkinghub.elsevier.com/retrieve/pii/S2405844018352824,10.1016/j.heliyon.2019.e01333,92,Heliyon,Elsevier BV,2019,"Influence of Ag, Au and Pd noble metals doping on structural, optical and antimicrobial properties of zinc oxide and titanium dioxide nanomaterials",TRUE,TRUE,gold,92_10.1016@j.heliyon.2019.e01333.pdf,1
452,Au,1,Escherichia coli,0,ATCC 25922,Chemical_synthesis using tetrachloroauric-III-acid hydrate,MBEC,2500,,,1.4,1.4,1.4,,24,,,,,,,,,https://linkinghub.elsevier.com/retrieve/pii/S2405844018352824,10.1016/j.heliyon.2019.e01333,92,Heliyon,Elsevier BV,2019,"Influence of Ag, Au and Pd noble metals doping on structural, optical and antimicrobial properties of zinc oxide and titanium dioxide nanomaterials",TRUE,TRUE,gold,92_10.1016@j.heliyon.2019.e01333.pdf,1
453,Au,1,Escherichia coli,0,ATCC 25922,Chemical_synthesis using tetrachloroauric-III-acid hydrate and zinc nitrate,MIC,78,,,50,50,50,,24,,,,,,,,,https://linkinghub.elsevier.com/retrieve/pii/S2405844018352824,10.1016/j.heliyon.2019.e01333,92,Heliyon,Elsevier BV,2019,"Influence of Ag, Au and Pd noble metals doping on structural, optical and antimicrobial properties of zinc oxide and titanium dioxide nanomaterials",TRUE,TRUE,gold,92_10.1016@j.heliyon.2019.e01333.pdf,1
454,Au,1,Escherichia coli,0,ATCC 25922,Chemical_synthesis using tetrachloroauric-III-acid hydrate and zinc nitrate,MBEC,156,,,50,50,50,,24,,,,,,,,,https://linkinghub.elsevier.com/retrieve/pii/S2405844018352824,10.1016/j.heliyon.2019.e01333,92,Heliyon,Elsevier BV,2019,"Influence of Ag, Au and Pd noble metals doping on structural, optical and antimicrobial properties of zinc oxide and titanium dioxide nanomaterials",TRUE,TRUE,gold,92_10.1016@j.heliyon.2019.e01333.pdf,1
455,Au,1,Staphylococcus aureus,0,ATCC 25923,Chemical_synthesis using tetrachloroauric-III-acid hydrate,MIC,5000,,,1.4,1.4,1.4,,24,,,,,,,,,https://linkinghub.elsevier.com/retrieve/pii/S2405844018352824,10.1016/j.heliyon.2019.e01333,92,Heliyon,Elsevier BV,2019,"Influence of Ag, Au and Pd noble metals doping on structural, optical and antimicrobial properties of zinc oxide and titanium dioxide nanomaterials",TRUE,TRUE,gold,92_10.1016@j.heliyon.2019.e01333.pdf,1
456,Au,1,Staphylococcus aureus,0,ATCC 25923,Chemical_synthesis using tetrachloroauric-III-acid hydrate,MBEC,2500,,,1.4,1.4,1.4,,24,,,,,,,,,https://linkinghub.elsevier.com/retrieve/pii/S2405844018352824,10.1016/j.heliyon.2019.e01333,92,Heliyon,Elsevier BV,2019,"Influence of Ag, Au and Pd noble metals doping on structural, optical and antimicrobial properties of zinc oxide and titanium dioxide nanomaterials",TRUE,TRUE,gold,92_10.1016@j.heliyon.2019.e01333.pdf,1
457,Au,1,Staphylococcus aureus,0,ATCC 25923,Chemical_synthesis using tetrachloroauric-III-acid hydrate and zinc nitrate,MIC,78,,,50,50,50,,24,,,,,,,,,https://linkinghub.elsevier.com/retrieve/pii/S2405844018352824,10.1016/j.heliyon.2019.e01333,92,Heliyon,Elsevier BV,2019,"Influence of Ag, Au and Pd noble metals doping on structural, optical and antimicrobial properties of zinc oxide and titanium dioxide nanomaterials",TRUE,TRUE,gold,92_10.1016@j.heliyon.2019.e01333.pdf,1
458,Au,1,Staphylococcus aureus,0,ATCC 25923,Chemical_synthesis using tetrachloroauric-III-acid hydrate and zinc nitrate,MBEC,625,,,50,50,50,,24,,,,,,,,,https://linkinghub.elsevier.com/retrieve/pii/S2405844018352824,10.1016/j.heliyon.2019.e01333,92,Heliyon,Elsevier BV,2019,"Influence of Ag, Au and Pd noble metals doping on structural, optical and antimicrobial properties of zinc oxide and titanium dioxide nanomaterials",TRUE,TRUE,gold,92_10.1016@j.heliyon.2019.e01333.pdf,1
459,Bi2O3,0,Escherichia coli,0,ATCC 25922,green_synthesis using mentha pulegium aqueous extract,MIC,10000,,,120,120,120,nanorods,24,,,,,,,,,https://brieflands.com/articles/ijpr-124421.html#T1,10.22037/ijpr.2019.15578.13190,98,Iranian Journal of Pharmaceutical Research,Brieflands,2020,Green Synthesis and Characterization of Bismuth Oxide Nanoparticle UsingпїЅMentha PulegiumпїЅExtract,TRUE,TRUE,green,98_ijpr-19-70.pdf,1
460,Bi2O3,0,Escherichia coli,0,ATCC 25922,green_synthesis using mentha pulegium aqueous extract,MBC,10000,,,120,120,120,nanorods,24,,,,,,,,,https://brieflands.com/articles/ijpr-124421.html#T1,10.22037/ijpr.2019.15578.13190,98,Iranian Journal of Pharmaceutical Research,Brieflands,2020,Green Synthesis and Characterization of Bismuth Oxide Nanoparticle UsingпїЅMentha PulegiumпїЅExtract,TRUE,TRUE,green,98_ijpr-19-70.pdf,1
461,Bi2O3,0,Salmonella enterica,0,ATCC 1231,green_synthesis using mentha pulegium aqueous extract,MIC,2500,,,120,120,120,nanorods,24,,,,,,,,,https://brieflands.com/articles/ijpr-124421.html#T1,10.22037/ijpr.2019.15578.13190,98,Iranian Journal of Pharmaceutical Research,Brieflands,2020,Green Synthesis and Characterization of Bismuth Oxide Nanoparticle UsingпїЅMentha PulegiumпїЅExtract,TRUE,TRUE,green,98_ijpr-19-70.pdf,1
462,Bi2O3,0,Salmonella enterica,0,ATCC 1231,green_synthesis using mentha pulegium aqueous extract,MBC,10000,,,120,120,120,nanorods,24,,,,,,,,,https://brieflands.com/articles/ijpr-124421.html#T1,10.22037/ijpr.2019.15578.13190,98,Iranian Journal of Pharmaceutical Research,Brieflands,2020,Green Synthesis and Characterization of Bismuth Oxide Nanoparticle UsingпїЅMentha PulegiumпїЅExtract,TRUE,TRUE,green,98_ijpr-19-70.pdf,1
463,Bi2O3,0,Staphylococcus aureus,0,ATCC 6538,green_synthesis using mentha pulegium aqueous extract,MIC,10000,,,120,120,120,nanorods,24,,,,,,,,,https://brieflands.com/articles/ijpr-124421.html#T1,10.22037/ijpr.2019.15578.13190,98,Iranian Journal of Pharmaceutical Research,Brieflands,2020,Green Synthesis and Characterization of Bismuth Oxide Nanoparticle UsingпїЅMentha PulegiumпїЅExtract,TRUE,TRUE,green,98_ijpr-19-70.pdf,1
464,Bi2O3,0,Staphylococcus aureus,0,ATCC 6538,green_synthesis using mentha pulegium aqueous extract,MBC,10000,,,120,120,120,nanorods,24,,,,,,,,,https://brieflands.com/articles/ijpr-124421.html#T1,10.22037/ijpr.2019.15578.13190,98,Iranian Journal of Pharmaceutical Research,Brieflands,2020,Green Synthesis and Characterization of Bismuth Oxide Nanoparticle UsingпїЅMentha PulegiumпїЅExtract,TRUE,TRUE,green,98_ijpr-19-70.pdf,1
465,CeO2,0,Bacillus cereus,0,ATCC 11778,chemical_synthesis using cerium nitrate,MIC,4300,,,5,15,10,cubic,24,,,,,,,,,https://www.ncbi.nlm.nih.gov/pmc/articles/PMC7466638/,10.3390/nano10081614,99,Nanomaterials,MDPI AG,2020,Cerium Oxide Nanoparticles and Their Efficient Antibacterial Application In Vitro against Gram-Positive and Gram-Negative Pathogens,TRUE,TRUE,gold,99_10.3390@nano10081614.pdf,1
466,CeO2,0,Bacillus cereus,0,ATCC 11778,chemical_synthesis using cerium nitrate,MBC,4300,,,5,15,10,cubic,24,,,,,,,,,https://www.ncbi.nlm.nih.gov/pmc/articles/PMC7466638/,10.3390/nano10081614,99,Nanomaterials,MDPI AG,2020,Cerium Oxide Nanoparticles and Their Efficient Antibacterial Application In Vitro against Gram-Positive and Gram-Negative Pathogens,TRUE,TRUE,gold,99_10.3390@nano10081614.pdf,1
467,CeO2,0,Escherichia coli,0,ATC 25922,chemical_synthesis using cerium nitrate,MIC,2150,,,5,15,10,cubic,24,,,,,,,,,https://www.ncbi.nlm.nih.gov/pmc/articles/PMC7466638/,10.3390/nano10081614,99,Nanomaterials,MDPI AG,2020,Cerium Oxide Nanoparticles and Their Efficient Antibacterial Application In Vitro against Gram-Positive and Gram-Negative Pathogens,TRUE,TRUE,gold,99_10.3390@nano10081614.pdf,1
468,CeO2,0,Escherichia coli,0,ATC 25922,chemical_synthesis using cerium nitrate,MBC,2150,,,5,15,10,cubic,24,,,,,,,,,https://www.ncbi.nlm.nih.gov/pmc/articles/PMC7466638/,10.3390/nano10081614,99,Nanomaterials,MDPI AG,2020,Cerium Oxide Nanoparticles and Their Efficient Antibacterial Application In Vitro against Gram-Positive and Gram-Negative Pathogens,TRUE,TRUE,gold,99_10.3390@nano10081614.pdf,1
469,CeO2,0,Listeria monocytogenes,0,ATCC 35152,chemical_synthesis using cerium nitrate,MIC,1070,,,5,15,10,cubic,24,,,,,,,,,https://www.ncbi.nlm.nih.gov/pmc/articles/PMC7466638/,10.3390/nano10081614,99,Nanomaterials,MDPI AG,2020,Cerium Oxide Nanoparticles and Their Efficient Antibacterial Application In Vitro against Gram-Positive and Gram-Negative Pathogens,TRUE,TRUE,gold,99_10.3390@nano10081614.pdf,1
470,CeO2,0,Listeria monocytogenes,0,ATCC 35152,chemical_synthesis using cerium nitrate,MBC,1070,,,5,15,10,cubic,24,,,,,,,,,https://www.ncbi.nlm.nih.gov/pmc/articles/PMC7466638/,10.3390/nano10081614,99,Nanomaterials,MDPI AG,2020,Cerium Oxide Nanoparticles and Their Efficient Antibacterial Application In Vitro against Gram-Positive and Gram-Negative Pathogens,TRUE,TRUE,gold,99_10.3390@nano10081614.pdf,1
471,CeO2,0,Salmonella typhimurium,0,ATCC 14028,chemical_synthesis using cerium nitrate,MIC,1070,,,5,15,10,cubic,24,,,,,,,,,https://www.ncbi.nlm.nih.gov/pmc/articles/PMC7466638/,10.3390/nano10081614,99,Nanomaterials,MDPI AG,2020,Cerium Oxide Nanoparticles and Their Efficient Antibacterial Application In Vitro against Gram-Positive and Gram-Negative Pathogens,TRUE,TRUE,gold,99_10.3390@nano10081614.pdf,1
472,CeO2,0,Salmonella typhimurium,0,ATCC 14028,chemical_synthesis using cerium nitrate,MBC,1070,,,5,15,10,cubic,24,,,,,,,,,https://www.ncbi.nlm.nih.gov/pmc/articles/PMC7466638/,10.3390/nano10081614,99,Nanomaterials,MDPI AG,2020,Cerium Oxide Nanoparticles and Their Efficient Antibacterial Application In Vitro against Gram-Positive and Gram-Negative Pathogens,TRUE,TRUE,gold,99_10.3390@nano10081614.pdf,1
473,CeO2,0,Staphylococcus aureus,0,ATCC 65389,chemical_synthesis using cerium nitrate,MIC,10000,,,5,15,10,cubic,24,,,,,,,,,https://www.ncbi.nlm.nih.gov/pmc/articles/PMC7466638/,10.3390/nano10081614,99,Nanomaterials,MDPI AG,2020,Cerium Oxide Nanoparticles and Their Efficient Antibacterial Application In Vitro against Gram-Positive and Gram-Negative Pathogens,TRUE,TRUE,gold,99_10.3390@nano10081614.pdf,1
474,CeO2,0,Staphylococcus aureus,0,ATCC 65389,chemical_synthesis using cerium nitrate,MBC,10000,,,5,15,10,cubic,24,,,,,,,,,https://www.ncbi.nlm.nih.gov/pmc/articles/PMC7466638/,10.3390/nano10081614,99,Nanomaterials,MDPI AG,2020,Cerium Oxide Nanoparticles and Their Efficient Antibacterial Application In Vitro against Gram-Positive and Gram-Negative Pathogens,TRUE,TRUE,gold,99_10.3390@nano10081614.pdf,1
475,Cu,0,Bacillus subtilis,0,MTCC 441,chemical_synthesis using sodium borohydride and copper ions,MIC,20,,,6.86,16.53,9.25,spherical,24,,,,,,,,,https://doi.org/10.1016/j.actbio.2007.11.006,10.1016/j.actbio.2007.11.006,1,Acta Biomaterialia,Elsevier BV,2008,Strain specificity in antimicrobial activity of silver and copper nanoparticles,FALSE,FALSE,closed,1_ruparelia2008.pdf,0
476,Cu,0,Bacillus subtilis,0,MTCC 441,chemical_synthesis using sodium borohydride and copper ions,MBC,40,,,6.86,16.53,9.25,spherical,24,,,,,,,,,https://doi.org/10.1016/j.actbio.2007.11.006,10.1016/j.actbio.2007.11.006,1,Acta Biomaterialia,Elsevier BV,2008,Strain specificity in antimicrobial activity of silver and copper nanoparticles,FALSE,FALSE,closed,1_ruparelia2008.pdf,0
477,Cu,0,Escherichia coli,0,MTCC 443,chemical_synthesis using sodium borohydride and copper ions,MIC,140,,,6.86,16.53,9.25,spherical,24,,,,,,,,,https://doi.org/10.1016/j.actbio.2007.11.006,10.1016/j.actbio.2007.11.006,1,Acta Biomaterialia,Elsevier BV,2008,Strain specificity in antimicrobial activity of silver and copper nanoparticles,FALSE,FALSE,closed,1_ruparelia2008.pdf,0
478,Cu,0,Escherichia coli,0,MTCC 739,chemical_synthesis using sodium borohydride and copper ions,MIC,220,,,6.86,16.53,9.25,spherical,24,,,,,,,,,https://doi.org/10.1016/j.actbio.2007.11.006,10.1016/j.actbio.2007.11.006,1,Acta Biomaterialia,Elsevier BV,2008,Strain specificity in antimicrobial activity of silver and copper nanoparticles,FALSE,FALSE,closed,1_ruparelia2008.pdf,0
479,Cu,0,Escherichia coli,0,MTCC 1302,chemical_synthesis using sodium borohydride and copper ions,MIC,200,,,6.86,16.53,9.25,spherical,24,,,,,,,,,https://doi.org/10.1016/j.actbio.2007.11.006,10.1016/j.actbio.2007.11.006,1,Acta Biomaterialia,Elsevier BV,2008,Strain specificity in antimicrobial activity of silver and copper nanoparticles,FALSE,FALSE,closed,1_ruparelia2008.pdf,0
480,Cu,0,Escherichia coli,0,MTCC 1687,chemical_synthesis using sodium borohydride and copper ions,MIC,280,,,6.86,16.53,9.25,spherical,24,,,,,,,,,https://doi.org/10.1016/j.actbio.2007.11.006,10.1016/j.actbio.2007.11.006,1,Acta Biomaterialia,Elsevier BV,2008,Strain specificity in antimicrobial activity of silver and copper nanoparticles,FALSE,FALSE,closed,1_ruparelia2008.pdf,0
481,Cu,0,Escherichia coli,0,MTCC 443,chemical_synthesis using sodium borohydride and copper ions,MBC,160,,,6.86,16.53,9.25,spherical,24,,,,,,,,,https://doi.org/10.1016/j.actbio.2007.11.006,10.1016/j.actbio.2007.11.006,1,Acta Biomaterialia,Elsevier BV,2008,Strain specificity in antimicrobial activity of silver and copper nanoparticles,FALSE,FALSE,closed,1_ruparelia2008.pdf,0
482,Cu,0,Escherichia coli,0,MTCC 739,chemical_synthesis using sodium borohydride and copper ions,MBC,260,,,6.86,16.53,9.25,spherical,24,,,,,,,,,https://doi.org/10.1016/j.actbio.2007.11.006,10.1016/j.actbio.2007.11.006,1,Acta Biomaterialia,Elsevier BV,2008,Strain specificity in antimicrobial activity of silver and copper nanoparticles,FALSE,FALSE,closed,1_ruparelia2008.pdf,0
483,Cu,0,Escherichia coli,0,MTCC 1302,chemical_synthesis using sodium borohydride and copper ions,MBC,220,,,6.86,16.53,9.25,spherical,24,,,,,,,,,https://doi.org/10.1016/j.actbio.2007.11.006,10.1016/j.actbio.2007.11.006,1,Acta Biomaterialia,Elsevier BV,2008,Strain specificity in antimicrobial activity of silver and copper nanoparticles,FALSE,FALSE,closed,1_ruparelia2008.pdf,0
484,Cu,0,Escherichia coli,0,MTCC 1687,chemical_synthesis using sodium borohydride and copper ions,MBC,300,,,6.86,16.53,9.25,spherical,24,,,,,,,,,https://doi.org/10.1016/j.actbio.2007.11.006,10.1016/j.actbio.2007.11.006,1,Acta Biomaterialia,Elsevier BV,2008,Strain specificity in antimicrobial activity of silver and copper nanoparticles,FALSE,FALSE,closed,1_ruparelia2008.pdf,0
485,Cu,0,Staphylococcus aureus,0,NCIM 2079,chemical_synthesis using sodium borohydride and copper ions,MIC,140,,,6.86,16.53,9.25,spherical,24,,,,,,,,,https://doi.org/10.1016/j.actbio.2007.11.006,10.1016/j.actbio.2007.11.006,1,Acta Biomaterialia,Elsevier BV,2008,Strain specificity in antimicrobial activity of silver and copper nanoparticles,FALSE,FALSE,closed,1_ruparelia2008.pdf,0
486,Cu,0,Staphylococcus aureus,0,NCIM 5021,chemical_synthesis using sodium borohydride and copper ions,MIC,140,,,6.86,16.53,9.25,spherical,24,,,,,,,,,https://doi.org/10.1016/j.actbio.2007.11.006,10.1016/j.actbio.2007.11.006,1,Acta Biomaterialia,Elsevier BV,2008,Strain specificity in antimicrobial activity of silver and copper nanoparticles,FALSE,FALSE,closed,1_ruparelia2008.pdf,0
487,Cu,0,Staphylococcus aureus,0,NCIM 5022,chemical_synthesis using sodium borohydride and copper ions,MIC,140,,,6.86,16.53,9.25,spherical,24,,,,,,,,,https://doi.org/10.1016/j.actbio.2007.11.006,10.1016/j.actbio.2007.11.006,1,Acta Biomaterialia,Elsevier BV,2008,Strain specificity in antimicrobial activity of silver and copper nanoparticles,FALSE,FALSE,closed,1_ruparelia2008.pdf,0
488,Cu,0,Staphylococcus aureus,0,NCIM 2079,chemical_synthesis using sodium borohydride and copper ions,MBC,160,,,6.86,16.53,9.25,spherical,24,,,,,,,,,https://doi.org/10.1016/j.actbio.2007.11.006,10.1016/j.actbio.2007.11.006,1,Acta Biomaterialia,Elsevier BV,2008,Strain specificity in antimicrobial activity of silver and copper nanoparticles,FALSE,FALSE,closed,1_ruparelia2008.pdf,0
489,Cu,0,Staphylococcus aureus,0,NCIM 5021,chemical_synthesis using sodium borohydride and copper ions,MBC,160,,,6.86,16.53,9.25,spherical,24,,,,,,,,,https://doi.org/10.1016/j.actbio.2007.11.006,10.1016/j.actbio.2007.11.006,1,Acta Biomaterialia,Elsevier BV,2008,Strain specificity in antimicrobial activity of silver and copper nanoparticles,FALSE,FALSE,closed,1_ruparelia2008.pdf,0
490,Cu,0,Staphylococcus aureus,0,NCIM 5022,chemical_synthesis using sodium borohydride and copper ions,MBC,160,,,6.86,16.53,9.25,spherical,24,,,,,,,,,https://doi.org/10.1016/j.actbio.2007.11.006,10.1016/j.actbio.2007.11.006,1,Acta Biomaterialia,Elsevier BV,2008,Strain specificity in antimicrobial activity of silver and copper nanoparticles,FALSE,FALSE,closed,1_ruparelia2008.pdf,0
491,CuO,0,Bacillus subtilis,0,MTCC 441,green_synthesis using aqueous extract of Ocimum tenuiflorum leaves. 5 mmol/kg Cu(CH3COO)2*H2O,MIC,391,,,6,18,12,spheroidal,18,,,,,,,,,https://doi.org/10.1016/j.jece.2021.105395,10.1016/j.jece.2021.105395,100,Journal of Environmental Chemical Engineering,Elsevier BV,2021,Eco-friendly Ocimum tenuiflorum green route synthesis of CuO nanoparticles: Characterizations on photocatalytic and antibacterial activities,FALSE,FALSE,closed,100_sharma2021.pdf,0
492,CuO,0,Bacillus subtilis,0,MTCC 441,green_synthesis using aqueous extract of Ocimum tenuiflorum leaves. 10 mmol/kg Cu(CH3COO)2*H2O,MIC,391,,,6,18,12,spheroidal,18,,,,,,,,,https://doi.org/10.1016/j.jece.2021.105395,10.1016/j.jece.2021.105395,100,Journal of Environmental Chemical Engineering,Elsevier BV,2021,Eco-friendly Ocimum tenuiflorum green route synthesis of CuO nanoparticles: Characterizations on photocatalytic and antibacterial activities,FALSE,FALSE,closed,100_sharma2021.pdf,0
493,CuO,0,Bacillus subtilis,0,MTCC 441,green_synthesis using aqueous extract of Ocimum tenuiflorum leaves. 50 mmol/kg Cu(CH3COO)2*H2O,MIC,391,,,6,18,12,spheroidal,18,,,,,,,,,https://doi.org/10.1016/j.jece.2021.105395,10.1016/j.jece.2021.105395,100,Journal of Environmental Chemical Engineering,Elsevier BV,2021,Eco-friendly Ocimum tenuiflorum green route synthesis of CuO nanoparticles: Characterizations on photocatalytic and antibacterial activities,FALSE,FALSE,closed,100_sharma2021.pdf,0
494,CuO,0,Bacillus subtilis,0,MTCC 441,green_synthesis using aqueous extract of Ocimum tenuiflorum leaves. 5 mmol/kg Cu(CH3COO)2*H2O,MBC,6250,,,6,18,12,spheroidal,18,,,,,,,,,https://doi.org/10.1016/j.jece.2021.105395,10.1016/j.jece.2021.105395,100,Journal of Environmental Chemical Engineering,Elsevier BV,2021,Eco-friendly Ocimum tenuiflorum green route synthesis of CuO nanoparticles: Characterizations on photocatalytic and antibacterial activities,FALSE,FALSE,closed,100_sharma2021.pdf,0
495,CuO,0,Bacillus subtilis,0,MTCC 441,green_synthesis using aqueous extract of Ocimum tenuiflorum leaves. 10 mmol/kg Cu(CH3COO)2*H2O,MBC,12500,,,6,18,12,spheroidal,18,,,,,,,,,https://doi.org/10.1016/j.jece.2021.105395,10.1016/j.jece.2021.105395,100,Journal of Environmental Chemical Engineering,Elsevier BV,2021,Eco-friendly Ocimum tenuiflorum green route synthesis of CuO nanoparticles: Characterizations on photocatalytic and antibacterial activities,FALSE,FALSE,closed,100_sharma2021.pdf,0
496,CuO,0,Bacillus subtilis,0,MTCC 441,green_synthesis using aqueous extract of Ocimum tenuiflorum leaves. 50 mmol/kg Cu(CH3COO)2*H2O,MBC,6250,,,6,18,12,spheroidal,18,,,,,,,,,https://doi.org/10.1016/j.jece.2021.105395,10.1016/j.jece.2021.105395,100,Journal of Environmental Chemical Engineering,Elsevier BV,2021,Eco-friendly Ocimum tenuiflorum green route synthesis of CuO nanoparticles: Characterizations on photocatalytic and antibacterial activities,FALSE,FALSE,closed,100_sharma2021.pdf,0
497,CuO,0,Escherichia coli,0,MTCC 739,green_synthesis using aqueous extract of Ocimum tenuiflorum leaves. 5 mmol/kg Cu(CH3COO)2*H2O,MIC,391,,,6,18,12,spheroidal,18,,,,,,,,,https://doi.org/10.1016/j.jece.2021.105395,10.1016/j.jece.2021.105395,100,Journal of Environmental Chemical Engineering,Elsevier BV,2021,Eco-friendly Ocimum tenuiflorum green route synthesis of CuO nanoparticles: Characterizations on photocatalytic and antibacterial activities,FALSE,FALSE,closed,100_sharma2021.pdf,0
