Repository: anastasiavepreva/ChemX

# ChemX: A Collection of Chemistry Datasets for Benchmarking Automated Information Extraction

## Abstract

ChemX is a collection of 10 manually curated benchmarking datasets developed to support robust automated information extraction in chemistry. It spans two major domains — **nanomaterials** and **small molecules** — and enables evaluation across multiple modalities including text, tables, and figures.

ChemX is designed to benchmark large language models and multi-agent systems in real-world chemical contexts, emphasizing reproducibility, schema-based annotation, and domain-specific validation.

File: data/datasets/seltox.csv (part 6 of 39)
sn,np,coating,bacteria,mdr,strain,np_synthesis,method,mic_np_µg_ml,concentration,zoi_np_mm,np_size_min_nm,np_size_max_nm,np_size_avg_nm,shape,time_set_hours,zeta_potential_mV,solvent_for_extract,temperature_for_extract_C,duration_preparing_extract_min,precursor_of_np,concentration_of_precursor_mM,hydrodynamic_diameter_nm,ph_during_synthesis,reference,doi,article_list,journal_name,publisher,year,title,journal_is_oa,is_oa,oa_status,pdf,access
498,CuO,0,Escherichia coli,0,MTCC 739,green_synthesis using aqueous extract of Ocimum tenuiflorum leaves. 10 mmol/kg Cu(CH3COO)2*H2O,MIC,195,,,6,18,12,spheroidal,18,,,,,,,,,https://doi.org/10.1016/j.jece.2021.105395,10.1016/j.jece.2021.105395,100,Journal of Environmental Chemical Engineering,Elsevier BV,2021,Eco-friendly Ocimum tenuiflorum green route synthesis of CuO nanoparticles: Characterizations on photocatalytic and antibacterial activities,FALSE,FALSE,closed,100_sharma2021.pdf,0
499,CuO,0,Escherichia coli,0,MTCC 739,green_synthesis using aqueous extract of Ocimum tenuiflorum leaves. 50 mmol/kg Cu(CH3COO)2*H2O,MIC,391,,,6,18,12,spheroidal,18,,,,,,,,,https://doi.org/10.1016/j.jece.2021.105395,10.1016/j.jece.2021.105395,100,Journal of Environmental Chemical Engineering,Elsevier BV,2021,Eco-friendly Ocimum tenuiflorum green route synthesis of CuO nanoparticles: Characterizations on photocatalytic and antibacterial activities,FALSE,FALSE,closed,100_sharma2021.pdf,0
500,CuO,0,Escherichia coli,0,MTCC 739,green_synthesis using aqueous extract of Ocimum tenuiflorum leaves. 5 mmol/kg Cu(CH3COO)2*H2O,MBC,3125,,,6,18,12,spheroidal,18,,,,,,,,,https://doi.org/10.1016/j.jece.2021.105395,10.1016/j.jece.2021.105395,100,Journal of Environmental Chemical Engineering,Elsevier BV,2021,Eco-friendly Ocimum tenuiflorum green route synthesis of CuO nanoparticles: Characterizations on photocatalytic and antibacterial activities,FALSE,FALSE,closed,100_sharma2021.pdf,0
501,CuO,0,Escherichia coli,0,MTCC 739,green_synthesis using aqueous extract of Ocimum tenuiflorum leaves. 10 mmol/kg Cu(CH3COO)2*H2O,MBC,3125,,,6,18,12,spheroidal,18,,,,,,,,,https://doi.org/10.1016/j.jece.2021.105395,10.1016/j.jece.2021.105395,100,Journal of Environmental Chemical Engineering,Elsevier BV,2021,Eco-friendly Ocimum tenuiflorum green route synthesis of CuO nanoparticles: Characterizations on photocatalytic and antibacterial activities,FALSE,FALSE,closed,100_sharma2021.pdf,0
502,CuO,0,Escherichia coli,0,MTCC 739,green_synthesis using aqueous extract of Ocimum tenuiflorum leaves. 50 mmol/kg Cu(CH3COO)2*H2O,MBC,3125,,,6,18,12,spheroidal,18,,,,,,,,,https://doi.org/10.1016/j.jece.2021.105395,10.1016/j.jece.2021.105395,100,Journal of Environmental Chemical Engineering,Elsevier BV,2021,Eco-friendly Ocimum tenuiflorum green route synthesis of CuO nanoparticles: Characterizations on photocatalytic and antibacterial activities,FALSE,FALSE,closed,100_sharma2021.pdf,0
503,CuO,0,Staphylococcus aureus,0,MTCC 737,green_synthesis using aqueous extract of Ocimum tenuiflorum leaves. 5 mmol/kg Cu(CH3COO)2*H2O,MIC,391,,,6,18,12,spheroidal,18,,,,,,,,,https://doi.org/10.1016/j.jece.2021.105395,10.1016/j.jece.2021.105395,100,Journal of Environmental Chemical Engineering,Elsevier BV,2021,Eco-friendly Ocimum tenuiflorum green route synthesis of CuO nanoparticles: Characterizations on photocatalytic and antibacterial activities,FALSE,FALSE,closed,100_sharma2021.pdf,0
504,CuO,0,Staphylococcus aureus,0,MTCC 737,green_synthesis using aqueous extract of Ocimum tenuiflorum leaves. 10 mmol/kg Cu(CH3COO)2*H2O,MIC,391,,,6,18,12,spheroidal,18,,,,,,,,,https://doi.org/10.1016/j.jece.2021.105395,10.1016/j.jece.2021.105395,100,Journal of Environmental Chemical Engineering,Elsevier BV,2021,Eco-friendly Ocimum tenuiflorum green route synthesis of CuO nanoparticles: Characterizations on photocatalytic and antibacterial activities,FALSE,FALSE,closed,100_sharma2021.pdf,0
505,CuO,0,Staphylococcus aureus,0,MTCC 737,green_synthesis using aqueous extract of Ocimum tenuiflorum leaves. 50 mmol/kg Cu(CH3COO)2*H2O,MIC,781,,,6,18,12,spheroidal,18,,,,,,,,,https://doi.org/10.1016/j.jece.2021.105395,10.1016/j.jece.2021.105395,100,Journal of Environmental Chemical Engineering,Elsevier BV,2021,Eco-friendly Ocimum tenuiflorum green route synthesis of CuO nanoparticles: Characterizations on photocatalytic and antibacterial activities,FALSE,FALSE,closed,100_sharma2021.pdf,0
506,CuO,0,Staphylococcus aureus,0,MTCC 737,green_synthesis using aqueous extract of Ocimum tenuiflorum leaves. 5 mmol/kg Cu(CH3COO)2*H2O,MBC,3125,,,6,18,12,spheroidal,18,,,,,,,,,https://doi.org/10.1016/j.jece.2021.105395,10.1016/j.jece.2021.105395,100,Journal of Environmental Chemical Engineering,Elsevier BV,2021,Eco-friendly Ocimum tenuiflorum green route synthesis of CuO nanoparticles: Characterizations on photocatalytic and antibacterial activities,FALSE,FALSE,closed,100_sharma2021.pdf,0
507,CuO,0,Staphylococcus aureus,0,MTCC 737,green_synthesis using aqueous extract of Ocimum tenuiflorum leaves. 10 mmol/kg Cu(CH3COO)2*H2O,MBC,3125,,,6,18,12,spheroidal,18,,,,,,,,,https://doi.org/10.1016/j.jece.2021.105395,10.1016/j.jece.2021.105395,100,Journal of Environmental Chemical Engineering,Elsevier BV,2021,Eco-friendly Ocimum tenuiflorum green route synthesis of CuO nanoparticles: Characterizations on photocatalytic and antibacterial activities,FALSE,FALSE,closed,100_sharma2021.pdf,0
508,CuO,0,Staphylococcus aureus,0,MTCC 737,green_synthesis using aqueous extract of Ocimum tenuiflorum leaves. 50 mmol/kg Cu(CH3COO)2*H2O,MBC,3125,,,6,18,12,spheroidal,18,,,,,,,,,https://doi.org/10.1016/j.jece.2021.105395,10.1016/j.jece.2021.105395,100,Journal of Environmental Chemical Engineering,Elsevier BV,2021,Eco-friendly Ocimum tenuiflorum green route synthesis of CuO nanoparticles: Characterizations on photocatalytic and antibacterial activities,FALSE,FALSE,closed,100_sharma2021.pdf,0
509,CuO,0,Serratia marcescens,0,,chemical_synthesis using Cu(NO3)2,MIC,62.5,,,14,24,20,spherical,24,,,,,,,,,https://www.sciencedirect.com/science/article/abs/pii/S1387700323000163,10.1016/j.inoche.2023.110404,95,Inorganic Chemistry Communications,Elsevier BV,2023,"Preparation and characterization of CuO, Ag2O and ZnO nanoparticles and Investigation of their antibacterial and anticancer properties on HCT-116 and C26 cells",FALSE,FALSE,closed,95_1-s2.0-S1387700323000163-main.pdf,0
510,CuO,0,Bacillus cereus,0,,chemical_synthesis using Cu(NO3)2,MIC,62.5,,,14,24,20,spherical,24,,,,,,,,,https://www.sciencedirect.com/science/article/abs/pii/S1387700323000163,10.1016/j.inoche.2023.110404,95,Inorganic Chemistry Communications,Elsevier BV,2023,"Preparation and characterization of CuO, Ag2O and ZnO nanoparticles and Investigation of their antibacterial and anticancer properties on HCT-116 and C26 cells",FALSE,FALSE,closed,95_1-s2.0-S1387700323000163-main.pdf,0
511,CuO,0,Enterococcus faecalis,0,,chemical_synthesis using Cu(NO3)2,MIC,62.5,,,14,24,20,spherical,24,,,,,,,,,https://www.sciencedirect.com/science/article/abs/pii/S1387700323000163,10.1016/j.inoche.2023.110404,95,Inorganic Chemistry Communications,Elsevier BV,2023,"Preparation and characterization of CuO, Ag2O and ZnO nanoparticles and Investigation of their antibacterial and anticancer properties on HCT-116 and C26 cells",FALSE,FALSE,closed,95_1-s2.0-S1387700323000163-main.pdf,0
512,CuO,0,Escherichia coli,0,,chemical_synthesis using Cu(NO3)2,MIC,62.5,,,14,24,20,spherical,24,,,,,,,,,https://www.sciencedirect.com/science/article/abs/pii/S1387700323000163,10.1016/j.inoche.2023.110404,95,Inorganic Chemistry Communications,Elsevier BV,2023,"Preparation and characterization of CuO, Ag2O and ZnO nanoparticles and Investigation of their antibacterial and anticancer properties on HCT-116 and C26 cells",FALSE,FALSE,closed,95_1-s2.0-S1387700323000163-main.pdf,0
513,CuO,0,Staphylococcus aureus,0,,chemical_synthesis using Cu(NO3)2,MIC,125,,,14,24,20,spherical,24,,,,,,,,,https://www.sciencedirect.com/science/article/abs/pii/S1387700323000163,10.1016/j.inoche.2023.110404,95,Inorganic Chemistry Communications,Elsevier BV,2023,"Preparation and characterization of CuO, Ag2O and ZnO nanoparticles and Investigation of their antibacterial and anticancer properties on HCT-116 and C26 cells",FALSE,FALSE,closed,95_1-s2.0-S1387700323000163-main.pdf,0
514,CuO,0,Bacillus subtilis,0,MTCC 441,green_synthesis using Aloe-vera leaf extract. 5 mmol/kg Cu(CH3COO)2*H2O,MIC,98,,,6,18,12,spheroidal,18,,,,,,,,,https://www.tandfonline.com/doi/abs/10.1080/01932691.2020.1791719,10.1080/01932691.2020.1791719,101,Journal of Dispersion Science and Technology,Informa UK Limited,2020,Aloe-vera leaf extract as a green agent for the synthesis of CuO nanoparticles inactivating bacterial pathogens and dye,FALSE,FALSE,closed,101_sharma2020.pdf,0
515,CuO,0,Bacillus subtilis,0,MTCC 441,green_synthesis using Aloe-vera leaf extract. 5 mmol/kg Cu(CH3COO)2*H2O,MIC,391,,,6,18,12,spheroidal,18,,,,,,,,,https://www.tandfonline.com/doi/abs/10.1080/01932691.2020.1791719,10.1080/01932691.2020.1791719,101,Journal of Dispersion Science and Technology,Informa UK Limited,2020,Aloe-vera leaf extract as a green agent for the synthesis of CuO nanoparticles inactivating bacterial pathogens and dye,FALSE,FALSE,closed,101_sharma2020.pdf,0
516,CuO,0,Bacillus subtilis,0,MTCC 441,green_synthesis using Aloe-vera leaf extract. 5 mmol/kg Cu(CH3COO)2*H2O,MBC,1562,,,6,18,12,spheroidal,18,,,,,,,,,https://www.tandfonline.com/doi/abs/10.1080/01932691.2020.1791719,10.1080/01932691.2020.1791719,101,Journal of Dispersion Science and Technology,Informa UK Limited,2020,Aloe-vera leaf extract as a green agent for the synthesis of CuO nanoparticles inactivating bacterial pathogens and dye,FALSE,FALSE,closed,101_sharma2020.pdf,0
517,CuO,0,Escherichia coli,0,MTCC 739,green_synthesis using Aloe-vera leaf extract. 50 mmol/kg Cu(CH3COO)2*H2O,MIC,391,,,6,18,12,spheroidal,18,,,,,,,,,https://www.tandfonline.com/doi/abs/10.1080/01932691.2020.1791719,10.1080/01932691.2020.1791719,101,Journal of Dispersion Science and Technology,Informa UK Limited,2020,Aloe-vera leaf extract as a green agent for the synthesis of CuO nanoparticles inactivating bacterial pathogens and dye,FALSE,FALSE,closed,101_sharma2020.pdf,0
518,CuO,0,Escherichia coli,0,MTCC 739,green_synthesis using Aloe-vera leaf extract. 50 mmol/kg Cu(CH3COO)2*H2O,MBC,1562,,,6,18,12,spheroidal,18,,,,,,,,,https://www.tandfonline.com/doi/abs/10.1080/01932691.2020.1791719,10.1080/01932691.2020.1791719,101,Journal of Dispersion Science and Technology,Informa UK Limited,2020,Aloe-vera leaf extract as a green agent for the synthesis of CuO nanoparticles inactivating bacterial pathogens and dye,FALSE,FALSE,closed,101_sharma2020.pdf,0
519,CuO,0,Escherichia coli,0,MTCC 739,green_synthesis using Aloe-vera leaf extract. 50 mmol/kg Cu(CH3COO)2*H2O,MBC,781,,,6,18,12,spheroidal,18,,,,,,,,,https://www.tandfonline.com/doi/abs/10.1080/01932691.2020.1791719,10.1080/01932691.2020.1791719,101,Journal of Dispersion Science and Technology,Informa UK Limited,2020,Aloe-vera leaf extract as a green agent for the synthesis of CuO nanoparticles inactivating bacterial pathogens and dye,FALSE,FALSE,closed,101_sharma2020.pdf,0
520,CuO,0,Staphylococcus aureus,0,MTCC 737,green_synthesis using Aloe-vera leaf extract. 10 mmol/kg Cu(CH3COO)2*H2O,MIC,391,,,6,18,12,spheroidal,18,,,,,,,,,https://www.tandfonline.com/doi/abs/10.1080/01932691.2020.1791719,10.1080/01932691.2020.1791719,101,Journal of Dispersion Science and Technology,Informa UK Limited,2020,Aloe-vera leaf extract as a green agent for the synthesis of CuO nanoparticles inactivating bacterial pathogens and dye,FALSE,FALSE,closed,101_sharma2020.pdf,0
521,CuO,0,Staphylococcus aureus,0,MTCC 737,green_synthesis using Aloe-vera leaf extract. 10 mmol/kg Cu(CH3COO)2*H2O,MIC,781,,,6,18,12,spheroidal,18,,,,,,,,,https://www.tandfonline.com/doi/abs/10.1080/01932691.2020.1791719,10.1080/01932691.2020.1791719,101,Journal of Dispersion Science and Technology,Informa UK Limited,2020,Aloe-vera leaf extract as a green agent for the synthesis of CuO nanoparticles inactivating bacterial pathogens and dye,FALSE,FALSE,closed,101_sharma2020.pdf,0
522,CuO,0,Staphylococcus aureus,0,MTCC 737,green_synthesis using Aloe-vera leaf extract. 10 mmol/kg Cu(CH3COO)2*H2O,MBC,3125,,,6,18,12,spheroidal,18,,,,,,,,,https://www.tandfonline.com/doi/abs/10.1080/01932691.2020.1791719,10.1080/01932691.2020.1791719,101,Journal of Dispersion Science and Technology,Informa UK Limited,2020,Aloe-vera leaf extract as a green agent for the synthesis of CuO nanoparticles inactivating bacterial pathogens and dye,FALSE,FALSE,closed,101_sharma2020.pdf,0
523,CuO,0,Staphylococcus aureus,0,MTCC 737,green_synthesis using Aloe-vera leaf extract. 10 mmol/kg Cu(CH3COO)2*H2O,MBC,1562,,,6,18,12,spheroidal,18,,,,,,,,,https://www.tandfonline.com/doi/abs/10.1080/01932691.2020.1791719,10.1080/01932691.2020.1791719,101,Journal of Dispersion Science and Technology,Informa UK Limited,2020,Aloe-vera leaf extract as a green agent for the synthesis of CuO nanoparticles inactivating bacterial pathogens and dye,FALSE,FALSE,closed,101_sharma2020.pdf,0
524,CuO,0,Staphylococcus aureus,0,MTCC 737,green_synthesis using Aloe-vera leaf extract. 10 mmol/kg Cu(CH3COO)2*H2O,MBC,781,,,6,18,12,spheroidal,18,,,,,,,,,https://www.tandfonline.com/doi/abs/10.1080/01932691.2020.1791719,10.1080/01932691.2020.1791719,101,Journal of Dispersion Science and Technology,Informa UK Limited,2020,Aloe-vera leaf extract as a green agent for the synthesis of CuO nanoparticles inactivating bacterial pathogens and dye,FALSE,FALSE,closed,101_sharma2020.pdf,0
525,Fe2O3,0,Cladosporium herbarum,0,,green_synthesis using iron and tannic acid,MIC,63,,,10,30,20,circular,48,,,,,,,,,https://pubmed.ncbi.nlm.nih.gov/29306005/,10.1016/j.micpath.2017.12.068,102,Microbial Pathogenesis,Elsevier BV,2018,"Preparation, characterization and antifungal activity of iron oxide nanoparticles",FALSE,FALSE,closed,102_parveen2018.pdf,0
526,Fe2O3,0,Pencillium chrysogenum,0,,green_synthesis using iron and tannic acid,MIC,16,,,10,30,20,circular,48,,,,,,,,,https://pubmed.ncbi.nlm.nih.gov/29306005/,10.1016/j.micpath.2017.12.068,102,Microbial Pathogenesis,Elsevier BV,2018,"Preparation, characterization and antifungal activity of iron oxide nanoparticles",FALSE,FALSE,closed,102_parveen2018.pdf,0
527,Fe2O3,0,Alternaria alternata,0,,green_synthesis using iron and tannic acid,MIC,32,,,10,30,20,circular,48,,,,,,,,,https://pubmed.ncbi.nlm.nih.gov/29306005/,10.1016/j.micpath.2017.12.068,102,Microbial Pathogenesis,Elsevier BV,2018,"Preparation, characterization and antifungal activity of iron oxide nanoparticles",FALSE,FALSE,closed,102_parveen2018.pdf,0
528,Fe2O3,0,Trichothecium roseum,0,,green_synthesis using iron and tannic acid,MIC,63,,,10,30,20,circular,48,,,,,,,,,https://pubmed.ncbi.nlm.nih.gov/29306005/,10.1016/j.micpath.2017.12.068,102,Microbial Pathogenesis,Elsevier BV,2018,"Preparation, characterization and antifungal activity of iron oxide nanoparticles",FALSE,FALSE,closed,102_parveen2018.pdf,0
529,Fe2O3,0,Aspergillus niger,0,,green_synthesis using iron and tannic acid,MIC,16,,,10,30,20,circular,48,,,,,,,,,https://pubmed.ncbi.nlm.nih.gov/29306005/,10.1016/j.micpath.2017.12.068,102,Microbial Pathogenesis,Elsevier BV,2018,"Preparation, characterization and antifungal activity of iron oxide nanoparticles",FALSE,FALSE,closed,102_parveen2018.pdf,0
530,Ni,0,Klebsiella pneumoniae,1,K-13,chemical_synthesis (East Nano Chemicals Co.),MIC,4000,,,10,90,50,spherical,24,,,,,,,,,https://pubmed.ncbi.nlm.nih.gov/34425454/,10.1016/j.jtemb.2021.126840,21,Journal of Trace Elements in Medicine and Biology,Elsevier BV,2021,"Antibacterial and antibiofilm efficacy of Ag NPs, Ni NPs and Al2O3 NPs singly and in combination against multidrug-resistant Klebsiella pneumoniae isolates",FALSE,FALSE,closed,21_S0946672X21001309.pdf,0
531,Ni,0,Klebsiella pneumoniae,1,K-33,chemical_synthesis (East Nano Chemicals Co.),MIC,8000,,,10,90,50,spherical,24,,,,,,,,,https://pubmed.ncbi.nlm.nih.gov/34425454/,10.1016/j.jtemb.2021.126840,21,Journal of Trace Elements in Medicine and Biology,Elsevier BV,2021,"Antibacterial and antibiofilm efficacy of Ag NPs, Ni NPs and Al2O3 NPs singly and in combination against multidrug-resistant Klebsiella pneumoniae isolates",FALSE,FALSE,closed,21_S0946672X21001309.pdf,0
532,Ni,0,Klebsiella pneumoniae,1,K-36,chemical_synthesis (East Nano Chemicals Co.),MIC,4000,,,10,90,50,spherical,24,,,,,,,,,https://pubmed.ncbi.nlm.nih.gov/34425454/,10.1016/j.jtemb.2021.126840,21,Journal of Trace Elements in Medicine and Biology,Elsevier BV,2021,"Antibacterial and antibiofilm efficacy of Ag NPs, Ni NPs and Al2O3 NPs singly and in combination against multidrug-resistant Klebsiella pneumoniae isolates",FALSE,FALSE,closed,21_S0946672X21001309.pdf,0
533,Ni,0,Klebsiella pneumoniae,1,K-13,chemical_synthesis (East Nano Chemicals Co.),MBEC,8000,,,10,90,50,spherical,24,,,,,,,,,https://pubmed.ncbi.nlm.nih.gov/34425454/,10.1016/j.jtemb.2021.126840,21,Journal of Trace Elements in Medicine and Biology,Elsevier BV,2021,"Antibacterial and antibiofilm efficacy of Ag NPs, Ni NPs and Al2O3 NPs singly and in combination against multidrug-resistant Klebsiella pneumoniae isolates",FALSE,FALSE,closed,21_S0946672X21001309.pdf,0
534,Ni,0,Klebsiella pneumoniae,1,K-33,chemical_synthesis (East Nano Chemicals Co.),MBEC,8000,,,10,90,50,spherical,24,,,,,,,,,https://pubmed.ncbi.nlm.nih.gov/34425454/,10.1016/j.jtemb.2021.126840,21,Journal of Trace Elements in Medicine and Biology,Elsevier BV,2021,"Antibacterial and antibiofilm efficacy of Ag NPs, Ni NPs and Al2O3 NPs singly and in combination against multidrug-resistant Klebsiella pneumoniae isolates",FALSE,FALSE,closed,21_S0946672X21001309.pdf,0
535,Ni,0,Klebsiella pneumoniae,1,K-36,chemical_synthesis (East Nano Chemicals Co.),MBEC,8000,,,10,90,50,spherical,24,,,,,,,,,https://pubmed.ncbi.nlm.nih.gov/34425454/,10.1016/j.jtemb.2021.126840,21,Journal of Trace Elements in Medicine and Biology,Elsevier BV,2021,"Antibacterial and antibiofilm efficacy of Ag NPs, Ni NPs and Al2O3 NPs singly and in combination against multidrug-resistant Klebsiella pneumoniae isolates",FALSE,FALSE,closed,21_S0946672X21001309.pdf,0
536,Pd,1,Pseudomonas aeruginosa,0,ATCC 27857,Chemical_synthesis using potassium tetrachloropalladate and zinc nitrate,MIC,39,,,50,50,50,,24,,,,,,,,,https://linkinghub.elsevier.com/retrieve/pii/S2405844018352824,10.1016/j.heliyon.2019.e01333,92,Heliyon,Elsevier BV,2019,"Influence of Ag, Au and Pd noble metals doping on structural, optical and antimicrobial properties of zinc oxide and titanium dioxide nanomaterials",TRUE,TRUE,gold,92_10.1016@j.heliyon.2019.e01333.pdf,1
537,Pd,1,Pseudomonas aeruginosa,0,ATCC 27857,Chemical_synthesis using potassium tetrachloropalladate and zinc nitrate,MBEC,1250,,,50,50,50,,24,,,,,,,,,https://linkinghub.elsevier.com/retrieve/pii/S2405844018352824,10.1016/j.heliyon.2019.e01333,92,Heliyon,Elsevier BV,2019,"Influence of Ag, Au and Pd noble metals doping on structural, optical and antimicrobial properties of zinc oxide and titanium dioxide nanomaterials",TRUE,TRUE,gold,92_10.1016@j.heliyon.2019.e01333.pdf,1
538,Pd,1,Candida albicans,0,ATCC 10231,Chemical_synthesis using potassium tetrachloropalladate and zinc nitrate,MIC,312,,,50,50,50,,24,,,,,,,,,https://linkinghub.elsevier.com/retrieve/pii/S2405844018352824,10.1016/j.heliyon.2019.e01333,92,Heliyon,Elsevier BV,2019,"Influence of Ag, Au and Pd noble metals doping on structural, optical and antimicrobial properties of zinc oxide and titanium dioxide nanomaterials",TRUE,TRUE,gold,92_10.1016@j.heliyon.2019.e01333.pdf,1
539,Pd,1,Candida albicans,0,ATCC 10231,Chemical_synthesis using potassium tetrachloropalladate and zinc nitrate,MBEC,312,,,50,50,50,,24,,,,,,,,,https://linkinghub.elsevier.com/retrieve/pii/S2405844018352824,10.1016/j.heliyon.2019.e01333,92,Heliyon,Elsevier BV,2019,"Influence of Ag, Au and Pd noble metals doping on structural, optical and antimicrobial properties of zinc oxide and titanium dioxide nanomaterials",TRUE,TRUE,gold,92_10.1016@j.heliyon.2019.e01333.pdf,1
540,Pd,1,Enterococcus faecalis,0,ATCC 29212,Chemical_synthesis using potassium tetrachloropalladate and zinc nitrate,MIC,78,,,50,50,50,,24,,,,,,,,,https://linkinghub.elsevier.com/retrieve/pii/S2405844018352824,10.1016/j.heliyon.2019.e01333,92,Heliyon,Elsevier BV,2019,"Influence of Ag, Au and Pd noble metals doping on structural, optical and antimicrobial properties of zinc oxide and titanium dioxide nanomaterials",TRUE,TRUE,gold,92_10.1016@j.heliyon.2019.e01333.pdf,1
541,Pd,1,Enterococcus faecalis,0,ATCC 29212,Chemical_synthesis using potassium tetrachloropalladate and zinc nitrate,MBEC,1250,,,50,50,50,,24,,,,,,,,,https://linkinghub.elsevier.com/retrieve/pii/S2405844018352824,10.1016/j.heliyon.2019.e01333,92,Heliyon,Elsevier BV,2019,"Influence of Ag, Au and Pd noble metals doping on structural, optical and antimicrobial properties of zinc oxide and titanium dioxide nanomaterials",TRUE,TRUE,gold,92_10.1016@j.heliyon.2019.e01333.pdf,1
542,Pd,1,Escherichia coli,0,ATCC 25922,Chemical_synthesis using potassium tetrachloropalladate and zinc nitrate,MIC,39,,,50,50,50,,24,,,,,,,,,https://linkinghub.elsevier.com/retrieve/pii/S2405844018352824,10.1016/j.heliyon.2019.e01333,92,Heliyon,Elsevier BV,2019,"Influence of Ag, Au and Pd noble metals doping on structural, optical and antimicrobial properties of zinc oxide and titanium dioxide nanomaterials",TRUE,TRUE,gold,92_10.1016@j.heliyon.2019.e01333.pdf,1
543,Pd,1,Escherichia coli,0,ATCC 25922,Chemical_synthesis using potassium tetrachloropalladate and zinc nitrate,MBEC,78,,,50,50,50,,24,,,,,,,,,https://linkinghub.elsevier.com/retrieve/pii/S2405844018352824,10.1016/j.heliyon.2019.e01333,92,Heliyon,Elsevier BV,2019,"Influence of Ag, Au and Pd noble metals doping on structural, optical and antimicrobial properties of zinc oxide and titanium dioxide nanomaterials",TRUE,TRUE,gold,92_10.1016@j.heliyon.2019.e01333.pdf,1
544,Pd,1,Staphylococcus aureus,0,ATCC 25923,Chemical_synthesis using potassium tetrachloropalladate and zinc nitrate,MIC,39,,,50,50,50,,24,,,,,,,,,https://linkinghub.elsevier.com/retrieve/pii/S2405844018352824,10.1016/j.heliyon.2019.e01333,92,Heliyon,Elsevier BV,2019,"Influence of Ag, Au and Pd noble metals doping on structural, optical and antimicrobial properties of zinc oxide and titanium dioxide nanomaterials",TRUE,TRUE,gold,92_10.1016@j.heliyon.2019.e01333.pdf,1
545,Pd,1,Staphylococcus aureus,0,ATCC 25923,Chemical_synthesis using potassium tetrachloropalladate and zinc nitrate,MBEC,625,,,50,50,50,,24,,,,,,,,,https://linkinghub.elsevier.com/retrieve/pii/S2405844018352824,10.1016/j.heliyon.2019.e01333,92,Heliyon,Elsevier BV,2019,"Influence of Ag, Au and Pd noble metals doping on structural, optical and antimicrobial properties of zinc oxide and titanium dioxide nanomaterials",TRUE,TRUE,gold,92_10.1016@j.heliyon.2019.e01333.pdf,1
546,Pt,0,Staphylococcus aureus,0,ATCC 29213,chemical_synthesis (sigma aldrich. 773875),MIC,0.06,,,4,4,4,spherical,18,,,,,,,,,https://pubmed.ncbi.nlm.nih.gov/33672118/,10.3390/polym13040659,29,Polymers,MDPI AG,2021,Development of Antibacterial Protective Coatings Active against MSSA and MRSA on Biodegradable Polymers,TRUE,TRUE,gold,29_10.3390@polym13040659.pdf,1
547,Pt,0,Staphylococcus aureus,0,ATCC 29213,chemical_synthesis (sigma aldrich. 773875),MBC,0.2,,,4,4,4,spherical,18,,,,,,,,,https://pubmed.ncbi.nlm.nih.gov/33672118/,10.3390/polym13040659,29,Polymers,MDPI AG,2021,Development of Antibacterial Protective Coatings Active against MSSA and MRSA on Biodegradable Polymers,TRUE,TRUE,gold,29_10.3390@polym13040659.pdf,1
548,TiO2,0,Staphylococcus aureus,0,ATCC 29213,chemical_synthesis (sigma aldrich. 637262),MIC,40.28,,,100,100,100,spherical,18,,,,,,,,,https://pubmed.ncbi.nlm.nih.gov/33672118/,10.3390/polym13040659,29,Polymers,MDPI AG,2021,Development of Antibacterial Protective Coatings Active against MSSA and MRSA on Biodegradable Polymers,TRUE,TRUE,gold,29_10.3390@polym13040659.pdf,1
549,TiO2,0,Staphylococcus aureus,1,MFBF 10679,chemical_synthesis (sigma aldrich. 637262),MIC,20.14,,,100,100,100,spherical,18,,,,,,,,,https://pubmed.ncbi.nlm.nih.gov/33672118/,10.3390/polym13040659,29,Polymers,MDPI AG,2021,Development of Antibacterial Protective Coatings Active against MSSA and MRSA on Biodegradable Polymers,TRUE,TRUE,gold,29_10.3390@polym13040659.pdf,1
550,TiO2,0,Staphylococcus aureus,0,ATCC 29213,chemical_synthesis (sigma aldrich. 637262),MBC,80.57,,,100,100,100,spherical,18,,,,,,,,,https://pubmed.ncbi.nlm.nih.gov/33672118/,10.3390/polym13040659,29,Polymers,MDPI AG,2021,Development of Antibacterial Protective Coatings Active against MSSA and MRSA on Biodegradable Polymers,TRUE,TRUE,gold,29_10.3390@polym13040659.pdf,1
551,TiO2,0,Staphylococcus aureus,1,MFBF 10679,chemical_synthesis (sigma aldrich. 637262),MBC,93,,,100,100,100,spherical,18,,,,,,,,,https://pubmed.ncbi.nlm.nih.gov/33672118/,10.3390/polym13040659,29,Polymers,MDPI AG,2021,Development of Antibacterial Protective Coatings Active against MSSA and MRSA on Biodegradable Polymers,TRUE,TRUE,gold,29_10.3390@polym13040659.pdf,1
552,TiO2,0,Pseudomonas aeruginosa,0,ATCC 27857,Chemical_synthesis using titanyl nitrate,MIC,5000,,,28,28,28,,24,,,,,,,,,https://linkinghub.elsevier.com/retrieve/pii/S2405844018352824,10.1016/j.heliyon.2019.e01333,92,Heliyon,Elsevier BV,2019,"Influence of Ag, Au and Pd noble metals doping on structural, optical and antimicrobial properties of zinc oxide and titanium dioxide nanomaterials",TRUE,TRUE,gold,92_10.1016@j.heliyon.2019.e01333.pdf,1
553,TiO2,0,Pseudomonas aeruginosa,0,ATCC 27857,Chemical_synthesis using titanyl nitrate,MBEC,1250,,,28,28,28,,24,,,,,,,,,https://linkinghub.elsevier.com/retrieve/pii/S2405844018352824,10.1016/j.heliyon.2019.e01333,92,Heliyon,Elsevier BV,2019,"Influence of Ag, Au and Pd noble metals doping on structural, optical and antimicrobial properties of zinc oxide and titanium dioxide nanomaterials",TRUE,TRUE,gold,92_10.1016@j.heliyon.2019.e01333.pdf,1
554,TiO2,0,Candida albicans,0,ATCC 10231,Chemical_synthesis using titanyl nitrate,MIC,1250,,,28,28,28,,24,,,,,,,,,https://linkinghub.elsevier.com/retrieve/pii/S2405844018352824,10.1016/j.heliyon.2019.e01333,92,Heliyon,Elsevier BV,2019,"Influence of Ag, Au and Pd noble metals doping on structural, optical and antimicrobial properties of zinc oxide and titanium dioxide nanomaterials",TRUE,TRUE,gold,92_10.1016@j.heliyon.2019.e01333.pdf,1
555,TiO2,0,Candida albicans,0,ATCC 10231,Chemical_synthesis using titanyl nitrate,MBEC,1250,,,28,28,28,,24,,,,,,,,,https://linkinghub.elsevier.com/retrieve/pii/S2405844018352824,10.1016/j.heliyon.2019.e01333,92,Heliyon,Elsevier BV,2019,"Influence of Ag, Au and Pd noble metals doping on structural, optical and antimicrobial properties of zinc oxide and titanium dioxide nanomaterials",TRUE,TRUE,gold,92_10.1016@j.heliyon.2019.e01333.pdf,1
556,TiO2,0,Enterococcus faecalis,0,ATCC 29212,Chemical_synthesis using titanyl nitrate,MIC,10000,,,28,28,28,,24,,,,,,,,,https://linkinghub.elsevier.com/retrieve/pii/S2405844018352824,10.1016/j.heliyon.2019.e01333,92,Heliyon,Elsevier BV,2019,"Influence of Ag, Au and Pd noble metals doping on structural, optical and antimicrobial properties of zinc oxide and titanium dioxide nanomaterials",TRUE,TRUE,gold,92_10.1016@j.heliyon.2019.e01333.pdf,1
557,TiO2,0,Enterococcus faecalis,0,ATCC 29212,Chemical_synthesis using titanyl nitrate,MBEC,5000,,,28,28,28,,24,,,,,,,,,https://linkinghub.elsevier.com/retrieve/pii/S2405844018352824,10.1016/j.heliyon.2019.e01333,92,Heliyon,Elsevier BV,2019,"Influence of Ag, Au and Pd noble metals doping on structural, optical and antimicrobial properties of zinc oxide and titanium dioxide nanomaterials",TRUE,TRUE,gold,92_10.1016@j.heliyon.2019.e01333.pdf,1
558,TiO2,0,Escherichia coli,0,ATCC 25922,Chemical_synthesis using titanyl nitrate,MIC,5000,,,28,28,28,,24,,,,,,,,,https://linkinghub.elsevier.com/retrieve/pii/S2405844018352824,10.1016/j.heliyon.2019.e01333,92,Heliyon,Elsevier BV,2019,"Influence of Ag, Au and Pd noble metals doping on structural, optical and antimicrobial properties of zinc oxide and titanium dioxide nanomaterials",TRUE,TRUE,gold,92_10.1016@j.heliyon.2019.e01333.pdf,1
559,TiO2,0,Escherichia coli,0,ATCC 25922,Chemical_synthesis using titanyl nitrate,MBEC,2500,,,28,28,28,,24,,,,,,,,,https://linkinghub.elsevier.com/retrieve/pii/S2405844018352824,10.1016/j.heliyon.2019.e01333,92,Heliyon,Elsevier BV,2019,"Influence of Ag, Au and Pd noble metals doping on structural, optical and antimicrobial properties of zinc oxide and titanium dioxide nanomaterials",TRUE,TRUE,gold,92_10.1016@j.heliyon.2019.e01333.pdf,1
560,TiO2,0,Staphylococcus aureus,0,ATCC 25923,Chemical_synthesis using titanyl nitrate,MIC,5000,,,28,28,28,,24,,,,,,,,,https://linkinghub.elsevier.com/retrieve/pii/S2405844018352824,10.1016/j.heliyon.2019.e01333,92,Heliyon,Elsevier BV,2019,"Influence of Ag, Au and Pd noble metals doping on structural, optical and antimicrobial properties of zinc oxide and titanium dioxide nanomaterials",TRUE,TRUE,gold,92_10.1016@j.heliyon.2019.e01333.pdf,1
561,TiO2,0,Staphylococcus aureus,0,ATCC 25923,Chemical_synthesis using titanyl nitrate,MBEC,2500,,,28,28,28,,24,,,,,,,,,https://linkinghub.elsevier.com/retrieve/pii/S2405844018352824,10.1016/j.heliyon.2019.e01333,92,Heliyon,Elsevier BV,2019,"Influence of Ag, Au and Pd noble metals doping on structural, optical and antimicrobial properties of zinc oxide and titanium dioxide nanomaterials",TRUE,TRUE,gold,92_10.1016@j.heliyon.2019.e01333.pdf,1
562,ZnO,0,Escherichia coli,0,,chemical_synthesis by aqueous zinc sulfate heptahydrate,MIC,31.25,,,30,30,30,spherical,24,,,,,,,,,http://www.veterinaryworld.org/Vol.11/October-2018/11.pdf,10.14202/vetworld.2018.1428-1432,103,Veterinary World,Veterinary World,2018,In vitro antibacterial effects of zinc oxide nanoparticles on multiple drug-resistant strains of Staphylococcus aureus and Escherichia coli: An alternative approach for antibacterial therapy of mastitis in sheep,TRUE,TRUE,gold,103_alekish2018.pdf,1
563,ZnO,0,Escherichia coli,0,,chemical_synthesis by aqueous zinc sulfate heptahydrate,MBC,62.5,,,30,30,30,spherical,24,,,,,,,,,http://www.veterinaryworld.org/Vol.11/October-2018/11.pdf,10.14202/vetworld.2018.1428-1432,103,Veterinary World,Veterinary World,2018,In vitro antibacterial effects of zinc oxide nanoparticles on multiple drug-resistant strains of Staphylococcus aureus and Escherichia coli: An alternative approach for antibacterial therapy of mastitis in sheep,TRUE,TRUE,gold,103_alekish2018.pdf,1
564,ZnO,0,Staphylococcus aureus,0,,chemical_synthesis by aqueous zinc sulfate heptahydrate,MIC,3.9,,,30,30,30,spherical,24,,,,,,,,,http://www.veterinaryworld.org/Vol.11/October-2018/11.pdf,10.14202/vetworld.2018.1428-1432,103,Veterinary World,Veterinary World,2018,In vitro antibacterial effects of zinc oxide nanoparticles on multiple drug-resistant strains of Staphylococcus aureus and Escherichia coli: An alternative approach for antibacterial therapy of mastitis in sheep,TRUE,TRUE,gold,103_alekish2018.pdf,1
565,ZnO,0,Staphylococcus aureus,0,,chemical_synthesis by aqueous zinc sulfate heptahydrate,MBC,7.81,,,30,30,30,spherical,24,,,,,,,,,http://www.veterinaryworld.org/Vol.11/October-2018/11.pdf,10.14202/vetworld.2018.1428-1432,103,Veterinary World,Veterinary World,2018,In vitro antibacterial effects of zinc oxide nanoparticles on multiple drug-resistant strains of Staphylococcus aureus and Escherichia coli: An alternative approach for antibacterial therapy of mastitis in sheep,TRUE,TRUE,gold,103_alekish2018.pdf,1
566,ZnO,1,Bacillus subtilis,0,,green_synthesis using aqueous Brassica rapa leaf,MIC,50,,,38,38,38,hexagonal,24,,,,,,,,,https://doi.org/10.1016/j.physb.2020.412563,10.1016/j.physb.2020.412563,104,Physica B: Condensed Matter,Elsevier BV,2021,Investigation of in-vitro antibacterial and seed germination properties of green synthesized pure and nickel doped ZnO nanoparticles,FALSE,FALSE,closed,104_10.1016@j.physb.2020.412563.pdf,0
567,ZnO,1,Bacillus subtilis,0,,green_synthesis using aqueous Brassica rapa leaf,MIC,50,,,27.43,27.43,27.43,hexagonal,24,,,,,,,,,https://doi.org/10.1016/j.physb.2020.412563,10.1016/j.physb.2020.412563,104,Physica B: Condensed Matter,Elsevier BV,2021,Investigation of in-vitro antibacterial and seed germination properties of green synthesized pure and nickel doped ZnO nanoparticles,FALSE,FALSE,closed,104_10.1016@j.physb.2020.412563.pdf,0
568,ZnO,1,Bacillus subtilis,0,,green_synthesis using aqueous Brassica rapa leaf,MIC,50,,,26.38,26.38,26.38,hexagonal,24,,,,,,,,,https://doi.org/10.1016/j.physb.2020.412563,10.1016/j.physb.2020.412563,104,Physica B: Condensed Matter,Elsevier BV,2021,Investigation of in-vitro antibacterial and seed germination properties of green synthesized pure and nickel doped ZnO nanoparticles,FALSE,FALSE,closed,104_10.1016@j.physb.2020.412563.pdf,0
569,ZnO,0,Bacillus subtilis,0,,green_synthesis using aqueous Brassica rapa leaf,MIC,12.5,,,41.23,41.23,41.23,hexagonal,24,,,,,,,,,https://doi.org/10.1016/j.physb.2020.412563,10.1016/j.physb.2020.412563,104,Physica B: Condensed Matter,Elsevier BV,2021,Investigation of in-vitro antibacterial and seed germination properties of green synthesized pure and nickel doped ZnO nanoparticles,FALSE,FALSE,closed,104_10.1016@j.physb.2020.412563.pdf,0
570,ZnO,1,Escherichia coli,0,,green_synthesis using aqueous Brassica rapa leaf,MIC,25,,,38,38,38,hexagonal,24,,,,,,,,,https://doi.org/10.1016/j.physb.2020.412563,10.1016/j.physb.2020.412563,104,Physica B: Condensed Matter,Elsevier BV,2021,Investigation of in-vitro antibacterial and seed germination properties of green synthesized pure and nickel doped ZnO nanoparticles,FALSE,FALSE,closed,104_10.1016@j.physb.2020.412563.pdf,0
571,ZnO,1,Escherichia coli,0,,green_synthesis using aqueous Brassica rapa leaf,MIC,25,,,27.43,27.43,27.43,hexagonal,24,,,,,,,,,https://doi.org/10.1016/j.physb.2020.412563,10.1016/j.physb.2020.412563,104,Physica B: Condensed Matter,Elsevier BV,2021,Investigation of in-vitro antibacterial and seed germination properties of green synthesized pure and nickel doped ZnO nanoparticles,FALSE,FALSE,closed,104_10.1016@j.physb.2020.412563.pdf,0
572,ZnO,1,Escherichia coli,0,,green_synthesis using aqueous Brassica rapa leaf,MIC,25,,,26.38,26.38,26.38,hexagonal,24,,,,,,,,,https://doi.org/10.1016/j.physb.2020.412563,10.1016/j.physb.2020.412563,104,Physica B: Condensed Matter,Elsevier BV,2021,Investigation of in-vitro antibacterial and seed germination properties of green synthesized pure and nickel doped ZnO nanoparticles,FALSE,FALSE,closed,104_10.1016@j.physb.2020.412563.pdf,0
573,ZnO,0,Escherichia coli,0,,green_synthesis using aqueous Brassica rapa leaf,MIC,25,,,41.23,41.23,41.23,hexagonal,24,,,,,,,,,https://doi.org/10.1016/j.physb.2020.412563,10.1016/j.physb.2020.412563,104,Physica B: Condensed Matter,Elsevier BV,2021,Investigation of in-vitro antibacterial and seed germination properties of green synthesized pure and nickel doped ZnO nanoparticles,FALSE,FALSE,closed,104_10.1016@j.physb.2020.412563.pdf,0
574,ZnO,0,Escherichia coli,0,,green_synthesis using Acacia arabica leaf extract,MIC,7.6,,,16,20,18,rod-shaped,0,,,,,,,,,https://journals.plos.org/plosone/article?id=10.1371/journal.pone.0259190#sec024,10.1371/journal.pone.0259190,105,PLOS ONE,Public Library of Science (PLoS),2022,Biofabrication of ZnO nanoparticles using Acacia arabica leaf extract and their antibiofilm and antioxidant potential against foodborne pathogens,TRUE,TRUE,gold,105_journal.pone.0259190.pdf,1
575,ZnO,0,Escherichia coli,0,,green_synthesis using Acacia arabica leaf extract,MIC,8.11,,,16,20,18,rod-shaped,1,,,,,,,,,https://journals.plos.org/plosone/article?id=10.1371/journal.pone.0259190#sec024,10.1371/journal.pone.0259190,105,PLOS ONE,Public Library of Science (PLoS),2022,Biofabrication of ZnO nanoparticles using Acacia arabica leaf extract and their antibiofilm and antioxidant potential against foodborne pathogens,TRUE,TRUE,gold,105_journal.pone.0259190.pdf,1
576,ZnO,0,Escherichia coli,0,,green_synthesis using Acacia arabica leaf extract,MIC,8.65,,,16,20,18,rod-shaped,2,,,,,,,,,https://journals.plos.org/plosone/article?id=10.1371/journal.pone.0259190#sec024,10.1371/journal.pone.0259190,105,PLOS ONE,Public Library of Science (PLoS),2022,Biofabrication of ZnO nanoparticles using Acacia arabica leaf extract and their antibiofilm and antioxidant potential against foodborne pathogens,TRUE,TRUE,gold,105_journal.pone.0259190.pdf,1
577,ZnO,0,Escherichia coli,0,,green_synthesis using Acacia arabica leaf extract,MIC,9.1,,,16,20,18,rod-shaped,3,,,,,,,,,https://journals.plos.org/plosone/article?id=10.1371/journal.pone.0259190#sec024,10.1371/journal.pone.0259190,105,PLOS ONE,Public Library of Science (PLoS),2022,Biofabrication of ZnO nanoparticles using Acacia arabica leaf extract and their antibiofilm and antioxidant potential against foodborne pathogens,TRUE,TRUE,gold,105_journal.pone.0259190.pdf,1
578,ZnO,0,Escherichia coli,0,,green_synthesis using Acacia arabica leaf extract,MIC,9.5,,,16,20,18,rod-shaped,4,,,,,,,,,https://journals.plos.org/plosone/article?id=10.1371/journal.pone.0259190#sec024,10.1371/journal.pone.0259190,105,PLOS ONE,Public Library of Science (PLoS),2022,Biofabrication of ZnO nanoparticles using Acacia arabica leaf extract and their antibiofilm and antioxidant potential against foodborne pathogens,TRUE,TRUE,gold,105_journal.pone.0259190.pdf,1
579,ZnO,0,Escherichia coli,0,,green_synthesis using Acacia arabica leaf extract,MIC,7.6,,,16,20,18,rod-shaped,0,,,,,,,,,https://journals.plos.org/plosone/article?id=10.1371/journal.pone.0259190#sec024,10.1371/journal.pone.0259190,105,PLOS ONE,Public Library of Science (PLoS),2022,Biofabrication of ZnO nanoparticles using Acacia arabica leaf extract and their antibiofilm and antioxidant potential against foodborne pathogens,TRUE,TRUE,gold,105_journal.pone.0259190.pdf,1
580,ZnO,0,Escherichia coli,0,,green_synthesis using Acacia arabica leaf extract,MIC,7.9,,,16,20,18,rod-shaped,1,,,,,,,,,https://journals.plos.org/plosone/article?id=10.1371/journal.pone.0259190#sec024,10.1371/journal.pone.0259190,105,PLOS ONE,Public Library of Science (PLoS),2022,Biofabrication of ZnO nanoparticles using Acacia arabica leaf extract and their antibiofilm and antioxidant potential against foodborne pathogens,TRUE,TRUE,gold,105_journal.pone.0259190.pdf,1
581,ZnO,0,Escherichia coli,0,,green_synthesis using Acacia arabica leaf extract,MIC,8.14,,,16,20,18,rod-shaped,2,,,,,,,,,https://journals.plos.org/plosone/article?id=10.1371/journal.pone.0259190#sec024,10.1371/journal.pone.0259190,105,PLOS ONE,Public Library of Science (PLoS),2022,Biofabrication of ZnO nanoparticles using Acacia arabica leaf extract and their antibiofilm and antioxidant potential against foodborne pathogens,TRUE,TRUE,gold,105_journal.pone.0259190.pdf,1
582,ZnO,0,Escherichia coli,0,,green_synthesis using Acacia arabica leaf extract,MIC,8.32,,,16,20,18,rod-shaped,3,,,,,,,,,https://journals.plos.org/plosone/article?id=10.1371/journal.pone.0259190#sec024,10.1371/journal.pone.0259190,105,PLOS ONE,Public Library of Science (PLoS),2022,Biofabrication of ZnO nanoparticles using Acacia arabica leaf extract and their antibiofilm and antioxidant potential against foodborne pathogens,TRUE,TRUE,gold,105_journal.pone.0259190.pdf,1
583,ZnO,0,Escherichia coli,0,,green_synthesis using Acacia arabica leaf extract,MIC,8.55,,,16,20,18,rod-shaped,4,,,,,,,,,https://journals.plos.org/plosone/article?id=10.1371/journal.pone.0259190#sec024,10.1371/journal.pone.0259190,105,PLOS ONE,Public Library of Science (PLoS),2022,Biofabrication of ZnO nanoparticles using Acacia arabica leaf extract and their antibiofilm and antioxidant potential against foodborne pathogens,TRUE,TRUE,gold,105_journal.pone.0259190.pdf,1
584,ZnO,0,Escherichia coli,0,,green_synthesis using Acacia arabica leaf extract,MIC,7.6,,,16,20,18,rod-shaped,0,,,,,,,,,https://journals.plos.org/plosone/article?id=10.1371/journal.pone.0259190#sec024,10.1371/journal.pone.0259190,105,PLOS ONE,Public Library of Science (PLoS),2022,Biofabrication of ZnO nanoparticles using Acacia arabica leaf extract and their antibiofilm and antioxidant potential against foodborne pathogens,TRUE,TRUE,gold,105_journal.pone.0259190.pdf,1
