Repository: anastasiavepreva/ChemX

# ChemX: A Collection of Chemistry Datasets for Benchmarking Automated Information Extraction

## Abstract

ChemX is a collection of 10 manually curated benchmarking datasets developed to support robust automated information extraction in chemistry. It spans two major domains — **nanomaterials** and **small molecules** — and enables evaluation across multiple modalities including text, tables, and figures.

ChemX is designed to benchmark large language models and multi-agent systems in real-world chemical contexts, emphasizing reproducibility, schema-based annotation, and domain-specific validation.

File: data/datasets/seltox.csv (part 8 of 39)
sn,np,coating,bacteria,mdr,strain,np_synthesis,method,mic_np_µg_ml,concentration,zoi_np_mm,np_size_min_nm,np_size_max_nm,np_size_avg_nm,shape,time_set_hours,zeta_potential_mV,solvent_for_extract,temperature_for_extract_C,duration_preparing_extract_min,precursor_of_np,concentration_of_precursor_mM,hydrodynamic_diameter_nm,ph_during_synthesis,reference,doi,article_list,journal_name,publisher,year,title,journal_is_oa,is_oa,oa_status,pdf,access
669,ZnO,0,Staphylococcus aureus,0,,green_synthesis using Acacia arabica leaf extract,MIC,7.41,,,16,20,18,rod-shaped,0,,,,,,,,,https://journals.plos.org/plosone/article?id=10.1371/journal.pone.0259190#sec024,10.1371/journal.pone.0259190,105,PLOS ONE,Public Library of Science (PLoS),2022,Biofabrication of ZnO nanoparticles using Acacia arabica leaf extract and their antibiofilm and antioxidant potential against foodborne pathogens,TRUE,TRUE,gold,105_journal.pone.0259190.pdf,1
670,ZnO,0,Staphylococcus aureus,0,,green_synthesis using Acacia arabica leaf extract,MIC,7.6,,,16,20,18,rod-shaped,1,,,,,,,,,https://journals.plos.org/plosone/article?id=10.1371/journal.pone.0259190#sec024,10.1371/journal.pone.0259190,105,PLOS ONE,Public Library of Science (PLoS),2022,Biofabrication of ZnO nanoparticles using Acacia arabica leaf extract and their antibiofilm and antioxidant potential against foodborne pathogens,TRUE,TRUE,gold,105_journal.pone.0259190.pdf,1
671,ZnO,0,Staphylococcus aureus,0,,green_synthesis using Acacia arabica leaf extract,MIC,7.8,,,16,20,18,rod-shaped,2,,,,,,,,,https://journals.plos.org/plosone/article?id=10.1371/journal.pone.0259190#sec024,10.1371/journal.pone.0259190,105,PLOS ONE,Public Library of Science (PLoS),2022,Biofabrication of ZnO nanoparticles using Acacia arabica leaf extract and their antibiofilm and antioxidant potential against foodborne pathogens,TRUE,TRUE,gold,105_journal.pone.0259190.pdf,1
672,ZnO,0,Staphylococcus aureus,0,,green_synthesis using Acacia arabica leaf extract,MIC,8.1,,,16,20,18,rod-shaped,3,,,,,,,,,https://journals.plos.org/plosone/article?id=10.1371/journal.pone.0259190#sec024,10.1371/journal.pone.0259190,105,PLOS ONE,Public Library of Science (PLoS),2022,Biofabrication of ZnO nanoparticles using Acacia arabica leaf extract and their antibiofilm and antioxidant potential against foodborne pathogens,TRUE,TRUE,gold,105_journal.pone.0259190.pdf,1
673,ZnO,0,Staphylococcus aureus,0,,green_synthesis using Acacia arabica leaf extract,MIC,8.3,,,16,20,18,rod-shaped,4,,,,,,,,,https://journals.plos.org/plosone/article?id=10.1371/journal.pone.0259190#sec024,10.1371/journal.pone.0259190,105,PLOS ONE,Public Library of Science (PLoS),2022,Biofabrication of ZnO nanoparticles using Acacia arabica leaf extract and their antibiofilm and antioxidant potential against foodborne pathogens,TRUE,TRUE,gold,105_journal.pone.0259190.pdf,1
674,ZnO,0,Staphylococcus aureus,0,,green_synthesis using Acacia arabica leaf extract,MIC,7.41,,,16,20,18,rod-shaped,0,,,,,,,,,https://journals.plos.org/plosone/article?id=10.1371/journal.pone.0259190#sec024,10.1371/journal.pone.0259190,105,PLOS ONE,Public Library of Science (PLoS),2022,Biofabrication of ZnO nanoparticles using Acacia arabica leaf extract and their antibiofilm and antioxidant potential against foodborne pathogens,TRUE,TRUE,gold,105_journal.pone.0259190.pdf,1
675,ZnO,0,Staphylococcus aureus,0,,green_synthesis using Acacia arabica leaf extract,MIC,6.5,,,16,20,18,rod-shaped,1,,,,,,,,,https://journals.plos.org/plosone/article?id=10.1371/journal.pone.0259190#sec024,10.1371/journal.pone.0259190,105,PLOS ONE,Public Library of Science (PLoS),2022,Biofabrication of ZnO nanoparticles using Acacia arabica leaf extract and their antibiofilm and antioxidant potential against foodborne pathogens,TRUE,TRUE,gold,105_journal.pone.0259190.pdf,1
676,ZnO,0,Staphylococcus aureus,0,,green_synthesis using Acacia arabica leaf extract,MIC,4.1,,,16,20,18,rod-shaped,2,,,,,,,,,https://journals.plos.org/plosone/article?id=10.1371/journal.pone.0259190#sec024,10.1371/journal.pone.0259190,105,PLOS ONE,Public Library of Science (PLoS),2022,Biofabrication of ZnO nanoparticles using Acacia arabica leaf extract and their antibiofilm and antioxidant potential against foodborne pathogens,TRUE,TRUE,gold,105_journal.pone.0259190.pdf,1
677,ZnO,0,Staphylococcus aureus,0,,green_synthesis using Acacia arabica leaf extract,MIC,3.6,,,16,20,18,rod-shaped,3,,,,,,,,,https://journals.plos.org/plosone/article?id=10.1371/journal.pone.0259190#sec024,10.1371/journal.pone.0259190,105,PLOS ONE,Public Library of Science (PLoS),2022,Biofabrication of ZnO nanoparticles using Acacia arabica leaf extract and their antibiofilm and antioxidant potential against foodborne pathogens,TRUE,TRUE,gold,105_journal.pone.0259190.pdf,1
678,ZnO,0,Staphylococcus aureus,0,,green_synthesis using Acacia arabica leaf extract,MIC,3.3,,,16,20,18,rod-shaped,4,,,,,,,,,https://journals.plos.org/plosone/article?id=10.1371/journal.pone.0259190#sec024,10.1371/journal.pone.0259190,105,PLOS ONE,Public Library of Science (PLoS),2022,Biofabrication of ZnO nanoparticles using Acacia arabica leaf extract and their antibiofilm and antioxidant potential against foodborne pathogens,TRUE,TRUE,gold,105_journal.pone.0259190.pdf,1
679,ZnO,0,Staphylococcus aureus,0,,green_synthesis using Acacia arabica leaf extract,MIC,7.41,,,16,20,18,rod-shaped,0,,,,,,,,,https://journals.plos.org/plosone/article?id=10.1371/journal.pone.0259190#sec024,10.1371/journal.pone.0259190,105,PLOS ONE,Public Library of Science (PLoS),2022,Biofabrication of ZnO nanoparticles using Acacia arabica leaf extract and their antibiofilm and antioxidant potential against foodborne pathogens,TRUE,TRUE,gold,105_journal.pone.0259190.pdf,1
680,ZnO,0,Staphylococcus aureus,0,,green_synthesis using Acacia arabica leaf extract,MIC,4.4,,,16,20,18,rod-shaped,1,,,,,,,,,https://journals.plos.org/plosone/article?id=10.1371/journal.pone.0259190#sec024,10.1371/journal.pone.0259190,105,PLOS ONE,Public Library of Science (PLoS),2022,Biofabrication of ZnO nanoparticles using Acacia arabica leaf extract and their antibiofilm and antioxidant potential against foodborne pathogens,TRUE,TRUE,gold,105_journal.pone.0259190.pdf,1
681,ZnO,0,Staphylococcus aureus,0,,green_synthesis using Acacia arabica leaf extract,MIC,0,,,16,20,18,rod-shaped,2,,,,,,,,,https://journals.plos.org/plosone/article?id=10.1371/journal.pone.0259190#sec024,10.1371/journal.pone.0259190,105,PLOS ONE,Public Library of Science (PLoS),2022,Biofabrication of ZnO nanoparticles using Acacia arabica leaf extract and their antibiofilm and antioxidant potential against foodborne pathogens,TRUE,TRUE,gold,105_journal.pone.0259190.pdf,1
682,ZnO,0,Staphylococcus aureus,0,,green_synthesis using Acacia arabica leaf extract,MIC,0,,,16,20,18,rod-shaped,3,,,,,,,,,https://journals.plos.org/plosone/article?id=10.1371/journal.pone.0259190#sec024,10.1371/journal.pone.0259190,105,PLOS ONE,Public Library of Science (PLoS),2022,Biofabrication of ZnO nanoparticles using Acacia arabica leaf extract and their antibiofilm and antioxidant potential against foodborne pathogens,TRUE,TRUE,gold,105_journal.pone.0259190.pdf,1
683,ZnO,0,Staphylococcus aureus,0,,green_synthesis using Acacia arabica leaf extract,MIC,0,,,16,20,18,rod-shaped,4,,,,,,,,,https://journals.plos.org/plosone/article?id=10.1371/journal.pone.0259190#sec024,10.1371/journal.pone.0259190,105,PLOS ONE,Public Library of Science (PLoS),2022,Biofabrication of ZnO nanoparticles using Acacia arabica leaf extract and their antibiofilm and antioxidant potential against foodborne pathogens,TRUE,TRUE,gold,105_journal.pone.0259190.pdf,1
684,ZnO,0,Staphylococcus aureus,0,,green_synthesis using Acacia arabica leaf extract,MIC,7.41,,,16,20,18,rod-shaped,0,,,,,,,,,https://journals.plos.org/plosone/article?id=10.1371/journal.pone.0259190#sec024,10.1371/journal.pone.0259190,105,PLOS ONE,Public Library of Science (PLoS),2022,Biofabrication of ZnO nanoparticles using Acacia arabica leaf extract and their antibiofilm and antioxidant potential against foodborne pathogens,TRUE,TRUE,gold,105_journal.pone.0259190.pdf,1
685,ZnO,0,Staphylococcus aureus,0,,green_synthesis using Acacia arabica leaf extract,MIC,3.2,,,16,20,18,rod-shaped,1,,,,,,,,,https://journals.plos.org/plosone/article?id=10.1371/journal.pone.0259190#sec024,10.1371/journal.pone.0259190,105,PLOS ONE,Public Library of Science (PLoS),2022,Biofabrication of ZnO nanoparticles using Acacia arabica leaf extract and their antibiofilm and antioxidant potential against foodborne pathogens,TRUE,TRUE,gold,105_journal.pone.0259190.pdf,1
686,ZnO,0,Staphylococcus aureus,0,,green_synthesis using Acacia arabica leaf extract,MIC,0,,,16,20,18,rod-shaped,2,,,,,,,,,https://journals.plos.org/plosone/article?id=10.1371/journal.pone.0259190#sec024,10.1371/journal.pone.0259190,105,PLOS ONE,Public Library of Science (PLoS),2022,Biofabrication of ZnO nanoparticles using Acacia arabica leaf extract and their antibiofilm and antioxidant potential against foodborne pathogens,TRUE,TRUE,gold,105_journal.pone.0259190.pdf,1
687,ZnO,0,Staphylococcus aureus,0,,green_synthesis using Acacia arabica leaf extract,MIC,0,,,16,20,18,rod-shaped,3,,,,,,,,,https://journals.plos.org/plosone/article?id=10.1371/journal.pone.0259190#sec024,10.1371/journal.pone.0259190,105,PLOS ONE,Public Library of Science (PLoS),2022,Biofabrication of ZnO nanoparticles using Acacia arabica leaf extract and their antibiofilm and antioxidant potential against foodborne pathogens,TRUE,TRUE,gold,105_journal.pone.0259190.pdf,1
688,ZnO,0,Staphylococcus aureus,0,,green_synthesis using Acacia arabica leaf extract,MIC,0,,,16,20,18,rod-shaped,4,,,,,,,,,https://journals.plos.org/plosone/article?id=10.1371/journal.pone.0259190#sec024,10.1371/journal.pone.0259190,105,PLOS ONE,Public Library of Science (PLoS),2022,Biofabrication of ZnO nanoparticles using Acacia arabica leaf extract and their antibiofilm and antioxidant potential against foodborne pathogens,TRUE,TRUE,gold,105_journal.pone.0259190.pdf,1
689,ZnO,0,Staphylococcus aureus,0,,green_synthesis using Acacia arabica leaf extract,MIC,7.41,,,16,20,18,rod-shaped,0,,,,,,,,,https://journals.plos.org/plosone/article?id=10.1371/journal.pone.0259190#sec024,10.1371/journal.pone.0259190,105,PLOS ONE,Public Library of Science (PLoS),2022,Biofabrication of ZnO nanoparticles using Acacia arabica leaf extract and their antibiofilm and antioxidant potential against foodborne pathogens,TRUE,TRUE,gold,105_journal.pone.0259190.pdf,1
690,ZnO,0,Staphylococcus aureus,0,,green_synthesis using Acacia arabica leaf extract,MIC,2.6,,,16,20,18,rod-shaped,1,,,,,,,,,https://journals.plos.org/plosone/article?id=10.1371/journal.pone.0259190#sec024,10.1371/journal.pone.0259190,105,PLOS ONE,Public Library of Science (PLoS),2022,Biofabrication of ZnO nanoparticles using Acacia arabica leaf extract and their antibiofilm and antioxidant potential against foodborne pathogens,TRUE,TRUE,gold,105_journal.pone.0259190.pdf,1
691,ZnO,0,Staphylococcus aureus,0,,green_synthesis using Acacia arabica leaf extract,MIC,0,,,16,20,18,rod-shaped,2,,,,,,,,,https://journals.plos.org/plosone/article?id=10.1371/journal.pone.0259190#sec024,10.1371/journal.pone.0259190,105,PLOS ONE,Public Library of Science (PLoS),2022,Biofabrication of ZnO nanoparticles using Acacia arabica leaf extract and their antibiofilm and antioxidant potential against foodborne pathogens,TRUE,TRUE,gold,105_journal.pone.0259190.pdf,1
692,ZnO,0,Staphylococcus aureus,0,,green_synthesis using Acacia arabica leaf extract,MIC,0,,,16,20,18,rod-shaped,3,,,,,,,,,https://journals.plos.org/plosone/article?id=10.1371/journal.pone.0259190#sec024,10.1371/journal.pone.0259190,105,PLOS ONE,Public Library of Science (PLoS),2022,Biofabrication of ZnO nanoparticles using Acacia arabica leaf extract and their antibiofilm and antioxidant potential against foodborne pathogens,TRUE,TRUE,gold,105_journal.pone.0259190.pdf,1
693,ZnO,0,Staphylococcus aureus,0,,green_synthesis using Acacia arabica leaf extract,MIC,0,,,16,20,18,rod-shaped,4,,,,,,,,,https://journals.plos.org/plosone/article?id=10.1371/journal.pone.0259190#sec024,10.1371/journal.pone.0259190,105,PLOS ONE,Public Library of Science (PLoS),2022,Biofabrication of ZnO nanoparticles using Acacia arabica leaf extract and their antibiofilm and antioxidant potential against foodborne pathogens,TRUE,TRUE,gold,105_journal.pone.0259190.pdf,1
694,ZnO,0,Staphylococcus aureus,0,ATCC 29213,chemical_synthesis (sigma aldrich. 721077),MIC,0.03,,,100,100,100,spherical,18,,,,,,,,,https://pubmed.ncbi.nlm.nih.gov/33672118/,10.3390/polym13040659,29,Polymers,MDPI AG,2021,Development of Antibacterial Protective Coatings Active against MSSA and MRSA on Biodegradable Polymers,TRUE,TRUE,gold,29_10.3390@polym13040659.pdf,1
695,ZnO,0,Staphylococcus aureus,1,MFBF 10679,chemical_synthesis (sigma aldrich. 721077),MIC,3.28,,,100,100,100,spherical,18,,,,,,,,,https://pubmed.ncbi.nlm.nih.gov/33672118/,10.3390/polym13040659,29,Polymers,MDPI AG,2021,Development of Antibacterial Protective Coatings Active against MSSA and MRSA on Biodegradable Polymers,TRUE,TRUE,gold,29_10.3390@polym13040659.pdf,1
696,ZnO,0,Staphylococcus aureus,0,ATCC 29213,chemical_synthesis (sigma aldrich. 721077),MBC,0.14,,,100,100,100,spherical,18,,,,,,,,,https://pubmed.ncbi.nlm.nih.gov/33672118/,10.3390/polym13040659,29,Polymers,MDPI AG,2021,Development of Antibacterial Protective Coatings Active against MSSA and MRSA on Biodegradable Polymers,TRUE,TRUE,gold,29_10.3390@polym13040659.pdf,1
697,ZnO,0,Staphylococcus aureus,1,MFBF 10679,chemical_synthesis (sigma aldrich. 721077),MBC,3.28,,,100,100,100,spherical,18,,,,,,,,,https://pubmed.ncbi.nlm.nih.gov/33672118/,10.3390/polym13040659,29,Polymers,MDPI AG,2021,Development of Antibacterial Protective Coatings Active against MSSA and MRSA on Biodegradable Polymers,TRUE,TRUE,gold,29_10.3390@polym13040659.pdf,1
698,ZnO,0,Pseudomonas aeruginosa,0,ATCC 27853,green_synthesis using A. indica leaf aqueous extract,MIC,100,,,22.5,22.5,22.5,quasi-spherical,24,,,,,,,,,https://www.sciencedirect.com/science/article/pii/S1876034117302812?via%3Dihub,10.1016/j.jiph.2017.10.006,106,Journal of Infection and Public Health,Elsevier BV,2018,Enhanced antibacterial effects of green synthesized ZnO NPs using Aristolochia indica against Multi-drug resistant bacterial pathogens from Diabetic Foot Ulcer,TRUE,TRUE,gold,106_steffy2017.pdf,1
699,ZnO,0,Pseudomonas aeruginosa,1,ATCC 27853,green_synthesis using A. indica leaf aqueous extract,MIC,100,,,22.5,22.5,22.5,quasi-spherical,24,,,,,,,,,https://www.sciencedirect.com/science/article/pii/S1876034117302812?via%3Dihub,10.1016/j.jiph.2017.10.006,106,Journal of Infection and Public Health,Elsevier BV,2018,Enhanced antibacterial effects of green synthesized ZnO NPs using Aristolochia indica against Multi-drug resistant bacterial pathogens from Diabetic Foot Ulcer,TRUE,TRUE,gold,106_steffy2017.pdf,1
700,ZnO,0,Pseudomonas aeruginosa,0,ATCC 27853,green_synthesis using A. indica leaf aqueous extract,MBC,100,,,22.5,22.5,22.5,quasi-spherical,24,,,,,,,,,https://www.sciencedirect.com/science/article/pii/S1876034117302812?via%3Dihub,10.1016/j.jiph.2017.10.006,106,Journal of Infection and Public Health,Elsevier BV,2018,Enhanced antibacterial effects of green synthesized ZnO NPs using Aristolochia indica against Multi-drug resistant bacterial pathogens from Diabetic Foot Ulcer,TRUE,TRUE,gold,106_steffy2017.pdf,1
701,ZnO,0,Pseudomonas aeruginosa,1,ATCC 27853,green_synthesis using A. indica leaf aqueous extract,MBC,200,,,22.5,22.5,22.5,quasi-spherical,24,,,,,,,,,https://www.sciencedirect.com/science/article/pii/S1876034117302812?via%3Dihub,10.1016/j.jiph.2017.10.006,106,Journal of Infection and Public Health,Elsevier BV,2018,Enhanced antibacterial effects of green synthesized ZnO NPs using Aristolochia indica against Multi-drug resistant bacterial pathogens from Diabetic Foot Ulcer,TRUE,TRUE,gold,106_steffy2017.pdf,1
702,ZnO,0,Acinetobacter baumannii,1,ATCC 29212,green_synthesis using A. indica leaf aqueous extract,MIC,25,,,22.5,22.5,22.5,quasi-spherical,24,,,,,,,,,https://www.sciencedirect.com/science/article/pii/S1876034117302812?via%3Dihub,10.1016/j.jiph.2017.10.006,106,Journal of Infection and Public Health,Elsevier BV,2018,Enhanced antibacterial effects of green synthesized ZnO NPs using Aristolochia indica against Multi-drug resistant bacterial pathogens from Diabetic Foot Ulcer,TRUE,TRUE,gold,106_steffy2017.pdf,1
703,ZnO,0,Acinetobacter baumannii,1,ATCC 29212,green_synthesis using A. indica leaf aqueous extract,MBC,100,,,22.5,22.5,22.5,quasi-spherical,24,,,,,,,,,https://www.sciencedirect.com/science/article/pii/S1876034117302812?via%3Dihub,10.1016/j.jiph.2017.10.006,106,Journal of Infection and Public Health,Elsevier BV,2018,Enhanced antibacterial effects of green synthesized ZnO NPs using Aristolochia indica against Multi-drug resistant bacterial pathogens from Diabetic Foot Ulcer,TRUE,TRUE,gold,106_steffy2017.pdf,1
704,ZnO,0,Enterococcus faecalis,0,ATCC 29212,green_synthesis using A. indica leaf aqueous extract,MIC,100,,,22.5,22.5,22.5,quasi-spherical,24,,,,,,,,,https://www.sciencedirect.com/science/article/pii/S1876034117302812?via%3Dihub,10.1016/j.jiph.2017.10.006,106,Journal of Infection and Public Health,Elsevier BV,2018,Enhanced antibacterial effects of green synthesized ZnO NPs using Aristolochia indica against Multi-drug resistant bacterial pathogens from Diabetic Foot Ulcer,TRUE,TRUE,gold,106_steffy2017.pdf,1
705,ZnO,0,Enterococcus faecalis,0,ATCC 29212,green_synthesis using A. indica leaf aqueous extract,MBC,200,,,22.5,22.5,22.5,quasi-spherical,24,,,,,,,,,https://www.sciencedirect.com/science/article/pii/S1876034117302812?via%3Dihub,10.1016/j.jiph.2017.10.006,106,Journal of Infection and Public Health,Elsevier BV,2018,Enhanced antibacterial effects of green synthesized ZnO NPs using Aristolochia indica against Multi-drug resistant bacterial pathogens from Diabetic Foot Ulcer,TRUE,TRUE,gold,106_steffy2017.pdf,1
706,ZnO,0,Escherichia coli,0,ATCC 25922,green_synthesis using A. indica leaf aqueous extract,MIC,100,,,22.5,22.5,22.5,quasi-spherical,24,,,,,,,,,https://www.sciencedirect.com/science/article/pii/S1876034117302812?via%3Dihub,10.1016/j.jiph.2017.10.006,106,Journal of Infection and Public Health,Elsevier BV,2018,Enhanced antibacterial effects of green synthesized ZnO NPs using Aristolochia indica against Multi-drug resistant bacterial pathogens from Diabetic Foot Ulcer,TRUE,TRUE,gold,106_steffy2017.pdf,1
707,ZnO,0,Escherichia coli,1,ATCC 25922,green_synthesis using A. indica leaf aqueous extract,MIC,100,,,22.5,22.5,22.5,quasi-spherical,24,,,,,,,,,https://www.sciencedirect.com/science/article/pii/S1876034117302812?via%3Dihub,10.1016/j.jiph.2017.10.006,106,Journal of Infection and Public Health,Elsevier BV,2018,Enhanced antibacterial effects of green synthesized ZnO NPs using Aristolochia indica against Multi-drug resistant bacterial pathogens from Diabetic Foot Ulcer,TRUE,TRUE,gold,106_steffy2017.pdf,1
708,ZnO,0,Escherichia coli,0,ATCC 25922,green_synthesis using A. indica leaf aqueous extract,MBC,100,,,22.5,22.5,22.5,quasi-spherical,24,,,,,,,,,https://www.sciencedirect.com/science/article/pii/S1876034117302812?via%3Dihub,10.1016/j.jiph.2017.10.006,106,Journal of Infection and Public Health,Elsevier BV,2018,Enhanced antibacterial effects of green synthesized ZnO NPs using Aristolochia indica against Multi-drug resistant bacterial pathogens from Diabetic Foot Ulcer,TRUE,TRUE,gold,106_steffy2017.pdf,1
709,ZnO,0,Escherichia coli,1,ATCC 25922,green_synthesis using A. indica leaf aqueous extract,MBC,200,,,22.5,22.5,22.5,quasi-spherical,24,,,,,,,,,https://www.sciencedirect.com/science/article/pii/S1876034117302812?via%3Dihub,10.1016/j.jiph.2017.10.006,106,Journal of Infection and Public Health,Elsevier BV,2018,Enhanced antibacterial effects of green synthesized ZnO NPs using Aristolochia indica against Multi-drug resistant bacterial pathogens from Diabetic Foot Ulcer,TRUE,TRUE,gold,106_steffy2017.pdf,1
710,ZnO,0,Staphylococcus aureus,0,ATCC 29213,green_synthesis using A. indica leaf aqueous extract,MIC,200,,,22.5,22.5,22.5,quasi-spherical,24,,,,,,,,,https://www.sciencedirect.com/science/article/pii/S1876034117302812?via%3Dihub,10.1016/j.jiph.2017.10.006,106,Journal of Infection and Public Health,Elsevier BV,2018,Enhanced antibacterial effects of green synthesized ZnO NPs using Aristolochia indica against Multi-drug resistant bacterial pathogens from Diabetic Foot Ulcer,TRUE,TRUE,gold,106_steffy2017.pdf,1
711,ZnO,0,Staphylococcus aureus,1,ATCC 29213,green_synthesis using A. indica leaf aqueous extract,MIC,200,,,22.5,22.5,22.5,quasi-spherical,24,,,,,,,,,https://www.sciencedirect.com/science/article/pii/S1876034117302812?via%3Dihub,10.1016/j.jiph.2017.10.006,106,Journal of Infection and Public Health,Elsevier BV,2018,Enhanced antibacterial effects of green synthesized ZnO NPs using Aristolochia indica against Multi-drug resistant bacterial pathogens from Diabetic Foot Ulcer,TRUE,TRUE,gold,106_steffy2017.pdf,1
712,ZnO,0,Staphylococcus aureus,0,ATCC 29213,green_synthesis using A. indica leaf aqueous extract,MBC,200,,,22.5,22.5,22.5,quasi-spherical,24,,,,,,,,,https://www.sciencedirect.com/science/article/pii/S1876034117302812?via%3Dihub,10.1016/j.jiph.2017.10.006,106,Journal of Infection and Public Health,Elsevier BV,2018,Enhanced antibacterial effects of green synthesized ZnO NPs using Aristolochia indica against Multi-drug resistant bacterial pathogens from Diabetic Foot Ulcer,TRUE,TRUE,gold,106_steffy2017.pdf,1
713,ZnO,0,Staphylococcus aureus,1,ATCC 29213,green_synthesis using A. indica leaf aqueous extract,MBC,400,,,22.5,22.5,22.5,quasi-spherical,24,,,,,,,,,https://www.sciencedirect.com/science/article/pii/S1876034117302812?via%3Dihub,10.1016/j.jiph.2017.10.006,106,Journal of Infection and Public Health,Elsevier BV,2018,Enhanced antibacterial effects of green synthesized ZnO NPs using Aristolochia indica against Multi-drug resistant bacterial pathogens from Diabetic Foot Ulcer,TRUE,TRUE,gold,106_steffy2017.pdf,1
714,ZnO,0,Pseudomonas aeruginosa,0,ATCC 27857,Chemical_synthesis using zinc nitrate,MIC,39,,,50,50,50,,24,,,,,,,,,https://linkinghub.elsevier.com/retrieve/pii/S2405844018352824,10.1016/j.heliyon.2019.e01333,92,Heliyon,Elsevier BV,2019,"Influence of Ag, Au and Pd noble metals doping on structural, optical and antimicrobial properties of zinc oxide and titanium dioxide nanomaterials",TRUE,TRUE,gold,92_10.1016@j.heliyon.2019.e01333.pdf,1
715,ZnO,0,Pseudomonas aeruginosa,0,ATCC 27857,Chemical_synthesis using zinc nitrate,MBEC,1250,,,50,50,50,,24,,,,,,,,,https://linkinghub.elsevier.com/retrieve/pii/S2405844018352824,10.1016/j.heliyon.2019.e01333,92,Heliyon,Elsevier BV,2019,"Influence of Ag, Au and Pd noble metals doping on structural, optical and antimicrobial properties of zinc oxide and titanium dioxide nanomaterials",TRUE,TRUE,gold,92_10.1016@j.heliyon.2019.e01333.pdf,1
716,ZnO,0,Candida albicans,0,ATCC 10231,Chemical_synthesis using zinc nitrate,MIC,312,,,50,50,50,,24,,,,,,,,,https://linkinghub.elsevier.com/retrieve/pii/S2405844018352824,10.1016/j.heliyon.2019.e01333,92,Heliyon,Elsevier BV,2019,"Influence of Ag, Au and Pd noble metals doping on structural, optical and antimicrobial properties of zinc oxide and titanium dioxide nanomaterials",TRUE,TRUE,gold,92_10.1016@j.heliyon.2019.e01333.pdf,1
717,ZnO,0,Candida albicans,0,ATCC 10231,Chemical_synthesis using zinc nitrate,MBEC,312,,,50,50,50,,24,,,,,,,,,https://linkinghub.elsevier.com/retrieve/pii/S2405844018352824,10.1016/j.heliyon.2019.e01333,92,Heliyon,Elsevier BV,2019,"Influence of Ag, Au and Pd noble metals doping on structural, optical and antimicrobial properties of zinc oxide and titanium dioxide nanomaterials",TRUE,TRUE,gold,92_10.1016@j.heliyon.2019.e01333.pdf,1
718,ZnO,0,Enterococcus faecalis,0,ATCC 29212,Chemical_synthesis using zinc nitrate,MIC,39,,,50,50,50,,24,,,,,,,,,https://linkinghub.elsevier.com/retrieve/pii/S2405844018352824,10.1016/j.heliyon.2019.e01333,92,Heliyon,Elsevier BV,2019,"Influence of Ag, Au and Pd noble metals doping on structural, optical and antimicrobial properties of zinc oxide and titanium dioxide nanomaterials",TRUE,TRUE,gold,92_10.1016@j.heliyon.2019.e01333.pdf,1
719,ZnO,0,Enterococcus faecalis,0,ATCC 29212,Chemical_synthesis using zinc nitrate,MBEC,1250,,,50,50,50,,24,,,,,,,,,https://linkinghub.elsevier.com/retrieve/pii/S2405844018352824,10.1016/j.heliyon.2019.e01333,92,Heliyon,Elsevier BV,2019,"Influence of Ag, Au and Pd noble metals doping on structural, optical and antimicrobial properties of zinc oxide and titanium dioxide nanomaterials",TRUE,TRUE,gold,92_10.1016@j.heliyon.2019.e01333.pdf,1
720,ZnO,0,Escherichia coli,0,ATCC 25922,Chemical_synthesis using zinc nitrate,MIC,39,,,50,50,50,,24,,,,,,,,,https://linkinghub.elsevier.com/retrieve/pii/S2405844018352824,10.1016/j.heliyon.2019.e01333,92,Heliyon,Elsevier BV,2019,"Influence of Ag, Au and Pd noble metals doping on structural, optical and antimicrobial properties of zinc oxide and titanium dioxide nanomaterials",TRUE,TRUE,gold,92_10.1016@j.heliyon.2019.e01333.pdf,1
721,ZnO,0,Escherichia coli,0,ATCC 25922,Chemical_synthesis using zinc nitrate,MBEC,625,,,50,50,50,,24,,,,,,,,,https://linkinghub.elsevier.com/retrieve/pii/S2405844018352824,10.1016/j.heliyon.2019.e01333,92,Heliyon,Elsevier BV,2019,"Influence of Ag, Au and Pd noble metals doping on structural, optical and antimicrobial properties of zinc oxide and titanium dioxide nanomaterials",TRUE,TRUE,gold,92_10.1016@j.heliyon.2019.e01333.pdf,1
722,ZnO,0,Staphylococcus aureus,0,ATCC 25923,Chemical_synthesis using zinc nitrate,MIC,78,,,50,50,50,,24,,,,,,,,,https://linkinghub.elsevier.com/retrieve/pii/S2405844018352824,10.1016/j.heliyon.2019.e01333,92,Heliyon,Elsevier BV,2019,"Influence of Ag, Au and Pd noble metals doping on structural, optical and antimicrobial properties of zinc oxide and titanium dioxide nanomaterials",TRUE,TRUE,gold,92_10.1016@j.heliyon.2019.e01333.pdf,1
723,ZnO,0,Staphylococcus aureus,0,ATCC 25923,Chemical_synthesis using zinc nitrate,MBEC,625,,,50,50,50,,24,,,,,,,,,https://linkinghub.elsevier.com/retrieve/pii/S2405844018352824,10.1016/j.heliyon.2019.e01333,92,Heliyon,Elsevier BV,2019,"Influence of Ag, Au and Pd noble metals doping on structural, optical and antimicrobial properties of zinc oxide and titanium dioxide nanomaterials",TRUE,TRUE,gold,92_10.1016@j.heliyon.2019.e01333.pdf,1
724,ZnO,0,Escherichia coli,0,ATCC 35218,green_synthesis using Phlomis Leaf Extract,MIC,125,,,79,79,79,hexagonal,24,,,,,,,,,https://www.mdpi.com/1420-3049/26/20/6140,10.3390/molecules26206140,107,Molecules,MDPI AG,2021,Green Fabrication of Zinc Oxide Nanoparticles Using Phlomis Leaf Extract: Characterization and In Vitro Evaluation of Cytotoxicity and Antibacterial Properties,TRUE,TRUE,gold,107_molecules-26-06140-v4.pdf,1
725,ZnO,0,Escherichia coli,0,ATCC 35218,green_synthesis using Phlomis Leaf Extract,MBC,250,,,79,79,79,hexagonal,24,,,,,,,,,https://www.mdpi.com/1420-3049/26/20/6140,10.3390/molecules26206140,107,Molecules,MDPI AG,2021,Green Fabrication of Zinc Oxide Nanoparticles Using Phlomis Leaf Extract: Characterization and In Vitro Evaluation of Cytotoxicity and Antibacterial Properties,TRUE,TRUE,gold,107_molecules-26-06140-v4.pdf,1
726,ZnO,0,Staphylococcus aureus,0,ATCC 29213,green_synthesis using Phlomis Leaf Extract,MIC,250,,,79,79,79,hexagonal,24,,,,,,,,,https://www.mdpi.com/1420-3049/26/20/6140,10.3390/molecules26206140,107,Molecules,MDPI AG,2021,Green Fabrication of Zinc Oxide Nanoparticles Using Phlomis Leaf Extract: Characterization and In Vitro Evaluation of Cytotoxicity and Antibacterial Properties,TRUE,TRUE,gold,107_molecules-26-06140-v4.pdf,1
727,ZnO,0,Staphylococcus aureus,0,ATCC 29213,green_synthesis using Phlomis Leaf Extract,MBC,500,,,79,79,79,hexagonal,24,,,,,,,,,https://www.mdpi.com/1420-3049/26/20/6140,10.3390/molecules26206140,107,Molecules,MDPI AG,2021,Green Fabrication of Zinc Oxide Nanoparticles Using Phlomis Leaf Extract: Characterization and In Vitro Evaluation of Cytotoxicity and Antibacterial Properties,TRUE,TRUE,gold,107_molecules-26-06140-v4.pdf,1
730,ZnO,0,Bacillus subtilis,0,,green_synthesis using Aloe vera leaves,MIC,92.8,,,,,,,24,,,,,,,,,https://www.researchgate.net/profile/Ashwani-Kumar-101/publication/354927338_Antibacterial_Potential_of_Zinc_Oxide_Nanoparticles_Synthesized_using_Aloe_vera_L_Burmf_A_Green_Approach_to_Combat_Drug_Resistance/links/61a7a0de29948f41dbb957c2/Antibacterial-Potential-of-Zinc-Oxide-Nanoparticles-Synthesized-using-Aloe-vera-L-Burmf-A-Green-Approach-to-Combat-Drug-Resistance.pdf,10.22207/ JPAM.15.4.12,108,Journal of Pure and Applied Microbiology,Journal of Pure and Applied Microbiology,2021,Antibacterial Potential of Zinc Oxide Nanoparticles Synthesized using Aloe vera (L.) Burm.f.: A Green Approach to Combat Drug Resistance,TRUE,TRUE,green,108_JPAM_Vol_15_Issue4_p_1907-1914.pdf,1
731,ZnO,0,Bacillus subtilis,0,,green_synthesis using Aloe vera leaves,MBC,759.3,,,,,,,24,,,,,,,,,https://www.researchgate.net/profile/Ashwani-Kumar-101/publication/354927338_Antibacterial_Potential_of_Zinc_Oxide_Nanoparticles_Synthesized_using_Aloe_vera_L_Burmf_A_Green_Approach_to_Combat_Drug_Resistance/links/61a7a0de29948f41dbb957c2/Antibacterial-Potential-of-Zinc-Oxide-Nanoparticles-Synthesized-using-Aloe-vera-L-Burmf-A-Green-Approach-to-Combat-Drug-Resistance.pdf,10.22207/ JPAM.15.4.12,108,Journal of Pure and Applied Microbiology,Journal of Pure and Applied Microbiology,2021,Antibacterial Potential of Zinc Oxide Nanoparticles Synthesized using Aloe vera (L.) Burm.f.: A Green Approach to Combat Drug Resistance,TRUE,TRUE,green,108_JPAM_Vol_15_Issue4_p_1907-1914.pdf,1
734,ZnO,0,Klebsiella pneumoniae,0,,green_synthesis using Aloe vera leaves,MIC,67.5,,,,,,,24,,,,,,,,,https://www.researchgate.net/profile/Ashwani-Kumar-101/publication/354927338_Antibacterial_Potential_of_Zinc_Oxide_Nanoparticles_Synthesized_using_Aloe_vera_L_Burmf_A_Green_Approach_to_Combat_Drug_Resistance/links/61a7a0de29948f41dbb957c2/Antibacterial-Potential-of-Zinc-Oxide-Nanoparticles-Synthesized-using-Aloe-vera-L-Burmf-A-Green-Approach-to-Combat-Drug-Resistance.pdf,10.22207/ JPAM.15.4.12,108,Journal of Pure and Applied Microbiology,Journal of Pure and Applied Microbiology,2021,Antibacterial Potential of Zinc Oxide Nanoparticles Synthesized using Aloe vera (L.) Burm.f.: A Green Approach to Combat Drug Resistance,TRUE,TRUE,green,108_JPAM_Vol_15_Issue4_p_1907-1914.pdf,1
735,ZnO,0,Klebsiella pneumoniae,0,,green_synthesis using Aloe vera leaves,MBC,388.3,,,,,,,24,,,,,,,,,https://www.researchgate.net/profile/Ashwani-Kumar-101/publication/354927338_Antibacterial_Potential_of_Zinc_Oxide_Nanoparticles_Synthesized_using_Aloe_vera_L_Burmf_A_Green_Approach_to_Combat_Drug_Resistance/links/61a7a0de29948f41dbb957c2/Antibacterial-Potential-of-Zinc-Oxide-Nanoparticles-Synthesized-using-Aloe-vera-L-Burmf-A-Green-Approach-to-Combat-Drug-Resistance.pdf,10.22207/ JPAM.15.4.12,108,Journal of Pure and Applied Microbiology,Journal of Pure and Applied Microbiology,2021,Antibacterial Potential of Zinc Oxide Nanoparticles Synthesized using Aloe vera (L.) Burm.f.: A Green Approach to Combat Drug Resistance,TRUE,TRUE,green,108_JPAM_Vol_15_Issue4_p_1907-1914.pdf,1
742,ZnO,0,Escherichia coli,0,,green_synthesis using Aloe vera leaves,MIC,72.7,,,,,,,24,,,,,,,,,https://www.researchgate.net/profile/Ashwani-Kumar-101/publication/354927338_Antibacterial_Potential_of_Zinc_Oxide_Nanoparticles_Synthesized_using_Aloe_vera_L_Burmf_A_Green_Approach_to_Combat_Drug_Resistance/links/61a7a0de29948f41dbb957c2/Antibacterial-Potential-of-Zinc-Oxide-Nanoparticles-Synthesized-using-Aloe-vera-L-Burmf-A-Green-Approach-to-Combat-Drug-Resistance.pdf,10.22207/ JPAM.15.4.12,108,Journal of Pure and Applied Microbiology,Journal of Pure and Applied Microbiology,2021,Antibacterial Potential of Zinc Oxide Nanoparticles Synthesized using Aloe vera (L.) Burm.f.: A Green Approach to Combat Drug Resistance,TRUE,TRUE,green,108_JPAM_Vol_15_Issue4_p_1907-1914.pdf,1
743,ZnO,0,Escherichia coli,0,,green_synthesis using Aloe vera leaves,MBC,387.4,,,,,,,24,,,,,,,,,https://www.researchgate.net/profile/Ashwani-Kumar-101/publication/354927338_Antibacterial_Potential_of_Zinc_Oxide_Nanoparticles_Synthesized_using_Aloe_vera_L_Burmf_A_Green_Approach_to_Combat_Drug_Resistance/links/61a7a0de29948f41dbb957c2/Antibacterial-Potential-of-Zinc-Oxide-Nanoparticles-Synthesized-using-Aloe-vera-L-Burmf-A-Green-Approach-to-Combat-Drug-Resistance.pdf,10.22207/ JPAM.15.4.12,108,Journal of Pure and Applied Microbiology,Journal of Pure and Applied Microbiology,2021,Antibacterial Potential of Zinc Oxide Nanoparticles Synthesized using Aloe vera (L.) Burm.f.: A Green Approach to Combat Drug Resistance,TRUE,TRUE,green,108_JPAM_Vol_15_Issue4_p_1907-1914.pdf,1
746,ZnO,0,Salmonella typhi,0,,green_synthesis using Aloe vera leaves,MIC,64.7,,,,,,,24,,,,,,,,,https://www.researchgate.net/profile/Ashwani-Kumar-101/publication/354927338_Antibacterial_Potential_of_Zinc_Oxide_Nanoparticles_Synthesized_using_Aloe_vera_L_Burmf_A_Green_Approach_to_Combat_Drug_Resistance/links/61a7a0de29948f41dbb957c2/Antibacterial-Potential-of-Zinc-Oxide-Nanoparticles-Synthesized-using-Aloe-vera-L-Burmf-A-Green-Approach-to-Combat-Drug-Resistance.pdf,10.22207/ JPAM.15.4.12,108,Journal of Pure and Applied Microbiology,Journal of Pure and Applied Microbiology,2021,Antibacterial Potential of Zinc Oxide Nanoparticles Synthesized using Aloe vera (L.) Burm.f.: A Green Approach to Combat Drug Resistance,TRUE,TRUE,green,108_JPAM_Vol_15_Issue4_p_1907-1914.pdf,1
747,ZnO,0,Salmonella typhi,0,,green_synthesis using Aloe vera leaves,MBC,241.6,,,,,,,24,,,,,,,,,https://www.researchgate.net/profile/Ashwani-Kumar-101/publication/354927338_Antibacterial_Potential_of_Zinc_Oxide_Nanoparticles_Synthesized_using_Aloe_vera_L_Burmf_A_Green_Approach_to_Combat_Drug_Resistance/links/61a7a0de29948f41dbb957c2/Antibacterial-Potential-of-Zinc-Oxide-Nanoparticles-Synthesized-using-Aloe-vera-L-Burmf-A-Green-Approach-to-Combat-Drug-Resistance.pdf,10.22207/ JPAM.15.4.12,108,Journal of Pure and Applied Microbiology,Journal of Pure and Applied Microbiology,2021,Antibacterial Potential of Zinc Oxide Nanoparticles Synthesized using Aloe vera (L.) Burm.f.: A Green Approach to Combat Drug Resistance,TRUE,TRUE,green,108_JPAM_Vol_15_Issue4_p_1907-1914.pdf,1
748,ZnO,0,Staphylococcus aureus,0,,green_synthesis using Aloe vera leaves,MIC,40.8,,,,,,,24,,,,,,,,,https://www.researchgate.net/profile/Ashwani-Kumar-101/publication/354927338_Antibacterial_Potential_of_Zinc_Oxide_Nanoparticles_Synthesized_using_Aloe_vera_L_Burmf_A_Green_Approach_to_Combat_Drug_Resistance/links/61a7a0de29948f41dbb957c2/Antibacterial-Potential-of-Zinc-Oxide-Nanoparticles-Synthesized-using-Aloe-vera-L-Burmf-A-Green-Approach-to-Combat-Drug-Resistance.pdf,10.22207/ JPAM.15.4.12,108,Journal of Pure and Applied Microbiology,Journal of Pure and Applied Microbiology,2021,Antibacterial Potential of Zinc Oxide Nanoparticles Synthesized using Aloe vera (L.) Burm.f.: A Green Approach to Combat Drug Resistance,TRUE,TRUE,green,108_JPAM_Vol_15_Issue4_p_1907-1914.pdf,1
749,ZnO,0,Serratia marcescens,0,,chemical_synthesis using ZnCl2,MIC,500,,,31,41,35,nanoplates,24,,,,,,,,,https://www.sciencedirect.com/science/article/abs/pii/S1387700323000163,10.1016/j.inoche.2023.110404,95,Inorganic Chemistry Communications,Elsevier BV,2023,"Preparation and characterization of CuO, Ag2O and ZnO nanoparticles and Investigation of their antibacterial and anticancer properties on HCT-116 and C26 cells",FALSE,FALSE,closed,95_1-s2.0-S1387700323000163-main.pdf,0
750,ZnO,0,Bacillus cereus,0,,chemical_synthesis using ZnCl2,MIC,250,,,31,41,35,nanoplates,24,,,,,,,,,https://www.sciencedirect.com/science/article/abs/pii/S1387700323000163,10.1016/j.inoche.2023.110404,95,Inorganic Chemistry Communications,Elsevier BV,2023,"Preparation and characterization of CuO, Ag2O and ZnO nanoparticles and Investigation of their antibacterial and anticancer properties on HCT-116 and C26 cells",FALSE,FALSE,closed,95_1-s2.0-S1387700323000163-main.pdf,0
751,ZnO,0,Enterococcus faecalis,0,,chemical_synthesis using ZnCl2,MIC,500,,,31,41,35,nanoplates,24,,,,,,,,,https://www.sciencedirect.com/science/article/abs/pii/S1387700323000163,10.1016/j.inoche.2023.110404,95,Inorganic Chemistry Communications,Elsevier BV,2023,"Preparation and characterization of CuO, Ag2O and ZnO nanoparticles and Investigation of their antibacterial and anticancer properties on HCT-116 and C26 cells",FALSE,FALSE,closed,95_1-s2.0-S1387700323000163-main.pdf,0
752,ZnO,0,Escherichia coli,0,,chemical_synthesis using ZnCl2,MIC,1000,,,31,41,35,nanoplates,24,,,,,,,,,https://www.sciencedirect.com/science/article/abs/pii/S1387700323000163,10.1016/j.inoche.2023.110404,95,Inorganic Chemistry Communications,Elsevier BV,2023,"Preparation and characterization of CuO, Ag2O and ZnO nanoparticles and Investigation of their antibacterial and anticancer properties on HCT-116 and C26 cells",FALSE,FALSE,closed,95_1-s2.0-S1387700323000163-main.pdf,0
753,ZnO,0,Staphylococcus aureus,0,,chemical_synthesis using ZnCl2,MIC,1000,,,31,41,35,nanoplates,24,,,,,,,,,https://www.sciencedirect.com/science/article/abs/pii/S1387700323000163,10.1016/j.inoche.2023.110404,95,Inorganic Chemistry Communications,Elsevier BV,2023,"Preparation and characterization of CuO, Ag2O and ZnO nanoparticles and Investigation of their antibacterial and anticancer properties on HCT-116 and C26 cells",FALSE,FALSE,closed,95_1-s2.0-S1387700323000163-main.pdf,0
754,ZnO,0,Aspergillus flavus,0,,chemical_synthesis using zinc nitrate,MIC,228,,,25,40,40,,24,,,,,,,,,https://www.sciencedirect.com/science/article/pii/S1002007112001426,10.1016/j.pnsc.2012.11.015,109,Progress in Natural Science: Materials International,Elsevier BV,2012,Green synthesized ZnO nanoparticles against bacterial and fungal pathogens,FALSE,TRUE,hybrid,109_gunalan2012.pdf,1
755,ZnO,0,Aspergillus flavus,0,,chemical_synthesis using zinc nitrate,MBC,1424,,,25,40,40,,24,,,,,,,,,https://www.sciencedirect.com/science/article/pii/S1002007112001426,10.1016/j.pnsc.2012.11.015,109,Progress in Natural Science: Materials International,Elsevier BV,2012,Green synthesized ZnO nanoparticles against bacterial and fungal pathogens,FALSE,TRUE,hybrid,109_gunalan2012.pdf,1
756,ZnO,0,Aspergillus flavus,0,,green_synthesis using aloe vera extract,MIC,179,,,25,40,25,,24,,,,,,,,,https://www.sciencedirect.com/science/article/pii/S1002007112001426,10.1016/j.pnsc.2012.11.015,109,Progress in Natural Science: Materials International,Elsevier BV,2012,Green synthesized ZnO nanoparticles against bacterial and fungal pathogens,FALSE,TRUE,hybrid,109_gunalan2012.pdf,1
757,ZnO,0,Aspergillus flavus,0,,green_synthesis using aloe vera extract,MBC,1383,,,25,40,25,,24,,,,,,,,,https://www.sciencedirect.com/science/article/pii/S1002007112001426,10.1016/j.pnsc.2012.11.015,109,Progress in Natural Science: Materials International,Elsevier BV,2012,Green synthesized ZnO nanoparticles against bacterial and fungal pathogens,FALSE,TRUE,hybrid,109_gunalan2012.pdf,1
758,ZnO,0,Aspergillus nidulans,0,,chemical_synthesis using zinc nitrate,MIC,260,,,25,40,40,,24,,,,,,,,,https://www.sciencedirect.com/science/article/pii/S1002007112001426,10.1016/j.pnsc.2012.11.015,109,Progress in Natural Science: Materials International,Elsevier BV,2012,Green synthesized ZnO nanoparticles against bacterial and fungal pathogens,FALSE,TRUE,hybrid,109_gunalan2012.pdf,1
759,ZnO,0,Aspergillus nidulans,0,,chemical_synthesis using zinc nitrate,MBC,1530,,,25,40,40,,24,,,,,,,,,https://www.sciencedirect.com/science/article/pii/S1002007112001426,10.1016/j.pnsc.2012.11.015,109,Progress in Natural Science: Materials International,Elsevier BV,2012,Green synthesized ZnO nanoparticles against bacterial and fungal pathogens,FALSE,TRUE,hybrid,109_gunalan2012.pdf,1
760,ZnO,0,Aspergillus nidulans,0,,green_synthesis using aloe vera extract,MIC,228,,,25,40,25,,24,,,,,,,,,https://www.sciencedirect.com/science/article/pii/S1002007112001426,10.1016/j.pnsc.2012.11.015,109,Progress in Natural Science: Materials International,Elsevier BV,2012,Green synthesized ZnO nanoparticles against bacterial and fungal pathogens,FALSE,TRUE,hybrid,109_gunalan2012.pdf,1
