Repository: anastasiavepreva/ChemX

# ChemX: A Collection of Chemistry Datasets for Benchmarking Automated Information Extraction

## Abstract

ChemX is a collection of 10 manually curated benchmarking datasets developed to support robust automated information extraction in chemistry. It spans two major domains — **nanomaterials** and **small molecules** — and enables evaluation across multiple modalities including text, tables, and figures.

ChemX is designed to benchmark large language models and multi-agent systems in real-world chemical contexts, emphasizing reproducibility, schema-based annotation, and domain-specific validation.

File: data/datasets/seltox.csv (part 9 of 39)
sn,np,coating,bacteria,mdr,strain,np_synthesis,method,mic_np_µg_ml,concentration,zoi_np_mm,np_size_min_nm,np_size_max_nm,np_size_avg_nm,shape,time_set_hours,zeta_potential_mV,solvent_for_extract,temperature_for_extract_C,duration_preparing_extract_min,precursor_of_np,concentration_of_precursor_mM,hydrodynamic_diameter_nm,ph_during_synthesis,reference,doi,article_list,journal_name,publisher,year,title,journal_is_oa,is_oa,oa_status,pdf,access
761,ZnO,0,Aspergillus nidulans,0,,green_synthesis using aloe vera extract,MBC,1465,,,25,40,25,,24,,,,,,,,,https://www.sciencedirect.com/science/article/pii/S1002007112001426,10.1016/j.pnsc.2012.11.015,109,Progress in Natural Science: Materials International,Elsevier BV,2012,Green synthesized ZnO nanoparticles against bacterial and fungal pathogens,FALSE,TRUE,hybrid,109_gunalan2012.pdf,1
762,ZnO,0,Citrobacter freundii,0,,chemical_synthesis using zinc nitrate,MIC,163,,,25,40,40,,24,,,,,,,,,https://www.sciencedirect.com/science/article/pii/S1002007112001426,10.1016/j.pnsc.2012.11.015,109,Progress in Natural Science: Materials International,Elsevier BV,2012,Green synthesized ZnO nanoparticles against bacterial and fungal pathogens,FALSE,TRUE,hybrid,109_gunalan2012.pdf,1
763,ZnO,0,Citrobacter freundii,0,,chemical_synthesis using zinc nitrate,MBC,879,,,25,40,40,,24,,,,,,,,,https://www.sciencedirect.com/science/article/pii/S1002007112001426,10.1016/j.pnsc.2012.11.015,109,Progress in Natural Science: Materials International,Elsevier BV,2012,Green synthesized ZnO nanoparticles against bacterial and fungal pathogens,FALSE,TRUE,hybrid,109_gunalan2012.pdf,1
764,ZnO,0,Citrobacter freundii,0,,green_synthesis using aloe vera extract,MIC,146,,,25,40,25,,24,,,,,,,,,https://www.sciencedirect.com/science/article/pii/S1002007112001426,10.1016/j.pnsc.2012.11.015,109,Progress in Natural Science: Materials International,Elsevier BV,2012,Green synthesized ZnO nanoparticles against bacterial and fungal pathogens,FALSE,TRUE,hybrid,109_gunalan2012.pdf,1
765,ZnO,0,Citrobacter freundii,0,,green_synthesis using aloe vera extract,MBC,830,,,25,40,25,,24,,,,,,,,,https://www.sciencedirect.com/science/article/pii/S1002007112001426,10.1016/j.pnsc.2012.11.015,109,Progress in Natural Science: Materials International,Elsevier BV,2012,Green synthesized ZnO nanoparticles against bacterial and fungal pathogens,FALSE,TRUE,hybrid,109_gunalan2012.pdf,1
766,ZnO,0,Rhizopus stolonifer,0,,chemical_synthesis using zinc nitrate,MIC,195,,,25,40,40,,24,,,,,,,,,https://www.sciencedirect.com/science/article/pii/S1002007112001426,10.1016/j.pnsc.2012.11.015,109,Progress in Natural Science: Materials International,Elsevier BV,2012,Green synthesized ZnO nanoparticles against bacterial and fungal pathogens,FALSE,TRUE,hybrid,109_gunalan2012.pdf,1
767,ZnO,0,Rhizopus stolonifer,0,,chemical_synthesis using zinc nitrate,MBC,1367,,,25,40,40,,24,,,,,,,,,https://www.sciencedirect.com/science/article/pii/S1002007112001426,10.1016/j.pnsc.2012.11.015,109,Progress in Natural Science: Materials International,Elsevier BV,2012,Green synthesized ZnO nanoparticles against bacterial and fungal pathogens,FALSE,TRUE,hybrid,109_gunalan2012.pdf,1
768,ZnO,0,Rhizopus stolonifer,0,,green_synthesis using aloe vera extract,MIC,163,,,25,40,25,,24,,,,,,,,,https://www.sciencedirect.com/science/article/pii/S1002007112001426,10.1016/j.pnsc.2012.11.015,109,Progress in Natural Science: Materials International,Elsevier BV,2012,Green synthesized ZnO nanoparticles against bacterial and fungal pathogens,FALSE,TRUE,hybrid,109_gunalan2012.pdf,1
769,ZnO,0,Rhizopus stolonifer,0,,green_synthesis using aloe vera extract,MBC,1302,,,25,40,25,,24,,,,,,,,,https://www.sciencedirect.com/science/article/pii/S1002007112001426,10.1016/j.pnsc.2012.11.015,109,Progress in Natural Science: Materials International,Elsevier BV,2012,Green synthesized ZnO nanoparticles against bacterial and fungal pathogens,FALSE,TRUE,hybrid,109_gunalan2012.pdf,1
770,ZnO,0,Serratia marcescens,0,,chemical_synthesis using zinc nitrate,MIC,130,,,25,40,40,,24,,,,,,,,,https://www.sciencedirect.com/science/article/pii/S1002007112001426,10.1016/j.pnsc.2012.11.015,109,Progress in Natural Science: Materials International,Elsevier BV,2012,Green synthesized ZnO nanoparticles against bacterial and fungal pathogens,FALSE,TRUE,hybrid,109_gunalan2012.pdf,1
771,ZnO,0,Serratia marcescens,0,,chemical_synthesis using zinc nitrate,MBC,781,,,25,40,40,,24,,,,,,,,,https://www.sciencedirect.com/science/article/pii/S1002007112001426,10.1016/j.pnsc.2012.11.015,109,Progress in Natural Science: Materials International,Elsevier BV,2012,Green synthesized ZnO nanoparticles against bacterial and fungal pathogens,FALSE,TRUE,hybrid,109_gunalan2012.pdf,1
772,ZnO,0,Serratia marcescens,0,,green_synthesis using aloe vera extract,MIC,114,,,25,40,25,,24,,,,,,,,,https://www.sciencedirect.com/science/article/pii/S1002007112001426,10.1016/j.pnsc.2012.11.015,109,Progress in Natural Science: Materials International,Elsevier BV,2012,Green synthesized ZnO nanoparticles against bacterial and fungal pathogens,FALSE,TRUE,hybrid,109_gunalan2012.pdf,1
773,ZnO,0,Serratia marcescens,0,,green_synthesis using aloe vera extract,MBC,684,,,25,40,25,,24,,,,,,,,,https://www.sciencedirect.com/science/article/pii/S1002007112001426,10.1016/j.pnsc.2012.11.015,109,Progress in Natural Science: Materials International,Elsevier BV,2012,Green synthesized ZnO nanoparticles against bacterial and fungal pathogens,FALSE,TRUE,hybrid,109_gunalan2012.pdf,1
774,ZnO,0,Proteus mirabilis,0,,chemical_synthesis using zinc nitrate,MIC,98,,,25,40,40,,24,,,,,,,,,https://www.sciencedirect.com/science/article/pii/S1002007112001426,10.1016/j.pnsc.2012.11.015,109,Progress in Natural Science: Materials International,Elsevier BV,2012,Green synthesized ZnO nanoparticles against bacterial and fungal pathogens,FALSE,TRUE,hybrid,109_gunalan2012.pdf,1
775,ZnO,0,Proteus mirabilis,0,,chemical_synthesis using zinc nitrate,MBC,700,,,25,40,40,,24,,,,,,,,,https://www.sciencedirect.com/science/article/pii/S1002007112001426,10.1016/j.pnsc.2012.11.015,109,Progress in Natural Science: Materials International,Elsevier BV,2012,Green synthesized ZnO nanoparticles against bacterial and fungal pathogens,FALSE,TRUE,hybrid,109_gunalan2012.pdf,1
776,ZnO,0,Proteus mirabilis,0,,green_synthesis using aloe vera extract,MIC,81,,,25,40,25,,24,,,,,,,,,https://www.sciencedirect.com/science/article/pii/S1002007112001426,10.1016/j.pnsc.2012.11.015,109,Progress in Natural Science: Materials International,Elsevier BV,2012,Green synthesized ZnO nanoparticles against bacterial and fungal pathogens,FALSE,TRUE,hybrid,109_gunalan2012.pdf,1
777,ZnO,0,Proteus mirabilis,0,,green_synthesis using aloe vera extract,MBC,635,,,25,40,25,,24,,,,,,,,,https://www.sciencedirect.com/science/article/pii/S1002007112001426,10.1016/j.pnsc.2012.11.015,109,Progress in Natural Science: Materials International,Elsevier BV,2012,Green synthesized ZnO nanoparticles against bacterial and fungal pathogens,FALSE,TRUE,hybrid,109_gunalan2012.pdf,1
778,ZnO,0,Staphylococcus aureus,0,,chemical_synthesis using zinc nitrate,MIC,65,,,25,40,40,,24,,,,,,,,,https://www.sciencedirect.com/science/article/pii/S1002007112001426,10.1016/j.pnsc.2012.11.015,109,Progress in Natural Science: Materials International,Elsevier BV,2012,Green synthesized ZnO nanoparticles against bacterial and fungal pathogens,FALSE,TRUE,hybrid,109_gunalan2012.pdf,1
779,ZnO,0,Staphylococcus aureus,0,,chemical_synthesis using zinc nitrate,MBC,651,,,25,40,40,,24,,,,,,,,,https://www.sciencedirect.com/science/article/pii/S1002007112001426,10.1016/j.pnsc.2012.11.015,109,Progress in Natural Science: Materials International,Elsevier BV,2012,Green synthesized ZnO nanoparticles against bacterial and fungal pathogens,FALSE,TRUE,hybrid,109_gunalan2012.pdf,1
780,ZnO,0,Staphylococcus aureus,0,,green_synthesis using aloe vera extract,MIC,33,,,25,40,25,,24,,,,,,,,,https://www.sciencedirect.com/science/article/pii/S1002007112001426,10.1016/j.pnsc.2012.11.015,109,Progress in Natural Science: Materials International,Elsevier BV,2012,Green synthesized ZnO nanoparticles against bacterial and fungal pathogens,FALSE,TRUE,hybrid,109_gunalan2012.pdf,1
781,ZnO,0,Staphylococcus aureus,0,,green_synthesis using aloe vera extract,MBC,602,,,25,40,25,,24,,,,,,,,,https://www.sciencedirect.com/science/article/pii/S1002007112001426,10.1016/j.pnsc.2012.11.015,109,Progress in Natural Science: Materials International,Elsevier BV,2012,Green synthesized ZnO nanoparticles against bacterial and fungal pathogens,FALSE,TRUE,hybrid,109_gunalan2012.pdf,1
782,ZnO,0,Trichoderma harzianum,0,,chemical_synthesis using zinc nitrate,MIC,309,,,25,40,40,,24,,,,,,,,,https://www.sciencedirect.com/science/article/pii/S1002007112001426,10.1016/j.pnsc.2012.11.015,109,Progress in Natural Science: Materials International,Elsevier BV,2012,Green synthesized ZnO nanoparticles against bacterial and fungal pathogens,FALSE,TRUE,hybrid,109_gunalan2012.pdf,1
783,ZnO,0,Trichoderma harzianum,0,,chemical_synthesis using zinc nitrate,MBC,1660,,,25,40,40,,24,,,,,,,,,https://www.sciencedirect.com/science/article/pii/S1002007112001426,10.1016/j.pnsc.2012.11.015,109,Progress in Natural Science: Materials International,Elsevier BV,2012,Green synthesized ZnO nanoparticles against bacterial and fungal pathogens,FALSE,TRUE,hybrid,109_gunalan2012.pdf,1
784,ZnO,0,Trichoderma harzianum,0,,green_synthesis using aloe vera extract,MIC,277,,,25,40,25,,24,,,,,,,,,https://www.sciencedirect.com/science/article/pii/S1002007112001426,10.1016/j.pnsc.2012.11.015,109,Progress in Natural Science: Materials International,Elsevier BV,2012,Green synthesized ZnO nanoparticles against bacterial and fungal pathogens,FALSE,TRUE,hybrid,109_gunalan2012.pdf,1
785,ZnO,0,Trichoderma harzianum,0,,green_synthesis using aloe vera extract,MBC,1562,,,25,40,25,,24,,,,,,,,,https://www.sciencedirect.com/science/article/pii/S1002007112001426,10.1016/j.pnsc.2012.11.015,109,Progress in Natural Science: Materials International,Elsevier BV,2012,Green synthesized ZnO nanoparticles against bacterial and fungal pathogens,FALSE,TRUE,hybrid,109_gunalan2012.pdf,1
786,ZrO2,0,Staphylococcus aureus,0,ATCC 29213,chemical_synthesis (sigma aldrich. 544760),MIC,0.06,,,100,100,100,,18,,,,,,,,,https://pubmed.ncbi.nlm.nih.gov/33672118/,10.3390/polym13040659,29,Polymers,MDPI AG,2021,Development of Antibacterial Protective Coatings Active against MSSA and MRSA on Biodegradable Polymers,TRUE,TRUE,gold,29_10.3390@polym13040659.pdf,1
787,ZrO2,0,Staphylococcus aureus,0,ATCC 29213,chemical_synthesis (sigma aldrich. 544760),MBC,12.5,,,100,100,100,tetragonal,18,,,,,,,,,https://pubmed.ncbi.nlm.nih.gov/33672118/,10.3390/polym13040659,29,Polymers,MDPI AG,2021,Development of Antibacterial Protective Coatings Active against MSSA and MRSA on Biodegradable Polymers,TRUE,TRUE,gold,29_10.3390@polym13040659.pdf,1
788,Ag,0,Pseudomonas aeruginosa,0,CCT 147,Green synthesis using orange peel,MIC,27,,,9.87,13.67,11.77,spherical,24,-26.2,water (distilled),100,2,AgNO3,1,39.97,4,https://pubs.rsc.org/en/content/articlelanding/2024/ra/d3ra07733k,10.1039/d3ra07733k,110,RSC Advances,Royal Society of Chemistry (RSC),2024,Biogenic silver nanoparticles' antibacterial activity and cytotoxicity on human hepatocarcinoma cells (Huh-7),TRUE,TRUE,gold,110_d3ra07733k.pdf,1
789,Ag,0,Escherichia coli,0,CCT1457,Green synthesis using orange peel,MIC,27,,,9.87,13.67,11.77,spherical,24,-26.3,water (distilled),100,2,AgNO3,1,39.97,4,https://pubs.rsc.org/en/content/articlelanding/2024/ra/d3ra07733k,10.1039/d3ra07733k,110,RSC Advances,Royal Society of Chemistry (RSC),2024,Biogenic silver nanoparticles' antibacterial activity and cytotoxicity on human hepatocarcinoma cells (Huh-7),TRUE,TRUE,gold,110_d3ra07733k.pdf,1
790,Ag,0,Enterococcus faecalis,0,CCT 1494,Green synthesis using orange peel,MIC,10.8,,,9.87,13.67,11.77,spherical,24,-26.4,water (distilled),100,2,AgNO3,1,39.97,4,https://pubs.rsc.org/en/content/articlelanding/2024/ra/d3ra07733k,10.1039/d3ra07733k,110,RSC Advances,Royal Society of Chemistry (RSC),2024,Biogenic silver nanoparticles' antibacterial activity and cytotoxicity on human hepatocarcinoma cells (Huh-7),TRUE,TRUE,gold,110_d3ra07733k.pdf,1
791,Ag,0,Staphylococcus aureus,0,ATCC 6538,Green synthesis using Orange,MIC,10.563,,,23,27,25,spherical,24,-23.7,water,100,2,AgNO3,10,,4,https://www.sciencedirect.com/science/article/pii/S0308814622019227?via%3Dihub,10.1016/j.foodchem.2022.133960,111,Food Chemistry,Elsevier BV,2023,Physico-chemical properties and antimicrobial activity of silver nanoparticles fabricated by green synthesis,FALSE,TRUE,hybrid,111_1-s2.0-S0308814622019227-main.pdf,1
792,Ag,0,Bacillus cereus,0,ATCC 10987,Green synthesis using Orange,MIC,2.461,,,23,27,25,spherical,24,-23.7,water,100,2,AgNO3,10,,4,https://www.sciencedirect.com/science/article/pii/S0308814622019227?via%3Dihub,10.1016/j.foodchem.2022.133960,111,Food Chemistry,Elsevier BV,2023,Physico-chemical properties and antimicrobial activity of silver nanoparticles fabricated by green synthesis,FALSE,TRUE,hybrid,111_1-s2.0-S0308814622019227-main.pdf,1
793,Ag,0,Candida krusei,0,ATCC 30135,Green synthesis using Orange,MIC,10.563,,,23,27,25,spherical,24,-23.7,water,100,2,AgNO3,10,,4,https://www.sciencedirect.com/science/article/pii/S0308814622019227?via%3Dihub,10.1016/j.foodchem.2022.133960,111,Food Chemistry,Elsevier BV,2023,Physico-chemical properties and antimicrobial activity of silver nanoparticles fabricated by green synthesis,FALSE,TRUE,hybrid,111_1-s2.0-S0308814622019227-main.pdf,1
794,Ag,0,Escherichia coli,0,ATCC 25922,Green synthesis using Phyllanthus niruri,MIC,20,,,,,20,spherical,24,,water (filtered sterilized),25,5,AgNO3,1,,,https://www.sciencedirect.com/science/article/pii/S101836472300366X?via%3Dihub,10.1016/j.jksus.2021.101749,112,Journal of King Saud University - Science,Elsevier BV,2022,Preparation and antibacterial application of hydroxyapatite doped Silver nanoparticles derived from chicken bone,TRUE,TRUE,gold,112_1-s2.0-S1018364721004110-main.pdf,1
795,Ag,0,Pseudomonas aeruginosa,0,ATCC 27853,Green synthesis using Phyllanthus niruri,MIC,40,,,,,20,spherical,24,,water (filtered sterilized),25,5,AgNO3,1,,,https://www.sciencedirect.com/science/article/pii/S101836472300366X?via%3Dihub,10.1016/j.jksus.2021.101749,112,Journal of King Saud University - Science,Elsevier BV,2022,Preparation and antibacterial application of hydroxyapatite doped Silver nanoparticles derived from chicken bone,TRUE,TRUE,gold,112_1-s2.0-S1018364721004110-main.pdf,1
796,Ag,0,Escherichia coli,0,,Green synthesis using Phyllanthus niruri,MIC,20,,,,,20,spherical,24,,water (filtered sterilized),25,5,AgNO3,1,,,https://www.sciencedirect.com/science/article/pii/S101836472300366X?via%3Dihub,10.1016/j.jksus.2021.101749,112,Journal of King Saud University - Science,Elsevier BV,2022,Preparation and antibacterial application of hydroxyapatite doped Silver nanoparticles derived from chicken bone,TRUE,TRUE,gold,112_1-s2.0-S1018364721004110-main.pdf,1
797,Ag,0,Pseudomonas aeruginosa,0,,Green synthesis using Phyllanthus niruri,MIC,20,,,,,20,spherical,24,,water (filtered sterilized),25,5,AgNO3,1,,,https://www.sciencedirect.com/science/article/pii/S101836472300366X?via%3Dihub,10.1016/j.jksus.2021.101749,112,Journal of King Saud University - Science,Elsevier BV,2022,Preparation and antibacterial application of hydroxyapatite doped Silver nanoparticles derived from chicken bone,TRUE,TRUE,gold,112_1-s2.0-S1018364721004110-main.pdf,1
798,Ag,0,Staphylococcus aureus,0,,Green synthesis using Phyllanthus niruri,MIC,40,,,,,20,spherical,24,,water (filtered sterilized),25,5,AgNO3,1,,,https://www.sciencedirect.com/science/article/pii/S101836472300366X?via%3Dihub,10.1016/j.jksus.2021.101749,112,Journal of King Saud University - Science,Elsevier BV,2022,Preparation and antibacterial application of hydroxyapatite doped Silver nanoparticles derived from chicken bone,TRUE,TRUE,gold,112_1-s2.0-S1018364721004110-main.pdf,1
799,Ag,0,Streptococcus sp.,0,,Green synthesis using Phyllanthus niruri,MIC,40,,,,,20,spherical,24,,water (filtered sterilized),25,5,AgNO3,1,,,https://www.sciencedirect.com/science/article/pii/S101836472300366X?via%3Dihub,10.1016/j.jksus.2021.101749,112,Journal of King Saud University - Science,Elsevier BV,2022,Preparation and antibacterial application of hydroxyapatite doped Silver nanoparticles derived from chicken bone,TRUE,TRUE,gold,112_1-s2.0-S1018364721004110-main.pdf,1
800,Ag,0,Enterococcus faecalis,0,,Green synthesis using Phyllanthus niruri,MIC,10,,,,,20,spherical,24,,water (filtered sterilized),25,5,AgNO3,1,,,https://www.sciencedirect.com/science/article/pii/S101836472300366X?via%3Dihub,10.1016/j.jksus.2021.101749,112,Journal of King Saud University - Science,Elsevier BV,2022,Preparation and antibacterial application of hydroxyapatite doped Silver nanoparticles derived from chicken bone,TRUE,TRUE,gold,112_1-s2.0-S1018364721004110-main.pdf,1
801,Ag,0,Enterobacter cloacae,0,,Green synthesis using Phyllanthus niruri,MIC,10,,,,,20,spherical,24,,water (filtered sterilized),25,5,AgNO3,1,,,https://www.sciencedirect.com/science/article/pii/S101836472300366X?via%3Dihub,10.1016/j.jksus.2021.101749,112,Journal of King Saud University - Science,Elsevier BV,2022,Preparation and antibacterial application of hydroxyapatite doped Silver nanoparticles derived from chicken bone,TRUE,TRUE,gold,112_1-s2.0-S1018364721004110-main.pdf,1
802,Ag,0,Citrobacter freundii,0,,Green synthesis using Phyllanthus niruri,MIC,20,,,,,20,spherical,24,,water (filtered sterilized),25,5,AgNO3,1,,,https://www.sciencedirect.com/science/article/pii/S101836472300366X?via%3Dihub,10.1016/j.jksus.2021.101749,112,Journal of King Saud University - Science,Elsevier BV,2022,Preparation and antibacterial application of hydroxyapatite doped Silver nanoparticles derived from chicken bone,TRUE,TRUE,gold,112_1-s2.0-S1018364721004110-main.pdf,1
803,Ag,0,Salmonella typhi,0,,Green synthesis using Phyllanthus niruri,MIC,40,,,,,20,spherical,24,,water (filtered sterilized),25,5,AgNO3,1,,,https://www.sciencedirect.com/science/article/pii/S101836472300366X?via%3Dihub,10.1016/j.jksus.2021.101749,112,Journal of King Saud University - Science,Elsevier BV,2022,Preparation and antibacterial application of hydroxyapatite doped Silver nanoparticles derived from chicken bone,TRUE,TRUE,gold,112_1-s2.0-S1018364721004110-main.pdf,1
804,Ag,0,Methicillin resistant S. aureus,1,MRSA 1,Green synthesis using Phyllanthus niruri,MIC,40,,,,,20,spherical,24,,water (filtered sterilized),25,5,AgNO3,1,,,https://www.sciencedirect.com/science/article/pii/S101836472300366X?via%3Dihub,10.1016/j.jksus.2021.101749,112,Journal of King Saud University - Science,Elsevier BV,2022,Preparation and antibacterial application of hydroxyapatite doped Silver nanoparticles derived from chicken bone,TRUE,TRUE,gold,112_1-s2.0-S1018364721004110-main.pdf,1
805,Ag,0,vancomycin-resistant Enterococci,1,VRE,Green synthesis using Phyllanthus niruri,MIC,40,,,,,20,spherical,24,,water (filtered sterilized),25,5,AgNO3,1,,,https://www.sciencedirect.com/science/article/pii/S101836472300366X?via%3Dihub,10.1016/j.jksus.2021.101749,112,Journal of King Saud University - Science,Elsevier BV,2022,Preparation and antibacterial application of hydroxyapatite doped Silver nanoparticles derived from chicken bone,TRUE,TRUE,gold,112_1-s2.0-S1018364721004110-main.pdf,1
806,Ag,0,Carbapenem-resistant Enterobacteriaceae,1,,Green synthesis using Phyllanthus niruri,MIC,40,,,,,20,spherical,24,,water (filtered sterilized),25,5,AgNO3,1,,,https://www.sciencedirect.com/science/article/pii/S101836472300366X?via%3Dihub,10.1016/j.jksus.2021.101749,112,Journal of King Saud University - Science,Elsevier BV,2022,Preparation and antibacterial application of hydroxyapatite doped Silver nanoparticles derived from chicken bone,TRUE,TRUE,gold,112_1-s2.0-S1018364721004110-main.pdf,1
807,Ag,0,Methicillin resistant S. aureus,1,MRSA 2,Green synthesis using Phyllanthus niruri,MIC,40,,,,,20,spherical,24,,water (filtered sterilized),25,5,AgNO3,1,,,https://www.sciencedirect.com/science/article/pii/S101836472300366X?via%3Dihub,10.1016/j.jksus.2021.101749,112,Journal of King Saud University - Science,Elsevier BV,2022,Preparation and antibacterial application of hydroxyapatite doped Silver nanoparticles derived from chicken bone,TRUE,TRUE,gold,112_1-s2.0-S1018364721004110-main.pdf,1
808,Ag,0,Erwinia amylovora,0,,Green synthesis using Erwinia amylovora,MIC,25,,,5,100,52.5,spherical,48,68.38,water (deionized),100,5,AgNO3,1,25.46,6.5,https://www.sciencedirect.com/science/article/pii/S2773078623000079,10.1016/j.napere.2023.100026,113,Journal of Natural Pesticide Research,Elsevier BV,2023,Ecofriendly fabrication of silver nanoparticles using quince petal extract and its antibacterial properties against fire blight disease,TRUE,TRUE,gold,113_1-s2.0-S2773078623000079-main.pdf,1
809,Ag,0,Erwinia amylovora,0,,Green synthesis using Erwinia amylovora,MBC,50,,,5,100,52.5,spherical,48,68.38,water (deionized),100,5,AgNO3,1,25.46,6.5,https://www.sciencedirect.com/science/article/pii/S2773078623000079,10.1016/j.napere.2023.100026,113,Journal of Natural Pesticide Research,Elsevier BV,2023,Ecofriendly fabrication of silver nanoparticles using quince petal extract and its antibacterial properties against fire blight disease,TRUE,TRUE,gold,113_1-s2.0-S2773078623000079-main.pdf,1
810,Ag,1,Escherichia coli,0,ATCC 10536,Green synthesis using Rosa canina,MIC,256,,,13,21,19.75,cubic,48,,ethanol,85,5,AgNO3,1,,,https://www.sciencedirect.com/science/article/pii/S2405844019366393,10.1016/j.heliyon.2019.e02980,114,Heliyon,Elsevier BV,2019,"Synthesis and characterization of Rosa canina-mediated biogenic silver nanoparticles for anti-oxidant, antibacterial, antifungal, and DNA cleavage activities",TRUE,TRUE,gold,114_10.1016@j.heliyon.2019.e02980.pdf,1
811,Ag,1,Enterococcus hirae,0,ATCC 10541,Green synthesis using Rosa canina,MIC,256,,,13,21,19.75,cubic,48,,ethanol,85,5,AgNO3,1,,,https://www.sciencedirect.com/science/article/pii/S2405844019366393,10.1016/j.heliyon.2019.e02980,114,Heliyon,Elsevier BV,2019,"Synthesis and characterization of Rosa canina-mediated biogenic silver nanoparticles for anti-oxidant, antibacterial, antifungal, and DNA cleavage activities",TRUE,TRUE,gold,114_10.1016@j.heliyon.2019.e02980.pdf,1
812,Ag,1,Staphylococcus aureus,0,ATCC 6538,Green synthesis using Rosa canina,MIC,256,,,13,21,19.75,cubic,48,,ethanol,85,5,AgNO3,1,,,https://www.sciencedirect.com/science/article/pii/S2405844019366393,10.1016/j.heliyon.2019.e02980,114,Heliyon,Elsevier BV,2019,"Synthesis and characterization of Rosa canina-mediated biogenic silver nanoparticles for anti-oxidant, antibacterial, antifungal, and DNA cleavage activities",TRUE,TRUE,gold,114_10.1016@j.heliyon.2019.e02980.pdf,1
813,Ag,1,Pseudomonas aeruginosa,0,ATCC 9027,Green synthesis using Rosa canina,MIC,128,,,13,21,19.75,cubic,48,,ethanol,85,5,AgNO3,1,,,https://www.sciencedirect.com/science/article/pii/S2405844019366393,10.1016/j.heliyon.2019.e02980,114,Heliyon,Elsevier BV,2019,"Synthesis and characterization of Rosa canina-mediated biogenic silver nanoparticles for anti-oxidant, antibacterial, antifungal, and DNA cleavage activities",TRUE,TRUE,gold,114_10.1016@j.heliyon.2019.e02980.pdf,1
814,Ag,1,Bacillus cereus,0,,Green synthesis using Rosa canina,MIC,32,,,13,21,19.75,cubic,48,,ethanol,85,5,AgNO3,1,,,https://www.sciencedirect.com/science/article/pii/S2405844019366393,10.1016/j.heliyon.2019.e02980,114,Heliyon,Elsevier BV,2019,"Synthesis and characterization of Rosa canina-mediated biogenic silver nanoparticles for anti-oxidant, antibacterial, antifungal, and DNA cleavage activities",TRUE,TRUE,gold,114_10.1016@j.heliyon.2019.e02980.pdf,1
815,Ag,1,Legionella pneumophila,0,ATCC 33152,Green synthesis using Rosa canina,MIC,16,,,13,21,19.75,cubic,48,,ethanol,85,5,AgNO3,1,,,https://www.sciencedirect.com/science/article/pii/S2405844019366393,10.1016/j.heliyon.2019.e02980,114,Heliyon,Elsevier BV,2019,"Synthesis and characterization of Rosa canina-mediated biogenic silver nanoparticles for anti-oxidant, antibacterial, antifungal, and DNA cleavage activities",TRUE,TRUE,gold,114_10.1016@j.heliyon.2019.e02980.pdf,1
816,Ag,1,Candida albicans,0,,Green synthesis using Rosa canina,MIC,128,,,13,21,19.75,cubic,48,,ethanol,85,5,AgNO3,1,,,https://www.sciencedirect.com/science/article/pii/S2405844019366393,10.1016/j.heliyon.2019.e02980,114,Heliyon,Elsevier BV,2019,"Synthesis and characterization of Rosa canina-mediated biogenic silver nanoparticles for anti-oxidant, antibacterial, antifungal, and DNA cleavage activities",TRUE,TRUE,gold,114_10.1016@j.heliyon.2019.e02980.pdf,1
817,Ag,0,Escherichia coli,0,ATCC 25922,Chemical synthesis using hydroxylamine hydrochloride,MIC,400,,,9.42,14.37,11.9,spherical,24,-16.66,water (distilled),80,10,AgNO3,1.11,,5.5,https://www.sciencedirect.com/science/article/pii/S2352952023000270?via%3Dihub,10.1016/j.onano.2023.100148,115,OpenNano,Elsevier BV,2023,Green-synthesized silver nanoparticles using Aloe maculata extract as antibacterial agent for potential topical application,TRUE,TRUE,gold,115_1-s2.0-S2352952023000270-main.pdf,1
818,Ag,0,Escherichia coli,0,ATCC 25922,Green synthesis using Aloe maculata,MIC,100,,,148.98,176.83,162.91,spherical,24,-17.4,water (distilled),80,10,AgNO3,5,,5.5,https://www.sciencedirect.com/science/article/pii/S2352952023000270?via%3Dihub,10.1016/j.onano.2023.100148,115,OpenNano,Elsevier BV,2023,Green-synthesized silver nanoparticles using Aloe maculata extract as antibacterial agent for potential topical application,TRUE,TRUE,gold,115_1-s2.0-S2352952023000270-main.pdf,1
819,Ag,0,Escherichia coli,0,ATCC 25922,Green synthesis using Aloe maculata,MIC,12.5,,,130.54,181.8,156.17,spherical,24,-7.28,water (distilled),80,10,AgNO3,9,,5.5,https://www.sciencedirect.com/science/article/pii/S2352952023000270?via%3Dihub,10.1016/j.onano.2023.100148,115,OpenNano,Elsevier BV,2023,Green-synthesized silver nanoparticles using Aloe maculata extract as antibacterial agent for potential topical application,TRUE,TRUE,gold,115_1-s2.0-S2352952023000270-main.pdf,1
820,Ag,0,Staphylococcus aureus,0,ATCC 25923,Chemical synthesis using hydroxylamine hydrochloride,MIC,800,,,9.42,14.37,11.9,spherical,24,-16.66,water (distilled),80,10,AgNO3,1.11,,5.5,https://www.sciencedirect.com/science/article/pii/S2352952023000270?via%3Dihub,10.1016/j.onano.2023.100148,115,OpenNano,Elsevier BV,2023,Green-synthesized silver nanoparticles using Aloe maculata extract as antibacterial agent for potential topical application,TRUE,TRUE,gold,115_1-s2.0-S2352952023000270-main.pdf,1
821,Ag,0,Staphylococcus aureus,0,ATCC 25923,Green synthesis using Aloe maculata,MIC,200,,,148.98,176.83,162.91,spherical,24,-17.4,water (distilled),80,10,AgNO3,5,,5.5,https://www.sciencedirect.com/science/article/pii/S2352952023000270?via%3Dihub,10.1016/j.onano.2023.100148,115,OpenNano,Elsevier BV,2023,Green-synthesized silver nanoparticles using Aloe maculata extract as antibacterial agent for potential topical application,TRUE,TRUE,gold,115_1-s2.0-S2352952023000270-main.pdf,1
822,Ag,0,Staphylococcus aureus,0,ATCC 25923,Green synthesis using Aloe maculata,MIC,100,,,130.54,181.8,156.17,spherical,24,-7.28,water (distilled),80,10,AgNO3,9,,5.5,https://www.sciencedirect.com/science/article/pii/S2352952023000270?via%3Dihub,10.1016/j.onano.2023.100148,115,OpenNano,Elsevier BV,2023,Green-synthesized silver nanoparticles using Aloe maculata extract as antibacterial agent for potential topical application,TRUE,TRUE,gold,115_1-s2.0-S2352952023000270-main.pdf,1
823,Ag,0,Pseudomonas aeruginosa,0,M13513,Chemical synthesis using hydroxylamine hydrochloride,MIC,12.5,,,9.42,14.37,11.9,spherical,24,-16.66,water (distilled),80,10,AgNO3,1.11,,5.5,https://www.sciencedirect.com/science/article/pii/S2352952023000270?via%3Dihub,10.1016/j.onano.2023.100148,115,OpenNano,Elsevier BV,2023,Green-synthesized silver nanoparticles using Aloe maculata extract as antibacterial agent for potential topical application,TRUE,TRUE,gold,115_1-s2.0-S2352952023000270-main.pdf,1
824,Ag,0,Pseudomonas aeruginosa,0,M13513,Green synthesis using Aloe maculata,MIC,25,,,148.98,176.83,162.91,spherical,24,-17.4,water (distilled),80,10,AgNO3,5,,5.5,https://www.sciencedirect.com/science/article/pii/S2352952023000270?via%3Dihub,10.1016/j.onano.2023.100148,115,OpenNano,Elsevier BV,2023,Green-synthesized silver nanoparticles using Aloe maculata extract as antibacterial agent for potential topical application,TRUE,TRUE,gold,115_1-s2.0-S2352952023000270-main.pdf,1
825,Ag,0,Pseudomonas aeruginosa,0,M13513,Green synthesis using Aloe maculata,MIC,25,,,130.54,181.8,156.17,spherical,24,-7.28,water (distilled),80,10,AgNO3,9,,5.5,https://www.sciencedirect.com/science/article/pii/S2352952023000270?via%3Dihub,10.1016/j.onano.2023.100148,115,OpenNano,Elsevier BV,2023,Green-synthesized silver nanoparticles using Aloe maculata extract as antibacterial agent for potential topical application,TRUE,TRUE,gold,115_1-s2.0-S2352952023000270-main.pdf,1
826,Ag,0,Pseudomonas aeruginosa,0,ATCC 27853,Green synthesis using Pisum sativum L.,MIC,50,,,,,30,spherical,24,,water (double-distilled),100,10,AgNO3,1,,,https://www.sciencedirect.com/science/article/pii/S1018364722000787?via%3Dihub,10.1016/j.jksus.2021.101749,112,Journal of King Saud University - Science,Elsevier BV,2022,Preparation and antibacterial application of hydroxyapatite doped Silver nanoparticles derived from chicken bone,TRUE,TRUE,gold,112_1-s2.0-S1018364721004110-main.pdf,1
827,Ag,0,Escherichia coli,0,ATCC 25922,Green synthesis using Pisum sativum L.,MIC,50,,,,,30,spherical,24,,water (double-distilled),100,10,AgNO3,1,,,https://www.sciencedirect.com/science/article/pii/S1018364722000787?via%3Dihub,10.1016/j.jksus.2021.101749,112,Journal of King Saud University - Science,Elsevier BV,2022,Preparation and antibacterial application of hydroxyapatite doped Silver nanoparticles derived from chicken bone,TRUE,TRUE,gold,112_1-s2.0-S1018364721004110-main.pdf,1
828,Ag,0,Enterococcus faecalis,0,ATCC 700802,Green synthesis using Pisum sativum L.,MIC,75,,,,,30,spherical,24,,water (double-distilled),100,10,AgNO3,1,,,https://www.sciencedirect.com/science/article/pii/S1018364722000787?via%3Dihub,10.1016/j.jksus.2021.101749,112,Journal of King Saud University - Science,Elsevier BV,2022,Preparation and antibacterial application of hydroxyapatite doped Silver nanoparticles derived from chicken bone,TRUE,TRUE,gold,112_1-s2.0-S1018364721004110-main.pdf,1
829,Ag,0,Streptococcus gordonii,0,ATCC 49818,Green synthesis using Pisum sativum L.,MIC,12.5,,,,,30,spherical,24,,water (double-distilled),100,10,AgNO3,1,,,https://www.sciencedirect.com/science/article/pii/S1018364722000787?via%3Dihub,10.1016/j.jksus.2021.101749,112,Journal of King Saud University - Science,Elsevier BV,2022,Preparation and antibacterial application of hydroxyapatite doped Silver nanoparticles derived from chicken bone,TRUE,TRUE,gold,112_1-s2.0-S1018364721004110-main.pdf,1
830,Ag,0,Staphylococcus aureus,1,MRSA ATCC 4330,Green synthesis using Pisum sativum L.,MIC,12.5,,,,,30,spherical,24,,water (double-distilled),100,10,AgNO3,1,,,https://www.sciencedirect.com/science/article/pii/S1018364722000787?via%3Dihub,10.1016/j.jksus.2021.101749,112,Journal of King Saud University - Science,Elsevier BV,2022,Preparation and antibacterial application of hydroxyapatite doped Silver nanoparticles derived from chicken bone,TRUE,TRUE,gold,112_1-s2.0-S1018364721004110-main.pdf,1
831,Ag,0,Staphylococcus aureus,0,ATCC 25923,Green synthesis using Pisum sativum L.,MIC,6.25,,,,,30,spherical,24,,water (double-distilled),100,10,AgNO3,1,,,https://www.sciencedirect.com/science/article/pii/S1018364722000787?via%3Dihub,10.1016/j.jksus.2021.101749,112,Journal of King Saud University - Science,Elsevier BV,2022,Preparation and antibacterial application of hydroxyapatite doped Silver nanoparticles derived from chicken bone,TRUE,TRUE,gold,112_1-s2.0-S1018364721004110-main.pdf,1
832,Ag,0,Pseudomonas aeruginosa,0,ATCC 27853,Green synthesis using Pisum sativum L.,MBC,100,,,,,30,spherical,24,,water (double-distilled),100,10,AgNO3,1,,,https://www.sciencedirect.com/science/article/pii/S1018364722000787?via%3Dihub,10.1016/j.jksus.2021.101749,112,Journal of King Saud University - Science,Elsevier BV,2022,Preparation and antibacterial application of hydroxyapatite doped Silver nanoparticles derived from chicken bone,TRUE,TRUE,gold,112_1-s2.0-S1018364721004110-main.pdf,1
833,Ag,0,Escherichia coli,0,ATCC 25922,Green synthesis using Pisum sativum L.,MBC,150,,,,,30,spherical,24,,water (double-distilled),100,10,AgNO3,1,,,https://www.sciencedirect.com/science/article/pii/S1018364722000787?via%3Dihub,10.1016/j.jksus.2021.101749,112,Journal of King Saud University - Science,Elsevier BV,2022,Preparation and antibacterial application of hydroxyapatite doped Silver nanoparticles derived from chicken bone,TRUE,TRUE,gold,112_1-s2.0-S1018364721004110-main.pdf,1
834,Ag,0,Enterococcus faecalis,0,ATCC 700802,Green synthesis using Pisum sativum L.,MBC,125,,,,,30,spherical,24,,water (double-distilled),100,10,AgNO3,1,,,https://www.sciencedirect.com/science/article/pii/S1018364722000787?via%3Dihub,10.1016/j.jksus.2021.101749,112,Journal of King Saud University - Science,Elsevier BV,2022,Preparation and antibacterial application of hydroxyapatite doped Silver nanoparticles derived from chicken bone,TRUE,TRUE,gold,112_1-s2.0-S1018364721004110-main.pdf,1
835,Ag,0,Streptococcus gordonii,0,ATCC 49818,Green synthesis using Pisum sativum L.,MBC,75,,,,,30,spherical,24,,water (double-distilled),100,10,AgNO3,1,,,https://www.sciencedirect.com/science/article/pii/S1018364722000787?via%3Dihub,10.1016/j.jksus.2021.101749,112,Journal of King Saud University - Science,Elsevier BV,2022,Preparation and antibacterial application of hydroxyapatite doped Silver nanoparticles derived from chicken bone,TRUE,TRUE,gold,112_1-s2.0-S1018364721004110-main.pdf,1
836,Ag,0,Staphylococcus aureus,1,MRSA ATCC 4330,Green synthesis using Pisum sativum L.,MBC,75,,,,,30,spherical,24,,water (double-distilled),100,10,AgNO3,1,,,https://www.sciencedirect.com/science/article/pii/S1018364722000787?via%3Dihub,10.1016/j.jksus.2021.101749,112,Journal of King Saud University - Science,Elsevier BV,2022,Preparation and antibacterial application of hydroxyapatite doped Silver nanoparticles derived from chicken bone,TRUE,TRUE,gold,112_1-s2.0-S1018364721004110-main.pdf,1
837,Ag,0,Staphylococcus aureus,0,ATCC 25923,Green synthesis using Pisum sativum L.,MBC,50,,,,,30,spherical,24,,water (double-distilled),100,10,AgNO3,1,,,https://www.sciencedirect.com/science/article/pii/S1018364722000787?via%3Dihub,10.1016/j.jksus.2021.101749,112,Journal of King Saud University - Science,Elsevier BV,2022,Preparation and antibacterial application of hydroxyapatite doped Silver nanoparticles derived from chicken bone,TRUE,TRUE,gold,112_1-s2.0-S1018364721004110-main.pdf,1
838,Ag,0,Staphylococcus aureus,0,ATCC 6538,Green synthesis using Onion,MIC,0.066,,,8,12,10,spherical,24,-26.2,water,60,10,AgNO3,10,,5.8,https://www.sciencedirect.com/science/article/pii/S0308814622019227?via%3Dihub,10.1016/j.foodchem.2022.133960,111,Food Chemistry,Elsevier BV,2023,Physico-chemical properties and antimicrobial activity of silver nanoparticles fabricated by green synthesis,FALSE,TRUE,hybrid,111_1-s2.0-S0308814622019227-main.pdf,1
839,Ag,0,Bacillus cereus,0,ATCC 10987,Green synthesis using Onion,MIC,0.016,,,8,12,10,spherical,24,-26.2,water,60,10,AgNO3,10,,5.8,https://www.sciencedirect.com/science/article/pii/S0308814622019227?via%3Dihub,10.1016/j.foodchem.2022.133960,111,Food Chemistry,Elsevier BV,2023,Physico-chemical properties and antimicrobial activity of silver nanoparticles fabricated by green synthesis,FALSE,TRUE,hybrid,111_1-s2.0-S0308814622019227-main.pdf,1
840,Ag,0,Escherichia coli,0,ATCC 11229,Green synthesis using Onion,MIC,2.461,,,8,12,10,spherical,24,-26.2,water,60,10,AgNO3,10,,5.8,https://www.sciencedirect.com/science/article/pii/S0308814622019227?via%3Dihub,10.1016/j.foodchem.2022.133960,111,Food Chemistry,Elsevier BV,2023,Physico-chemical properties and antimicrobial activity of silver nanoparticles fabricated by green synthesis,FALSE,TRUE,hybrid,111_1-s2.0-S0308814622019227-main.pdf,1
841,Ag,0,Candida krusei,0,ATCC 30315,Green synthesis using Onion,MIC,0.016,,,8,12,10,spherical,24,-26.2,water,60,10,AgNO3,10,,5.8,https://www.sciencedirect.com/science/article/pii/S0308814622019227?via%3Dihub,10.1016/j.foodchem.2022.133960,111,Food Chemistry,Elsevier BV,2023,Physico-chemical properties and antimicrobial activity of silver nanoparticles fabricated by green synthesis,FALSE,TRUE,hybrid,111_1-s2.0-S0308814622019227-main.pdf,1
842,Ag,0,Staphylococcus aureus,0,ATCC 6538,Green synthesis using Radish,MIC,42.25,,,12,17,15,spherical,24,-26.2,water,25,10,AgNO3,10,,5.5,https://www.sciencedirect.com/science/article/pii/S0308814622019227?via%3Dihub,10.1016/j.foodchem.2022.133960,111,Food Chemistry,Elsevier BV,2023,Physico-chemical properties and antimicrobial activity of silver nanoparticles fabricated by green synthesis,FALSE,TRUE,hybrid,111_1-s2.0-S0308814622019227-main.pdf,1
843,Ag,0,Staphylococcus aureus,0,ATCC 6538,Green synthesis using Pepper,MIC,10.563,,,17,21,19,spherical,24,-26.2,water,25,10,AgNO3,10,,5.1,https://www.sciencedirect.com/science/article/pii/S0308814622019227?via%3Dihub,10.1016/j.foodchem.2022.133960,111,Food Chemistry,Elsevier BV,2023,Physico-chemical properties and antimicrobial activity of silver nanoparticles fabricated by green synthesis,FALSE,TRUE,hybrid,111_1-s2.0-S0308814622019227-main.pdf,1
844,Ag,0,Bacillus cereus,0,ATCC 10987,Green synthesis using Pepper,MIC,2.641,,,17,21,19,spherical,24,-26.2,water,25,10,AgNO3,10,,5.1,https://www.sciencedirect.com/science/article/pii/S0308814622019227?via%3Dihub,10.1016/j.foodchem.2022.133960,111,Food Chemistry,Elsevier BV,2023,Physico-chemical properties and antimicrobial activity of silver nanoparticles fabricated by green synthesis,FALSE,TRUE,hybrid,111_1-s2.0-S0308814622019227-main.pdf,1
845,Ag,0,Escherichia coli,0,ATCC 11229,Green synthesis using Pepper,MIC,10.563,,,17,21,19,spherical,24,-26.2,water,25,10,AgNO3,10,,5.1,https://www.sciencedirect.com/science/article/pii/S0308814622019227?via%3Dihub,10.1016/j.foodchem.2022.133960,111,Food Chemistry,Elsevier BV,2023,Physico-chemical properties and antimicrobial activity of silver nanoparticles fabricated by green synthesis,FALSE,TRUE,hybrid,111_1-s2.0-S0308814622019227-main.pdf,1
846,Ag,0,Candida krusei,0,ATCC 30315,Green synthesis using Pepper,MIC,2.641,,,17,21,19,spherical,24,-26.2,water,25,10,AgNO3,10,,5.1,https://www.sciencedirect.com/science/article/pii/S0308814622019227?via%3Dihub,10.1016/j.foodchem.2022.133960,111,Food Chemistry,Elsevier BV,2023,Physico-chemical properties and antimicrobial activity of silver nanoparticles fabricated by green synthesis,FALSE,TRUE,hybrid,111_1-s2.0-S0308814622019227-main.pdf,1
847,Ag,1,Escherichia coli,0,ATCC 25922,Green synthesis using Bacillus megaterium,MIC,2.75,,,20.8,118.4,103.4,spherical,,-18.1,water,60,10,AgNO3,1,103.4,10,https://doi.org/10.1016/j.btre.2023.e00816,10.1016/j.btre.2023.e00816,116,Biotechnology Reports,Elsevier BV,2023,Optimization of the biosynthesis of silver nanoparticles using bacterial extracts and their antimicrobial potential,TRUE,TRUE,gold,116_1-s2.0-S2215017X2300036X-main.pdf,1
848,Ag,1,Escherichia coli,0,ATCC 25922,Green synthesis using Bacillus subtilis,MIC,1.88,,,20.8,118.4,20.8,spherical,,-21.9,water,60,10,AgNO3,1,20.8,10,https://doi.org/10.1016/j.btre.2023.e00816,10.1016/j.btre.2023.e00816,116,Biotechnology Reports,Elsevier BV,2023,Optimization of the biosynthesis of silver nanoparticles using bacterial extracts and their antimicrobial potential,TRUE,TRUE,gold,116_1-s2.0-S2215017X2300036X-main.pdf,1
849,Ag,1,Escherichia coli,0,ATCC 25922,Green synthesis using Bacillus megaterium,MIC,0.687,,,20.8,118.4,85.9,spherical,,-19,water,60,10,AgNO3,1,85.9,10,https://doi.org/10.1016/j.btre.2023.e00816,10.1016/j.btre.2023.e00816,116,Biotechnology Reports,Elsevier BV,2023,Optimization of the biosynthesis of silver nanoparticles using bacterial extracts and their antimicrobial potential,TRUE,TRUE,gold,116_1-s2.0-S2215017X2300036X-main.pdf,1
