Repository: anastasiavepreva/ChemX

# ChemX: A Collection of Chemistry Datasets for Benchmarking Automated Information Extraction

## Abstract

ChemX is a collection of 10 manually curated benchmarking datasets developed to support robust automated information extraction in chemistry. It spans two major domains — **nanomaterials** and **small molecules** — and enables evaluation across multiple modalities including text, tables, and figures.

ChemX is designed to benchmark large language models and multi-agent systems in real-world chemical contexts, emphasizing reproducibility, schema-based annotation, and domain-specific validation.

File: data/datasets/seltox.csv (part 10 of 39)
sn,np,coating,bacteria,mdr,strain,np_synthesis,method,mic_np_µg_ml,concentration,zoi_np_mm,np_size_min_nm,np_size_max_nm,np_size_avg_nm,shape,time_set_hours,zeta_potential_mV,solvent_for_extract,temperature_for_extract_C,duration_preparing_extract_min,precursor_of_np,concentration_of_precursor_mM,hydrodynamic_diameter_nm,ph_during_synthesis,reference,doi,article_list,journal_name,publisher,year,title,journal_is_oa,is_oa,oa_status,pdf,access
850,Ag,1,Escherichia coli,0,ATCC 25922,Green synthesis using Bacillus megaterium,MIC,5.087,,,20.8,118.4,103.4,spherical,,-33.9,water,60,10,AgNO3,1,91.2,10,https://doi.org/10.1016/j.btre.2023.e00816,10.1016/j.btre.2023.e00816,116,Biotechnology Reports,Elsevier BV,2023,Optimization of the biosynthesis of silver nanoparticles using bacterial extracts and their antimicrobial potential,TRUE,TRUE,gold,116_1-s2.0-S2215017X2300036X-main.pdf,1
851,Ag,1,Escherichia coli,0,ATCC 25922,Green synthesis using Bacillus subtilis,MIC,5.5,,,20.8,118.4,20.8,spherical,,-34.1,water,60,10,AgNO3,1,118.4,10,https://doi.org/10.1016/j.btre.2023.e00816,10.1016/j.btre.2023.e00816,116,Biotechnology Reports,Elsevier BV,2023,Optimization of the biosynthesis of silver nanoparticles using bacterial extracts and their antimicrobial potential,TRUE,TRUE,gold,116_1-s2.0-S2215017X2300036X-main.pdf,1
852,Ag,1,Escherichia coli,0,ATCC 25922,Green synthesis using Cupriavidus necator,MIC,8.8,,,20.8,118.4,85.9,spherical,,-21.4,water,60,10,AgNO3,1,70.5,10,https://doi.org/10.1016/j.btre.2023.e00816,10.1016/j.btre.2023.e00816,116,Biotechnology Reports,Elsevier BV,2023,Optimization of the biosynthesis of silver nanoparticles using bacterial extracts and their antimicrobial potential,TRUE,TRUE,gold,116_1-s2.0-S2215017X2300036X-main.pdf,1
853,Ag,1,Escherichia coli,0,ATCC 25922,Chemical synthesis usnig dodecyl-dimethyl-ammonium chloride,MIC,8,,,60,70,65,spindle,24,58,water,25,10,AgNO3,50,,7.1,https://www.sciencedirect.com/science/article/pii/S240584402401291X,10.1016/j.heliyon.2024.e25260,117,Heliyon,Elsevier BV,2024,A scalable route to quaternary ammonium-functionalized AgCl colloidal antimicrobials inhibiting food pathogenic bacteria and biofilms,TRUE,TRUE,gold,117_1-s2.0-S240584402401291X-main.pdf,1
854,Ag,1,Listeria monocytogenes,0,46 (wild type),Chemical synthesis usnig dodecyl-dimethyl-ammonium chloride,MIC,16,,,60,70,65,spindle,24,58,water,25,10,AgNO3,50,,7.1,https://www.sciencedirect.com/science/article/pii/S240584402401291X,10.1016/j.heliyon.2024.e25260,117,Heliyon,Elsevier BV,2024,A scalable route to quaternary ammonium-functionalized AgCl colloidal antimicrobials inhibiting food pathogenic bacteria and biofilms,TRUE,TRUE,gold,117_1-s2.0-S240584402401291X-main.pdf,1
855,Ag,1,Staphylococcus aureus,0,ATCC 29213,Chemical synthesis usnig dodecyl-dimethyl-ammonium chloride,MIC,2,,,60,70,65,spindle,24,58,water,25,10,AgNO3,50,,7.1,https://www.sciencedirect.com/science/article/pii/S240584402401291X,10.1016/j.heliyon.2024.e25260,117,Heliyon,Elsevier BV,2024,A scalable route to quaternary ammonium-functionalized AgCl colloidal antimicrobials inhibiting food pathogenic bacteria and biofilms,TRUE,TRUE,gold,117_1-s2.0-S240584402401291X-main.pdf,1
856,Ag,1,Pseudomonas aeruginosa,0,ATCC 27853,Chemical synthesis usnig dodecyl-dimethyl-ammonium chloride,MIC,4,,,60,70,65,spindle,24,58,water,25,10,AgNO3,50,,7.1,https://www.sciencedirect.com/science/article/pii/S240584402401291X,10.1016/j.heliyon.2024.e25260,117,Heliyon,Elsevier BV,2024,A scalable route to quaternary ammonium-functionalized AgCl colloidal antimicrobials inhibiting food pathogenic bacteria and biofilms,TRUE,TRUE,gold,117_1-s2.0-S240584402401291X-main.pdf,1
857,Ag,1,Escherichia coli,0,ATCC 25922,Chemical synthesis usnig dimethyl-octadecyl-ammonium chloride,MIC,64.1,,,10,20,15,spherical,24,58,water,25,10,AgNO3,50,,7.1,https://www.sciencedirect.com/science/article/pii/S240584402401291X,10.1016/j.heliyon.2024.e25260,117,Heliyon,Elsevier BV,2024,A scalable route to quaternary ammonium-functionalized AgCl colloidal antimicrobials inhibiting food pathogenic bacteria and biofilms,TRUE,TRUE,gold,117_1-s2.0-S240584402401291X-main.pdf,1
858,Ag,1,Listeria monocytogenes,0,46 (wild type),Chemical synthesis usnig dimethyl-octadecyl-ammonium chloride,MIC,16,,,10,20,15,spherical,24,58,water,25,10,AgNO3,50,,7.1,https://www.sciencedirect.com/science/article/pii/S240584402401291X,10.1016/j.heliyon.2024.e25260,117,Heliyon,Elsevier BV,2024,A scalable route to quaternary ammonium-functionalized AgCl colloidal antimicrobials inhibiting food pathogenic bacteria and biofilms,TRUE,TRUE,gold,117_1-s2.0-S240584402401291X-main.pdf,1
859,Ag,1,Staphylococcus aureus,0,ATCC 29213,Chemical synthesis usnig dimethyl-octadecyl-ammonium chloride,MIC,64,,,10,20,15,spherical,24,58,water,25,10,AgNO3,50,,7.1,https://www.sciencedirect.com/science/article/pii/S240584402401291X,10.1016/j.heliyon.2024.e25260,117,Heliyon,Elsevier BV,2024,A scalable route to quaternary ammonium-functionalized AgCl colloidal antimicrobials inhibiting food pathogenic bacteria and biofilms,TRUE,TRUE,gold,117_1-s2.0-S240584402401291X-main.pdf,1
860,Ag,1,Pseudomonas aeruginosa,0,ATCC 27853,Chemical synthesis usnig dimethyl-octadecyl-ammonium chloride,MIc,128,,,10,20,15,spherical,24,58,water,25,10,AgNO3,50,,7.1,https://www.sciencedirect.com/science/article/pii/S240584402401291X,10.1016/j.heliyon.2024.e25260,117,Heliyon,Elsevier BV,2024,A scalable route to quaternary ammonium-functionalized AgCl colloidal antimicrobials inhibiting food pathogenic bacteria and biofilms,TRUE,TRUE,gold,117_1-s2.0-S240584402401291X-main.pdf,1
861,Ag,1,Staphylococcus aureus,0,,Green synthesis using Spirogyra varians,MIC,0.5,,,35,35,35,quasi-spherical,24,,water,4,10,AgNO3,1,,,https://www.sciencedirect.com/science/article/pii/S1319610314001586,10.1016/j.jscs.2014.10.004,118,Journal of Saudi Chemical Society,Springer Science and Business Media LLC,2016,Sustainable synthesis of silver nanoparticles using macroalgae Spirogyra varians and analysis of their antibacterial activity,TRUE,TRUE,gold,118_1-s2.0-S1319610314001586-main.pdf,1
862,Ag,1,Bacillus cereus,0,,Green synthesis using Spirogyra varians,MIC,0.25,,,35,35,35,quasi-spherical,24,,water,4,10,AgNO3,1,,,https://www.sciencedirect.com/science/article/pii/S1319610314001586,10.1016/j.jscs.2014.10.004,118,Journal of Saudi Chemical Society,Springer Science and Business Media LLC,2016,Sustainable synthesis of silver nanoparticles using macroalgae Spirogyra varians and analysis of their antibacterial activity,TRUE,TRUE,gold,118_1-s2.0-S1319610314001586-main.pdf,1
863,Ag,1,Salmonella typhimurium,0,,Green synthesis using Spirogyra varians,MIC,0.5,,,35,35,35,quasi-spherical,24,,water,4,10,AgNO3,1,,,https://www.sciencedirect.com/science/article/pii/S1319610314001586,10.1016/j.jscs.2014.10.004,118,Journal of Saudi Chemical Society,Springer Science and Business Media LLC,2016,Sustainable synthesis of silver nanoparticles using macroalgae Spirogyra varians and analysis of their antibacterial activity,TRUE,TRUE,gold,118_1-s2.0-S1319610314001586-main.pdf,1
864,Ag,1,Escherichia coli,0,,Green synthesis using Spirogyra varians,MIC,0.25,,,35,35,35,quasi-spherical,24,,water,4,10,AgNO3,1,,,https://www.sciencedirect.com/science/article/pii/S1319610314001586,10.1016/j.jscs.2014.10.004,118,Journal of Saudi Chemical Society,Springer Science and Business Media LLC,2016,Sustainable synthesis of silver nanoparticles using macroalgae Spirogyra varians and analysis of their antibacterial activity,TRUE,TRUE,gold,118_1-s2.0-S1319610314001586-main.pdf,1
865,Ag,1,Listeria monocytogenes,0,,Green synthesis using Spirogyra varians,MIC,0.5,,,35,35,35,quasi-spherical,24,,water (distilled),4,10,AgNO3,1,,,https://www.sciencedirect.com/science/article/pii/S1319610314001586,10.1016/j.jscs.2014.10.004,118,Journal of Saudi Chemical Society,Springer Science and Business Media LLC,2016,Sustainable synthesis of silver nanoparticles using macroalgae Spirogyra varians and analysis of their antibacterial activity,TRUE,TRUE,gold,118_1-s2.0-S1319610314001586-main.pdf,1
866,Ag,1,Pseudomonas aeruginosa,0,,Green synthesis using Spirogyra varians,MIC,0.5,,,35,35,35,quasi-spherical,24,,water (distilled),4,10,AgNO3,1,,,https://www.sciencedirect.com/science/article/pii/S1319610314001586,10.1016/j.jscs.2014.10.004,118,Journal of Saudi Chemical Society,Springer Science and Business Media LLC,2016,Sustainable synthesis of silver nanoparticles using macroalgae Spirogyra varians and analysis of their antibacterial activity,TRUE,TRUE,gold,118_1-s2.0-S1319610314001586-main.pdf,1
867,Ag,1,Klebsiella pneumoniae,0,,Green synthesis using Spirogyra varians,MIC,0.5,,,35,35,35,quasi-spherical,24,,water (distilled),4,10,AgNO3,1,,,https://www.sciencedirect.com/science/article/pii/S1319610314001586,10.1016/j.jscs.2014.10.004,118,Journal of Saudi Chemical Society,Springer Science and Business Media LLC,2016,Sustainable synthesis of silver nanoparticles using macroalgae Spirogyra varians and analysis of their antibacterial activity,TRUE,TRUE,gold,118_1-s2.0-S1319610314001586-main.pdf,1
868,Ag,1,Staphylococcus aureus,0,,Green synthesis using Spirogyra varians,MBC,1,,,35,35,35,quasi-spherical,24,,water (distilled),4,10,AgNO3,1,,,https://www.sciencedirect.com/science/article/pii/S1319610314001586,10.1016/j.jscs.2014.10.004,118,Journal of Saudi Chemical Society,Springer Science and Business Media LLC,2016,Sustainable synthesis of silver nanoparticles using macroalgae Spirogyra varians and analysis of their antibacterial activity,TRUE,TRUE,gold,118_1-s2.0-S1319610314001586-main.pdf,1
869,Ag,1,Bacillus cereus,0,,Green synthesis using Spirogyra varians,MBC,0.5,,,35,35,35,quasi-spherical,24,,water (distilled),4,10,AgNO3,1,,,https://www.sciencedirect.com/science/article/pii/S1319610314001586,10.1016/j.jscs.2014.10.004,118,Journal of Saudi Chemical Society,Springer Science and Business Media LLC,2016,Sustainable synthesis of silver nanoparticles using macroalgae Spirogyra varians and analysis of their antibacterial activity,TRUE,TRUE,gold,118_1-s2.0-S1319610314001586-main.pdf,1
870,Ag,1,Salmonella typhimurium,0,,Green synthesis using Spirogyra varians,MBC,1,,,35,35,35,quasi-spherical,24,,water (distilled),4,10,AgNO3,1,,,https://www.sciencedirect.com/science/article/pii/S1319610314001586,10.1016/j.jscs.2014.10.004,118,Journal of Saudi Chemical Society,Springer Science and Business Media LLC,2016,Sustainable synthesis of silver nanoparticles using macroalgae Spirogyra varians and analysis of their antibacterial activity,TRUE,TRUE,gold,118_1-s2.0-S1319610314001586-main.pdf,1
871,Ag,1,Escherichia coli,0,,Green synthesis using Spirogyra varians,MBC,0.25,,,35,35,35,quasi-spherical,24,,water (distilled),4,10,AgNO3,1,,,https://www.sciencedirect.com/science/article/pii/S1319610314001586,10.1016/j.jscs.2014.10.004,118,Journal of Saudi Chemical Society,Springer Science and Business Media LLC,2016,Sustainable synthesis of silver nanoparticles using macroalgae Spirogyra varians and analysis of their antibacterial activity,TRUE,TRUE,gold,118_1-s2.0-S1319610314001586-main.pdf,1
872,Ag,1,Listeria monocytogenes,0,,Green synthesis using Spirogyra varians,MBC,1,,,35,35,35,quasi-spherical,24,,water (distilled),4,10,AgNO3,1,,,https://www.sciencedirect.com/science/article/pii/S1319610314001586,10.1016/j.jscs.2014.10.004,118,Journal of Saudi Chemical Society,Springer Science and Business Media LLC,2016,Sustainable synthesis of silver nanoparticles using macroalgae Spirogyra varians and analysis of their antibacterial activity,TRUE,TRUE,gold,118_1-s2.0-S1319610314001586-main.pdf,1
873,Ag,1,Pseudomonas aeruginosa,0,,Green synthesis using Spirogyra varians,MBC,0.5,,,35,35,35,quasi-spherical,24,,water (distilled),4,10,AgNO3,1,,,https://www.sciencedirect.com/science/article/pii/S1319610314001586,10.1016/j.jscs.2014.10.004,118,Journal of Saudi Chemical Society,Springer Science and Business Media LLC,2016,Sustainable synthesis of silver nanoparticles using macroalgae Spirogyra varians and analysis of their antibacterial activity,TRUE,TRUE,gold,118_1-s2.0-S1319610314001586-main.pdf,1
874,Ag,1,Klebsiella pneumoniae,0,,Green synthesis using Spirogyra varians,MBC,1,,,35,35,35,quasi-spherical,24,,water (distilled),4,10,AgNO3,1,,,https://www.sciencedirect.com/science/article/pii/S1319610314001586,10.1016/j.jscs.2014.10.004,118,Journal of Saudi Chemical Society,Springer Science and Business Media LLC,2016,Sustainable synthesis of silver nanoparticles using macroalgae Spirogyra varians and analysis of their antibacterial activity,TRUE,TRUE,gold,118_1-s2.0-S1319610314001586-main.pdf,1
875,Ag,1,Escherichia coli,0,ATCC 25922,Chemical synthesis using NDs,MIC,1.32,,,3,19,,quasi-spherical,,,water,,10,AgNO3,2,,,https://www.sciencedirect.com/science/article/pii/S2405844024065319,10.1016/j.heliyon.2024.e30500,119,Heliyon,Elsevier BV,2024,Synergistic effect of Silver-Nanodiamond composite as an efficient antibacterial agent against E. coli and S. aureus,TRUE,TRUE,gold,119_1-s2.0-S2405844024065319-main.pdf,1
876,Ag,1,Staphylococcus aureus,0,ATCC 25923,Chemical synthesis using NDs,MIC,84.25,,,3,19,,quasi-spherical,,,water,,10,AgNO3,2,,,https://www.sciencedirect.com/science/article/pii/S2405844024065319,10.1016/j.heliyon.2024.e30500,119,Heliyon,Elsevier BV,2024,Synergistic effect of Silver-Nanodiamond composite as an efficient antibacterial agent against E. coli and S. aureus,TRUE,TRUE,gold,119_1-s2.0-S2405844024065319-main.pdf,1
877,Ag,1,Escherichia coli,0,ATCC 25922,Chemical synthesis using NDs,MIC,1.33,,,3,19,,quasi-spherical,,,water,,10,AgNO3,2,,,https://www.sciencedirect.com/science/article/pii/S2405844024065319,10.1016/j.heliyon.2024.e30500,119,Heliyon,Elsevier BV,2024,Synergistic effect of Silver-Nanodiamond composite as an efficient antibacterial agent against E. coli and S. aureus,TRUE,TRUE,gold,119_1-s2.0-S2405844024065319-main.pdf,1
878,Ag,1,Staphylococcus aureus,0,ATCC 25923,Chemical synthesis using NDs,MIC,84.75,,,3,19,,quasi-spherical,,,water,,10,AgNO3,2,,,https://www.sciencedirect.com/science/article/pii/S2405844024065319,10.1016/j.heliyon.2024.e30500,119,Heliyon,Elsevier BV,2024,Synergistic effect of Silver-Nanodiamond composite as an efficient antibacterial agent against E. coli and S. aureus,TRUE,TRUE,gold,119_1-s2.0-S2405844024065319-main.pdf,1
879,Ag,1,Escherichia coli,0,ATCC 25922,Chemical synthesis using NDs,MIC,1.33,,,3,19,,quasi-spherical,,,water,,10,AgNO3,2,,,https://www.sciencedirect.com/science/article/pii/S2405844024065319,10.1016/j.heliyon.2024.e30500,119,Heliyon,Elsevier BV,2024,Synergistic effect of Silver-Nanodiamond composite as an efficient antibacterial agent against E. coli and S. aureus,TRUE,TRUE,gold,119_1-s2.0-S2405844024065319-main.pdf,1
880,Ag,1,Staphylococcus aureus,0,ATCC 25923,Chemical synthesis using NDs,MIC,85.38,,,3,19,,quasi-spherical,,,water,,10,AgNO3,2,,,https://www.sciencedirect.com/science/article/pii/S2405844024065319,10.1016/j.heliyon.2024.e30500,119,Heliyon,Elsevier BV,2024,Synergistic effect of Silver-Nanodiamond composite as an efficient antibacterial agent against E. coli and S. aureus,TRUE,TRUE,gold,119_1-s2.0-S2405844024065319-main.pdf,1
881,Ag,1,Escherichia coli,0,ATCC 25922,Chemical synthesis using NDs,MIC,1.34,,,3,19,,quasi-spherical,,,water,,10,AgNO3,2,,,https://www.sciencedirect.com/science/article/pii/S2405844024065319,10.1016/j.heliyon.2024.e30500,119,Heliyon,Elsevier BV,2024,Synergistic effect of Silver-Nanodiamond composite as an efficient antibacterial agent against E. coli and S. aureus,TRUE,TRUE,gold,119_1-s2.0-S2405844024065319-main.pdf,1
882,Ag,1,Staphylococcus aureus,0,ATCC 25923,Chemical synthesis using NDs,MIC,86.75,,,3,19,,quasi-spherical,,,water,,10,AgNO3,2,,,https://www.sciencedirect.com/science/article/pii/S2405844024065319,10.1016/j.heliyon.2024.e30500,119,Heliyon,Elsevier BV,2024,Synergistic effect of Silver-Nanodiamond composite as an efficient antibacterial agent against E. coli and S. aureus,TRUE,TRUE,gold,119_1-s2.0-S2405844024065319-main.pdf,1
883,Ag,1,Escherichia coli,0,ATCC 25922,Chemical synthesis using NDs,MIC,0.69,,,3,19,,quasi-spherical,,,water,,10,AgNO3,2,,,https://www.sciencedirect.com/science/article/pii/S2405844024065319,10.1016/j.heliyon.2024.e30500,119,Heliyon,Elsevier BV,2024,Synergistic effect of Silver-Nanodiamond composite as an efficient antibacterial agent against E. coli and S. aureus,TRUE,TRUE,gold,119_1-s2.0-S2405844024065319-main.pdf,1
884,Ag,1,Staphylococcus aureus,0,ATCC 25923,Chemical synthesis using NDs,MIC,44.12,,,3,19,,quasi-spherical,,,water,,10,AgNO3,2,,,https://www.sciencedirect.com/science/article/pii/S2405844024065319,10.1016/j.heliyon.2024.e30500,119,Heliyon,Elsevier BV,2024,Synergistic effect of Silver-Nanodiamond composite as an efficient antibacterial agent against E. coli and S. aureus,TRUE,TRUE,gold,119_1-s2.0-S2405844024065319-main.pdf,1
885,Ag,0,Shigella boydii,0,,Green synthesis using Spondias pinnata bark,MIC,3,,,26.5,67.9,47.2,spherical,24,,water (deionized),80,15,AgNO3,1000,,,https://www.sciencedirect.com/science/article/pii/S2772753X24001059,10.1016/j.focha.2024.100709,120,Food Chemistry Advances,Elsevier BV,2024,"Antibacterial, antioxidant, and anticancer effects of green synthesized silver/silver chloride nanoparticles using Spondias pinnata bark extract",TRUE,TRUE,gold,120_1-s2.0-S2772753X24001059-main.pdf,1
886,Ag,0,Escherichia coli,0,,Green synthesis using Spondias pinnata bark,MIC,6,,,26.5,67.9,47.2,spherical,24,,water (deionized),80,15,AgNO3,1000,,,https://www.sciencedirect.com/science/article/pii/S2772753X24001059,10.1016/j.focha.2024.100709,120,Food Chemistry Advances,Elsevier BV,2024,"Antibacterial, antioxidant, and anticancer effects of green synthesized silver/silver chloride nanoparticles using Spondias pinnata bark extract",TRUE,TRUE,gold,120_1-s2.0-S2772753X24001059-main.pdf,1
887,Ag,0,Shigella dysenteriae,0,,Green synthesis using Spondias pinnata bark,MIC,12,,,26.5,67.9,47.2,spherical,24,,water (deionized),80,15,AgNO3,1000,,,https://www.sciencedirect.com/science/article/pii/S2772753X24001059,10.1016/j.focha.2024.100709,120,Food Chemistry Advances,Elsevier BV,2024,"Antibacterial, antioxidant, and anticancer effects of green synthesized silver/silver chloride nanoparticles using Spondias pinnata bark extract",TRUE,TRUE,gold,120_1-s2.0-S2772753X24001059-main.pdf,1
888,Ag,0,Staphylococcus aureus,0,,Green synthesis using Spondias pinnata bark,MIC,3,,,26.5,67.9,47.2,spherical,24,,water (deionized),80,15,AgNO3,1000,,,https://www.sciencedirect.com/science/article/pii/S2772753X24001059,10.1016/j.focha.2024.100709,120,Food Chemistry Advances,Elsevier BV,2024,"Antibacterial, antioxidant, and anticancer effects of green synthesized silver/silver chloride nanoparticles using Spondias pinnata bark extract",TRUE,TRUE,gold,120_1-s2.0-S2772753X24001059-main.pdf,1
889,Ag,0,Bacillus cereus,0,ATCC 10876,Green synthesis using Citrus unshiu fruit peel,MIC,31.25,,,15,40,23,spherical,5,-24.6,water (distilled),60,15,AgNO3,,113.17,,https://www.sciencedirect.com/science/article/pii/S2405665024000490?via%3Dihub,10.1016/j.emcon.2024.100348,121,Emerging Contaminants,Elsevier BV,2024,Antibacterial and cytotoxicity activity of green synthesized silver nanoparticles using aqueous extract of naartjie (Citrus unshiu) fruit peels,TRUE,TRUE,gold,121_1-s2.0-S2405665024000490-main.pdf,1
890,Ag,0,Staphylococcus aureus,0,ATCC 25923,Green synthesis using Citrus unshiu fruit peel,MIC,31.25,,,15,40,23,spherical,5,-24.6,water (distilled),60,15,AgNO3,,113.17,,https://www.sciencedirect.com/science/article/pii/S2405665024000490?via%3Dihub,10.1016/j.emcon.2024.100348,121,Emerging Contaminants,Elsevier BV,2024,Antibacterial and cytotoxicity activity of green synthesized silver nanoparticles using aqueous extract of naartjie (Citrus unshiu) fruit peels,TRUE,TRUE,gold,121_1-s2.0-S2405665024000490-main.pdf,1
891,Ag,0,Escherichia coli,0,ATCC 25922,Green synthesis using Citrus unshiu fruit peel,MIC,250,,,15,40,23,spherical,5,-24.6,water (distilled),60,15,AgNO3,,113.17,,https://www.sciencedirect.com/science/article/pii/S2405665024000490?via%3Dihub,10.1016/j.emcon.2024.100348,121,Emerging Contaminants,Elsevier BV,2024,Antibacterial and cytotoxicity activity of green synthesized silver nanoparticles using aqueous extract of naartjie (Citrus unshiu) fruit peels,TRUE,TRUE,gold,121_1-s2.0-S2405665024000490-main.pdf,1
892,Ag,0,Salmonella typhimurium,0,ATCC 39183,Green synthesis using Citrus unshiu fruit peel,MIC,250,,,15,40,23,spherical,5,-24.6,water (distilled),60,15,AgNO3,,113.17,,https://www.sciencedirect.com/science/article/pii/S2405665024000490?via%3Dihub,10.1016/j.emcon.2024.100348,121,Emerging Contaminants,Elsevier BV,2024,Antibacterial and cytotoxicity activity of green synthesized silver nanoparticles using aqueous extract of naartjie (Citrus unshiu) fruit peels,TRUE,TRUE,gold,121_1-s2.0-S2405665024000490-main.pdf,1
893,Ag,0,Acidovorax avenae subsp. avenae,0,,Green synthesis using Amycolatopsis tucumanensis,MIC,20,,,,,35,spherical,24,-48.2,,25,15,AgNO3,,35,7,https://www.sciencedirect.com/science/article/pii/S2405844022007605?via%3Dihub,10.1016/j.heliyon.2022.e09474,122,Heliyon,Elsevier BV,2022,"Evaluation PD-L1, CD8 and CD20 as early predictor and tracking markers for breast cancer (BC) in Egypt",TRUE,TRUE,gold,122_1-s2.0-S2405844022007605-main.pdf,1
894,Ag,0,Escherichia coli,0,ATCC 8739,Chemical synthesis,MIC,12.5,,,15,30,20.8,spherical,,26.3,water (distilled),,15,AgNO3,38.25,27.1,,https://www.sciencedirect.com/science/article/pii/S2949822823000710,10.1016/j.nxmate.2023.100071,123,Next Materials,Elsevier BV,2024,"Structural and antibacterial evaluation of copper, silver, and bimetallic silver/copper nanoalloys synthesized in chitosan biopolymer",TRUE,TRUE,gold,123_1-s2.0-S2949822823000710-main.pdf,1
895,Ag,0,Staphylococcus aureus,0,ATCC 6538,Chemical synthesis,MIC,25,,,15,30,20.8,spherical,,26.3,water (distilled),,15,AgNO3,38.25,27.1,,https://www.sciencedirect.com/science/article/pii/S2949822823000710,10.1016/j.nxmate.2023.100071,123,Next Materials,Elsevier BV,2024,"Structural and antibacterial evaluation of copper, silver, and bimetallic silver/copper nanoalloys synthesized in chitosan biopolymer",TRUE,TRUE,gold,123_1-s2.0-S2949822823000710-main.pdf,1
896,Ag,0,Escherichia coli,0,ATCC 25922,Green synthesis using Brillantaisia patula,MIC,9.375,,,,,45,spherical,24,,water (distilled),100,15,AgNO3,5,,,https://www.sciencedirect.com/science/article/pii/S2405844020313372?via%3Dihub,10.1016/j.heliyon.2020.e04493,124,Heliyon,Elsevier BV,2020,"Green synthesis of antimicrobial silver nanoparticles using aqueous leaf extracts from three Congolese plant species (Brillantaisia patula, Crossopteryx febrifuga and Senna siamea)",TRUE,TRUE,gold,124_1-s2.0-S2405844020313372-main.pdf,1
897,Ag,0,Pseudomonas aeruginosa,0,ATCC 27853,Green synthesis using Brillantaisia patula,MIC,15.75,,,,,45,spherical,24,,water (distilled),100,15,AgNO3,5,,,https://www.sciencedirect.com/science/article/pii/S2405844020313372?via%3Dihub,10.1016/j.heliyon.2020.e04493,124,Heliyon,Elsevier BV,2020,"Green synthesis of antimicrobial silver nanoparticles using aqueous leaf extracts from three Congolese plant species (Brillantaisia patula, Crossopteryx febrifuga and Senna siamea)",TRUE,TRUE,gold,124_1-s2.0-S2405844020313372-main.pdf,1
898,Ag,0,Staphylococcus aureus,0,ATCC 25923,Green synthesis using Brillantaisia patula,MIC,75,,,,,45,spherical,24,,water (distilled),100,15,AgNO3,5,,,https://www.sciencedirect.com/science/article/pii/S2405844020313372?via%3Dihub,10.1016/j.heliyon.2020.e04493,124,Heliyon,Elsevier BV,2020,"Green synthesis of antimicrobial silver nanoparticles using aqueous leaf extracts from three Congolese plant species (Brillantaisia patula, Crossopteryx febrifuga and Senna siamea)",TRUE,TRUE,gold,124_1-s2.0-S2405844020313372-main.pdf,1
899,Ag,0,Escherichia coli,0,ATCC 25922,Green synthesis using Crossopteryx febrifuga,MIC,150,,,,,115,spherical,24,,water (distilled),100,15,AgNO3,5,,,https://www.sciencedirect.com/science/article/pii/S2405844020313372?via%3Dihub,10.1016/j.heliyon.2020.e04493,124,Heliyon,Elsevier BV,2020,"Green synthesis of antimicrobial silver nanoparticles using aqueous leaf extracts from three Congolese plant species (Brillantaisia patula, Crossopteryx febrifuga and Senna siamea)",TRUE,TRUE,gold,124_1-s2.0-S2405844020313372-main.pdf,1
900,Ag,0,Pseudomonas aeruginosa,0,ATCC 27853,Green synthesis using Crossopteryx febrifuga,MIC,75,,,,,115,spherical,24,,water (distilled),100,15,AgNO3,5,,,https://www.sciencedirect.com/science/article/pii/S2405844020313372?via%3Dihub,10.1016/j.heliyon.2020.e04493,124,Heliyon,Elsevier BV,2020,"Green synthesis of antimicrobial silver nanoparticles using aqueous leaf extracts from three Congolese plant species (Brillantaisia patula, Crossopteryx febrifuga and Senna siamea)",TRUE,TRUE,gold,124_1-s2.0-S2405844020313372-main.pdf,1
901,Ag,0,Staphylococcus aureus,0,ATCC 25923,Green synthesis using Crossopteryx febrifuga,MIC,300,,,,,115,spherical,24,,water (distilled),100,15,AgNO3,5,,,https://www.sciencedirect.com/science/article/pii/S2405844020313372?via%3Dihub,10.1016/j.heliyon.2020.e04493,124,Heliyon,Elsevier BV,2020,"Green synthesis of antimicrobial silver nanoparticles using aqueous leaf extracts from three Congolese plant species (Brillantaisia patula, Crossopteryx febrifuga and Senna siamea)",TRUE,TRUE,gold,124_1-s2.0-S2405844020313372-main.pdf,1
902,Ag,0,Escherichia coli,0,ATCC 25922,Green synthesis using Senna siamea,MIC,75,,,,,47,spherical,24,,water (distilled),100,15,AgNO3,5,,,https://www.sciencedirect.com/science/article/pii/S2405844020313372?via%3Dihub,10.1016/j.heliyon.2020.e04493,124,Heliyon,Elsevier BV,2020,"Green synthesis of antimicrobial silver nanoparticles using aqueous leaf extracts from three Congolese plant species (Brillantaisia patula, Crossopteryx febrifuga and Senna siamea)",TRUE,TRUE,gold,124_1-s2.0-S2405844020313372-main.pdf,1
903,Ag,0,Pseudomonas aeruginosa,0,ATCC 27853,Green synthesis using Senna siamea,MIC,150,,,,,47,spherical,24,,water (distilled),100,15,AgNO3,5,,,https://www.sciencedirect.com/science/article/pii/S2405844020313372?via%3Dihub,10.1016/j.heliyon.2020.e04493,124,Heliyon,Elsevier BV,2020,"Green synthesis of antimicrobial silver nanoparticles using aqueous leaf extracts from three Congolese plant species (Brillantaisia patula, Crossopteryx febrifuga and Senna siamea)",TRUE,TRUE,gold,124_1-s2.0-S2405844020313372-main.pdf,1
904,Ag,0,Staphylococcus aureus,0,ATCC 25923,Green synthesis using Senna siamea,MIC,37.5,,,,,47,spherical,24,,water (distilled),100,15,AgNO3,5,,,https://www.sciencedirect.com/science/article/pii/S2405844020313372?via%3Dihub,10.1016/j.heliyon.2020.e04493,124,Heliyon,Elsevier BV,2020,"Green synthesis of antimicrobial silver nanoparticles using aqueous leaf extracts from three Congolese plant species (Brillantaisia patula, Crossopteryx febrifuga and Senna siamea)",TRUE,TRUE,gold,124_1-s2.0-S2405844020313372-main.pdf,1
905,Ag,0,Escherichia coli,0,ATCC 8739,Green synthesis using paper wasp nest,MIC,7.5,,,10,75,42.5,spherical,24,-46,water,110,15,AgNO3,1,137,,https://www.sciencedirect.com/science/article/pii/S2666845923000193,10.2741/E848,125,Frontier in Bioscience-Elite,IMR Press,2019,Antimicrobial activity ofпїЅBacillus subtilisпїЅsilver nanoparticles,TRUE,TRUE,green,125_848.pdf,1
906,Ag,0,Staphylococcus aureus,1,ATCC 6538-R,Green synthesis using paper wasp nest,MIC,3.75,,,10,75,42.5,spherical,24,-47,water,110,15,AgNO3,1,137,,https://www.sciencedirect.com/science/article/pii/S2666845923000193,10.2741/E848,125,Frontier in Bioscience-Elite,IMR Press,2019,Antimicrobial activity ofпїЅBacillus subtilisпїЅsilver nanoparticles,TRUE,TRUE,green,125_848.pdf,1
907,Ag,0,Staphylococcus aureus,1,ATCC 29213,Green synthesis using fig,MIC,15,,,4,36,20,spherical,18,-15,water,100,15,AgNO3,5,33.79,,https://www.sciencedirect.com/science/article/pii/S1018364723004214?via%3Dihub,10.1016/j.jksus.2021.101749,112,Journal of King Saud University - Science,Elsevier BV,2022,Preparation and antibacterial application of hydroxyapatite doped Silver nanoparticles derived from chicken bone,TRUE,TRUE,gold,112_1-s2.0-S1018364721004110-main.pdf,1
908,Ag,0,Escherichia coli,0,ATCC 25922,Green synthesis using fig,MIC,30,,,4,36,20,spherical,18,-15,water,100,15,AgNO3,5,33.79,,https://www.sciencedirect.com/science/article/pii/S1018364723004214?via%3Dihub,10.1016/j.jksus.2021.101749,112,Journal of King Saud University - Science,Elsevier BV,2022,Preparation and antibacterial application of hydroxyapatite doped Silver nanoparticles derived from chicken bone,TRUE,TRUE,gold,112_1-s2.0-S1018364721004110-main.pdf,1
909,Ag,0,Staphylococcus aureus,1,ATCC 29213,Green synthesis using myrrh,MIC,15,,,6,30,18,spherical,18,-16.1,water,100,15,AgNO3,5,31.63,,https://www.sciencedirect.com/science/article/pii/S1018364723004214?via%3Dihub,10.1016/j.jksus.2021.101749,112,Journal of King Saud University - Science,Elsevier BV,2022,Preparation and antibacterial application of hydroxyapatite doped Silver nanoparticles derived from chicken bone,TRUE,TRUE,gold,112_1-s2.0-S1018364721004110-main.pdf,1
910,Ag,0,Escherichia coli,0,ATCC 25922,Green synthesis using myrrh,MIC,30,,,6,30,18,spherical,18,-16.1,water,100,15,AgNO3,5,31.63,,https://www.sciencedirect.com/science/article/pii/S1018364723004214?via%3Dihub,10.1016/j.jksus.2021.101749,112,Journal of King Saud University - Science,Elsevier BV,2022,Preparation and antibacterial application of hydroxyapatite doped Silver nanoparticles derived from chicken bone,TRUE,TRUE,gold,112_1-s2.0-S1018364721004110-main.pdf,1
911,Ag,0,Staphylococcus aureus,0,ATCC 6538,Green synthesis using Potato,MIC,0.016,,,7,11,9,spherical,24,-26.2,water,90,15,AgNO3,10,,6.2,https://www.sciencedirect.com/science/article/pii/S0308814622019227?via%3Dihub,10.1016/j.foodchem.2022.133960,111,Food Chemistry,Elsevier BV,2023,Physico-chemical properties and antimicrobial activity of silver nanoparticles fabricated by green synthesis,FALSE,TRUE,hybrid,111_1-s2.0-S0308814622019227-main.pdf,1
912,Ag,0,Bacillus cereus,0,ATCC 10987,Green synthesis using Potato,MIC,0.004,,,7,11,9,spherical,24,-26.2,water,90,15,AgNO3,10,,6.2,https://www.sciencedirect.com/science/article/pii/S0308814622019227?via%3Dihub,10.1016/j.foodchem.2022.133960,111,Food Chemistry,Elsevier BV,2023,Physico-chemical properties and antimicrobial activity of silver nanoparticles fabricated by green synthesis,FALSE,TRUE,hybrid,111_1-s2.0-S0308814622019227-main.pdf,1
913,Ag,0,Escherichia coli,0,ATCC 11229,Green synthesis using Potato,MIC,0.016,,,7,11,9,spherical,24,-26.2,water,90,15,AgNO3,10,,6.2,https://www.sciencedirect.com/science/article/pii/S0308814622019227?via%3Dihub,10.1016/j.foodchem.2022.133960,111,Food Chemistry,Elsevier BV,2023,Physico-chemical properties and antimicrobial activity of silver nanoparticles fabricated by green synthesis,FALSE,TRUE,hybrid,111_1-s2.0-S0308814622019227-main.pdf,1
914,Ag,0,Candida krusei,0,ATCC 30315,Green synthesis using Potato,MIC,0.004,,,7,11,9,spherical,24,-26.2,water,90,15,AgNO3,10,,6.2,https://www.sciencedirect.com/science/article/pii/S0308814622019227?via%3Dihub,10.1016/j.foodchem.2022.133960,111,Food Chemistry,Elsevier BV,2023,Physico-chemical properties and antimicrobial activity of silver nanoparticles fabricated by green synthesis,FALSE,TRUE,hybrid,111_1-s2.0-S0308814622019227-main.pdf,1
915,Ag,0,Staphylococcus aureus,1,ATCC 29213,Green synthesis using Solanum tuberosum,MIC,0.225,,,3.91,27.07,6.835,spherical,24,-31.3,water,60,15,AgNO3,40,323.5,7,https://doi.org/10.1016/j.heliyon.2023.e19061,10.1016/j.heliyon.2023.e19061,126,Heliyon,Elsevier BV,2023,"Biosynthesis, characterization, and investigation of antimicrobial and cytotoxic activities of silver nanoparticles using Solanum tuberosum peel aqueous extract",TRUE,TRUE,gold,126_1-s2.0-S2405844023062692-main.pdf,1
916,Ag,0,Bacillus subtilis,1,ATCC 11773,Green synthesis using Solanum tuberosum,MIC,0.425,,,3.91,27.07,6.835,spherical,24,-31.3,water,60,15,AgNO3,40,323.5,7,https://doi.org/10.1016/j.heliyon.2023.e19061,10.1016/j.heliyon.2023.e19061,126,Heliyon,Elsevier BV,2023,"Biosynthesis, characterization, and investigation of antimicrobial and cytotoxic activities of silver nanoparticles using Solanum tuberosum peel aqueous extract",TRUE,TRUE,gold,126_1-s2.0-S2405844023062692-main.pdf,1
917,Ag,0,Pseudomonas aeruginosa,1,ATCC 27833,Green synthesis using Solanum tuberosum,MIC,0.85,,,3.91,27.07,6.835,spherical,24,-31.3,water,60,15,AgNO3,40,323.5,7,https://doi.org/10.1016/j.heliyon.2023.e19061,10.1016/j.heliyon.2023.e19061,126,Heliyon,Elsevier BV,2023,"Biosynthesis, characterization, and investigation of antimicrobial and cytotoxic activities of silver nanoparticles using Solanum tuberosum peel aqueous extract",TRUE,TRUE,gold,126_1-s2.0-S2405844023062692-main.pdf,1
918,Ag,0,Escherichia coli,1,ATCC 25922,Green synthesis using Solanum tuberosum,MIC,1.75,,,3.91,27.07,6.835,spherical,24,-31.3,water,60,15,AgNO3,40,323.5,7,https://doi.org/10.1016/j.heliyon.2023.e19061,10.1016/j.heliyon.2023.e19061,126,Heliyon,Elsevier BV,2023,"Biosynthesis, characterization, and investigation of antimicrobial and cytotoxic activities of silver nanoparticles using Solanum tuberosum peel aqueous extract",TRUE,TRUE,gold,126_1-s2.0-S2405844023062692-main.pdf,1
919,Ag,0,Candida albicans,1,,Green synthesis using Solanum tuberosum,MIC,3.5,,,3.91,27.07,6.835,spherical,24,-31.3,water,60,15,AgNO3,40,323.5,7,https://doi.org/10.1016/j.heliyon.2023.e19061,10.1016/j.heliyon.2023.e19061,126,Heliyon,Elsevier BV,2023,"Biosynthesis, characterization, and investigation of antimicrobial and cytotoxic activities of silver nanoparticles using Solanum tuberosum peel aqueous extract",TRUE,TRUE,gold,126_1-s2.0-S2405844023062692-main.pdf,1
920,Ag,1,Pseudomonas aeruginosa,1,ATCC 10145,Green synthesis using Lactobacillus paracasei,MIC,1.6,,,15.6,20.4,18,,24,-25,DPPH,26,15,AgNO3,3,,5.9,https://www.sciencedirect.com/science/article/pii/S0022030221000254,10.3168/jds.2020-19049,127,Journal of Dairy Science,American Dairy Science Association,2021,Use of Lactobacillus paracasei isolated from whey for silver nanocomposite synthesis: Antiradical and antimicrobial properties against selected pathogens,FALSE,TRUE,hybrid,127_1-s2.0-S0022030221000254-main.pdf,1
921,Ag,1,Acinetobacter baumannii,1,ATCC -BAA 1605,Green synthesis using Lactobacillus paracasei,MIC,1.6,,,15.6,20.4,18,,24,-25,DPPH,26,15,AgNO3,3,,5.9,https://www.sciencedirect.com/science/article/pii/S0022030221000254,10.3168/jds.2020-19049,127,Journal of Dairy Science,American Dairy Science Association,2021,Use of Lactobacillus paracasei isolated from whey for silver nanocomposite synthesis: Antiradical and antimicrobial properties against selected pathogens,FALSE,TRUE,hybrid,127_1-s2.0-S0022030221000254-main.pdf,1
922,Ag,1,Proteus mirabilis,1,ATCC 25933,Green synthesis using Lactobacillus paracasei,MIC,1.6,,,15.6,20.4,18,,24,-25,DPPH,26,15,AgNO3,3,,5.9,https://www.sciencedirect.com/science/article/pii/S0022030221000254,10.3168/jds.2020-19049,127,Journal of Dairy Science,American Dairy Science Association,2021,Use of Lactobacillus paracasei isolated from whey for silver nanocomposite synthesis: Antiradical and antimicrobial properties against selected pathogens,FALSE,TRUE,hybrid,127_1-s2.0-S0022030221000254-main.pdf,1
923,Ag,1,Micrococcus luteus,1,ATCC 10240,Green synthesis using Lactobacillus paracasei,MIC,1.6,,,15.6,20.4,18,,24,-25,DPPH,26,15,AgNO3,3,,5.9,https://www.sciencedirect.com/science/article/pii/S0022030221000254,10.3168/jds.2020-19049,127,Journal of Dairy Science,American Dairy Science Association,2021,Use of Lactobacillus paracasei isolated from whey for silver nanocomposite synthesis: Antiradical and antimicrobial properties against selected pathogens,FALSE,TRUE,hybrid,127_1-s2.0-S0022030221000254-main.pdf,1
924,Ag,1,Staphylococcus epidermidis,1,ATCC 49461,Green synthesis using Lactobacillus paracasei,MIC,1.6,,,15.6,20.4,18,,24,-25,DPPH,26,15,AgNO3,3,,5.9,https://www.sciencedirect.com/science/article/pii/S0022030221000254,10.3168/jds.2020-19049,127,Journal of Dairy Science,American Dairy Science Association,2021,Use of Lactobacillus paracasei isolated from whey for silver nanocomposite synthesis: Antiradical and antimicrobial properties against selected pathogens,FALSE,TRUE,hybrid,127_1-s2.0-S0022030221000254-main.pdf,1
925,Ag,1,Saccharomyces cerevisiae,1,MG012794,Green synthesis using Lactobacillus paracasei,MIC,3.1,,,15.6,20.4,18,,24,-25,DPPH,26,15,AgNO3,3,,5.9,https://www.sciencedirect.com/science/article/pii/S0022030221000254,10.3168/jds.2020-19049,127,Journal of Dairy Science,American Dairy Science Association,2021,Use of Lactobacillus paracasei isolated from whey for silver nanocomposite synthesis: Antiradical and antimicrobial properties against selected pathogens,FALSE,TRUE,hybrid,127_1-s2.0-S0022030221000254-main.pdf,1
926,Ag,0,Escherichia coli,0,ATCC 25922,Green synthesis using Suaeda maritima,MIC,125,,,,,45,spherical,24,,methanol,60,15,AgNO3,0.3,,,https://www.sciencedirect.com/science/article/pii/S2211715623002229,10.1016/j.rechem.2023.100983,128,Results in Chemistry,Elsevier BV,2023,"Gold nanoparticles, silver nanoparticles, and silver-gold nanocomposites using Suaeda maritima: Phytochemical analyses, biosynthesis, characterization, and biological activity",TRUE,TRUE,gold,128_1-s2.0-S2211715623002229-main.pdf,1
927,Ag,0,Staphylococcus aureus,0,ATCC 25923,Green synthesis using Suaeda maritima,MIC,125,,,,,45,spherical,24,,methanol,60,15,AgNO3,0.3,,,https://www.sciencedirect.com/science/article/pii/S2211715623002229,10.1016/j.rechem.2023.100983,128,Results in Chemistry,Elsevier BV,2023,"Gold nanoparticles, silver nanoparticles, and silver-gold nanocomposites using Suaeda maritima: Phytochemical analyses, biosynthesis, characterization, and biological activity",TRUE,TRUE,gold,128_1-s2.0-S2211715623002229-main.pdf,1
928,Ag,0,Proteus mirabilis,0,ATCC 7002,Green synthesis using Suaeda maritima,MIC,125,,,,,45,spherical,24,,methanol,60,15,AgNO3,0.3,,,https://www.sciencedirect.com/science/article/pii/S2211715623002229,10.1016/j.rechem.2023.100983,128,Results in Chemistry,Elsevier BV,2023,"Gold nanoparticles, silver nanoparticles, and silver-gold nanocomposites using Suaeda maritima: Phytochemical analyses, biosynthesis, characterization, and biological activity",TRUE,TRUE,gold,128_1-s2.0-S2211715623002229-main.pdf,1
929,Ag,0,Klebsiella pneumoniae,0,ATCC 70063,Green synthesis using Suaeda maritima,MIC,125,,,,,45,spherical,24,,methanol,60,15,AgNO3,0.3,,,https://www.sciencedirect.com/science/article/pii/S2211715623002229,10.1016/j.rechem.2023.100983,128,Results in Chemistry,Elsevier BV,2023,"Gold nanoparticles, silver nanoparticles, and silver-gold nanocomposites using Suaeda maritima: Phytochemical analyses, biosynthesis, characterization, and biological activity",TRUE,TRUE,gold,128_1-s2.0-S2211715623002229-main.pdf,1
930,Ag,0,Escherichia coli,0,ATCC 25922,Green synthesis using Suaeda maritima,MBC,250,,,,,45,spherical,24,,methanol,60,15,AgNO3,0.3,,,https://www.sciencedirect.com/science/article/pii/S2211715623002229,10.1016/j.rechem.2023.100983,128,Results in Chemistry,Elsevier BV,2023,"Gold nanoparticles, silver nanoparticles, and silver-gold nanocomposites using Suaeda maritima: Phytochemical analyses, biosynthesis, characterization, and biological activity",TRUE,TRUE,gold,128_1-s2.0-S2211715623002229-main.pdf,1
931,Ag,0,Staphylococcus aureus,0,ATCC 25923,Green synthesis using Suaeda maritima,MBC,125,,,,,45,spherical,24,,methanol,60,15,AgNO3,0.3,,,https://www.sciencedirect.com/science/article/pii/S2211715623002229,10.1016/j.rechem.2023.100983,128,Results in Chemistry,Elsevier BV,2023,"Gold nanoparticles, silver nanoparticles, and silver-gold nanocomposites using Suaeda maritima: Phytochemical analyses, biosynthesis, characterization, and biological activity",TRUE,TRUE,gold,128_1-s2.0-S2211715623002229-main.pdf,1
932,Ag,0,Proteus mirabilis,0,ATCC 7002,Green synthesis using Suaeda maritima,MBC,250,,,,,45,spherical,24,,methanol,60,15,AgNO3,0.3,,,https://www.sciencedirect.com/science/article/pii/S2211715623002229,10.1016/j.rechem.2023.100983,128,Results in Chemistry,Elsevier BV,2023,"Gold nanoparticles, silver nanoparticles, and silver-gold nanocomposites using Suaeda maritima: Phytochemical analyses, biosynthesis, characterization, and biological activity",TRUE,TRUE,gold,128_1-s2.0-S2211715623002229-main.pdf,1
