Repository: anastasiavepreva/ChemX

# ChemX: A Collection of Chemistry Datasets for Benchmarking Automated Information Extraction

## Abstract

ChemX is a collection of 10 manually curated benchmarking datasets developed to support robust automated information extraction in chemistry. It spans two major domains — **nanomaterials** and **small molecules** — and enables evaluation across multiple modalities including text, tables, and figures.

ChemX is designed to benchmark large language models and multi-agent systems in real-world chemical contexts, emphasizing reproducibility, schema-based annotation, and domain-specific validation.

File: data/datasets/seltox.csv (part 11 of 39)
sn,np,coating,bacteria,mdr,strain,np_synthesis,method,mic_np_µg_ml,concentration,zoi_np_mm,np_size_min_nm,np_size_max_nm,np_size_avg_nm,shape,time_set_hours,zeta_potential_mV,solvent_for_extract,temperature_for_extract_C,duration_preparing_extract_min,precursor_of_np,concentration_of_precursor_mM,hydrodynamic_diameter_nm,ph_during_synthesis,reference,doi,article_list,journal_name,publisher,year,title,journal_is_oa,is_oa,oa_status,pdf,access
933,Ag,0,Klebsiella pneumoniae,0,ATCC 70063,Green synthesis using Suaeda maritima,MBC,125,,,,,45,spherical,24,,methanol,60,15,AgNO3,0.3,,,https://www.sciencedirect.com/science/article/pii/S2211715623002229,10.1016/j.rechem.2023.100983,128,Results in Chemistry,Elsevier BV,2023,"Gold nanoparticles, silver nanoparticles, and silver-gold nanocomposites using Suaeda maritima: Phytochemical analyses, biosynthesis, characterization, and biological activity",TRUE,TRUE,gold,128_1-s2.0-S2211715623002229-main.pdf,1
934,Ag,1,Escherichia coli,0,MTCC 448,Green synthesis using Jatropha integerrima,MIC,2.5,,,17,45,29,spherical,24,-19,water (double distilled),25,15,AgNO3,1,,,https://doi.org/10.1016/j.sjbs.2021.12.007,10.1016/j.sjbs.2021.12.007,129,Saudi Journal of Biological Sciences,Elsevier BV,2022,Phytosynthesis of silver nanoparticles from Jatropha integerrima Jacq. flower extract and their possible applications as antibacterial and antioxidant agent,FALSE,TRUE,hybrid,129_1-s2.0-S1319562X21010408-main.pdf,1
935,Ag,1,Klebsiella pneumoniae,0,MTCC 109,Green synthesis using Jatropha integerrima,MIC,5,,,17,45,29,spherical,24,-19,water (double distilled),25,15,AgNO3,1,,,https://doi.org/10.1016/j.sjbs.2021.12.007,10.1016/j.sjbs.2021.12.007,129,Saudi Journal of Biological Sciences,Elsevier BV,2022,Phytosynthesis of silver nanoparticles from Jatropha integerrima Jacq. flower extract and their possible applications as antibacterial and antioxidant agent,FALSE,TRUE,hybrid,129_1-s2.0-S1319562X21010408-main.pdf,1
936,Ag,1,Staphylococcus aureus,0,ATCC 25923,Green synthesis using Jatropha integerrima,MIC,5,,,17,45,29,spherical,24,-19,water (double distilled),25,15,AgNO3,1,,,https://doi.org/10.1016/j.sjbs.2021.12.007,10.1016/j.sjbs.2021.12.007,129,Saudi Journal of Biological Sciences,Elsevier BV,2022,Phytosynthesis of silver nanoparticles from Jatropha integerrima Jacq. flower extract and their possible applications as antibacterial and antioxidant agent,FALSE,TRUE,hybrid,129_1-s2.0-S1319562X21010408-main.pdf,1
937,Ag,1,Bacillus subtilis,0,MTCC 2394,Green synthesis using Jatropha integerrima,MIC,7.5,,,17,45,29,spherical,24,-19,water (double distilled),25,15,AgNO3,1,,,https://doi.org/10.1016/j.sjbs.2021.12.007,10.1016/j.sjbs.2021.12.007,129,Saudi Journal of Biological Sciences,Elsevier BV,2022,Phytosynthesis of silver nanoparticles from Jatropha integerrima Jacq. flower extract and their possible applications as antibacterial and antioxidant agent,FALSE,TRUE,hybrid,129_1-s2.0-S1319562X21010408-main.pdf,1
938,Ag,0,Staphylococcus aureus,1,MRSA ATCC 43300,Green synthesis using Phoenix dactylifera seed,MIC,10.67,,,14,30,22,spherical,24,,water (distilled),80,20,AgNO3,1,32.1,,https://onlinelibrary.wiley.com/doi/full/10.1155/2018/1860280,10.1155/2018/1860280,130,Evidence-Based Complementary and Alternative Medicine,Wiley,2018,OneвЂђPot Facile Green Synthesis of Silver Nanoparticles Using Seed Extract of <i>Phoenix dactylifera</i> and Their Bactericidal Potential against MRSA,FALSE,TRUE,hybrid,130_Evidence-Based Complementary and Alternative Medicine - 2018 - Ansari - OneРІР‚С’Pot Facile Green Synthesis of Silver.pdf,1
939,Ag,0,Staphylococcus aureus,1,MRSA ATCC 43300,Green synthesis using Phoenix dactylifera seed,MBC,17.33,,,14,30,22,spherical,24,,water (distilled),80,20,AgNO3,1,32.1,,https://onlinelibrary.wiley.com/doi/full/10.1155/2018/1860280,10.1155/2018/1860280,130,Evidence-Based Complementary and Alternative Medicine,Wiley,2018,OneвЂђPot Facile Green Synthesis of Silver Nanoparticles Using Seed Extract of <i>Phoenix dactylifera</i> and Their Bactericidal Potential against MRSA,FALSE,TRUE,hybrid,130_Evidence-Based Complementary and Alternative Medicine - 2018 - Ansari - OneРІР‚С’Pot Facile Green Synthesis of Silver.pdf,1
940,Ag,0,Pseudomonas aeruginosa,0,,Green synthesis using Nishamalaki Churna,MIC,8,,,48,90,69,spherical,24,1.22,water,60,20,AgNO3,1,107,,https://www.sciencedirect.com/science/article/pii/S2405844023059960?via%3Dihub,10.1016/j.heliyon.2023.e18788,131,Heliyon,Elsevier BV,2023,Facile fabrication of Nishamalaki churna mediated silver nanoparticles with antibacterial application,TRUE,TRUE,gold,131_1-s2.0-S2405844023059960-main.pdf,1
941,Ag,0,Staphylococcus aureus,0,,Green synthesis using Nishamalaki Churna,MIC,16,,,48,90,69,spherical,24,1.22,water,60,20,AgNO3,1,107,,https://www.sciencedirect.com/science/article/pii/S2405844023059960?via%3Dihub,10.1016/j.heliyon.2023.e18788,131,Heliyon,Elsevier BV,2023,Facile fabrication of Nishamalaki churna mediated silver nanoparticles with antibacterial application,TRUE,TRUE,gold,131_1-s2.0-S2405844023059960-main.pdf,1
942,Ag,0,Pseudomonas aeruginosa,0,,Green synthesis using Nishamalaki Churna,MBC,32,,,48,90,69,spherical,24,1.22,water,60,20,AgNO3,1,107,,https://www.sciencedirect.com/science/article/pii/S2405844023059960?via%3Dihub,10.1016/j.heliyon.2023.e18788,131,Heliyon,Elsevier BV,2023,Facile fabrication of Nishamalaki churna mediated silver nanoparticles with antibacterial application,TRUE,TRUE,gold,131_1-s2.0-S2405844023059960-main.pdf,1
943,Ag,0,Staphylococcus aureus,0,,Green synthesis using Nishamalaki Churna,MBC,65,,,48,90,69,spherical,24,1.22,water,60,20,AgNO3,1,107,,https://www.sciencedirect.com/science/article/pii/S2405844023059960?via%3Dihub,10.1016/j.heliyon.2023.e18788,131,Heliyon,Elsevier BV,2023,Facile fabrication of Nishamalaki churna mediated silver nanoparticles with antibacterial application,TRUE,TRUE,gold,131_1-s2.0-S2405844023059960-main.pdf,1
944,Ag,0,Enterococcus faecalis,0,,Green synthesis using Commelina forskaolii,MIC,62.5,,,18,27,,spherical,48,,water,70,20,AgNO3,,,,https://doi.org/10.1016/j.jksus.2022.102373,10.1016/j.jksus.2022.102373,132,Journal of King Saud University - Science,Elsevier BV,2023,Synthesis and characterization of silver nanomaterial from aqueous extract of Commelina forskaolii and its potential antimicrobial activity against Gram negative pathogens,TRUE,TRUE,gold,132_1-s2.0-S1018364722005547-main.pdf,1
945,Ag,0,Pseudomonas aeruginosa,0,,Green synthesis using Commelina forskaolii,MIC,125,,,18,27,,spherical,48,,water,70,20,AgNO3,,,,https://doi.org/10.1016/j.jksus.2022.102373,10.1016/j.jksus.2022.102373,132,Journal of King Saud University - Science,Elsevier BV,2023,Synthesis and characterization of silver nanomaterial from aqueous extract of Commelina forskaolii and its potential antimicrobial activity against Gram negative pathogens,TRUE,TRUE,gold,132_1-s2.0-S1018364722005547-main.pdf,1
946,Ag,0,Candida albicans,0,,Green synthesis using Commelina forskaolii,MIC,250,,,18,27,,spherical,48,,water,70,20,AgNO3,,,,https://doi.org/10.1016/j.jksus.2022.102373,10.1016/j.jksus.2022.102373,132,Journal of King Saud University - Science,Elsevier BV,2023,Synthesis and characterization of silver nanomaterial from aqueous extract of Commelina forskaolii and its potential antimicrobial activity against Gram negative pathogens,TRUE,TRUE,gold,132_1-s2.0-S1018364722005547-main.pdf,1
947,Ag,0,Aspergillus niger,0,,Green synthesis using Commelina forskaolii,MIC,31.2,,,18,27,,spherical,48,,water,70,20,AgNO3,,,,https://doi.org/10.1016/j.jksus.2022.102373,10.1016/j.jksus.2022.102373,132,Journal of King Saud University - Science,Elsevier BV,2023,Synthesis and characterization of silver nanomaterial from aqueous extract of Commelina forskaolii and its potential antimicrobial activity against Gram negative pathogens,TRUE,TRUE,gold,132_1-s2.0-S1018364722005547-main.pdf,1
948,Ag,1,Streptococcus mutans,0,ATCC 700610,Green synthesis using Camellia sinensis,MIC,100,,,29.75,39.65,34.7,spherical,,-35.5,water,,25,AgNO3,100,,10.5,https://doi.org/10.1016/j.jdent.2020.103327,10.1016/j.jdent.2020.103327,133,Journal of Dentistry,Elsevier BV,2020,Biogenic synthesis and antimicrobial activity of silica-coated silver nanoparticles for esthetic dental applications,FALSE,TRUE,hybrid,133_1-s2.0-S030057122030066X-main.pdf,1
949,Ag,1,Streptococcus mutans,0,ATCC 700610,Green synthesis using Camellia sinensis,MIC,600,,,272.57,283.43,278,spherical,,-55.7,water,,25,AgNO3,100,,10.5,https://doi.org/10.1016/j.jdent.2020.103327,10.1016/j.jdent.2020.103327,133,Journal of Dentistry,Elsevier BV,2020,Biogenic synthesis and antimicrobial activity of silica-coated silver nanoparticles for esthetic dental applications,FALSE,TRUE,hybrid,133_1-s2.0-S030057122030066X-main.pdf,1
950,Ag,0,Escherichia coli,0,ATCC 25922,Green synthesis using Salvia tebesana Bunge,MIC,624,,,10,15,12.5,spherical,24,-38.82,water (distilled),55,30,AgNO3,10,180,,https://www.sciencedirect.com/science/article/pii/S2211715624002066?via%3Dihub,10.1016/j.rechem.2024.101510,134,Results in Chemistry,Elsevier BV,2024,"Green synthesis of non-toxic silver nanoparticles using Salvia tebesana Bunge extract: Optimization, cytotoxicity, and antibacterial activities",TRUE,TRUE,gold,134_1-s2.0-S2211715624002066-main.pdf,1
951,Ag,0,Pseudomonas aeruginosa,0,ATCC 27853,Green synthesis using Salvia tebesana Bunge,MIC,39.06,,,10,15,12.5,spherical,24,-38.82,water (distilled),55,30,AgNO3,10,180,,https://www.sciencedirect.com/science/article/pii/S2211715624002066?via%3Dihub,10.1016/j.rechem.2024.101510,134,Results in Chemistry,Elsevier BV,2024,"Green synthesis of non-toxic silver nanoparticles using Salvia tebesana Bunge extract: Optimization, cytotoxicity, and antibacterial activities",TRUE,TRUE,gold,134_1-s2.0-S2211715624002066-main.pdf,1
952,Ag,0,Klebsiella pneumoniae,0,ATCC 9997,Green synthesis using Salvia tebesana Bunge,MIC,156,,,10,15,12.5,spherical,24,-38.82,water (distilled),55,30,AgNO3,10,180,,https://www.sciencedirect.com/science/article/pii/S2211715624002066?via%3Dihub,10.1016/j.rechem.2024.101510,134,Results in Chemistry,Elsevier BV,2024,"Green synthesis of non-toxic silver nanoparticles using Salvia tebesana Bunge extract: Optimization, cytotoxicity, and antibacterial activities",TRUE,TRUE,gold,134_1-s2.0-S2211715624002066-main.pdf,1
953,Ag,0,Staphylococcus aureus,0,ATCC 25923,Green synthesis using Salvia tebesana Bunge,MIC,78.1,,,10,15,12.5,spherical,24,-38.82,water (distilled),55,30,AgNO3,10,180,,https://www.sciencedirect.com/science/article/pii/S2211715624002066?via%3Dihub,10.1016/j.rechem.2024.101510,134,Results in Chemistry,Elsevier BV,2024,"Green synthesis of non-toxic silver nanoparticles using Salvia tebesana Bunge extract: Optimization, cytotoxicity, and antibacterial activities",TRUE,TRUE,gold,134_1-s2.0-S2211715624002066-main.pdf,1
954,Ag,0,Enterococcus faecalis,0,ATCC 29212,Green synthesis using Salvia tebesana Bunge,MIC,156,,,10,15,12.5,spherical,24,-38.82,water (distilled),55,30,AgNO3,10,180,,https://www.sciencedirect.com/science/article/pii/S2211715624002066?via%3Dihub,10.1016/j.rechem.2024.101510,134,Results in Chemistry,Elsevier BV,2024,"Green synthesis of non-toxic silver nanoparticles using Salvia tebesana Bunge extract: Optimization, cytotoxicity, and antibacterial activities",TRUE,TRUE,gold,134_1-s2.0-S2211715624002066-main.pdf,1
955,Ag,0,Escherichia coli,0,,Green synthesis using Aloe vera,MIC,85,,,9.26,31.18,20.22,hexagonal,24,,water (distilled),60,30,AgNO3,,,,https://www.sciencedirect.com/science/article/pii/S1319562X22003734?via%3Dihub,10.1016/j.sjbs.2022.103457,135,Saudi Journal of Biological Sciences,Elsevier BV,2022,Antibacterial and antibiofilm effects of silver nanoparticles against the uropathogen Escherichia coli U12,FALSE,TRUE,hybrid,135_1-s2.0-S1319562X22003734-main.pdf,1
956,Ag,0,Enterococcus faecium,0,,Green synthesis using Origanum ehrenbergii,MIC,125,,,1,40,13.5,pseudo-spherical,24,,water (distilled),60,30,AgNO3,1,,,https://www.sciencedirect.com/science/article/pii/S2590048X24000244?via%3Dihub,10.1016/j.rinma.2024.100550,136,Results in Materials,Elsevier BV,2024,"Characterization, antioxidant, antibacterial, and antibiofilm properties of biosynthesized Ag/AgCl nanoparticles using Origanum ehrenbergii Boiss",TRUE,TRUE,gold,136_1-s2.0-S2590048X24000244-main.pdf,1
957,Ag,0,Staphylococcus aureus,0,,Green synthesis using Origanum ehrenbergii,MIC,62.5,,,1,40,13.5,pseudo-spherical,24,,water (distilled),60,30,AgNO3,1,,,https://www.sciencedirect.com/science/article/pii/S2590048X24000244?via%3Dihub,10.1016/j.rinma.2024.100550,136,Results in Materials,Elsevier BV,2024,"Characterization, antioxidant, antibacterial, and antibiofilm properties of biosynthesized Ag/AgCl nanoparticles using Origanum ehrenbergii Boiss",TRUE,TRUE,gold,136_1-s2.0-S2590048X24000244-main.pdf,1
958,Ag,0,Staphylococcus haemolyticus,0,,Green synthesis using Origanum ehrenbergii,MIC,62.5,,,1,40,13.5,pseudo-spherical,24,,water (distilled),60,30,AgNO3,1,,,https://www.sciencedirect.com/science/article/pii/S2590048X24000244?via%3Dihub,10.1016/j.rinma.2024.100550,136,Results in Materials,Elsevier BV,2024,"Characterization, antioxidant, antibacterial, and antibiofilm properties of biosynthesized Ag/AgCl nanoparticles using Origanum ehrenbergii Boiss",TRUE,TRUE,gold,136_1-s2.0-S2590048X24000244-main.pdf,1
959,Ag,0,Pseudomonas aeruginosa,0,,Green synthesis using Origanum ehrenbergii,MIC,62.5,,,1,40,13.5,pseudo-spherical,24,,water (distilled),60,30,AgNO3,1,,,https://www.sciencedirect.com/science/article/pii/S2590048X24000244?via%3Dihub,10.1016/j.rinma.2024.100550,136,Results in Materials,Elsevier BV,2024,"Characterization, antioxidant, antibacterial, and antibiofilm properties of biosynthesized Ag/AgCl nanoparticles using Origanum ehrenbergii Boiss",TRUE,TRUE,gold,136_1-s2.0-S2590048X24000244-main.pdf,1
960,Ag,0,Citrobacter braakii,0,,Green synthesis using Origanum ehrenbergii,MIC,62.5,,,1,40,13.5,pseudo-spherical,24,,water (distilled),60,30,AgNO3,1,,,https://www.sciencedirect.com/science/article/pii/S2590048X24000244?via%3Dihub,10.1016/j.rinma.2024.100550,136,Results in Materials,Elsevier BV,2024,"Characterization, antioxidant, antibacterial, and antibiofilm properties of biosynthesized Ag/AgCl nanoparticles using Origanum ehrenbergii Boiss",TRUE,TRUE,gold,136_1-s2.0-S2590048X24000244-main.pdf,1
961,Ag,0,Escherichia coli,0,,Green synthesis using Origanum ehrenbergii,MIC,62.5,,,1,40,13.5,pseudo-spherical,24,,water (distilled),60,30,AgNO3,1,,,https://www.sciencedirect.com/science/article/pii/S2590048X24000244?via%3Dihub,10.1016/j.rinma.2024.100550,136,Results in Materials,Elsevier BV,2024,"Characterization, antioxidant, antibacterial, and antibiofilm properties of biosynthesized Ag/AgCl nanoparticles using Origanum ehrenbergii Boiss",TRUE,TRUE,gold,136_1-s2.0-S2590048X24000244-main.pdf,1
962,Ag,0,Stenotrophomonas maltophilia,0,,Green synthesis using Origanum ehrenbergii,MIC,62.5,,,1,40,13.5,pseudo-spherical,24,,water (distilled),60,30,AgNO3,1,,,https://www.sciencedirect.com/science/article/pii/S2590048X24000244?via%3Dihub,10.1016/j.rinma.2024.100550,136,Results in Materials,Elsevier BV,2024,"Characterization, antioxidant, antibacterial, and antibiofilm properties of biosynthesized Ag/AgCl nanoparticles using Origanum ehrenbergii Boiss",TRUE,TRUE,gold,136_1-s2.0-S2590048X24000244-main.pdf,1
963,Ag,0,Klebsiella pneumoniae,0,,Green synthesis using Origanum ehrenbergii,MIC,62.5,,,1,40,13.5,pseudo-spherical,24,,water (distilled),60,30,AgNO3,1,,,https://www.sciencedirect.com/science/article/pii/S2590048X24000244?via%3Dihub,10.1016/j.rinma.2024.100550,136,Results in Materials,Elsevier BV,2024,"Characterization, antioxidant, antibacterial, and antibiofilm properties of biosynthesized Ag/AgCl nanoparticles using Origanum ehrenbergii Boiss",TRUE,TRUE,gold,136_1-s2.0-S2590048X24000244-main.pdf,1
964,Ag,0,Enterococcus faecium,0,,Green synthesis using Origanum ehrenbergii,MIC,125,,,1,40,13.5,pseudo-spherical,24,,water (distilled),60,30,AgNO3,1,,,https://www.sciencedirect.com/science/article/pii/S2590048X24000244?via%3Dihub,10.1016/j.rinma.2024.100550,136,Results in Materials,Elsevier BV,2024,"Characterization, antioxidant, antibacterial, and antibiofilm properties of biosynthesized Ag/AgCl nanoparticles using Origanum ehrenbergii Boiss",TRUE,TRUE,gold,136_1-s2.0-S2590048X24000244-main.pdf,1
965,Ag,0,Staphylococcus aureus,0,,Green synthesis using Origanum ehrenbergii,MBC,1000,,,1,40,13.5,pseudo-spherical,24,,water (distilled),60,30,AgNO3,1,,,https://www.sciencedirect.com/science/article/pii/S2590048X24000244?via%3Dihub,10.1016/j.rinma.2024.100550,136,Results in Materials,Elsevier BV,2024,"Characterization, antioxidant, antibacterial, and antibiofilm properties of biosynthesized Ag/AgCl nanoparticles using Origanum ehrenbergii Boiss",TRUE,TRUE,gold,136_1-s2.0-S2590048X24000244-main.pdf,1
966,Ag,0,Staphylococcus haemolyticus,0,,Green synthesis using Origanum ehrenbergii,MBC,1000,,,1,40,13.5,pseudo-spherical,24,,water (distilled),60,30,AgNO3,1,,,https://www.sciencedirect.com/science/article/pii/S2590048X24000244?via%3Dihub,10.1016/j.rinma.2024.100550,136,Results in Materials,Elsevier BV,2024,"Characterization, antioxidant, antibacterial, and antibiofilm properties of biosynthesized Ag/AgCl nanoparticles using Origanum ehrenbergii Boiss",TRUE,TRUE,gold,136_1-s2.0-S2590048X24000244-main.pdf,1
967,Ag,0,Pseudomonas aeruginosa,0,,Green synthesis using Origanum ehrenbergii,MBC,1000,,,1,40,13.5,pseudo-spherical,24,,water (distilled),60,30,AgNO3,1,,,https://www.sciencedirect.com/science/article/pii/S2590048X24000244?via%3Dihub,10.1016/j.rinma.2024.100550,136,Results in Materials,Elsevier BV,2024,"Characterization, antioxidant, antibacterial, and antibiofilm properties of biosynthesized Ag/AgCl nanoparticles using Origanum ehrenbergii Boiss",TRUE,TRUE,gold,136_1-s2.0-S2590048X24000244-main.pdf,1
968,Ag,0,Citrobacter braakii,0,,Green synthesis using Origanum ehrenbergii,MBC,1000,,,1,40,13.5,pseudo-spherical,24,,water (distilled),60,30,AgNO3,1,,,https://www.sciencedirect.com/science/article/pii/S2590048X24000244?via%3Dihub,10.1016/j.rinma.2024.100550,136,Results in Materials,Elsevier BV,2024,"Characterization, antioxidant, antibacterial, and antibiofilm properties of biosynthesized Ag/AgCl nanoparticles using Origanum ehrenbergii Boiss",TRUE,TRUE,gold,136_1-s2.0-S2590048X24000244-main.pdf,1
969,Ag,0,Escherichia coli,0,,Green synthesis using Origanum ehrenbergii,MBC,1000,,,1,40,13.5,pseudo-spherical,24,,water (distilled),60,30,AgNO3,1,,,https://www.sciencedirect.com/science/article/pii/S2590048X24000244?via%3Dihub,10.1016/j.rinma.2024.100550,136,Results in Materials,Elsevier BV,2024,"Characterization, antioxidant, antibacterial, and antibiofilm properties of biosynthesized Ag/AgCl nanoparticles using Origanum ehrenbergii Boiss",TRUE,TRUE,gold,136_1-s2.0-S2590048X24000244-main.pdf,1
970,Ag,0,Stenotrophomonas maltophilia,0,,Green synthesis using Origanum ehrenbergii,MBC,1000,,,1,40,13.5,pseudo-spherical,24,,water (distilled),60,30,AgNO3,1,,,https://www.sciencedirect.com/science/article/pii/S2590048X24000244?via%3Dihub,10.1016/j.rinma.2024.100550,136,Results in Materials,Elsevier BV,2024,"Characterization, antioxidant, antibacterial, and antibiofilm properties of biosynthesized Ag/AgCl nanoparticles using Origanum ehrenbergii Boiss",TRUE,TRUE,gold,136_1-s2.0-S2590048X24000244-main.pdf,1
971,Ag,0,Klebsiella pneumoniae,0,,Green synthesis using Origanum ehrenbergii,MBC,1000,,,1,40,13.5,pseudo-spherical,24,,water (distilled),60,30,AgNO3,1,,,https://www.sciencedirect.com/science/article/pii/S2590048X24000244?via%3Dihub,10.1016/j.rinma.2024.100550,136,Results in Materials,Elsevier BV,2024,"Characterization, antioxidant, antibacterial, and antibiofilm properties of biosynthesized Ag/AgCl nanoparticles using Origanum ehrenbergii Boiss",TRUE,TRUE,gold,136_1-s2.0-S2590048X24000244-main.pdf,1
972,Ag,0,Enterococcus faecium,0,,Green synthesis using Origanum ehrenbergii,MBC,1000,,,1,40,13.5,pseudo-spherical,24,,water (distilled),60,30,AgNO3,1,,,https://www.sciencedirect.com/science/article/pii/S2590048X24000244?via%3Dihub,10.1016/j.rinma.2024.100550,136,Results in Materials,Elsevier BV,2024,"Characterization, antioxidant, antibacterial, and antibiofilm properties of biosynthesized Ag/AgCl nanoparticles using Origanum ehrenbergii Boiss",TRUE,TRUE,gold,136_1-s2.0-S2590048X24000244-main.pdf,1
973,Ag,0,Escherichia coli,0,MTCC 1722,Green synthesis using Azadirachta indica,MIC,0.5,,,20,50,35,spherical,24,,water (Milli-Q),100,30,AgNO3,1,,7.35,https://www.sciencedirect.com/science/article/pii/S1018364718310863?via%3Dihub#s0010,10.1016/j.jksus.2018.09.014,137,Journal of King Saud University - Science,Elsevier BV,2020,Azadirachta indica based biosynthesis of silver nanoparticles and evaluation of their antibacterial and cytotoxic effects,TRUE,TRUE,gold,137_asimuddin2018.pdf,1
974,Ag,0,Staphylococcus aureus,0,MTCC 96,Green synthesis using Azadirachta indica,MIC,1,,,20,50,35,spherical,24,,water (Milli-Q),100,30,AgNO3,1,,7.35,https://www.sciencedirect.com/science/article/pii/S1018364718310863?via%3Dihub#s0010,10.1016/j.jksus.2018.09.014,137,Journal of King Saud University - Science,Elsevier BV,2020,Azadirachta indica based biosynthesis of silver nanoparticles and evaluation of their antibacterial and cytotoxic effects,TRUE,TRUE,gold,137_asimuddin2018.pdf,1
975,Ag,0,Escherichia coli,0,MTCC 1722,Green synthesis using Azadirachta indica,MBC,10,,,20,50,35,spherical,24,,water (Milli-Q),100,30,AgNO3,1,,7.35,https://www.sciencedirect.com/science/article/pii/S1018364718310863?via%3Dihub#s0010,10.1016/j.jksus.2018.09.014,137,Journal of King Saud University - Science,Elsevier BV,2020,Azadirachta indica based biosynthesis of silver nanoparticles and evaluation of their antibacterial and cytotoxic effects,TRUE,TRUE,gold,137_asimuddin2018.pdf,1
976,Ag,0,Staphylococcus aureus,0,MTCC 96,Green synthesis using Azadirachta indica,MBC,7.5,,,20,50,35,spherical,24,,water (Milli-Q),100,30,AgNO3,1,,7.35,https://www.sciencedirect.com/science/article/pii/S1018364718310863?via%3Dihub#s0010,10.1016/j.jksus.2018.09.014,137,Journal of King Saud University - Science,Elsevier BV,2020,Azadirachta indica based biosynthesis of silver nanoparticles and evaluation of their antibacterial and cytotoxic effects,TRUE,TRUE,gold,137_asimuddin2018.pdf,1
977,Ag,0,Bacillus subtilis,0,,Green synthesis using Desmodium triquetrum,MIC,3.9,,,16.78,26.48,21.63,spherical,24,-27.4,water (deionized),65,30,AgNO3,2,88.8,,https://pubs.rsc.org/en/content/articlelanding/2022/ma/d2ma00613h,10.1039/d2ma00613h,138,Materials Advances,Royal Society of Chemistry (RSC),2022,"Microwave-assisted green synthesis of <i>Desmodium triquetrum</i>-mediated silver nanoparticles: enhanced antibacterial, antibiofilm, and cytotoxicity activities against human breast cancer cell lines",TRUE,TRUE,gold,138_d2ma00613h.pdf,1
978,Ag,0,Pseudomonas aeruginosa,0,,Green synthesis using Desmodium triquetrum,MIC,7.8,,,16.78,26.48,21.63,spherical,24,-27.4,water (deionized),65,30,AgNO3,2,88.8,,https://pubs.rsc.org/en/content/articlelanding/2022/ma/d2ma00613h,10.1039/d2ma00613h,138,Materials Advances,Royal Society of Chemistry (RSC),2022,"Microwave-assisted green synthesis of <i>Desmodium triquetrum</i>-mediated silver nanoparticles: enhanced antibacterial, antibiofilm, and cytotoxicity activities against human breast cancer cell lines",TRUE,TRUE,gold,138_d2ma00613h.pdf,1
979,Ag,0,Escherichia coli,0,,Green synthesis using Desmodium triquetrum,MIC,15.1,,,16.78,26.48,21.63,spherical,24,-27.4,water (deionized),65,30,AgNO3,2,88.8,,https://pubs.rsc.org/en/content/articlelanding/2022/ma/d2ma00613h,10.1039/d2ma00613h,138,Materials Advances,Royal Society of Chemistry (RSC),2022,"Microwave-assisted green synthesis of <i>Desmodium triquetrum</i>-mediated silver nanoparticles: enhanced antibacterial, antibiofilm, and cytotoxicity activities against human breast cancer cell lines",TRUE,TRUE,gold,138_d2ma00613h.pdf,1
980,Ag,0,Klebsiella pneumoniae,0,,Green synthesis using Desmodium triquetrum,MIC,31.2,,,16.78,26.48,21.63,spherical,24,-27.4,water (deionized),65,30,AgNO3,2,88.8,,https://pubs.rsc.org/en/content/articlelanding/2022/ma/d2ma00613h,10.1039/d2ma00613h,138,Materials Advances,Royal Society of Chemistry (RSC),2022,"Microwave-assisted green synthesis of <i>Desmodium triquetrum</i>-mediated silver nanoparticles: enhanced antibacterial, antibiofilm, and cytotoxicity activities against human breast cancer cell lines",TRUE,TRUE,gold,138_d2ma00613h.pdf,1
981,Ag,0,Bacillus subtilis,0,,Green synthesis using Desmodium triquetrum,MBC,7.8,,,16.78,26.48,21.63,spherical,24,-27.4,water (deionized),65,30,AgNO3,2,88.8,,https://pubs.rsc.org/en/content/articlelanding/2022/ma/d2ma00613h,10.1039/d2ma00613h,138,Materials Advances,Royal Society of Chemistry (RSC),2022,"Microwave-assisted green synthesis of <i>Desmodium triquetrum</i>-mediated silver nanoparticles: enhanced antibacterial, antibiofilm, and cytotoxicity activities against human breast cancer cell lines",TRUE,TRUE,gold,138_d2ma00613h.pdf,1
982,Ag,0,Pseudomonas aeruginosa,0,,Green synthesis using Desmodium triquetrum,MBC,15.1,,,16.78,26.48,21.63,spherical,24,-27.4,water (deionized),65,30,AgNO3,2,88.8,,https://pubs.rsc.org/en/content/articlelanding/2022/ma/d2ma00613h,10.1039/d2ma00613h,138,Materials Advances,Royal Society of Chemistry (RSC),2022,"Microwave-assisted green synthesis of <i>Desmodium triquetrum</i>-mediated silver nanoparticles: enhanced antibacterial, antibiofilm, and cytotoxicity activities against human breast cancer cell lines",TRUE,TRUE,gold,138_d2ma00613h.pdf,1
983,Ag,0,Escherichia coli,0,,Green synthesis using Desmodium triquetrum,MBC,15.1,,,16.78,26.48,21.63,spherical,24,-27.4,water (deionized),65,30,AgNO3,2,88.8,,https://pubs.rsc.org/en/content/articlelanding/2022/ma/d2ma00613h,10.1039/d2ma00613h,138,Materials Advances,Royal Society of Chemistry (RSC),2022,"Microwave-assisted green synthesis of <i>Desmodium triquetrum</i>-mediated silver nanoparticles: enhanced antibacterial, antibiofilm, and cytotoxicity activities against human breast cancer cell lines",TRUE,TRUE,gold,138_d2ma00613h.pdf,1
984,Ag,0,Klebsiella pneumoniae,0,,Green synthesis using Desmodium triquetrum,MBC,31.2,,,16.78,26.48,21.63,spherical,24,-27.4,water (deionized),65,30,AgNO3,2,88.8,,https://pubs.rsc.org/en/content/articlelanding/2022/ma/d2ma00613h,10.1039/d2ma00613h,138,Materials Advances,Royal Society of Chemistry (RSC),2022,"Microwave-assisted green synthesis of <i>Desmodium triquetrum</i>-mediated silver nanoparticles: enhanced antibacterial, antibiofilm, and cytotoxicity activities against human breast cancer cell lines",TRUE,TRUE,gold,138_d2ma00613h.pdf,1
985,Ag,0,Staphylococcus aureus,1,ATCC 25923,Green synthesis using Lignosus rhinocerotis,MIC,32,,,156.7,245.1,200.9,spherical,24,-12.2,water (distilled),60,30,AgNO3,10,200.9,,https://pubs.rsc.org/en/content/articlelanding/2022/ra/d2ra01734b,10.1039/d2ra01734b,139,RSC Advances,Royal Society of Chemistry (RSC),2022,"Roles of chitosan in synthesis, antibacterial and anti-biofilm properties of bionano silver and gold",TRUE,TRUE,gold,139_d2ra01734b.pdf,1
986,Ag,0,Pseudomonas aeruginosa,1,ATCC 27853,Green synthesis using Lignosus rhinocerotis,MIC,62.5,,,156.7,245.1,200.9,spherical,24,-12.2,water (distilled),60,30,AgNO3,10,200.9,,https://pubs.rsc.org/en/content/articlelanding/2022/ra/d2ra01734b,10.1039/d2ra01734b,139,RSC Advances,Royal Society of Chemistry (RSC),2022,"Roles of chitosan in synthesis, antibacterial and anti-biofilm properties of bionano silver and gold",TRUE,TRUE,gold,139_d2ra01734b.pdf,1
987,Ag,1,Staphylococcus aureus,1,ATCC 25923,Biosynthesis using Lignosus rhinocerotis,MIC,62.5,,,106.3,153.3,129.8,spherical,24,32.6,water (distilled),60,30,AgNO3,10,58.4,,https://pubs.rsc.org/en/content/articlelanding/2022/ra/d2ra01734b,10.1039/d2ra01734b,139,RSC Advances,Royal Society of Chemistry (RSC),2022,"Roles of chitosan in synthesis, antibacterial and anti-biofilm properties of bionano silver and gold",TRUE,TRUE,gold,139_d2ra01734b.pdf,1
988,Ag,1,Pseudomonas aeruginosa,1,ATCC 27853,Biosynthesis using Lignosus rhinocerotis,MIC,125,,,106.3,153.3,129.8,spherical,24,32.6,water (distilled),60,30,AgNO3,10,58.4,,https://pubs.rsc.org/en/content/articlelanding/2022/ra/d2ra01734b,10.1039/d2ra01734b,139,RSC Advances,Royal Society of Chemistry (RSC),2022,"Roles of chitosan in synthesis, antibacterial and anti-biofilm properties of bionano silver and gold",TRUE,TRUE,gold,139_d2ra01734b.pdf,1
989,Ag,0,Bacillus subtilis,0,OQ073500,Green synthesis using onion peel,MIC,0.64,,,50,200,125,spherical,48,-24.6,water (distilled),100,30,AgNO3,212,,,https://www.sciencedirect.com/science/article/pii/S2405844024008466?via%3Dihub,10.1016/j.heliyon.2024.e24815,140,Heliyon,Elsevier BV,2024,Phytosynthesis via wasted onion peel extract of samarium oxide/silver core/shell nanoparticles for excellent inhibition of microbes,TRUE,TRUE,gold,140_1-s2.0-S2405844024008466-main.pdf,1
990,Ag,0,Escherichia coli,0,MW534699,Green synthesis using onion peel,MIC,0.32,,,50,200,125,spherical,48,-24.6,water (distilled),100,30,AgNO3,212,,,https://www.sciencedirect.com/science/article/pii/S2405844024008466?via%3Dihub,10.1016/j.heliyon.2024.e24815,140,Heliyon,Elsevier BV,2024,Phytosynthesis via wasted onion peel extract of samarium oxide/silver core/shell nanoparticles for excellent inhibition of microbes,TRUE,TRUE,gold,140_1-s2.0-S2405844024008466-main.pdf,1
991,Ag,0,Bacillus subtilis,0,OQ073500,Green synthesis using onion peel,MBC,0.64,,,50,200,125,spherical,48,-24.6,water (distilled),100,30,AgNO3,212,,,https://www.sciencedirect.com/science/article/pii/S2405844024008466?via%3Dihub,10.1016/j.heliyon.2024.e24815,140,Heliyon,Elsevier BV,2024,Phytosynthesis via wasted onion peel extract of samarium oxide/silver core/shell nanoparticles for excellent inhibition of microbes,TRUE,TRUE,gold,140_1-s2.0-S2405844024008466-main.pdf,1
992,Ag,0,Escherichia coli,0,MW534699,Green synthesis using onion peel,MBC,0.64,,,50,200,125,spherical,48,-24.6,water (distilled),100,30,AgNO3,212,,,https://www.sciencedirect.com/science/article/pii/S2405844024008466?via%3Dihub,10.1016/j.heliyon.2024.e24815,140,Heliyon,Elsevier BV,2024,Phytosynthesis via wasted onion peel extract of samarium oxide/silver core/shell nanoparticles for excellent inhibition of microbes,TRUE,TRUE,gold,140_1-s2.0-S2405844024008466-main.pdf,1
993,Ag,0,Alternaria brassicae,0,MZ266540,Green synthesis using onion peel,MIC,0.32,,,50,200,125,spherical,48,-24.6,water (distilled),100,30,AgNO3,212,,,https://www.sciencedirect.com/science/article/pii/S2405844024008466?via%3Dihub,10.1016/j.heliyon.2024.e24815,140,Heliyon,Elsevier BV,2024,Phytosynthesis via wasted onion peel extract of samarium oxide/silver core/shell nanoparticles for excellent inhibition of microbes,TRUE,TRUE,gold,140_1-s2.0-S2405844024008466-main.pdf,1
994,Ag,0,Aspergillus penicillioides,0,MW957971,Green synthesis using onion peel,MIC,0.32,,,50,200,125,spherical,48,-24.6,water (distilled),100,30,AgNO3,212,,,https://www.sciencedirect.com/science/article/pii/S2405844024008466?via%3Dihub,10.1016/j.heliyon.2024.e24815,140,Heliyon,Elsevier BV,2024,Phytosynthesis via wasted onion peel extract of samarium oxide/silver core/shell nanoparticles for excellent inhibition of microbes,TRUE,TRUE,gold,140_1-s2.0-S2405844024008466-main.pdf,1
995,Ag,0,Aspergillus flavus,0,MT550030,Green synthesis using onion peel,MIC,0.64,,,50,200,125,spherical,48,-24.6,water (distilled),100,30,AgNO3,212,,,https://www.sciencedirect.com/science/article/pii/S2405844024008466?via%3Dihub,10.1016/j.heliyon.2024.e24815,140,Heliyon,Elsevier BV,2024,Phytosynthesis via wasted onion peel extract of samarium oxide/silver core/shell nanoparticles for excellent inhibition of microbes,TRUE,TRUE,gold,140_1-s2.0-S2405844024008466-main.pdf,1
996,Ag,0,Pythium ultimum,0,MW830915,Green synthesis using onion peel,MIC,0.32,,,50,200,125,spherical,48,-24.6,water (distilled),100,30,AgNO3,212,,,https://www.sciencedirect.com/science/article/pii/S2405844024008466?via%3Dihub,10.1016/j.heliyon.2024.e24815,140,Heliyon,Elsevier BV,2024,Phytosynthesis via wasted onion peel extract of samarium oxide/silver core/shell nanoparticles for excellent inhibition of microbes,TRUE,TRUE,gold,140_1-s2.0-S2405844024008466-main.pdf,1
997,Ag,0,Verticillium dahlia,0,MW830379,Green synthesis using onion peel,MIC,0.32,,,50,200,125,spherical,48,-24.6,water (distilled),100,30,AgNO3,212,,,https://www.sciencedirect.com/science/article/pii/S2405844024008466?via%3Dihub,10.1016/j.heliyon.2024.e24815,140,Heliyon,Elsevier BV,2024,Phytosynthesis via wasted onion peel extract of samarium oxide/silver core/shell nanoparticles for excellent inhibition of microbes,TRUE,TRUE,gold,140_1-s2.0-S2405844024008466-main.pdf,1
998,Ag,0,Fusarium acuminatum,0,MZ266538,Green synthesis using onion peel,MIC,0.64,,,50,200,125,spherical,48,-24.6,water (distilled),100,30,AgNO3,212,,,https://www.sciencedirect.com/science/article/pii/S2405844024008466?via%3Dihub,10.1016/j.heliyon.2024.e24815,140,Heliyon,Elsevier BV,2024,Phytosynthesis via wasted onion peel extract of samarium oxide/silver core/shell nanoparticles for excellent inhibition of microbes,TRUE,TRUE,gold,140_1-s2.0-S2405844024008466-main.pdf,1
999,Ag,0,Candida albicans,0,MW534712,Green synthesis using onion peel,MIC,0.32,,,50,200,125,spherical,48,-24.6,water (distilled),100,30,AgNO3,212,,,https://www.sciencedirect.com/science/article/pii/S2405844024008466?via%3Dihub,10.1016/j.heliyon.2024.e24815,140,Heliyon,Elsevier BV,2024,Phytosynthesis via wasted onion peel extract of samarium oxide/silver core/shell nanoparticles for excellent inhibition of microbes,TRUE,TRUE,gold,140_1-s2.0-S2405844024008466-main.pdf,1
1000,Ag,0,Candida parapsilosis,0,MW960416,Green synthesis using onion peel,MIC,0.64,,,50,200,125,spherical,48,-24.6,water (distilled),100,30,AgNO3,212,,,https://www.sciencedirect.com/science/article/pii/S2405844024008466?via%3Dihub,10.1016/j.heliyon.2024.e24815,140,Heliyon,Elsevier BV,2024,Phytosynthesis via wasted onion peel extract of samarium oxide/silver core/shell nanoparticles for excellent inhibition of microbes,TRUE,TRUE,gold,140_1-s2.0-S2405844024008466-main.pdf,1
1001,Ag,0,Alternaria brassicae,0,MZ266540,Green synthesis using onion peel,MFC,0.32,,,50,200,125,spherical,48,-24.6,water (distilled),100,30,AgNO3,212,,,https://www.sciencedirect.com/science/article/pii/S2405844024008466?via%3Dihub,10.1016/j.heliyon.2024.e24815,140,Heliyon,Elsevier BV,2024,Phytosynthesis via wasted onion peel extract of samarium oxide/silver core/shell nanoparticles for excellent inhibition of microbes,TRUE,TRUE,gold,140_1-s2.0-S2405844024008466-main.pdf,1
1002,Ag,0,Aspergillus penicillioides,0,MW957971,Green synthesis using onion peel,MFC,0.32,,,50,200,125,spherical,48,-24.6,water (distilled),100,30,AgNO3,212,,,https://www.sciencedirect.com/science/article/pii/S2405844024008466?via%3Dihub,10.1016/j.heliyon.2024.e24815,140,Heliyon,Elsevier BV,2024,Phytosynthesis via wasted onion peel extract of samarium oxide/silver core/shell nanoparticles for excellent inhibition of microbes,TRUE,TRUE,gold,140_1-s2.0-S2405844024008466-main.pdf,1
1003,Ag,0,Aspergillus flavus,0,MT550030,Green synthesis using onion peel,MFC,0.64,,,50,200,125,spherical,48,-24.6,water (distilled),100,30,AgNO3,212,,,https://www.sciencedirect.com/science/article/pii/S2405844024008466?via%3Dihub,10.1016/j.heliyon.2024.e24815,140,Heliyon,Elsevier BV,2024,Phytosynthesis via wasted onion peel extract of samarium oxide/silver core/shell nanoparticles for excellent inhibition of microbes,TRUE,TRUE,gold,140_1-s2.0-S2405844024008466-main.pdf,1
1004,Ag,0,Pythium ultimum,0,MW830915,Green synthesis using onion peel,MFC,0.32,,,50,200,125,spherical,48,-24.6,water (distilled),100,30,AgNO3,212,,,https://www.sciencedirect.com/science/article/pii/S2405844024008466?via%3Dihub,10.1016/j.heliyon.2024.e24815,140,Heliyon,Elsevier BV,2024,Phytosynthesis via wasted onion peel extract of samarium oxide/silver core/shell nanoparticles for excellent inhibition of microbes,TRUE,TRUE,gold,140_1-s2.0-S2405844024008466-main.pdf,1
1005,Ag,0,Verticillium dahlia,0,MW830379,Green synthesis using onion peel,MFC,0.64,,,50,200,125,spherical,48,-24.6,water (distilled),100,30,AgNO3,212,,,https://www.sciencedirect.com/science/article/pii/S2405844024008466?via%3Dihub,10.1016/j.heliyon.2024.e24815,140,Heliyon,Elsevier BV,2024,Phytosynthesis via wasted onion peel extract of samarium oxide/silver core/shell nanoparticles for excellent inhibition of microbes,TRUE,TRUE,gold,140_1-s2.0-S2405844024008466-main.pdf,1
1006,Ag,0,Fusarium acuminatum,0,MZ266538,Green synthesis using onion peel,MFC,0.64,,,50,200,125,spherical,48,-24.6,water (distilled),100,30,AgNO3,212,,,https://www.sciencedirect.com/science/article/pii/S2405844024008466?via%3Dihub,10.1016/j.heliyon.2024.e24815,140,Heliyon,Elsevier BV,2024,Phytosynthesis via wasted onion peel extract of samarium oxide/silver core/shell nanoparticles for excellent inhibition of microbes,TRUE,TRUE,gold,140_1-s2.0-S2405844024008466-main.pdf,1
1007,Ag,0,Candida albicans,0,MW534712,Green synthesis using onion peel,MFC,0.64,,,50,200,125,spherical,48,-24.6,water (distilled),100,30,AgNO3,212,,,https://www.sciencedirect.com/science/article/pii/S2405844024008466?via%3Dihub,10.1016/j.heliyon.2024.e24815,140,Heliyon,Elsevier BV,2024,Phytosynthesis via wasted onion peel extract of samarium oxide/silver core/shell nanoparticles for excellent inhibition of microbes,TRUE,TRUE,gold,140_1-s2.0-S2405844024008466-main.pdf,1
1008,Ag,0,Candida parapsilosis,0,MW960416,Green synthesis using onion peel,MFC,0.32,,,50,200,125,spherical,48,-24.6,water (distilled),100,30,AgNO3,212,,,https://www.sciencedirect.com/science/article/pii/S2405844024008466?via%3Dihub,10.1016/j.heliyon.2024.e24815,140,Heliyon,Elsevier BV,2024,Phytosynthesis via wasted onion peel extract of samarium oxide/silver core/shell nanoparticles for excellent inhibition of microbes,TRUE,TRUE,gold,140_1-s2.0-S2405844024008466-main.pdf,1
1009,Ag,1,Bacillus subtilis,0,OQ073500,Green synthesis using onion peel,MIC,0.16,,,50,400,225,spherical,48,-22.8,water (distilled),100,30,AgNO3,212,,,https://www.sciencedirect.com/science/article/pii/S2405844024008466?via%3Dihub,10.1016/j.heliyon.2024.e24815,140,Heliyon,Elsevier BV,2024,Phytosynthesis via wasted onion peel extract of samarium oxide/silver core/shell nanoparticles for excellent inhibition of microbes,TRUE,TRUE,gold,140_1-s2.0-S2405844024008466-main.pdf,1
1010,Ag,1,Escherichia coli,0,MW534699,Green synthesis using onion peel,MIC,0.16,,,50,400,225,spherical,48,-22.8,water (distilled),100,30,AgNO3,212,,,https://www.sciencedirect.com/science/article/pii/S2405844024008466?via%3Dihub,10.1016/j.heliyon.2024.e24815,140,Heliyon,Elsevier BV,2024,Phytosynthesis via wasted onion peel extract of samarium oxide/silver core/shell nanoparticles for excellent inhibition of microbes,TRUE,TRUE,gold,140_1-s2.0-S2405844024008466-main.pdf,1
1011,Ag,1,Bacillus subtilis,0,OQ073500,Green synthesis using onion peel,MBC,0.32,,,50,400,225,spherical,48,-22.8,water (distilled),100,30,AgNO3,212,,,https://www.sciencedirect.com/science/article/pii/S2405844024008466?via%3Dihub,10.1016/j.heliyon.2024.e24815,140,Heliyon,Elsevier BV,2024,Phytosynthesis via wasted onion peel extract of samarium oxide/silver core/shell nanoparticles for excellent inhibition of microbes,TRUE,TRUE,gold,140_1-s2.0-S2405844024008466-main.pdf,1
1012,Ag,1,Escherichia coli,0,MW534699,Green synthesis using onion peel,MBC,0.32,,,50,400,225,spherical,48,-22.8,water (distilled),100,30,AgNO3,212,,,https://www.sciencedirect.com/science/article/pii/S2405844024008466?via%3Dihub,10.1016/j.heliyon.2024.e24815,140,Heliyon,Elsevier BV,2024,Phytosynthesis via wasted onion peel extract of samarium oxide/silver core/shell nanoparticles for excellent inhibition of microbes,TRUE,TRUE,gold,140_1-s2.0-S2405844024008466-main.pdf,1
1013,Ag,1,Alternaria brassicae,0,MZ266540,Green synthesis using onion peel,MIC,0.16,,,50,400,225,spherical,48,-22.8,water (distilled),100,30,AgNO3,212,,,https://www.sciencedirect.com/science/article/pii/S2405844024008466?via%3Dihub,10.1016/j.heliyon.2024.e24815,140,Heliyon,Elsevier BV,2024,Phytosynthesis via wasted onion peel extract of samarium oxide/silver core/shell nanoparticles for excellent inhibition of microbes,TRUE,TRUE,gold,140_1-s2.0-S2405844024008466-main.pdf,1
