Repository: anastasiavepreva/ChemX

# ChemX: A Collection of Chemistry Datasets for Benchmarking Automated Information Extraction

## Abstract

ChemX is a collection of 10 manually curated benchmarking datasets developed to support robust automated information extraction in chemistry. It spans two major domains — **nanomaterials** and **small molecules** — and enables evaluation across multiple modalities including text, tables, and figures.

ChemX is designed to benchmark large language models and multi-agent systems in real-world chemical contexts, emphasizing reproducibility, schema-based annotation, and domain-specific validation.

File: data/datasets/seltox.csv (part 12 of 39)
sn,np,coating,bacteria,mdr,strain,np_synthesis,method,mic_np_µg_ml,concentration,zoi_np_mm,np_size_min_nm,np_size_max_nm,np_size_avg_nm,shape,time_set_hours,zeta_potential_mV,solvent_for_extract,temperature_for_extract_C,duration_preparing_extract_min,precursor_of_np,concentration_of_precursor_mM,hydrodynamic_diameter_nm,ph_during_synthesis,reference,doi,article_list,journal_name,publisher,year,title,journal_is_oa,is_oa,oa_status,pdf,access
1014,Ag,1,Aspergillus penicillioides,0,MW957971,Green synthesis using onion peel,MIC,0.32,,,50,400,225,spherical,48,-22.8,water (distilled),100,30,AgNO3,212,,,https://www.sciencedirect.com/science/article/pii/S2405844024008466?via%3Dihub,10.1016/j.heliyon.2024.e24815,140,Heliyon,Elsevier BV,2024,Phytosynthesis via wasted onion peel extract of samarium oxide/silver core/shell nanoparticles for excellent inhibition of microbes,TRUE,TRUE,gold,140_1-s2.0-S2405844024008466-main.pdf,1
1015,Ag,1,Aspergillus flavus,0,MT550030,Green synthesis using onion peel,MIC,0.32,,,50,400,225,spherical,48,-22.8,water (distilled),100,30,AgNO3,212,,,https://www.sciencedirect.com/science/article/pii/S2405844024008466?via%3Dihub,10.1016/j.heliyon.2024.e24815,140,Heliyon,Elsevier BV,2024,Phytosynthesis via wasted onion peel extract of samarium oxide/silver core/shell nanoparticles for excellent inhibition of microbes,TRUE,TRUE,gold,140_1-s2.0-S2405844024008466-main.pdf,1
1016,Ag,1,Pythium ultimum,0,MW830915,Green synthesis using onion peel,MIC,0.16,,,50,400,225,spherical,48,-22.8,water (distilled),100,30,AgNO3,212,,,https://www.sciencedirect.com/science/article/pii/S2405844024008466?via%3Dihub,10.1016/j.heliyon.2024.e24815,140,Heliyon,Elsevier BV,2024,Phytosynthesis via wasted onion peel extract of samarium oxide/silver core/shell nanoparticles for excellent inhibition of microbes,TRUE,TRUE,gold,140_1-s2.0-S2405844024008466-main.pdf,1
1017,Ag,1,Verticillium dahlia,0,MW830379,Green synthesis using onion peel,MIC,0.16,,,50,400,225,spherical,48,-22.8,water (distilled),100,30,AgNO3,212,,,https://www.sciencedirect.com/science/article/pii/S2405844024008466?via%3Dihub,10.1016/j.heliyon.2024.e24815,140,Heliyon,Elsevier BV,2024,Phytosynthesis via wasted onion peel extract of samarium oxide/silver core/shell nanoparticles for excellent inhibition of microbes,TRUE,TRUE,gold,140_1-s2.0-S2405844024008466-main.pdf,1
1018,Ag,1,Fusarium acuminatum,0,MZ266538,Green synthesis using onion peel,MIC,0.32,,,50,400,225,spherical,48,-22.8,water (distilled),100,30,AgNO3,212,,,https://www.sciencedirect.com/science/article/pii/S2405844024008466?via%3Dihub,10.1016/j.heliyon.2024.e24815,140,Heliyon,Elsevier BV,2024,Phytosynthesis via wasted onion peel extract of samarium oxide/silver core/shell nanoparticles for excellent inhibition of microbes,TRUE,TRUE,gold,140_1-s2.0-S2405844024008466-main.pdf,1
1019,Ag,1,Candida albicans,0,MW534712,Green synthesis using onion peel,MIC,0.16,,,50,400,225,spherical,48,-22.8,water (distilled),100,30,AgNO3,212,,,https://www.sciencedirect.com/science/article/pii/S2405844024008466?via%3Dihub,10.1016/j.heliyon.2024.e24815,140,Heliyon,Elsevier BV,2024,Phytosynthesis via wasted onion peel extract of samarium oxide/silver core/shell nanoparticles for excellent inhibition of microbes,TRUE,TRUE,gold,140_1-s2.0-S2405844024008466-main.pdf,1
1020,Ag,1,Candida parapsilosis,0,MW960416,Green synthesis using onion peel,MIC,0.32,,,50,400,225,spherical,48,-22.8,water (distilled),100,30,AgNO3,212,,,https://www.sciencedirect.com/science/article/pii/S2405844024008466?via%3Dihub,10.1016/j.heliyon.2024.e24815,140,Heliyon,Elsevier BV,2024,Phytosynthesis via wasted onion peel extract of samarium oxide/silver core/shell nanoparticles for excellent inhibition of microbes,TRUE,TRUE,gold,140_1-s2.0-S2405844024008466-main.pdf,1
1021,Ag,1,Alternaria brassicae,0,MZ266540,Green synthesis using onion peel,MFC,0.32,,,50,400,225,spherical,48,-22.8,water (distilled),100,30,AgNO3,212,,,https://www.sciencedirect.com/science/article/pii/S2405844024008466?via%3Dihub,10.1016/j.heliyon.2024.e24815,140,Heliyon,Elsevier BV,2024,Phytosynthesis via wasted onion peel extract of samarium oxide/silver core/shell nanoparticles for excellent inhibition of microbes,TRUE,TRUE,gold,140_1-s2.0-S2405844024008466-main.pdf,1
1022,Ag,1,Aspergillus penicillioides,0,MW957971,Green synthesis using onion peel,MFC,0.32,,,50,400,225,spherical,48,-22.8,water (distilled),100,30,AgNO3,212,,,https://www.sciencedirect.com/science/article/pii/S2405844024008466?via%3Dihub,10.1016/j.heliyon.2024.e24815,140,Heliyon,Elsevier BV,2024,Phytosynthesis via wasted onion peel extract of samarium oxide/silver core/shell nanoparticles for excellent inhibition of microbes,TRUE,TRUE,gold,140_1-s2.0-S2405844024008466-main.pdf,1
1023,Ag,1,Aspergillus flavus,0,MT550030,Green synthesis using onion peel,MFC,0.64,,,50,400,225,spherical,48,-22.8,water (distilled),100,30,AgNO3,212,,,https://www.sciencedirect.com/science/article/pii/S2405844024008466?via%3Dihub,10.1016/j.heliyon.2024.e24815,140,Heliyon,Elsevier BV,2024,Phytosynthesis via wasted onion peel extract of samarium oxide/silver core/shell nanoparticles for excellent inhibition of microbes,TRUE,TRUE,gold,140_1-s2.0-S2405844024008466-main.pdf,1
1024,Ag,1,Pythium ultimum,0,MW830915,Green synthesis using onion peel,MFC,0.16,,,50,400,225,spherical,48,-22.8,water (distilled),100,30,AgNO3,212,,,https://www.sciencedirect.com/science/article/pii/S2405844024008466?via%3Dihub,10.1016/j.heliyon.2024.e24815,140,Heliyon,Elsevier BV,2024,Phytosynthesis via wasted onion peel extract of samarium oxide/silver core/shell nanoparticles for excellent inhibition of microbes,TRUE,TRUE,gold,140_1-s2.0-S2405844024008466-main.pdf,1
1025,Ag,1,Verticillium dahlia,0,MW830379,Green synthesis using onion peel,MFC,0.32,,,50,400,225,spherical,48,-22.8,water (distilled),100,30,AgNO3,212,,,https://www.sciencedirect.com/science/article/pii/S2405844024008466?via%3Dihub,10.1016/j.heliyon.2024.e24815,140,Heliyon,Elsevier BV,2024,Phytosynthesis via wasted onion peel extract of samarium oxide/silver core/shell nanoparticles for excellent inhibition of microbes,TRUE,TRUE,gold,140_1-s2.0-S2405844024008466-main.pdf,1
1026,Ag,1,Fusarium acuminatum,0,MZ266538,Green synthesis using onion peel,MFC,0.32,,,50,400,225,spherical,48,-22.8,water (distilled),100,30,AgNO3,212,,,https://www.sciencedirect.com/science/article/pii/S2405844024008466?via%3Dihub,10.1016/j.heliyon.2024.e24815,140,Heliyon,Elsevier BV,2024,Phytosynthesis via wasted onion peel extract of samarium oxide/silver core/shell nanoparticles for excellent inhibition of microbes,TRUE,TRUE,gold,140_1-s2.0-S2405844024008466-main.pdf,1
1027,Ag,1,Candida albicans,0,MW534712,Green synthesis using onion peel,MFC,0.32,,,50,400,225,spherical,48,-22.8,water (distilled),100,30,AgNO3,212,,,https://www.sciencedirect.com/science/article/pii/S2405844024008466?via%3Dihub,10.1016/j.heliyon.2024.e24815,140,Heliyon,Elsevier BV,2024,Phytosynthesis via wasted onion peel extract of samarium oxide/silver core/shell nanoparticles for excellent inhibition of microbes,TRUE,TRUE,gold,140_1-s2.0-S2405844024008466-main.pdf,1
1028,Ag,1,Candida parapsilosis,0,MW960416,Green synthesis using onion peel,MFC,0.16,,,50,400,225,spherical,48,-22.8,water (distilled),100,30,AgNO3,212,,,https://www.sciencedirect.com/science/article/pii/S2405844024008466?via%3Dihub,10.1016/j.heliyon.2024.e24815,140,Heliyon,Elsevier BV,2024,Phytosynthesis via wasted onion peel extract of samarium oxide/silver core/shell nanoparticles for excellent inhibition of microbes,TRUE,TRUE,gold,140_1-s2.0-S2405844024008466-main.pdf,1
1029,Ag,1,Staphylococcus aureus,0,ATCC 29213,Chemical synthesis,MIC,0.0195,,,,,78.7,spherical,24,,water,25,30,AgNO3,3,,,https://www.sciencedirect.com/science/article/pii/S1687157X23007692?via%3Dihub#s0100,10.1186/s43141-020-00093-z,141,Journal of Genetic Engineering and Biotechnology,Elsevier BV,2021,Enhancement of the antibacterial potential of plantaricin by incorporation into silver nanoparticles,TRUE,TRUE,gold,141_1-s2.0-S1687157X23007692-main.pdf,1
1030,Ag,1,Staphylococcus aureus,0,ATCC 29213,Chemical synthesis,MBC,0.3125,,,,,78.7,spherical,24,,water,25,30,AgNO3,3,,,https://www.sciencedirect.com/science/article/pii/S1687157X23007692?via%3Dihub#s0101,10.1186/s43141-020-00093-z,141,Journal of Genetic Engineering and Biotechnology,Elsevier BV,2021,Enhancement of the antibacterial potential of plantaricin by incorporation into silver nanoparticles,TRUE,TRUE,gold,141_1-s2.0-S1687157X23007692-main.pdf,1
1031,Ag,0,Escherichia coli,0,MTCC 443,Chemical synthesis using sodium borohydride and trisodium citrate,MIC,20,,,4.3,5.7,5,spherical,24,-39.95,water,60,30,AgNO3,,,10.5,https://pubs.rsc.org/en/content/articlelanding/2014/ra/c3ra44507k,10.1039/c3ra44507k,142,RSC Adv.,Royal Society of Chemistry (RSC),2014,Size-controlled silver nanoparticles synthesized over the range 5вЂ“100 nm using the same protocol and their antibacterial efficacy,FALSE,TRUE,hybrid,142_c3ra44507k.pdf,1
1032,Ag,0,Escherichia coli,0,MTCC 739,Chemical synthesis using sodium borohydride and trisodium citrate,MIC,60,,,4.3,5.7,5,spherical,24,-39.95,water,60,30,AgNO3,,,10.5,https://pubs.rsc.org/en/content/articlelanding/2014/ra/c3ra44507k,10.1039/c3ra44507k,142,RSC Adv.,Royal Society of Chemistry (RSC),2014,Size-controlled silver nanoparticles synthesized over the range 5вЂ“100 nm using the same protocol and their antibacterial efficacy,FALSE,TRUE,hybrid,142_c3ra44507k.pdf,1
1033,Ag,0,Bacillus subtilis,0,MTCC 441,Chemical synthesis using sodium borohydride and trisodium citrate,MIC,30,,,4.3,5.7,5,spherical,24,-39.95,water,60,30,AgNO3,,,10.5,https://pubs.rsc.org/en/content/articlelanding/2014/ra/c3ra44507k,10.1039/c3ra44507k,142,RSC Adv.,Royal Society of Chemistry (RSC),2014,Size-controlled silver nanoparticles synthesized over the range 5вЂ“100 nm using the same protocol and their antibacterial efficacy,FALSE,TRUE,hybrid,142_c3ra44507k.pdf,1
1034,Ag,0,Staphylococcus aureus,0,NCIM 5021,Chemical synthesis using sodium borohydride and trisodium citrate,MIC,70,,,4.3,5.7,5,spherical,24,-39.95,water,60,30,AgNO3,,,10.5,https://pubs.rsc.org/en/content/articlelanding/2014/ra/c3ra44507k,10.1039/c3ra44507k,142,RSC Adv.,Royal Society of Chemistry (RSC),2014,Size-controlled silver nanoparticles synthesized over the range 5вЂ“100 nm using the same protocol and their antibacterial efficacy,FALSE,TRUE,hybrid,142_c3ra44507k.pdf,1
1035,Ag,0,Escherichia coli,0,MTCC 443,Chemical synthesis using sodium borohydride and trisodium citrate,MBC,30,,,4.3,5.7,5,spherical,24,-39.95,water,60,30,AgNO3,,,10.5,https://pubs.rsc.org/en/content/articlelanding/2014/ra/c3ra44507k,10.1039/c3ra44507k,142,RSC Adv.,Royal Society of Chemistry (RSC),2014,Size-controlled silver nanoparticles synthesized over the range 5вЂ“100 nm using the same protocol and their antibacterial efficacy,FALSE,TRUE,hybrid,142_c3ra44507k.pdf,1
1036,Ag,0,Escherichia coli,0,MTCC 739,Chemical synthesis using sodium borohydride and trisodium citrate,MBC,90,,,4.3,5.7,5,spherical,24,-39.95,water,60,30,AgNO3,,,10.5,https://pubs.rsc.org/en/content/articlelanding/2014/ra/c3ra44507k,10.1039/c3ra44507k,142,RSC Adv.,Royal Society of Chemistry (RSC),2014,Size-controlled silver nanoparticles synthesized over the range 5вЂ“100 nm using the same protocol and their antibacterial efficacy,FALSE,TRUE,hybrid,142_c3ra44507k.pdf,1
1037,Ag,0,Bacillus subtilis,0,MTCC 441,Chemical synthesis using sodium borohydride and trisodium citrate,MBC,40,,,4.3,5.7,5,spherical,24,-39.95,water,60,30,AgNO3,,,10.5,https://pubs.rsc.org/en/content/articlelanding/2014/ra/c3ra44507k,10.1039/c3ra44507k,142,RSC Adv.,Royal Society of Chemistry (RSC),2014,Size-controlled silver nanoparticles synthesized over the range 5вЂ“100 nm using the same protocol and their antibacterial efficacy,FALSE,TRUE,hybrid,142_c3ra44507k.pdf,1
1038,Ag,0,Staphylococcus aureus,0,NCIM 5021,Chemical synthesis using sodium borohydride and trisodium citrate,MBC,80,,,4.3,5.7,5,spherical,24,-39.95,water,60,30,AgNO3,,,10.5,https://pubs.rsc.org/en/content/articlelanding/2014/ra/c3ra44507k,10.1039/c3ra44507k,142,RSC Adv.,Royal Society of Chemistry (RSC),2014,Size-controlled silver nanoparticles synthesized over the range 5вЂ“100 nm using the same protocol and their antibacterial efficacy,FALSE,TRUE,hybrid,142_c3ra44507k.pdf,1
1039,Ag,0,Escherichia coli,0,MTCC 443,Chemical synthesis using sodium borohydride and trisodium citrate,MIC,20,,,5.7,8.3,7,spherical,24,-39.95,water,60,30,AgNO3,,,10.5,https://pubs.rsc.org/en/content/articlelanding/2014/ra/c3ra44507k,10.1039/c3ra44507k,142,RSC Adv.,Royal Society of Chemistry (RSC),2014,Size-controlled silver nanoparticles synthesized over the range 5вЂ“100 nm using the same protocol and their antibacterial efficacy,FALSE,TRUE,hybrid,142_c3ra44507k.pdf,1
1040,Ag,0,Escherichia coli,0,MTCC 739,Chemical synthesis using sodium borohydride and trisodium citrate,MIC,90,,,5.7,8.3,7,spherical,24,-39.95,water,60,30,AgNO3,,,10.5,https://pubs.rsc.org/en/content/articlelanding/2014/ra/c3ra44507k,10.1039/c3ra44507k,142,RSC Adv.,Royal Society of Chemistry (RSC),2014,Size-controlled silver nanoparticles synthesized over the range 5вЂ“100 nm using the same protocol and their antibacterial efficacy,FALSE,TRUE,hybrid,142_c3ra44507k.pdf,1
1041,Ag,0,Bacillus subtilis,0,MTCC 441,Chemical synthesis using sodium borohydride and trisodium citrate,MIC,40,,,5.7,8.3,7,spherical,24,-39.95,water,60,30,AgNO3,,,10.5,https://pubs.rsc.org/en/content/articlelanding/2014/ra/c3ra44507k,10.1039/c3ra44507k,142,RSC Adv.,Royal Society of Chemistry (RSC),2014,Size-controlled silver nanoparticles synthesized over the range 5вЂ“100 nm using the same protocol and their antibacterial efficacy,FALSE,TRUE,hybrid,142_c3ra44507k.pdf,1
1042,Ag,0,Staphylococcus aureus,0,NCIM 5021,Chemical synthesis using sodium borohydride and trisodium citrate,MIC,70,,,5.7,8.3,7,spherical,24,-39.95,water,60,30,AgNO3,,,10.5,https://pubs.rsc.org/en/content/articlelanding/2014/ra/c3ra44507k,10.1039/c3ra44507k,142,RSC Adv.,Royal Society of Chemistry (RSC),2014,Size-controlled silver nanoparticles synthesized over the range 5вЂ“100 nm using the same protocol and their antibacterial efficacy,FALSE,TRUE,hybrid,142_c3ra44507k.pdf,1
1043,Ag,0,Escherichia coli,0,MTCC 443,Chemical synthesis using sodium borohydride and trisodium citrate,MBC,30,,,5.7,8.3,7,spherical,24,-39.95,water,60,30,AgNO3,,,10.5,https://pubs.rsc.org/en/content/articlelanding/2014/ra/c3ra44507k,10.1039/c3ra44507k,142,RSC Adv.,Royal Society of Chemistry (RSC),2014,Size-controlled silver nanoparticles synthesized over the range 5вЂ“100 nm using the same protocol and their antibacterial efficacy,FALSE,TRUE,hybrid,142_c3ra44507k.pdf,1
1044,Ag,0,Escherichia coli,0,MTCC 739,Chemical synthesis using sodium borohydride and trisodium citrate,MBC,100,,,5.7,8.3,7,spherical,24,-39.95,water,60,30,AgNO3,,,10.5,https://pubs.rsc.org/en/content/articlelanding/2014/ra/c3ra44507k,10.1039/c3ra44507k,142,RSC Adv.,Royal Society of Chemistry (RSC),2014,Size-controlled silver nanoparticles synthesized over the range 5вЂ“100 nm using the same protocol and their antibacterial efficacy,FALSE,TRUE,hybrid,142_c3ra44507k.pdf,1
1045,Ag,0,Bacillus subtilis,0,MTCC 441,Chemical synthesis using sodium borohydride and trisodium citrate,MBC,50,,,5.7,8.3,7,spherical,24,-39.95,water,60,30,AgNO3,,,10.5,https://pubs.rsc.org/en/content/articlelanding/2014/ra/c3ra44507k,10.1039/c3ra44507k,142,RSC Adv.,Royal Society of Chemistry (RSC),2014,Size-controlled silver nanoparticles synthesized over the range 5вЂ“100 nm using the same protocol and their antibacterial efficacy,FALSE,TRUE,hybrid,142_c3ra44507k.pdf,1
1046,Ag,0,Staphylococcus aureus,0,NCIM 5021,Chemical synthesis using sodium borohydride and trisodium citrate,MBC,90,,,5.7,8.3,7,spherical,24,-39.95,water,60,30,AgNO3,,,10.5,https://pubs.rsc.org/en/content/articlelanding/2014/ra/c3ra44507k,10.1039/c3ra44507k,142,RSC Adv.,Royal Society of Chemistry (RSC),2014,Size-controlled silver nanoparticles synthesized over the range 5вЂ“100 nm using the same protocol and their antibacterial efficacy,FALSE,TRUE,hybrid,142_c3ra44507k.pdf,1
1047,Ag,0,Escherichia coli,0,MTCC 443,Chemical synthesis using sodium borohydride and trisodium citrate,MIC,30,,,8,12,10,spherical,24,-39.95,water,60,30,AgNO3,,,10.5,https://pubs.rsc.org/en/content/articlelanding/2014/ra/c3ra44507k,10.1039/c3ra44507k,142,RSC Adv.,Royal Society of Chemistry (RSC),2014,Size-controlled silver nanoparticles synthesized over the range 5вЂ“100 nm using the same protocol and their antibacterial efficacy,FALSE,TRUE,hybrid,142_c3ra44507k.pdf,1
1048,Ag,0,Escherichia coli,0,MTCC 739,Chemical synthesis using sodium borohydride and trisodium citrate,MIC,90,,,8,12,10,spherical,24,-39.95,water,60,30,AgNO3,,,10.5,https://pubs.rsc.org/en/content/articlelanding/2014/ra/c3ra44507k,10.1039/c3ra44507k,142,RSC Adv.,Royal Society of Chemistry (RSC),2014,Size-controlled silver nanoparticles synthesized over the range 5вЂ“100 nm using the same protocol and their antibacterial efficacy,FALSE,TRUE,hybrid,142_c3ra44507k.pdf,1
1049,Ag,0,Bacillus subtilis,0,MTCC 441,Chemical synthesis using sodium borohydride and trisodium citrate,MIC,40,,,8,12,10,spherical,24,-39.95,water,60,30,AgNO3,,,10.5,https://pubs.rsc.org/en/content/articlelanding/2014/ra/c3ra44507k,10.1039/c3ra44507k,142,RSC Adv.,Royal Society of Chemistry (RSC),2014,Size-controlled silver nanoparticles synthesized over the range 5вЂ“100 nm using the same protocol and their antibacterial efficacy,FALSE,TRUE,hybrid,142_c3ra44507k.pdf,1
1050,Ag,0,Staphylococcus aureus,0,NCIM 5021,Chemical synthesis using sodium borohydride and trisodium citrate,MIC,80,,,8,12,10,spherical,24,-39.95,water,60,30,AgNO3,,,10.5,https://pubs.rsc.org/en/content/articlelanding/2014/ra/c3ra44507k,10.1039/c3ra44507k,142,RSC Adv.,Royal Society of Chemistry (RSC),2014,Size-controlled silver nanoparticles synthesized over the range 5вЂ“100 nm using the same protocol and their antibacterial efficacy,FALSE,TRUE,hybrid,142_c3ra44507k.pdf,1
1051,Ag,0,Escherichia coli,0,MTCC 443,Chemical synthesis using sodium borohydride and trisodium citrate,MBC,40,,,8,12,10,spherical,24,-39.95,water,60,30,AgNO3,,,10.5,https://pubs.rsc.org/en/content/articlelanding/2014/ra/c3ra44507k,10.1039/c3ra44507k,142,RSC Adv.,Royal Society of Chemistry (RSC),2014,Size-controlled silver nanoparticles synthesized over the range 5вЂ“100 nm using the same protocol and their antibacterial efficacy,FALSE,TRUE,hybrid,142_c3ra44507k.pdf,1
1052,Ag,0,Escherichia coli,0,MTCC 739,Chemical synthesis using sodium borohydride and trisodium citrate,MBC,100,,,8,12,10,spherical,24,-39.95,water,60,30,AgNO3,,,10.5,https://pubs.rsc.org/en/content/articlelanding/2014/ra/c3ra44507k,10.1039/c3ra44507k,142,RSC Adv.,Royal Society of Chemistry (RSC),2014,Size-controlled silver nanoparticles synthesized over the range 5вЂ“100 nm using the same protocol and their antibacterial efficacy,FALSE,TRUE,hybrid,142_c3ra44507k.pdf,1
1053,Ag,0,Bacillus subtilis,0,MTCC 441,Chemical synthesis using sodium borohydride and trisodium citrate,MBC,50,,,8,12,10,spherical,24,-39.95,water,60,30,AgNO3,,,10.5,https://pubs.rsc.org/en/content/articlelanding/2014/ra/c3ra44507k,10.1039/c3ra44507k,142,RSC Adv.,Royal Society of Chemistry (RSC),2014,Size-controlled silver nanoparticles synthesized over the range 5вЂ“100 nm using the same protocol and their antibacterial efficacy,FALSE,TRUE,hybrid,142_c3ra44507k.pdf,1
1054,Ag,0,Staphylococcus aureus,0,NCIM 5021,Chemical synthesis using sodium borohydride and trisodium citrate,MBC,100,,,8,12,10,spherical,24,-39.95,water,60,30,AgNO3,,,10.5,https://pubs.rsc.org/en/content/articlelanding/2014/ra/c3ra44507k,10.1039/c3ra44507k,142,RSC Adv.,Royal Society of Chemistry (RSC),2014,Size-controlled silver nanoparticles synthesized over the range 5вЂ“100 nm using the same protocol and their antibacterial efficacy,FALSE,TRUE,hybrid,142_c3ra44507k.pdf,1
1055,Ag,0,Escherichia coli,0,MTCC 443,Chemical synthesis using sodium borohydride and trisodium citrate,MIC,30,,,12.7,17.3,15,spherical,24,-39.95,water,60,30,AgNO3,,,10.5,https://pubs.rsc.org/en/content/articlelanding/2014/ra/c3ra44507k,10.1039/c3ra44507k,142,RSC Adv.,Royal Society of Chemistry (RSC),2014,Size-controlled silver nanoparticles synthesized over the range 5вЂ“100 nm using the same protocol and their antibacterial efficacy,FALSE,TRUE,hybrid,142_c3ra44507k.pdf,1
1056,Ag,0,Escherichia coli,0,MTCC 739,Chemical synthesis using sodium borohydride and trisodium citrate,MIC,90,,,12.7,17.3,15,spherical,24,-39.95,water,60,30,AgNO3,,,10.5,https://pubs.rsc.org/en/content/articlelanding/2014/ra/c3ra44507k,10.1039/c3ra44507k,142,RSC Adv.,Royal Society of Chemistry (RSC),2014,Size-controlled silver nanoparticles synthesized over the range 5вЂ“100 nm using the same protocol and their antibacterial efficacy,FALSE,TRUE,hybrid,142_c3ra44507k.pdf,1
1057,Ag,0,Bacillus subtilis,0,MTCC 441,Chemical synthesis using sodium borohydride and trisodium citrate,MIC,50,,,12.7,17.3,15,spherical,24,-39.95,water,60,30,AgNO3,,,10.5,https://pubs.rsc.org/en/content/articlelanding/2014/ra/c3ra44507k,10.1039/c3ra44507k,142,RSC Adv.,Royal Society of Chemistry (RSC),2014,Size-controlled silver nanoparticles synthesized over the range 5вЂ“100 nm using the same protocol and their antibacterial efficacy,FALSE,TRUE,hybrid,142_c3ra44507k.pdf,1
1058,Ag,0,Staphylococcus aureus,0,NCIM 5021,Chemical synthesis using sodium borohydride and trisodium citrate,MIC,100,,,12.7,17.3,15,spherical,24,-39.95,water,60,30,AgNO3,,,10.5,https://pubs.rsc.org/en/content/articlelanding/2014/ra/c3ra44507k,10.1039/c3ra44507k,142,RSC Adv.,Royal Society of Chemistry (RSC),2014,Size-controlled silver nanoparticles synthesized over the range 5вЂ“100 nm using the same protocol and their antibacterial efficacy,FALSE,TRUE,hybrid,142_c3ra44507k.pdf,1
1059,Ag,0,Escherichia coli,0,MTCC 443,Chemical synthesis using sodium borohydride and trisodium citrate,MBC,50,,,12.7,17.3,15,spherical,24,-39.95,water,60,30,AgNO3,,,10.5,https://pubs.rsc.org/en/content/articlelanding/2014/ra/c3ra44507k,10.1039/c3ra44507k,142,RSC Adv.,Royal Society of Chemistry (RSC),2014,Size-controlled silver nanoparticles synthesized over the range 5вЂ“100 nm using the same protocol and their antibacterial efficacy,FALSE,TRUE,hybrid,142_c3ra44507k.pdf,1
1060,Ag,0,Escherichia coli,0,MTCC 739,Chemical synthesis using sodium borohydride and trisodium citrate,MBC,110,,,12.7,17.3,15,spherical,24,-39.95,water,60,30,AgNO3,,,10.5,https://pubs.rsc.org/en/content/articlelanding/2014/ra/c3ra44507k,10.1039/c3ra44507k,142,RSC Adv.,Royal Society of Chemistry (RSC),2014,Size-controlled silver nanoparticles synthesized over the range 5вЂ“100 nm using the same protocol and their antibacterial efficacy,FALSE,TRUE,hybrid,142_c3ra44507k.pdf,1
1061,Ag,0,Bacillus subtilis,0,MTCC 441,Chemical synthesis using sodium borohydride and trisodium citrate,MBC,60,,,12.7,17.3,15,spherical,24,-39.95,water,60,30,AgNO3,,,10.5,https://pubs.rsc.org/en/content/articlelanding/2014/ra/c3ra44507k,10.1039/c3ra44507k,142,RSC Adv.,Royal Society of Chemistry (RSC),2014,Size-controlled silver nanoparticles synthesized over the range 5вЂ“100 nm using the same protocol and their antibacterial efficacy,FALSE,TRUE,hybrid,142_c3ra44507k.pdf,1
1062,Ag,0,Staphylococcus aureus,0,NCIM 5021,Chemical synthesis using sodium borohydride and trisodium citrate,MBC,110,,,12.7,17.3,15,spherical,24,-39.95,water,60,30,AgNO3,,,10.5,https://pubs.rsc.org/en/content/articlelanding/2014/ra/c3ra44507k,10.1039/c3ra44507k,142,RSC Adv.,Royal Society of Chemistry (RSC),2014,Size-controlled silver nanoparticles synthesized over the range 5вЂ“100 nm using the same protocol and their antibacterial efficacy,FALSE,TRUE,hybrid,142_c3ra44507k.pdf,1
1063,Ag,0,Escherichia coli,0,MTCC 443,Chemical synthesis using sodium borohydride and trisodium citrate,MIC,40,,,17.5,22.5,20,spherical,24,-39.95,water,60,30,AgNO3,,,10.5,https://pubs.rsc.org/en/content/articlelanding/2014/ra/c3ra44507k,10.1039/c3ra44507k,142,RSC Adv.,Royal Society of Chemistry (RSC),2014,Size-controlled silver nanoparticles synthesized over the range 5вЂ“100 nm using the same protocol and their antibacterial efficacy,FALSE,TRUE,hybrid,142_c3ra44507k.pdf,1
1064,Ag,0,Escherichia coli,0,MTCC 739,Chemical synthesis using sodium borohydride and trisodium citrate,MIC,100,,,17.5,22.5,20,spherical,24,-39.95,water,60,30,AgNO3,,,10.5,https://pubs.rsc.org/en/content/articlelanding/2014/ra/c3ra44507k,10.1039/c3ra44507k,142,RSC Adv.,Royal Society of Chemistry (RSC),2014,Size-controlled silver nanoparticles synthesized over the range 5вЂ“100 nm using the same protocol and their antibacterial efficacy,FALSE,TRUE,hybrid,142_c3ra44507k.pdf,1
1065,Ag,0,Bacillus subtilis,0,MTCC 441,Chemical synthesis using sodium borohydride and trisodium citrate,MIC,50,,,17.5,22.5,20,spherical,24,-39.95,water,60,30,AgNO3,,,10.5,https://pubs.rsc.org/en/content/articlelanding/2014/ra/c3ra44507k,10.1039/c3ra44507k,142,RSC Adv.,Royal Society of Chemistry (RSC),2014,Size-controlled silver nanoparticles synthesized over the range 5вЂ“100 nm using the same protocol and their antibacterial efficacy,FALSE,TRUE,hybrid,142_c3ra44507k.pdf,1
1066,Ag,0,Staphylococcus aureus,0,NCIM 5021,Chemical synthesis using sodium borohydride and trisodium citrate,MIC,90,,,17.5,22.5,20,spherical,24,-39.95,water,60,30,AgNO3,,,10.5,https://pubs.rsc.org/en/content/articlelanding/2014/ra/c3ra44507k,10.1039/c3ra44507k,142,RSC Adv.,Royal Society of Chemistry (RSC),2014,Size-controlled silver nanoparticles synthesized over the range 5вЂ“100 nm using the same protocol and their antibacterial efficacy,FALSE,TRUE,hybrid,142_c3ra44507k.pdf,1
1067,Ag,0,Escherichia coli,0,MTCC 443,Chemical synthesis using sodium borohydride and trisodium citrate,MBC,50,,,17.5,22.5,20,spherical,24,-39.95,water,60,30,AgNO3,,,10.5,https://pubs.rsc.org/en/content/articlelanding/2014/ra/c3ra44507k,10.1039/c3ra44507k,142,RSC Adv.,Royal Society of Chemistry (RSC),2014,Size-controlled silver nanoparticles synthesized over the range 5вЂ“100 nm using the same protocol and their antibacterial efficacy,FALSE,TRUE,hybrid,142_c3ra44507k.pdf,1
1068,Ag,0,Escherichia coli,0,MTCC 739,Chemical synthesis using sodium borohydride and trisodium citrate,MBC,120,,,17.5,22.5,20,spherical,24,-39.95,water,60,30,AgNO3,,,10.5,https://pubs.rsc.org/en/content/articlelanding/2014/ra/c3ra44507k,10.1039/c3ra44507k,142,RSC Adv.,Royal Society of Chemistry (RSC),2014,Size-controlled silver nanoparticles synthesized over the range 5вЂ“100 nm using the same protocol and their antibacterial efficacy,FALSE,TRUE,hybrid,142_c3ra44507k.pdf,1
1069,Ag,0,Bacillus subtilis,0,MTCC 441,Chemical synthesis using sodium borohydride and trisodium citrate,MBC,70,,,17.5,22.5,20,spherical,24,-39.95,water,60,30,AgNO3,,,10.5,https://pubs.rsc.org/en/content/articlelanding/2014/ra/c3ra44507k,10.1039/c3ra44507k,142,RSC Adv.,Royal Society of Chemistry (RSC),2014,Size-controlled silver nanoparticles synthesized over the range 5вЂ“100 nm using the same protocol and their antibacterial efficacy,FALSE,TRUE,hybrid,142_c3ra44507k.pdf,1
1070,Ag,0,Staphylococcus aureus,0,NCIM 5021,Chemical synthesis using sodium borohydride and trisodium citrate,MBC,100,,,17.5,22.5,20,spherical,24,-39.95,water,60,30,AgNO3,,,10.5,https://pubs.rsc.org/en/content/articlelanding/2014/ra/c3ra44507k,10.1039/c3ra44507k,142,RSC Adv.,Royal Society of Chemistry (RSC),2014,Size-controlled silver nanoparticles synthesized over the range 5вЂ“100 nm using the same protocol and their antibacterial efficacy,FALSE,TRUE,hybrid,142_c3ra44507k.pdf,1
1071,Ag,0,Escherichia coli,0,MTCC 443,Chemical synthesis using sodium borohydride and trisodium citrate,MIC,50,,,24.9,35.1,30,spherical,24,-39.95,water,60,30,AgNO3,,,10.5,https://pubs.rsc.org/en/content/articlelanding/2014/ra/c3ra44507k,10.1039/c3ra44507k,142,RSC Adv.,Royal Society of Chemistry (RSC),2014,Size-controlled silver nanoparticles synthesized over the range 5вЂ“100 nm using the same protocol and their antibacterial efficacy,FALSE,TRUE,hybrid,142_c3ra44507k.pdf,1
1072,Ag,0,Escherichia coli,0,MTCC 739,Chemical synthesis using sodium borohydride and trisodium citrate,MIC,100,,,24.9,35.1,30,spherical,24,-39.95,water,60,30,AgNO3,,,10.5,https://pubs.rsc.org/en/content/articlelanding/2014/ra/c3ra44507k,10.1039/c3ra44507k,142,RSC Adv.,Royal Society of Chemistry (RSC),2014,Size-controlled silver nanoparticles synthesized over the range 5вЂ“100 nm using the same protocol and their antibacterial efficacy,FALSE,TRUE,hybrid,142_c3ra44507k.pdf,1
1073,Ag,0,Bacillus subtilis,0,MTCC 441,Chemical synthesis using sodium borohydride and trisodium citrate,MIC,60,,,24.9,35.1,30,spherical,24,-39.95,water,60,30,AgNO3,,,10.5,https://pubs.rsc.org/en/content/articlelanding/2014/ra/c3ra44507k,10.1039/c3ra44507k,142,RSC Adv.,Royal Society of Chemistry (RSC),2014,Size-controlled silver nanoparticles synthesized over the range 5вЂ“100 nm using the same protocol and their antibacterial efficacy,FALSE,TRUE,hybrid,142_c3ra44507k.pdf,1
1074,Ag,0,Staphylococcus aureus,0,NCIM 5021,Chemical synthesis using sodium borohydride and trisodium citrate,MIC,100,,,24.9,35.1,30,spherical,24,-39.95,water,60,30,AgNO3,,,10.5,https://pubs.rsc.org/en/content/articlelanding/2014/ra/c3ra44507k,10.1039/c3ra44507k,142,RSC Adv.,Royal Society of Chemistry (RSC),2014,Size-controlled silver nanoparticles synthesized over the range 5вЂ“100 nm using the same protocol and their antibacterial efficacy,FALSE,TRUE,hybrid,142_c3ra44507k.pdf,1
1075,Ag,0,Escherichia coli,0,MTCC 443,Chemical synthesis using sodium borohydride and trisodium citrate,MBC,80,,,24.9,35.1,30,spherical,24,-39.95,water,60,30,AgNO3,,,10.5,https://pubs.rsc.org/en/content/articlelanding/2014/ra/c3ra44507k,10.1039/c3ra44507k,142,RSC Adv.,Royal Society of Chemistry (RSC),2014,Size-controlled silver nanoparticles synthesized over the range 5вЂ“100 nm using the same protocol and their antibacterial efficacy,FALSE,TRUE,hybrid,142_c3ra44507k.pdf,1
1076,Ag,0,Escherichia coli,0,MTCC 739,Chemical synthesis using sodium borohydride and trisodium citrate,MBC,120,,,24.9,35.1,30,spherical,24,-39.95,water,60,30,AgNO3,,,10.5,https://pubs.rsc.org/en/content/articlelanding/2014/ra/c3ra44507k,10.1039/c3ra44507k,142,RSC Adv.,Royal Society of Chemistry (RSC),2014,Size-controlled silver nanoparticles synthesized over the range 5вЂ“100 nm using the same protocol and their antibacterial efficacy,FALSE,TRUE,hybrid,142_c3ra44507k.pdf,1
1077,Ag,0,Bacillus subtilis,0,MTCC 441,Chemical synthesis using sodium borohydride and trisodium citrate,MBC,80,,,24.9,35.1,30,spherical,24,-39.95,water,60,30,AgNO3,,,10.5,https://pubs.rsc.org/en/content/articlelanding/2014/ra/c3ra44507k,10.1039/c3ra44507k,142,RSC Adv.,Royal Society of Chemistry (RSC),2014,Size-controlled silver nanoparticles synthesized over the range 5вЂ“100 nm using the same protocol and their antibacterial efficacy,FALSE,TRUE,hybrid,142_c3ra44507k.pdf,1
1078,Ag,0,Staphylococcus aureus,0,NCIM 5021,Chemical synthesis using sodium borohydride and trisodium citrate,MBC,120,,,24.9,35.1,30,spherical,24,-39.95,water,60,30,AgNO3,,,10.5,https://pubs.rsc.org/en/content/articlelanding/2014/ra/c3ra44507k,10.1039/c3ra44507k,142,RSC Adv.,Royal Society of Chemistry (RSC),2014,Size-controlled silver nanoparticles synthesized over the range 5вЂ“100 nm using the same protocol and their antibacterial efficacy,FALSE,TRUE,hybrid,142_c3ra44507k.pdf,1
1079,Ag,0,Escherichia coli,0,MTCC 443,Chemical synthesis using sodium borohydride and trisodium citrate,MIC,80,,,42.9,57.1,50,spherical,24,-39.95,water,60,30,AgNO3,,,10.5,https://pubs.rsc.org/en/content/articlelanding/2014/ra/c3ra44507k,10.1039/c3ra44507k,142,RSC Adv.,Royal Society of Chemistry (RSC),2014,Size-controlled silver nanoparticles synthesized over the range 5вЂ“100 nm using the same protocol and their antibacterial efficacy,FALSE,TRUE,hybrid,142_c3ra44507k.pdf,1
1080,Ag,0,Escherichia coli,0,MTCC 739,Chemical synthesis using sodium borohydride and trisodium citrate,MIC,120,,,42.9,57.1,50,spherical,24,-39.95,water,60,30,AgNO3,,,10.5,https://pubs.rsc.org/en/content/articlelanding/2014/ra/c3ra44507k,10.1039/c3ra44507k,142,RSC Adv.,Royal Society of Chemistry (RSC),2014,Size-controlled silver nanoparticles synthesized over the range 5вЂ“100 nm using the same protocol and their antibacterial efficacy,FALSE,TRUE,hybrid,142_c3ra44507k.pdf,1
1081,Ag,0,Bacillus subtilis,0,MTCC 441,Chemical synthesis using sodium borohydride and trisodium citrate,MIC,80,,,42.9,57.1,50,spherical,24,-39.95,water,60,30,AgNO3,,,10.5,https://pubs.rsc.org/en/content/articlelanding/2014/ra/c3ra44507k,10.1039/c3ra44507k,142,RSC Adv.,Royal Society of Chemistry (RSC),2014,Size-controlled silver nanoparticles synthesized over the range 5вЂ“100 nm using the same protocol and their antibacterial efficacy,FALSE,TRUE,hybrid,142_c3ra44507k.pdf,1
1082,Ag,0,Staphylococcus aureus,0,NCIM 5021,Chemical synthesis using sodium borohydride and trisodium citrate,MIC,130,,,42.9,57.1,50,spherical,24,-39.95,water,60,30,AgNO3,,,10.5,https://pubs.rsc.org/en/content/articlelanding/2014/ra/c3ra44507k,10.1039/c3ra44507k,142,RSC Adv.,Royal Society of Chemistry (RSC),2014,Size-controlled silver nanoparticles synthesized over the range 5вЂ“100 nm using the same protocol and their antibacterial efficacy,FALSE,TRUE,hybrid,142_c3ra44507k.pdf,1
1083,Ag,0,Escherichia coli,0,MTCC 443,Chemical synthesis using sodium borohydride and trisodium citrate,MBC,100,,,42.9,57.1,50,spherical,24,-39.95,water,60,30,AgNO3,,,10.5,https://pubs.rsc.org/en/content/articlelanding/2014/ra/c3ra44507k,10.1039/c3ra44507k,142,RSC Adv.,Royal Society of Chemistry (RSC),2014,Size-controlled silver nanoparticles synthesized over the range 5вЂ“100 nm using the same protocol and their antibacterial efficacy,FALSE,TRUE,hybrid,142_c3ra44507k.pdf,1
1084,Ag,0,Escherichia coli,0,MTCC 739,Chemical synthesis using sodium borohydride and trisodium citrate,MBC,140,,,42.9,57.1,50,spherical,24,-39.95,water,60,30,AgNO3,,,10.5,https://pubs.rsc.org/en/content/articlelanding/2014/ra/c3ra44507k,10.1039/c3ra44507k,142,RSC Adv.,Royal Society of Chemistry (RSC),2014,Size-controlled silver nanoparticles synthesized over the range 5вЂ“100 nm using the same protocol and their antibacterial efficacy,FALSE,TRUE,hybrid,142_c3ra44507k.pdf,1
1085,Ag,0,Bacillus subtilis,0,MTCC 441,Chemical synthesis using sodium borohydride and trisodium citrate,MBC,100,,,42.9,57.1,50,spherical,24,-39.95,water,60,30,AgNO3,,,10.5,https://pubs.rsc.org/en/content/articlelanding/2014/ra/c3ra44507k,10.1039/c3ra44507k,142,RSC Adv.,Royal Society of Chemistry (RSC),2014,Size-controlled silver nanoparticles synthesized over the range 5вЂ“100 nm using the same protocol and their antibacterial efficacy,FALSE,TRUE,hybrid,142_c3ra44507k.pdf,1
1086,Ag,0,Staphylococcus aureus,0,NCIM 5021,Chemical synthesis using sodium borohydride and trisodium citrate,MBC,160,,,42.9,57.1,50,spherical,24,-39.95,water,60,30,AgNO3,,,10.5,https://pubs.rsc.org/en/content/articlelanding/2014/ra/c3ra44507k,10.1039/c3ra44507k,142,RSC Adv.,Royal Society of Chemistry (RSC),2014,Size-controlled silver nanoparticles synthesized over the range 5вЂ“100 nm using the same protocol and their antibacterial efficacy,FALSE,TRUE,hybrid,142_c3ra44507k.pdf,1
1087,Ag,0,Escherichia coli,0,MTCC 443,Chemical synthesis using sodium borohydride and trisodium citrate,MIC,90,,,55.4,70.6,63,spherical,24,-39.95,water,60,30,AgNO3,,,10.5,https://pubs.rsc.org/en/content/articlelanding/2014/ra/c3ra44507k,10.1039/c3ra44507k,142,RSC Adv.,Royal Society of Chemistry (RSC),2014,Size-controlled silver nanoparticles synthesized over the range 5вЂ“100 nm using the same protocol and their antibacterial efficacy,FALSE,TRUE,hybrid,142_c3ra44507k.pdf,1
1088,Ag,0,Escherichia coli,0,MTCC 739,Chemical synthesis using sodium borohydride and trisodium citrate,MIC,140,,,55.4,70.6,63,spherical,24,-39.95,water,60,30,AgNO3,,,10.5,https://pubs.rsc.org/en/content/articlelanding/2014/ra/c3ra44507k,10.1039/c3ra44507k,142,RSC Adv.,Royal Society of Chemistry (RSC),2014,Size-controlled silver nanoparticles synthesized over the range 5вЂ“100 nm using the same protocol and their antibacterial efficacy,FALSE,TRUE,hybrid,142_c3ra44507k.pdf,1
1089,Ag,0,Bacillus subtilis,0,MTCC 441,Chemical synthesis using sodium borohydride and trisodium citrate,MIC,90,,,55.4,70.6,63,spherical,24,-39.95,water,60,30,AgNO3,,,10.5,https://pubs.rsc.org/en/content/articlelanding/2014/ra/c3ra44507k,10.1039/c3ra44507k,142,RSC Adv.,Royal Society of Chemistry (RSC),2014,Size-controlled silver nanoparticles synthesized over the range 5вЂ“100 nm using the same protocol and their antibacterial efficacy,FALSE,TRUE,hybrid,142_c3ra44507k.pdf,1
1090,Ag,0,Staphylococcus aureus,0,NCIM 5021,Chemical synthesis using sodium borohydride and trisodium citrate,MIC,160,,,55.4,70.6,63,spherical,24,-39.95,water,60,30,AgNO3,,,10.5,https://pubs.rsc.org/en/content/articlelanding/2014/ra/c3ra44507k,10.1039/c3ra44507k,142,RSC Adv.,Royal Society of Chemistry (RSC),2014,Size-controlled silver nanoparticles synthesized over the range 5вЂ“100 nm using the same protocol and their antibacterial efficacy,FALSE,TRUE,hybrid,142_c3ra44507k.pdf,1
1091,Ag,0,Escherichia coli,0,MTCC 443,Chemical synthesis using sodium borohydride and trisodium citrate,MBC,110,,,55.4,70.6,63,spherical,24,-39.95,water,60,30,AgNO3,,,10.5,https://pubs.rsc.org/en/content/articlelanding/2014/ra/c3ra44507k,10.1039/c3ra44507k,142,RSC Adv.,Royal Society of Chemistry (RSC),2014,Size-controlled silver nanoparticles synthesized over the range 5вЂ“100 nm using the same protocol and their antibacterial efficacy,FALSE,TRUE,hybrid,142_c3ra44507k.pdf,1
1092,Ag,0,Escherichia coli,0,MTCC 739,Chemical synthesis using sodium borohydride and trisodium citrate,MBC,170,,,55.4,70.6,63,spherical,24,-39.95,water,60,30,AgNO3,,,10.5,https://pubs.rsc.org/en/content/articlelanding/2014/ra/c3ra44507k,10.1039/c3ra44507k,142,RSC Adv.,Royal Society of Chemistry (RSC),2014,Size-controlled silver nanoparticles synthesized over the range 5вЂ“100 nm using the same protocol and their antibacterial efficacy,FALSE,TRUE,hybrid,142_c3ra44507k.pdf,1
1093,Ag,0,Bacillus subtilis,0,MTCC 441,Chemical synthesis using sodium borohydride and trisodium citrate,MBC,120,,,55.4,70.6,63,spherical,24,-39.95,water,60,30,AgNO3,,,10.5,https://pubs.rsc.org/en/content/articlelanding/2014/ra/c3ra44507k,10.1039/c3ra44507k,142,RSC Adv.,Royal Society of Chemistry (RSC),2014,Size-controlled silver nanoparticles synthesized over the range 5вЂ“100 nm using the same protocol and their antibacterial efficacy,FALSE,TRUE,hybrid,142_c3ra44507k.pdf,1
1094,Ag,0,Staphylococcus aureus,0,NCIM 5021,Chemical synthesis using sodium borohydride and trisodium citrate,MBC,200,,,55.4,70.6,63,spherical,24,-39.95,water,60,30,AgNO3,,,10.5,https://pubs.rsc.org/en/content/articlelanding/2014/ra/c3ra44507k,10.1039/c3ra44507k,142,RSC Adv.,Royal Society of Chemistry (RSC),2014,Size-controlled silver nanoparticles synthesized over the range 5вЂ“100 nm using the same protocol and their antibacterial efficacy,FALSE,TRUE,hybrid,142_c3ra44507k.pdf,1
1095,Ag,0,Escherichia coli,0,MTCC 443,Chemical synthesis using sodium borohydride and trisodium citrate,MIC,90,,,76.8,93.2,85,spherical,24,-39.95,water,60,30,AgNO3,,,10.5,https://pubs.rsc.org/en/content/articlelanding/2014/ra/c3ra44507k,10.1039/c3ra44507k,142,RSC Adv.,Royal Society of Chemistry (RSC),2014,Size-controlled silver nanoparticles synthesized over the range 5вЂ“100 nm using the same protocol and their antibacterial efficacy,FALSE,TRUE,hybrid,142_c3ra44507k.pdf,1
1096,Ag,0,Escherichia coli,0,MTCC 739,Chemical synthesis using sodium borohydride and trisodium citrate,MIC,160,,,76.8,93.2,85,spherical,24,-39.95,water,60,30,AgNO3,,,10.5,https://pubs.rsc.org/en/content/articlelanding/2014/ra/c3ra44507k,10.1039/c3ra44507k,142,RSC Adv.,Royal Society of Chemistry (RSC),2014,Size-controlled silver nanoparticles synthesized over the range 5вЂ“100 nm using the same protocol and their antibacterial efficacy,FALSE,TRUE,hybrid,142_c3ra44507k.pdf,1
