Repository: anastasiavepreva/ChemX

# ChemX: A Collection of Chemistry Datasets for Benchmarking Automated Information Extraction

## Abstract

ChemX is a collection of 10 manually curated benchmarking datasets developed to support robust automated information extraction in chemistry. It spans two major domains — **nanomaterials** and **small molecules** — and enables evaluation across multiple modalities including text, tables, and figures.

ChemX is designed to benchmark large language models and multi-agent systems in real-world chemical contexts, emphasizing reproducibility, schema-based annotation, and domain-specific validation.

File: data/datasets/seltox.csv (part 13 of 39)
sn,np,coating,bacteria,mdr,strain,np_synthesis,method,mic_np_µg_ml,concentration,zoi_np_mm,np_size_min_nm,np_size_max_nm,np_size_avg_nm,shape,time_set_hours,zeta_potential_mV,solvent_for_extract,temperature_for_extract_C,duration_preparing_extract_min,precursor_of_np,concentration_of_precursor_mM,hydrodynamic_diameter_nm,ph_during_synthesis,reference,doi,article_list,journal_name,publisher,year,title,journal_is_oa,is_oa,oa_status,pdf,access
1097,Ag,0,Bacillus subtilis,0,MTCC 441,Chemical synthesis using sodium borohydride and trisodium citrate,MIC,110,,,76.8,93.2,85,spherical,24,-39.95,water,60,30,AgNO3,,,10.5,https://pubs.rsc.org/en/content/articlelanding/2014/ra/c3ra44507k,10.1039/c3ra44507k,142,RSC Adv.,Royal Society of Chemistry (RSC),2014,Size-controlled silver nanoparticles synthesized over the range 5вЂ“100 nm using the same protocol and their antibacterial efficacy,FALSE,TRUE,hybrid,142_c3ra44507k.pdf,1
1098,Ag,0,Staphylococcus aureus,0,NCIM 5021,Chemical synthesis using sodium borohydride and trisodium citrate,MIC,180,,,76.8,93.2,85,spherical,24,-39.95,water,60,30,AgNO3,,,10.5,https://pubs.rsc.org/en/content/articlelanding/2014/ra/c3ra44507k,10.1039/c3ra44507k,142,RSC Adv.,Royal Society of Chemistry (RSC),2014,Size-controlled silver nanoparticles synthesized over the range 5вЂ“100 nm using the same protocol and their antibacterial efficacy,FALSE,TRUE,hybrid,142_c3ra44507k.pdf,1
1099,Ag,0,Escherichia coli,0,MTCC 443,Chemical synthesis using sodium borohydride and trisodium citrate,MBC,130,,,76.8,93.2,85,spherical,24,-39.95,water,60,30,AgNO3,,,10.5,https://pubs.rsc.org/en/content/articlelanding/2014/ra/c3ra44507k,10.1039/c3ra44507k,142,RSC Adv.,Royal Society of Chemistry (RSC),2014,Size-controlled silver nanoparticles synthesized over the range 5вЂ“100 nm using the same protocol and their antibacterial efficacy,FALSE,TRUE,hybrid,142_c3ra44507k.pdf,1
1100,Ag,0,Escherichia coli,0,MTCC 739,Chemical synthesis using sodium borohydride and trisodium citrate,MBC,170,,,76.8,93.2,85,spherical,24,-39.95,water,60,30,AgNO3,,,10.5,https://pubs.rsc.org/en/content/articlelanding/2014/ra/c3ra44507k,10.1039/c3ra44507k,142,RSC Adv.,Royal Society of Chemistry (RSC),2014,Size-controlled silver nanoparticles synthesized over the range 5вЂ“100 nm using the same protocol and their antibacterial efficacy,FALSE,TRUE,hybrid,142_c3ra44507k.pdf,1
1101,Ag,0,Bacillus subtilis,0,MTCC 441,Chemical synthesis using sodium borohydride and trisodium citrate,MBC,130,,,76.8,93.2,85,spherical,24,-39.95,water,60,30,AgNO3,,,10.5,https://pubs.rsc.org/en/content/articlelanding/2014/ra/c3ra44507k,10.1039/c3ra44507k,142,RSC Adv.,Royal Society of Chemistry (RSC),2014,Size-controlled silver nanoparticles synthesized over the range 5вЂ“100 nm using the same protocol and their antibacterial efficacy,FALSE,TRUE,hybrid,142_c3ra44507k.pdf,1
1102,Ag,0,Staphylococcus aureus,0,NCIM 5021,Chemical synthesis using sodium borohydride and trisodium citrate,MBC,200,,,76.8,93.2,85,spherical,24,-39.95,water,60,30,AgNO3,,,10.5,https://pubs.rsc.org/en/content/articlelanding/2014/ra/c3ra44507k,10.1039/c3ra44507k,142,RSC Adv.,Royal Society of Chemistry (RSC),2014,Size-controlled silver nanoparticles synthesized over the range 5вЂ“100 nm using the same protocol and their antibacterial efficacy,FALSE,TRUE,hybrid,142_c3ra44507k.pdf,1
1103,Ag,0,Escherichia coli,0,MTCC 443,Chemical synthesis using sodium borohydride and trisodium citrate,MIC,110,,,88.8,111.2,100,spherical,24,-39.95,water,60,30,AgNO3,,,10.5,https://pubs.rsc.org/en/content/articlelanding/2014/ra/c3ra44507k,10.1039/c3ra44507k,142,RSC Adv.,Royal Society of Chemistry (RSC),2014,Size-controlled silver nanoparticles synthesized over the range 5вЂ“100 nm using the same protocol and their antibacterial efficacy,FALSE,TRUE,hybrid,142_c3ra44507k.pdf,1
1104,Ag,0,Escherichia coli,0,MTCC 739,Chemical synthesis using sodium borohydride and trisodium citrate,MIC,160,,,88.8,111.2,100,spherical,24,-39.95,water,60,30,AgNO3,,,10.5,https://pubs.rsc.org/en/content/articlelanding/2014/ra/c3ra44507k,10.1039/c3ra44507k,142,RSC Adv.,Royal Society of Chemistry (RSC),2014,Size-controlled silver nanoparticles synthesized over the range 5вЂ“100 nm using the same protocol and their antibacterial efficacy,FALSE,TRUE,hybrid,142_c3ra44507k.pdf,1
1105,Ag,0,Bacillus subtilis,0,MTCC 441,Chemical synthesis using sodium borohydride and trisodium citrate,MIC,120,,,88.8,111.2,100,spherical,24,-39.95,water,60,30,AgNO3,,,10.5,https://pubs.rsc.org/en/content/articlelanding/2014/ra/c3ra44507k,10.1039/c3ra44507k,142,RSC Adv.,Royal Society of Chemistry (RSC),2014,Size-controlled silver nanoparticles synthesized over the range 5вЂ“100 nm using the same protocol and their antibacterial efficacy,FALSE,TRUE,hybrid,142_c3ra44507k.pdf,1
1106,Ag,0,Staphylococcus aureus,0,NCIM 5021,Chemical synthesis using sodium borohydride and trisodium citrate,MIC,200,,,88.8,111.2,100,spherical,24,-39.95,water,60,30,AgNO3,,,10.5,https://pubs.rsc.org/en/content/articlelanding/2014/ra/c3ra44507k,10.1039/c3ra44507k,142,RSC Adv.,Royal Society of Chemistry (RSC),2014,Size-controlled silver nanoparticles synthesized over the range 5вЂ“100 nm using the same protocol and their antibacterial efficacy,FALSE,TRUE,hybrid,142_c3ra44507k.pdf,1
1107,Ag,0,Escherichia coli,0,MTCC 443,Chemical synthesis using sodium borohydride and trisodium citrate,MBC,140,,,88.8,111.2,100,spherical,24,-39.95,water,60,30,AgNO3,,,10.5,https://pubs.rsc.org/en/content/articlelanding/2014/ra/c3ra44507k,10.1039/c3ra44507k,142,RSC Adv.,Royal Society of Chemistry (RSC),2014,Size-controlled silver nanoparticles synthesized over the range 5вЂ“100 nm using the same protocol and their antibacterial efficacy,FALSE,TRUE,hybrid,142_c3ra44507k.pdf,1
1108,Ag,0,Escherichia coli,0,MTCC 739,Chemical synthesis using sodium borohydride and trisodium citrate,MBC,180,,,88.8,111.2,100,spherical,24,-39.95,water,60,30,AgNO3,,,10.5,https://pubs.rsc.org/en/content/articlelanding/2014/ra/c3ra44507k,10.1039/c3ra44507k,142,RSC Adv.,Royal Society of Chemistry (RSC),2014,Size-controlled silver nanoparticles synthesized over the range 5вЂ“100 nm using the same protocol and their antibacterial efficacy,FALSE,TRUE,hybrid,142_c3ra44507k.pdf,1
1109,Ag,0,Bacillus subtilis,0,MTCC 441,Chemical synthesis using sodium borohydride and trisodium citrate,MBC,140,,,88.8,111.2,100,spherical,24,-39.95,water,60,30,AgNO3,,,10.5,https://pubs.rsc.org/en/content/articlelanding/2014/ra/c3ra44507k,10.1039/c3ra44507k,142,RSC Adv.,Royal Society of Chemistry (RSC),2014,Size-controlled silver nanoparticles synthesized over the range 5вЂ“100 nm using the same protocol and their antibacterial efficacy,FALSE,TRUE,hybrid,142_c3ra44507k.pdf,1
1110,Ag,0,Staphylococcus aureus,0,NCIM 5021,Chemical synthesis using sodium borohydride and trisodium citrate,MBC,200,,,88.8,111.2,100,spherical,24,-39.95,water,60,30,AgNO3,,,10.5,https://pubs.rsc.org/en/content/articlelanding/2014/ra/c3ra44507k,10.1039/c3ra44507k,142,RSC Adv.,Royal Society of Chemistry (RSC),2014,Size-controlled silver nanoparticles synthesized over the range 5вЂ“100 nm using the same protocol and their antibacterial efficacy,FALSE,TRUE,hybrid,142_c3ra44507k.pdf,1
1111,Ag,0,Escherichia coli,0,O157:H7,Eco-benign synthesis using Quercus coccifera L.,MIC,125,,,50,70,60,spherical,24,-26.4,water (distilled),90,30,AgNO3,1,64.7,,https://www.sciencedirect.com/science/article/pii/S235218642100715X?via%3Dihub,10.1016/j.eti.2021.102067,143,Environmental Technology &amp; Innovation,Elsevier BV,2021,Kermes oak (Quercus coccifera L.) extract for a biogenic and eco-benign synthesis of silver nanoparticles with efficient biological activities,FALSE,TRUE,hybrid,143_1-s2.0-S235218642100715X-main.pdf,1
1112,Ag,0,Staphylococcus aureus,0,ATCC 25923,Eco-benign synthesis using Quercus coccifera L.,MIC,125,,,50,70,60,spherical,24,-26.4,water (distilled),90,30,AgNO3,1,64.7,,https://www.sciencedirect.com/science/article/pii/S235218642100715X?via%3Dihub,10.1016/j.eti.2021.102067,143,Environmental Technology &amp; Innovation,Elsevier BV,2021,Kermes oak (Quercus coccifera L.) extract for a biogenic and eco-benign synthesis of silver nanoparticles with efficient biological activities,FALSE,TRUE,hybrid,143_1-s2.0-S235218642100715X-main.pdf,1
1113,Ag,0,Enterococcus faecium,0,DSM 13590,Eco-benign synthesis using Quercus coccifera L.,MIC,62.5,,,50,70,60,spherical,24,-26.4,water (distilled),90,30,AgNO3,1,64.7,,https://www.sciencedirect.com/science/article/pii/S235218642100715X?via%3Dihub,10.1016/j.eti.2021.102067,143,Environmental Technology &amp; Innovation,Elsevier BV,2021,Kermes oak (Quercus coccifera L.) extract for a biogenic and eco-benign synthesis of silver nanoparticles with efficient biological activities,FALSE,TRUE,hybrid,143_1-s2.0-S235218642100715X-main.pdf,1
1114,Ag,0,Staphylococcus epidermidis,0,ATCC 12228,Eco-benign synthesis using Quercus coccifera L.,MIC,125,,,50,70,60,spherical,24,-26.4,water (distilled),90,30,AgNO3,1,64.7,,https://www.sciencedirect.com/science/article/pii/S235218642100715X?via%3Dihub,10.1016/j.eti.2021.102067,143,Environmental Technology &amp; Innovation,Elsevier BV,2021,Kermes oak (Quercus coccifera L.) extract for a biogenic and eco-benign synthesis of silver nanoparticles with efficient biological activities,FALSE,TRUE,hybrid,143_1-s2.0-S235218642100715X-main.pdf,1
1115,Ag,0,Salmonella enteritidis,0,ATCC 13076,Eco-benign synthesis using Quercus coccifera L.,MIC,250,,,50,70,60,spherical,24,-26.4,water (distilled),90,30,AgNO3,1,64.7,,https://www.sciencedirect.com/science/article/pii/S235218642100715X?via%3Dihub,10.1016/j.eti.2021.102067,143,Environmental Technology &amp; Innovation,Elsevier BV,2021,Kermes oak (Quercus coccifera L.) extract for a biogenic and eco-benign synthesis of silver nanoparticles with efficient biological activities,FALSE,TRUE,hybrid,143_1-s2.0-S235218642100715X-main.pdf,1
1116,Ag,0,Salmonella typhimurium,0,ATCC 14028,Eco-benign synthesis using Quercus coccifera L.,MIC,250,,,50,70,60,spherical,24,-26.4,water (distilled),90,30,AgNO3,1,64.7,,https://www.sciencedirect.com/science/article/pii/S235218642100715X?via%3Dihub,10.1016/j.eti.2021.102067,143,Environmental Technology &amp; Innovation,Elsevier BV,2021,Kermes oak (Quercus coccifera L.) extract for a biogenic and eco-benign synthesis of silver nanoparticles with efficient biological activities,FALSE,TRUE,hybrid,143_1-s2.0-S235218642100715X-main.pdf,1
1117,Ag,0,Listeria monocytogenes,0,ATCC 19111,Eco-benign synthesis using Quercus coccifera L.,MIC,500,,,50,70,60,spherical,24,-26.4,water (distilled),90,30,AgNO3,1,64.7,,https://www.sciencedirect.com/science/article/pii/S235218642100715X?via%3Dihub,10.1016/j.eti.2021.102067,143,Environmental Technology &amp; Innovation,Elsevier BV,2021,Kermes oak (Quercus coccifera L.) extract for a biogenic and eco-benign synthesis of silver nanoparticles with efficient biological activities,FALSE,TRUE,hybrid,143_1-s2.0-S235218642100715X-main.pdf,1
1118,Ag,0,Candida albicans,0,ATCC 10239,Eco-benign synthesis using Quercus coccifera L.,MIC,500,,,50,70,60,spherical,24,-26.4,water (distilled),90,30,AgNO3,1,64.7,,https://www.sciencedirect.com/science/article/pii/S235218642100715X?via%3Dihub,10.1016/j.eti.2021.102067,143,Environmental Technology &amp; Innovation,Elsevier BV,2021,Kermes oak (Quercus coccifera L.) extract for a biogenic and eco-benign synthesis of silver nanoparticles with efficient biological activities,FALSE,TRUE,hybrid,143_1-s2.0-S235218642100715X-main.pdf,1
1119,Ag,0,Escherichia coli,0,O157:H7,Eco-benign synthesis using Quercus coccifera L.,MBC,125,,,50,70,60,spherical,24,-26.4,water (distilled),90,30,AgNO3,1,64.7,,https://www.sciencedirect.com/science/article/pii/S235218642100715X?via%3Dihub,10.1016/j.eti.2021.102067,143,Environmental Technology &amp; Innovation,Elsevier BV,2021,Kermes oak (Quercus coccifera L.) extract for a biogenic and eco-benign synthesis of silver nanoparticles with efficient biological activities,FALSE,TRUE,hybrid,143_1-s2.0-S235218642100715X-main.pdf,1
1120,Ag,0,Staphylococcus aureus,0,ATCC 25923,Eco-benign synthesis using Quercus coccifera L.,MBC,250,,,50,70,60,spherical,24,-26.4,water (distilled),90,30,AgNO3,1,64.7,,https://www.sciencedirect.com/science/article/pii/S235218642100715X?via%3Dihub,10.1016/j.eti.2021.102067,143,Environmental Technology &amp; Innovation,Elsevier BV,2021,Kermes oak (Quercus coccifera L.) extract for a biogenic and eco-benign synthesis of silver nanoparticles with efficient biological activities,FALSE,TRUE,hybrid,143_1-s2.0-S235218642100715X-main.pdf,1
1121,Ag,0,Enterococcus faecium,0,DSM 13591,Eco-benign synthesis using Quercus coccifera L.,MBC,125,,,50,70,60,spherical,24,-26.4,water (distilled),90,30,AgNO3,1,64.7,,https://www.sciencedirect.com/science/article/pii/S235218642100715X?via%3Dihub,10.1016/j.eti.2021.102067,143,Environmental Technology &amp; Innovation,Elsevier BV,2021,Kermes oak (Quercus coccifera L.) extract for a biogenic and eco-benign synthesis of silver nanoparticles with efficient biological activities,FALSE,TRUE,hybrid,143_1-s2.0-S235218642100715X-main.pdf,1
1122,Ag,0,Staphylococcus epidermidis,0,ATCC 12228,Eco-benign synthesis using Quercus coccifera L.,MBC,125,,,50,70,60,spherical,24,-26.4,water (distilled),90,30,AgNO3,1,64.7,,https://www.sciencedirect.com/science/article/pii/S235218642100715X?via%3Dihub,10.1016/j.eti.2021.102067,143,Environmental Technology &amp; Innovation,Elsevier BV,2021,Kermes oak (Quercus coccifera L.) extract for a biogenic and eco-benign synthesis of silver nanoparticles with efficient biological activities,FALSE,TRUE,hybrid,143_1-s2.0-S235218642100715X-main.pdf,1
1123,Ag,0,Salmonella enteritidis,0,ATCC 13076,Eco-benign synthesis using Quercus coccifera L.,MBC,500,,,50,70,60,spherical,24,-26.4,water (distilled),90,30,AgNO3,1,64.7,,https://www.sciencedirect.com/science/article/pii/S235218642100715X?via%3Dihub,10.1016/j.eti.2021.102067,143,Environmental Technology &amp; Innovation,Elsevier BV,2021,Kermes oak (Quercus coccifera L.) extract for a biogenic and eco-benign synthesis of silver nanoparticles with efficient biological activities,FALSE,TRUE,hybrid,143_1-s2.0-S235218642100715X-main.pdf,1
1124,Ag,0,Salmonella typhimurium,0,ATCC 14028,Eco-benign synthesis using Quercus coccifera L.,MBC,250,,,50,70,60,spherical,24,-26.4,water (distilled),90,30,AgNO3,1,64.7,,https://www.sciencedirect.com/science/article/pii/S235218642100715X?via%3Dihub,10.1016/j.eti.2021.102067,143,Environmental Technology &amp; Innovation,Elsevier BV,2021,Kermes oak (Quercus coccifera L.) extract for a biogenic and eco-benign synthesis of silver nanoparticles with efficient biological activities,FALSE,TRUE,hybrid,143_1-s2.0-S235218642100715X-main.pdf,1
1125,Ag,0,Listeria monocytogenes,0,ATCC 19111,Eco-benign synthesis using Quercus coccifera L.,MBC,500,,,50,70,60,spherical,24,-26.4,water (distilled),90,30,AgNO3,1,64.7,,https://www.sciencedirect.com/science/article/pii/S235218642100715X?via%3Dihub,10.1016/j.eti.2021.102067,143,Environmental Technology &amp; Innovation,Elsevier BV,2021,Kermes oak (Quercus coccifera L.) extract for a biogenic and eco-benign synthesis of silver nanoparticles with efficient biological activities,FALSE,TRUE,hybrid,143_1-s2.0-S235218642100715X-main.pdf,1
1126,Ag,0,Candida albicans,0,ATCC 10239,Eco-benign synthesis using Quercus coccifera L.,MFC,500,,,50,70,60,spherical,24,-26.4,water (distilled),90,30,AgNO3,1,64.7,,https://www.sciencedirect.com/science/article/pii/S235218642100715X?via%3Dihub,10.1016/j.eti.2021.102067,143,Environmental Technology &amp; Innovation,Elsevier BV,2021,Kermes oak (Quercus coccifera L.) extract for a biogenic and eco-benign synthesis of silver nanoparticles with efficient biological activities,FALSE,TRUE,hybrid,143_1-s2.0-S235218642100715X-main.pdf,1
1127,Ag,0,Bacillus cereus,0,ATCC 33019,Green synthesis using Serai kayu,MIC,15,,,,,27.69,spherical,4,,ethanol,50,30,AgNO3,1,,,https://doi.org/10.1016/j.heliyon.2023.e22771,10.1016/j.heliyon.2023.e22771,144,Heliyon,Elsevier BV,2023,Antibacterial potential of silver nanoparticles (SP-AgNPs) synthesized from Syzygium polyanthum (Wight) Walp. against selected foodborne pathogens,TRUE,TRUE,gold,144_1-s2.0-S2405844023099796-main.pdf,1
1128,Ag,0,Bacillus megaterium,0,ATCC 14581,Green synthesis using Serai kayu,MIC,62,,,,,27.69,spherical,4,,ethanol,50,30,AgNO3,1,,,https://doi.org/10.1016/j.heliyon.2023.e22771,10.1016/j.heliyon.2023.e22771,144,Heliyon,Elsevier BV,2023,Antibacterial potential of silver nanoparticles (SP-AgNPs) synthesized from Syzygium polyanthum (Wight) Walp. against selected foodborne pathogens,TRUE,TRUE,gold,144_1-s2.0-S2405844023099796-main.pdf,1
1129,Ag,0,Bacillus pumilus,0,ATCC 14884,Green synthesis using Serai kayu,MIC,31,,,,,27.69,spherical,4,,ethanol,50,30,AgNO3,1,,,https://doi.org/10.1016/j.heliyon.2023.e22771,10.1016/j.heliyon.2023.e22771,144,Heliyon,Elsevier BV,2023,Antibacterial potential of silver nanoparticles (SP-AgNPs) synthesized from Syzygium polyanthum (Wight) Walp. against selected foodborne pathogens,TRUE,TRUE,gold,144_1-s2.0-S2405844023099796-main.pdf,1
1130,Ag,0,Bacillus subtilis,0,ATCC 6633,Green synthesis using Serai kayu,MIC,62,,,,,27.69,spherical,4,,ethanol,50,30,AgNO3,1,,,https://doi.org/10.1016/j.heliyon.2023.e22771,10.1016/j.heliyon.2023.e22771,144,Heliyon,Elsevier BV,2023,Antibacterial potential of silver nanoparticles (SP-AgNPs) synthesized from Syzygium polyanthum (Wight) Walp. against selected foodborne pathogens,TRUE,TRUE,gold,144_1-s2.0-S2405844023099796-main.pdf,1
1131,Ag,0,Escherichia coli,0,ATCC 43895,Green synthesis using Serai kayu,MIC,125,,,,,27.69,spherical,4,,ethanol,50,30,AgNO3,1,,,https://doi.org/10.1016/j.heliyon.2023.e22771,10.1016/j.heliyon.2023.e22771,144,Heliyon,Elsevier BV,2023,Antibacterial potential of silver nanoparticles (SP-AgNPs) synthesized from Syzygium polyanthum (Wight) Walp. against selected foodborne pathogens,TRUE,TRUE,gold,144_1-s2.0-S2405844023099796-main.pdf,1
1132,Ag,0,Klebsiella pneumoniae,0,ATCC 13773,Green synthesis using Serai kayu,MIC,15,,,,,27.69,spherical,4,,ethanol,50,30,AgNO3,1,,,https://doi.org/10.1016/j.heliyon.2023.e22771,10.1016/j.heliyon.2023.e22771,144,Heliyon,Elsevier BV,2023,Antibacterial potential of silver nanoparticles (SP-AgNPs) synthesized from Syzygium polyanthum (Wight) Walp. against selected foodborne pathogens,TRUE,TRUE,gold,144_1-s2.0-S2405844023099796-main.pdf,1
1133,Ag,0,Listeria monocytogenes,0,ATCC 19112,Green synthesis using Serai kayu,MIC,31,,,,,27.69,spherical,4,,ethanol,50,30,AgNO3,1,,,https://doi.org/10.1016/j.heliyon.2023.e22771,10.1016/j.heliyon.2023.e22771,144,Heliyon,Elsevier BV,2023,Antibacterial potential of silver nanoparticles (SP-AgNPs) synthesized from Syzygium polyanthum (Wight) Walp. against selected foodborne pathogens,TRUE,TRUE,gold,144_1-s2.0-S2405844023099796-main.pdf,1
1134,Ag,0,Pseudomonas aeruginosa,0,ATCC 9027,Green synthesis using Serai kayu,MIC,15,,,,,27.69,spherical,4,,ethanol,50,30,AgNO3,1,,,https://doi.org/10.1016/j.heliyon.2023.e22771,10.1016/j.heliyon.2023.e22771,144,Heliyon,Elsevier BV,2023,Antibacterial potential of silver nanoparticles (SP-AgNPs) synthesized from Syzygium polyanthum (Wight) Walp. against selected foodborne pathogens,TRUE,TRUE,gold,144_1-s2.0-S2405844023099796-main.pdf,1
1135,Ag,0,Proteus mirabilis,0,ATCC 21100,Green synthesis using Serai kayu,MIC,31,,,,,27.69,spherical,4,,ethanol,50,30,AgNO3,1,,,https://doi.org/10.1016/j.heliyon.2023.e22771,10.1016/j.heliyon.2023.e22771,144,Heliyon,Elsevier BV,2023,Antibacterial potential of silver nanoparticles (SP-AgNPs) synthesized from Syzygium polyanthum (Wight) Walp. against selected foodborne pathogens,TRUE,TRUE,gold,144_1-s2.0-S2405844023099796-main.pdf,1
1136,Ag,0,Staphylococcus aureus,0,ATCC 29737,Green synthesis using Serai kayu,MIC,8,,,,,27.69,spherical,4,,ethanol,50,30,AgNO3,1,,,https://doi.org/10.1016/j.heliyon.2023.e22771,10.1016/j.heliyon.2023.e22771,144,Heliyon,Elsevier BV,2023,Antibacterial potential of silver nanoparticles (SP-AgNPs) synthesized from Syzygium polyanthum (Wight) Walp. against selected foodborne pathogens,TRUE,TRUE,gold,144_1-s2.0-S2405844023099796-main.pdf,1
1137,Ag,0,Salmonella typhimurium,0,ATCC 14028,Green synthesis using Serai kayu,MIC,8,,,,,27.69,spherical,4,,ethanol,50,30,AgNO3,1,,,https://doi.org/10.1016/j.heliyon.2023.e22771,10.1016/j.heliyon.2023.e22771,144,Heliyon,Elsevier BV,2023,Antibacterial potential of silver nanoparticles (SP-AgNPs) synthesized from Syzygium polyanthum (Wight) Walp. against selected foodborne pathogens,TRUE,TRUE,gold,144_1-s2.0-S2405844023099796-main.pdf,1
1138,Ag,0,Bacillus cereus,0,ATCC 33019,Green synthesis using Serai kayu,MBC,15,,,,,27.69,spherical,4,,ethanol,50,30,AgNO3,1,,,https://doi.org/10.1016/j.heliyon.2023.e22771,10.1016/j.heliyon.2023.e22771,144,Heliyon,Elsevier BV,2023,Antibacterial potential of silver nanoparticles (SP-AgNPs) synthesized from Syzygium polyanthum (Wight) Walp. against selected foodborne pathogens,TRUE,TRUE,gold,144_1-s2.0-S2405844023099796-main.pdf,1
1139,Ag,0,Bacillus megaterium,0,ATCC 14581,Green synthesis using Serai kayu,MBC,125,,,,,27.69,spherical,4,,ethanol,50,30,AgNO3,1,,,https://doi.org/10.1016/j.heliyon.2023.e22771,10.1016/j.heliyon.2023.e22771,144,Heliyon,Elsevier BV,2023,Antibacterial potential of silver nanoparticles (SP-AgNPs) synthesized from Syzygium polyanthum (Wight) Walp. against selected foodborne pathogens,TRUE,TRUE,gold,144_1-s2.0-S2405844023099796-main.pdf,1
1140,Ag,0,Bacillus pumilus,0,ATCC 14884,Green synthesis using Serai kayu,MBC,62,,,,,27.69,spherical,4,,ethanol,50,30,AgNO3,1,,,https://doi.org/10.1016/j.heliyon.2023.e22771,10.1016/j.heliyon.2023.e22771,144,Heliyon,Elsevier BV,2023,Antibacterial potential of silver nanoparticles (SP-AgNPs) synthesized from Syzygium polyanthum (Wight) Walp. against selected foodborne pathogens,TRUE,TRUE,gold,144_1-s2.0-S2405844023099796-main.pdf,1
1141,Ag,0,Bacillus subtilis,0,ATCC 6633,Green synthesis using Serai kayu,MBC,125,,,,,27.69,spherical,4,,ethanol,50,30,AgNO3,1,,,https://doi.org/10.1016/j.heliyon.2023.e22771,10.1016/j.heliyon.2023.e22771,144,Heliyon,Elsevier BV,2023,Antibacterial potential of silver nanoparticles (SP-AgNPs) synthesized from Syzygium polyanthum (Wight) Walp. against selected foodborne pathogens,TRUE,TRUE,gold,144_1-s2.0-S2405844023099796-main.pdf,1
1142,Ag,0,Escherichia coli,0,ATCC 43895,Green synthesis using Serai kayu,MBC,250,,,,,27.69,spherical,4,,ethanol,50,30,AgNO3,1,,,https://doi.org/10.1016/j.heliyon.2023.e22771,10.1016/j.heliyon.2023.e22771,144,Heliyon,Elsevier BV,2023,Antibacterial potential of silver nanoparticles (SP-AgNPs) synthesized from Syzygium polyanthum (Wight) Walp. against selected foodborne pathogens,TRUE,TRUE,gold,144_1-s2.0-S2405844023099796-main.pdf,1
1143,Ag,0,Klebsiella pneumoniae,0,ATCC 13773,Green synthesis using Serai kayu,MBC,31,,,,,27.69,spherical,4,,ethanol,50,30,AgNO3,1,,,https://doi.org/10.1016/j.heliyon.2023.e22771,10.1016/j.heliyon.2023.e22771,144,Heliyon,Elsevier BV,2023,Antibacterial potential of silver nanoparticles (SP-AgNPs) synthesized from Syzygium polyanthum (Wight) Walp. against selected foodborne pathogens,TRUE,TRUE,gold,144_1-s2.0-S2405844023099796-main.pdf,1
1144,Ag,0,Listeria monocytogenes,0,ATCC 19112,Green synthesis using Serai kayu,MBC,62,,,,,27.69,spherical,4,,ethanol,50,30,AgNO3,1,,,https://doi.org/10.1016/j.heliyon.2023.e22771,10.1016/j.heliyon.2023.e22771,144,Heliyon,Elsevier BV,2023,Antibacterial potential of silver nanoparticles (SP-AgNPs) synthesized from Syzygium polyanthum (Wight) Walp. against selected foodborne pathogens,TRUE,TRUE,gold,144_1-s2.0-S2405844023099796-main.pdf,1
1145,Ag,0,Pseudomonas aeruginosa,0,ATCC 9027,Green synthesis using Serai kayu,MBC,15,,,,,27.69,spherical,4,,ethanol,50,30,AgNO3,1,,,https://doi.org/10.1016/j.heliyon.2023.e22771,10.1016/j.heliyon.2023.e22771,144,Heliyon,Elsevier BV,2023,Antibacterial potential of silver nanoparticles (SP-AgNPs) synthesized from Syzygium polyanthum (Wight) Walp. against selected foodborne pathogens,TRUE,TRUE,gold,144_1-s2.0-S2405844023099796-main.pdf,1
1146,Ag,0,Proteus mirabilis,0,ATCC 21100,Green synthesis using Serai kayu,MBC,31,,,,,27.69,spherical,4,,ethanol,50,30,AgNO3,1,,,https://doi.org/10.1016/j.heliyon.2023.e22771,10.1016/j.heliyon.2023.e22771,144,Heliyon,Elsevier BV,2023,Antibacterial potential of silver nanoparticles (SP-AgNPs) synthesized from Syzygium polyanthum (Wight) Walp. against selected foodborne pathogens,TRUE,TRUE,gold,144_1-s2.0-S2405844023099796-main.pdf,1
1147,Ag,0,Staphylococcus aureus,0,ATCC 29737,Green synthesis using Serai kayu,MBC,8,,,,,27.69,spherical,4,,ethanol,50,30,AgNO3,1,,,https://doi.org/10.1016/j.heliyon.2023.e22771,10.1016/j.heliyon.2023.e22771,144,Heliyon,Elsevier BV,2023,Antibacterial potential of silver nanoparticles (SP-AgNPs) synthesized from Syzygium polyanthum (Wight) Walp. against selected foodborne pathogens,TRUE,TRUE,gold,144_1-s2.0-S2405844023099796-main.pdf,1
1148,Ag,0,Salmonella typhimurium,0,ATCC 14028,Green synthesis using Serai kayu,MBC,15,,,,,27.69,spherical,4,,ethanol,50,30,AgNO3,1,,,https://doi.org/10.1016/j.heliyon.2023.e22771,10.1016/j.heliyon.2023.e22771,144,Heliyon,Elsevier BV,2023,Antibacterial potential of silver nanoparticles (SP-AgNPs) synthesized from Syzygium polyanthum (Wight) Walp. against selected foodborne pathogens,TRUE,TRUE,gold,144_1-s2.0-S2405844023099796-main.pdf,1
1149,Ag,0,Escherichia coli,0,ATCC 25922,Green synthesis using Areca catechu L. nut,MIC,4,,,10,20,8.29,spherical,30,-30.5,water (deionized),50,30,AgNO3,1,,12,https://doi.org/10.1016/j.arabjc.2022.103763,10.1016/j.arabjc.2022.103763,145,Arabian Journal of Chemistry,Elsevier BV,2022,Eco-friendly synthesis of size-controlled silver nanoparticles by using Areca catechu nut aqueous extract and investigation of their potent antioxidant and anti-bacterial activities,TRUE,TRUE,gold,145_1-s2.0-S187853522200079X-main.pdf,1
1150,Ag,0,Salmonella typhimurium,0,ATCC 14028,Green synthesis using Areca catechu L. nut,MIC,8,,,10,20,8.29,spherical,30,-30.5,water (deionized),50,30,AgNO3,1,,12,https://doi.org/10.1016/j.arabjc.2022.103763,10.1016/j.arabjc.2022.103763,145,Arabian Journal of Chemistry,Elsevier BV,2022,Eco-friendly synthesis of size-controlled silver nanoparticles by using Areca catechu nut aqueous extract and investigation of their potent antioxidant and anti-bacterial activities,TRUE,TRUE,gold,145_1-s2.0-S187853522200079X-main.pdf,1
1151,Ag,0,Pseudomonas aeruginosa,0,ATCC 27853,Green synthesis using Areca catechu L. nut,MIC,8,,,10,20,8.29,spherical,30,-30.5,water (deionized),50,30,AgNO3,1,,12,https://doi.org/10.1016/j.arabjc.2022.103763,10.1016/j.arabjc.2022.103763,145,Arabian Journal of Chemistry,Elsevier BV,2022,Eco-friendly synthesis of size-controlled silver nanoparticles by using Areca catechu nut aqueous extract and investigation of their potent antioxidant and anti-bacterial activities,TRUE,TRUE,gold,145_1-s2.0-S187853522200079X-main.pdf,1
1152,Ag,0,Listeria monocytogenes,0,ATCC 51772,Green synthesis using Areca catechu L. nut,MIC,16,,,10,20,8.29,spherical,30,-30.5,water (deionized),50,30,AgNO3,1,,12,https://doi.org/10.1016/j.arabjc.2022.103763,10.1016/j.arabjc.2022.103763,145,Arabian Journal of Chemistry,Elsevier BV,2022,Eco-friendly synthesis of size-controlled silver nanoparticles by using Areca catechu nut aqueous extract and investigation of their potent antioxidant and anti-bacterial activities,TRUE,TRUE,gold,145_1-s2.0-S187853522200079X-main.pdf,1
1153,Ag,0,Staphylococcus aureus,0,ATCC 25923,Green synthesis using Areca catechu L. nut,MIC,4,,,10,20,8.29,spherical,30,-30.5,water (deionized),50,30,AgNO3,1,,12,https://doi.org/10.1016/j.arabjc.2022.103763,10.1016/j.arabjc.2022.103763,145,Arabian Journal of Chemistry,Elsevier BV,2022,Eco-friendly synthesis of size-controlled silver nanoparticles by using Areca catechu nut aqueous extract and investigation of their potent antioxidant and anti-bacterial activities,TRUE,TRUE,gold,145_1-s2.0-S187853522200079X-main.pdf,1
1154,Ag,0,Bacillus subtilis,0,ATCC 14579,Green synthesis using Areca catechu L. nut,MIC,16,,,10,20,8.29,spherical,30,-30.5,water (deionized),50,30,AgNO3,1,,12,https://doi.org/10.1016/j.arabjc.2022.103763,10.1016/j.arabjc.2022.103763,145,Arabian Journal of Chemistry,Elsevier BV,2022,Eco-friendly synthesis of size-controlled silver nanoparticles by using Areca catechu nut aqueous extract and investigation of their potent antioxidant and anti-bacterial activities,TRUE,TRUE,gold,145_1-s2.0-S187853522200079X-main.pdf,1
1155,Ag,0,Escherichia coli,0,ATCC 25922,Green synthesis using Areca catechu L. nut,MBC,8,,,10,20,8.29,spherical,30,-30.5,water (deionized),50,30,AgNO3,1,,12,https://doi.org/10.1016/j.arabjc.2022.103763,10.1016/j.arabjc.2022.103763,145,Arabian Journal of Chemistry,Elsevier BV,2022,Eco-friendly synthesis of size-controlled silver nanoparticles by using Areca catechu nut aqueous extract and investigation of their potent antioxidant and anti-bacterial activities,TRUE,TRUE,gold,145_1-s2.0-S187853522200079X-main.pdf,1
1156,Ag,0,Salmonella typhimurium,0,ATCC 14028,Green synthesis using Areca catechu L. nut,MBC,8,,,10,20,8.29,spherical,30,-30.5,water (deionized),50,30,AgNO3,1,,12,https://doi.org/10.1016/j.arabjc.2022.103763,10.1016/j.arabjc.2022.103763,145,Arabian Journal of Chemistry,Elsevier BV,2022,Eco-friendly synthesis of size-controlled silver nanoparticles by using Areca catechu nut aqueous extract and investigation of their potent antioxidant and anti-bacterial activities,TRUE,TRUE,gold,145_1-s2.0-S187853522200079X-main.pdf,1
1157,Ag,0,Pseudomonas aeruginosa,0,ATCC 27853,Green synthesis using Areca catechu L. nut,MBC,16,,,10,20,8.29,spherical,30,-30.5,water (deionized),50,30,AgNO3,1,,12,https://doi.org/10.1016/j.arabjc.2022.103763,10.1016/j.arabjc.2022.103763,145,Arabian Journal of Chemistry,Elsevier BV,2022,Eco-friendly synthesis of size-controlled silver nanoparticles by using Areca catechu nut aqueous extract and investigation of their potent antioxidant and anti-bacterial activities,TRUE,TRUE,gold,145_1-s2.0-S187853522200079X-main.pdf,1
1158,Ag,0,Listeria monocytogenes,0,ATCC 51772,Green synthesis using Areca catechu L. nut,MBC,32,,,10,20,8.29,spherical,30,-30.5,water (deionized),50,30,AgNO3,1,,12,https://doi.org/10.1016/j.arabjc.2022.103763,10.1016/j.arabjc.2022.103763,145,Arabian Journal of Chemistry,Elsevier BV,2022,Eco-friendly synthesis of size-controlled silver nanoparticles by using Areca catechu nut aqueous extract and investigation of their potent antioxidant and anti-bacterial activities,TRUE,TRUE,gold,145_1-s2.0-S187853522200079X-main.pdf,1
1159,Ag,0,Staphylococcus aureus,0,ATCC 25923,Green synthesis using Areca catechu L. nut,MBC,8,,,10,20,8.29,spherical,30,-30.5,water (deionized),50,30,AgNO3,1,,12,https://doi.org/10.1016/j.arabjc.2022.103763,10.1016/j.arabjc.2022.103763,145,Arabian Journal of Chemistry,Elsevier BV,2022,Eco-friendly synthesis of size-controlled silver nanoparticles by using Areca catechu nut aqueous extract and investigation of their potent antioxidant and anti-bacterial activities,TRUE,TRUE,gold,145_1-s2.0-S187853522200079X-main.pdf,1
1160,Ag,0,Bacillus subtilis,0,ATCC 14579,Green synthesis using Areca catechu L. nut,MBC,64,,,10,20,8.29,spherical,30,-30.5,water (deionized),50,30,AgNO3,1,,12,https://doi.org/10.1016/j.arabjc.2022.103763,10.1016/j.arabjc.2022.103763,145,Arabian Journal of Chemistry,Elsevier BV,2022,Eco-friendly synthesis of size-controlled silver nanoparticles by using Areca catechu nut aqueous extract and investigation of their potent antioxidant and anti-bacterial activities,TRUE,TRUE,gold,145_1-s2.0-S187853522200079X-main.pdf,1
1161,Ag,1,Mycobacterium smegmatis,0,,Green synthesis using Clerodendrum serratum,MIC,1.562,,,9,60,,spherical,24,12.98,water (distilled),25,30,AgNO3,1,,,https://doi.org/10.1016/j.heliyon.2024.e31116,10.1016/j.heliyon.2024.e31116,146,Heliyon,Elsevier BV,2024,Facile green synthesis of silver nanoparticles derived from the medicinal plant Clerodendrum serratum and its biological activity against Mycobacterium species,TRUE,TRUE,green,146_1-s2.0-S2405844024071470-main.pdf,1
1162,Ag,1,Mycobacterium fortuitum,0,ATCC 6841,Green synthesis using Clerodendrum serratum,MIC,1.562,,,9,60,,spherical,24,12.98,water (distilled),25,30,AgNO3,1,,,https://doi.org/10.1016/j.heliyon.2024.e31116,10.1016/j.heliyon.2024.e31116,146,Heliyon,Elsevier BV,2024,Facile green synthesis of silver nanoparticles derived from the medicinal plant Clerodendrum serratum and its biological activity against Mycobacterium species,TRUE,TRUE,green,146_1-s2.0-S2405844024071470-main.pdf,1
1163,Ag,1,Mycobacterium marinum,0,ATCC 2275,Green synthesis using Clerodendrum serratum,MIC,0.781,,,9,60,,spherical,24,12.98,water (distilled),25,30,AgNO3,1,,,https://doi.org/10.1016/j.heliyon.2024.e31116,10.1016/j.heliyon.2024.e31116,146,Heliyon,Elsevier BV,2024,Facile green synthesis of silver nanoparticles derived from the medicinal plant Clerodendrum serratum and its biological activity against Mycobacterium species,TRUE,TRUE,green,146_1-s2.0-S2405844024071470-main.pdf,1
1164,Ag,1,Escherichia coli,0,ATCC 25922,Green synthesis using Scutellaria barbata,MIC,2.8,,,20,40,,spherical,24,,water,90,30,AgNO3,1,,,https://doi.org/10.1016/j.sjbs.2021.05.007,10.1016/j.sjbs.2021.05.007,147,Saudi Journal of Biological Sciences,Elsevier BV,2021,Green synthesis of silver nanoparticles from aqueous extract of Scutellaria barbata and coating on the cotton fabric for antimicrobial applications and wound healing activity in fibroblast cells (L929),FALSE,TRUE,hybrid,147_1-s2.0-S1319562X21003788-main.pdf,1
1165,Ag,1,Staphylococcus aureus,0,ATCC 23235,Green synthesis using Scutellaria barbata,MIC,3.1,,,20,40,,spherical,24,,water,90,30,AgNO3,1,,,https://doi.org/10.1016/j.sjbs.2021.05.007,10.1016/j.sjbs.2021.05.007,147,Saudi Journal of Biological Sciences,Elsevier BV,2021,Green synthesis of silver nanoparticles from aqueous extract of Scutellaria barbata and coating on the cotton fabric for antimicrobial applications and wound healing activity in fibroblast cells (L929),FALSE,TRUE,hybrid,147_1-s2.0-S1319562X21003788-main.pdf,1
1166,Ag,1,Pseudomonas aeruginosa,0,ATCC 15442,Green synthesis using Scutellaria barbata,MIC,3.4,,,20,40,,spherical,24,,water,90,30,AgNO3,1,,,https://doi.org/10.1016/j.sjbs.2021.05.007,10.1016/j.sjbs.2021.05.007,147,Saudi Journal of Biological Sciences,Elsevier BV,2021,Green synthesis of silver nanoparticles from aqueous extract of Scutellaria barbata and coating on the cotton fabric for antimicrobial applications and wound healing activity in fibroblast cells (L929),FALSE,TRUE,hybrid,147_1-s2.0-S1319562X21003788-main.pdf,1
1167,Ag,1,Klebsiella pneumoniae,0,,Green synthesis using Scutellaria barbata,MIC,2.2,,,20,40,,spherical,24,,water,90,30,AgNO3,1,,,https://doi.org/10.1016/j.sjbs.2021.05.007,10.1016/j.sjbs.2021.05.007,147,Saudi Journal of Biological Sciences,Elsevier BV,2021,Green synthesis of silver nanoparticles from aqueous extract of Scutellaria barbata and coating on the cotton fabric for antimicrobial applications and wound healing activity in fibroblast cells (L929),FALSE,TRUE,hybrid,147_1-s2.0-S1319562X21003788-main.pdf,1
1168,Ag,0,Escherichia coli,0,,Green synthesis using Rumex nervosus leaves,MIC,12.5,,,12,60,36,spherical,,-22,water (distilled),25,45,AgNO3,1,35,7,https://doi.org/10.1016/j.onano.2022.100084,10.1016/j.onano.2022.100084,148,OpenNano,Elsevier BV,2022,"Rumex nervosus mediated green synthesis of silver nanoparticles and evaluation of its in vitro antibacterial, and cytotoxic activity",TRUE,TRUE,gold,148_1-s2.0-S2352952022000469-main.pdf,1
1169,Ag,0,Staphylococcus aureus,0,,Green synthesis using Rumex nervosus leaves,MIC,12.5,,,12,60,36,spherical,,-22,water (distilled),25,45,AgNO3,1,35,7,https://doi.org/10.1016/j.onano.2022.100084,10.1016/j.onano.2022.100084,148,OpenNano,Elsevier BV,2022,"Rumex nervosus mediated green synthesis of silver nanoparticles and evaluation of its in vitro antibacterial, and cytotoxic activity",TRUE,TRUE,gold,148_1-s2.0-S2352952022000469-main.pdf,1
1170,Ag,0,Escherichia coli,0,ATCC 25922,Green synthesis using Astragalus sarcocolla,MIC,312.5,,,14.36,17.16,15.76,spherical,24,-38.32,water,85,45,AgNO3,3,220,12,https://doi.org/10.1016/j.plana.2023.100052,10.1016/j.plana.2023.100052,149,Plant Nano Biology,Elsevier BV,2023,"Facile bio-genic synthesis of Astragalus sarcocolla (Anzaroot) gum extract mediated silver nanoparticles: Characterizations, antimicrobial and antioxidant activities",TRUE,TRUE,gold,149_1-s2.0-S2773111123000293-main.pdf,1
1171,Ag,0,Klebsiella pneumoniae,0,ATCC 700603,Green synthesis using Astragalus sarcocolla,MIC,156.25,,,14.36,17.16,15.76,spherical,24,-38.32,water,85,45,AgNO3,3,220,12,https://doi.org/10.1016/j.plana.2023.100052,10.1016/j.plana.2023.100052,149,Plant Nano Biology,Elsevier BV,2023,"Facile bio-genic synthesis of Astragalus sarcocolla (Anzaroot) gum extract mediated silver nanoparticles: Characterizations, antimicrobial and antioxidant activities",TRUE,TRUE,gold,149_1-s2.0-S2773111123000293-main.pdf,1
1172,Ag,0,Staphylococcus aureus,0,ATCC 29213,Green synthesis using Astragalus sarcocolla,MIC,625,,,14.36,17.16,15.76,spherical,24,-38.32,water,85,45,AgNO3,3,220,12,https://doi.org/10.1016/j.plana.2023.100052,10.1016/j.plana.2023.100052,149,Plant Nano Biology,Elsevier BV,2023,"Facile bio-genic synthesis of Astragalus sarcocolla (Anzaroot) gum extract mediated silver nanoparticles: Characterizations, antimicrobial and antioxidant activities",TRUE,TRUE,gold,149_1-s2.0-S2773111123000293-main.pdf,1
1173,Ag,0,Enterococcus faecalis,0,ATCC 29212,Green synthesis using Astragalus sarcocolla,MIC,312.5,,,14.36,17.16,15.76,spherical,24,-38.32,water,85,45,AgNO3,3,220,12,https://doi.org/10.1016/j.plana.2023.100052,10.1016/j.plana.2023.100052,149,Plant Nano Biology,Elsevier BV,2023,"Facile bio-genic synthesis of Astragalus sarcocolla (Anzaroot) gum extract mediated silver nanoparticles: Characterizations, antimicrobial and antioxidant activities",TRUE,TRUE,gold,149_1-s2.0-S2773111123000293-main.pdf,1
1174,Ag,0,Candida albicans,0,ATCC 10231,Green synthesis using Astragalus sarcocolla,MIC,62.5,,,14.36,17.16,15.76,spherical,24,-38.32,water,85,45,AgNO3,3,220,12,https://doi.org/10.1016/j.plana.2023.100052,10.1016/j.plana.2023.100052,149,Plant Nano Biology,Elsevier BV,2023,"Facile bio-genic synthesis of Astragalus sarcocolla (Anzaroot) gum extract mediated silver nanoparticles: Characterizations, antimicrobial and antioxidant activities",TRUE,TRUE,gold,149_1-s2.0-S2773111123000293-main.pdf,1
1175,Ag,0,Escherichia coli,0,ATCC 25922,Green synthesis using Astragalus sarcocolla,MBC,312.5,,,14.36,17.16,15.76,spherical,24,-38.32,water,85,45,AgNO3,3,220,12,https://doi.org/10.1016/j.plana.2023.100052,10.1016/j.plana.2023.100052,149,Plant Nano Biology,Elsevier BV,2023,"Facile bio-genic synthesis of Astragalus sarcocolla (Anzaroot) gum extract mediated silver nanoparticles: Characterizations, antimicrobial and antioxidant activities",TRUE,TRUE,gold,149_1-s2.0-S2773111123000293-main.pdf,1
1176,Ag,0,Klebsiella pneumoniae,0,ATCC 700603,Green synthesis using Astragalus sarcocolla,MBC,156.25,,,14.36,17.16,15.76,spherical,24,-38.32,water,85,45,AgNO3,3,220,12,https://doi.org/10.1016/j.plana.2023.100052,10.1016/j.plana.2023.100052,149,Plant Nano Biology,Elsevier BV,2023,"Facile bio-genic synthesis of Astragalus sarcocolla (Anzaroot) gum extract mediated silver nanoparticles: Characterizations, antimicrobial and antioxidant activities",TRUE,TRUE,gold,149_1-s2.0-S2773111123000293-main.pdf,1
1177,Ag,0,Staphylococcus aureus,0,ATCC 29213,Green synthesis using Astragalus sarcocolla,MBC,625,,,14.36,17.16,15.76,spherical,24,-38.32,water,85,45,AgNO3,3,220,12,https://doi.org/10.1016/j.plana.2023.100052,10.1016/j.plana.2023.100052,149,Plant Nano Biology,Elsevier BV,2023,"Facile bio-genic synthesis of Astragalus sarcocolla (Anzaroot) gum extract mediated silver nanoparticles: Characterizations, antimicrobial and antioxidant activities",TRUE,TRUE,gold,149_1-s2.0-S2773111123000293-main.pdf,1
