Repository: anastasiavepreva/ChemX

# ChemX: A Collection of Chemistry Datasets for Benchmarking Automated Information Extraction

## Abstract

ChemX is a collection of 10 manually curated benchmarking datasets developed to support robust automated information extraction in chemistry. It spans two major domains — **nanomaterials** and **small molecules** — and enables evaluation across multiple modalities including text, tables, and figures.

ChemX is designed to benchmark large language models and multi-agent systems in real-world chemical contexts, emphasizing reproducibility, schema-based annotation, and domain-specific validation.

File: data/datasets/seltox.csv (part 14 of 39)
sn,np,coating,bacteria,mdr,strain,np_synthesis,method,mic_np_µg_ml,concentration,zoi_np_mm,np_size_min_nm,np_size_max_nm,np_size_avg_nm,shape,time_set_hours,zeta_potential_mV,solvent_for_extract,temperature_for_extract_C,duration_preparing_extract_min,precursor_of_np,concentration_of_precursor_mM,hydrodynamic_diameter_nm,ph_during_synthesis,reference,doi,article_list,journal_name,publisher,year,title,journal_is_oa,is_oa,oa_status,pdf,access
1178,Ag,0,Enterococcus faecalis,0,ATCC 29212,Green synthesis using Astragalus sarcocolla,MBC,312.5,,,14.36,17.16,15.76,spherical,24,-38.32,water,85,45,AgNO3,3,220,12,https://doi.org/10.1016/j.plana.2023.100052,10.1016/j.plana.2023.100052,149,Plant Nano Biology,Elsevier BV,2023,"Facile bio-genic synthesis of Astragalus sarcocolla (Anzaroot) gum extract mediated silver nanoparticles: Characterizations, antimicrobial and antioxidant activities",TRUE,TRUE,gold,149_1-s2.0-S2773111123000293-main.pdf,1
1179,Ag,0,Candida albicans,0,ATCC 10231,Green synthesis using Astragalus sarcocolla,MBC,62.5,,,14.36,17.16,15.76,spherical,24,-38.32,water,85,45,AgNO3,3,220,12,https://doi.org/10.1016/j.plana.2023.100052,10.1016/j.plana.2023.100052,149,Plant Nano Biology,Elsevier BV,2023,"Facile bio-genic synthesis of Astragalus sarcocolla (Anzaroot) gum extract mediated silver nanoparticles: Characterizations, antimicrobial and antioxidant activities",TRUE,TRUE,gold,149_1-s2.0-S2773111123000293-main.pdf,1
1180,Ag,0,Escherichia coli,0,ATCC 25922,Chemical synthesis using sodium citrate,MIC,2500,,,10,15,12.5,,24,,water (distilled),25,60,AgNO3,10,,,https://www.sciencedirect.com/science/article/pii/S2211715624002066?via%3Dihub,10.1016/j.rechem.2024.101510,134,Results in Chemistry,Elsevier BV,2024,"Green synthesis of non-toxic silver nanoparticles using Salvia tebesana Bunge extract: Optimization, cytotoxicity, and antibacterial activities",TRUE,TRUE,gold,134_1-s2.0-S2211715624002066-main.pdf,1
1181,Ag,0,Pseudomonas aeruginosa,0,ATCC 27853,Chemical synthesis using sodium citrate,MIC,2500,,,10,15,12.5,,24,,water (distilled),25,60,AgNO3,10,,,https://www.sciencedirect.com/science/article/pii/S2211715624002066?via%3Dihub,10.1016/j.rechem.2024.101510,134,Results in Chemistry,Elsevier BV,2024,"Green synthesis of non-toxic silver nanoparticles using Salvia tebesana Bunge extract: Optimization, cytotoxicity, and antibacterial activities",TRUE,TRUE,gold,134_1-s2.0-S2211715624002066-main.pdf,1
1182,Ag,0,Klebsiella pneumoniae,0,ATCC 9997,Chemical synthesis using sodium citrate,MIC,2500,,,10,15,12.5,,24,,water (distilled),25,60,AgNO3,10,,,https://www.sciencedirect.com/science/article/pii/S2211715624002066?via%3Dihub,10.1016/j.rechem.2024.101510,134,Results in Chemistry,Elsevier BV,2024,"Green synthesis of non-toxic silver nanoparticles using Salvia tebesana Bunge extract: Optimization, cytotoxicity, and antibacterial activities",TRUE,TRUE,gold,134_1-s2.0-S2211715624002066-main.pdf,1
1183,Ag,0,Staphylococcus aureus,0,ATCC 25923,Chemical synthesis using sodium citrate,MIC,2500,,,10,15,12.5,,24,,water (distilled),25,60,AgNO3,10,,,https://www.sciencedirect.com/science/article/pii/S2211715624002066?via%3Dihub,10.1016/j.rechem.2024.101510,134,Results in Chemistry,Elsevier BV,2024,"Green synthesis of non-toxic silver nanoparticles using Salvia tebesana Bunge extract: Optimization, cytotoxicity, and antibacterial activities",TRUE,TRUE,gold,134_1-s2.0-S2211715624002066-main.pdf,1
1184,Ag,0,Enterococcus faecalis,0,ATCC 29212,Chemical synthesis using sodium citrate,MIC,2500,,,10,15,12.5,,24,,water (distilled),25,60,AgNO3,10,,,https://www.sciencedirect.com/science/article/pii/S2211715624002066?via%3Dihub,10.1016/j.rechem.2024.101510,134,Results in Chemistry,Elsevier BV,2024,"Green synthesis of non-toxic silver nanoparticles using Salvia tebesana Bunge extract: Optimization, cytotoxicity, and antibacterial activities",TRUE,TRUE,gold,134_1-s2.0-S2211715624002066-main.pdf,1
1185,Ag,0,Staphylococcus aureus,0,MSSA ATCC 29213,Chemical synthesis using halloysite nanotubes,MIC,500,,,,,10.7,tubular,18,,ethanol,25,60,AgNO3,100,,,https://www.sciencedirect.com/science/article/pii/S2666934X23000259,10.1016/j.jciso.2023.100098,150,JCIS Open,Elsevier BV,2023,Antibacterial composites based on halloysite with silver nanoparticles and polyoxometalates,TRUE,TRUE,gold,150_1-s2.0-S2666934X23000259-main.pdf,1
1186,Ag,0,Pseudomonas aeruginosa,1,RES-2352,Chemical synthesis using halloysite nanotubes,MIC,250,,,,,10.7,tubular,18,,ethanol,25,60,AgNO3,100,,,https://www.sciencedirect.com/science/article/pii/S2666934X23000259,10.1016/j.jciso.2023.100098,150,JCIS Open,Elsevier BV,2023,Antibacterial composites based on halloysite with silver nanoparticles and polyoxometalates,TRUE,TRUE,gold,150_1-s2.0-S2666934X23000259-main.pdf,1
1187,Ag,0,Acinetobacter baumannii,1,MAR14-2675,Chemical synthesis using halloysite nanotubes,MIC,250,,,,,10.7,tubular,18,,ethanol,25,60,AgNO3,100,,,https://www.sciencedirect.com/science/article/pii/S2666934X23000259,10.1016/j.jciso.2023.100098,150,JCIS Open,Elsevier BV,2023,Antibacterial composites based on halloysite with silver nanoparticles and polyoxometalates,TRUE,TRUE,gold,150_1-s2.0-S2666934X23000259-main.pdf,1
1188,Ag,0,Staphylococcus aureus,0,MSSA ATCC 29213,Chemical synthesis using halloysite nanotubes,MIC,1000,,,,,20.3,tubular,18,,ethanol,25,60,AgNO3,100,,,https://www.sciencedirect.com/science/article/pii/S2666934X23000259,10.1016/j.jciso.2023.100098,150,JCIS Open,Elsevier BV,2023,Antibacterial composites based on halloysite with silver nanoparticles and polyoxometalates,TRUE,TRUE,gold,150_1-s2.0-S2666934X23000259-main.pdf,1
1189,Ag,0,Pseudomonas aeruginosa,1,RES-2352,Chemical synthesis using halloysite nanotubes,MIC,500,,,,,20.3,tubular,18,,ethanol,25,60,AgNO3,100,,,https://www.sciencedirect.com/science/article/pii/S2666934X23000259,10.1016/j.jciso.2023.100098,150,JCIS Open,Elsevier BV,2023,Antibacterial composites based on halloysite with silver nanoparticles and polyoxometalates,TRUE,TRUE,gold,150_1-s2.0-S2666934X23000259-main.pdf,1
1190,Ag,0,Acinetobacter baumannii,1,MAR14-2675,Chemical synthesis using halloysite nanotubes,MIC,500,,,,,20.3,tubular,18,,ethanol,25,60,AgNO3,100,,,https://www.sciencedirect.com/science/article/pii/S2666934X23000259,10.1016/j.jciso.2023.100098,150,JCIS Open,Elsevier BV,2023,Antibacterial composites based on halloysite with silver nanoparticles and polyoxometalates,TRUE,TRUE,gold,150_1-s2.0-S2666934X23000259-main.pdf,1
1191,Ag,0,Staphylococcus aureus,0,MSSA ATCC 29213,Chemical synthesis using halloysite nanotubes,MIC,1000,,,,,6.2,tubular,18,,ethanol,25,60,AgNO3,100,,,https://www.sciencedirect.com/science/article/pii/S2666934X23000259,10.1016/j.jciso.2023.100098,150,JCIS Open,Elsevier BV,2023,Antibacterial composites based on halloysite with silver nanoparticles and polyoxometalates,TRUE,TRUE,gold,150_1-s2.0-S2666934X23000259-main.pdf,1
1192,Ag,0,Pseudomonas aeruginosa,1,RES-2352,Chemical synthesis using halloysite nanotubes,MIC,1000,,,,,6.2,tubular,18,,ethanol,25,60,AgNO3,100,,,https://www.sciencedirect.com/science/article/pii/S2666934X23000259,10.1016/j.jciso.2023.100098,150,JCIS Open,Elsevier BV,2023,Antibacterial composites based on halloysite with silver nanoparticles and polyoxometalates,TRUE,TRUE,gold,150_1-s2.0-S2666934X23000259-main.pdf,1
1193,Ag,0,Acinetobacter baumannii,1,MAR14-2675,Chemical synthesis using halloysite nanotubes,MIC,1000,,,,,6.2,tubular,18,,ethanol,25,60,AgNO3,100,,,https://www.sciencedirect.com/science/article/pii/S2666934X23000259,10.1016/j.jciso.2023.100098,150,JCIS Open,Elsevier BV,2023,Antibacterial composites based on halloysite with silver nanoparticles and polyoxometalates,TRUE,TRUE,gold,150_1-s2.0-S2666934X23000259-main.pdf,1
1194,Ag,0,Staphylococcus aureus,0,MSSA ATCC 29213,Chemical synthesis using halloysite nanotubes,MIC,1000,,,,,3.8,tubular,18,,ethanol,25,60,AgNO3,100,,,https://www.sciencedirect.com/science/article/pii/S2666934X23000259,10.1016/j.jciso.2023.100098,150,JCIS Open,Elsevier BV,2023,Antibacterial composites based on halloysite with silver nanoparticles and polyoxometalates,TRUE,TRUE,gold,150_1-s2.0-S2666934X23000259-main.pdf,1
1195,Ag,0,Pseudomonas aeruginosa,1,RES-2352,Chemical synthesis using halloysite nanotubes,MIC,1000,,,,,3.8,tubular,18,,ethanol,25,60,AgNO3,100,,,https://www.sciencedirect.com/science/article/pii/S2666934X23000259,10.1016/j.jciso.2023.100098,150,JCIS Open,Elsevier BV,2023,Antibacterial composites based on halloysite with silver nanoparticles and polyoxometalates,TRUE,TRUE,gold,150_1-s2.0-S2666934X23000259-main.pdf,1
1196,Ag,0,Acinetobacter baumannii,1,MAR14-2675,Chemical synthesis using halloysite nanotubes,MIC,1000,,,,,3.8,tubular,18,,ethanol,25,60,AgNO3,100,,,https://www.sciencedirect.com/science/article/pii/S2666934X23000259,10.1016/j.jciso.2023.100098,150,JCIS Open,Elsevier BV,2023,Antibacterial composites based on halloysite with silver nanoparticles and polyoxometalates,TRUE,TRUE,gold,150_1-s2.0-S2666934X23000259-main.pdf,1
1197,Ag,0,Escherichia coli,0,ATCC 25922,Green synthesis using Acacia nilotica,MIC,64,,,,,11.25,spherical,24,,water (double-distilled),100,60,AgNO3,1,,,https://www.sciencedirect.com/science/article/pii/S1319562X19301676?via%3Dihub#s0010,10.1016/j.sjbs.2019.09.005,151,Saudi Journal of Biological Sciences,Elsevier BV,2019,Green synthesis and structural classification of Acacia nilotica mediated-silver doped titanium oxide (Ag/TiO2) spherical nanoparticles: Assessment of its antimicrobial and anticancer activity,FALSE,TRUE,hybrid,151_1-s2.0-S1319562X19301676-main.pdf,1
1198,Ag,0,Pseudomonas aeruginosa,0,ATCC 27853,Green synthesis using Acacia nilotica,MIC,64,,,,,11.25,spherical,24,,water (double-distilled),100,60,AgNO3,1,,,https://www.sciencedirect.com/science/article/pii/S1319562X19301676?via%3Dihub#s0011,10.1016/j.sjbs.2019.09.005,151,Saudi Journal of Biological Sciences,Elsevier BV,2019,Green synthesis and structural classification of Acacia nilotica mediated-silver doped titanium oxide (Ag/TiO2) spherical nanoparticles: Assessment of its antimicrobial and anticancer activity,FALSE,TRUE,hybrid,151_1-s2.0-S1319562X19301676-main.pdf,1
1199,Ag,0,Staphylococcus aureus,1,MRSA,Green synthesis using Acacia nilotica,MIC,128,,,,,11.25,spherical,24,,water (double-distilled),100,60,AgNO3,1,,,https://www.sciencedirect.com/science/article/pii/S1319562X19301676?via%3Dihub#s0012,10.1016/j.sjbs.2019.09.005,151,Saudi Journal of Biological Sciences,Elsevier BV,2019,Green synthesis and structural classification of Acacia nilotica mediated-silver doped titanium oxide (Ag/TiO2) spherical nanoparticles: Assessment of its antimicrobial and anticancer activity,FALSE,TRUE,hybrid,151_1-s2.0-S1319562X19301676-main.pdf,1
1200,Ag,0,Chromobacterium violaceum,1,ATCC 12472,Green synthesis using Murraya koenigii,MIC,8,,,5,20,13.54,spheroidal,24,,water (double-distilled),100,60,AgNO3,1,,,https://pubs.rsc.org/en/content/articlelanding/2021/ra/d1ra00488c,10.1039/d1ra00488c,152,RSC Advances,Royal Society of Chemistry (RSC),2021,Biofabricated silver nanoparticles exhibit broad-spectrum antibiofilm and antiquorum sensing activity against Gram-negative bacteria,TRUE,TRUE,gold,152_d1ra00488c.pdf,1
1201,Ag,0,Pseudomonas aeruginosa,1,PAO1,Green synthesis using Murraya koenigii,MIC,16,,,5,20,13.54,spheroidal,24,,water (double-distilled),100,60,AgNO3,1,,,https://pubs.rsc.org/en/content/articlelanding/2021/ra/d1ra00488c,10.1039/d1ra00488c,152,RSC Advances,Royal Society of Chemistry (RSC),2021,Biofabricated silver nanoparticles exhibit broad-spectrum antibiofilm and antiquorum sensing activity against Gram-negative bacteria,TRUE,TRUE,gold,152_d1ra00488c.pdf,1
1202,Ag,0,Serratia marcescens,1,MTCC 97,Green synthesis using Murraya koenigii,MIC,16,,,5,20,13.54,spheroidal,24,,water (double-distilled),100,60,AgNO3,1,,,https://pubs.rsc.org/en/content/articlelanding/2021/ra/d1ra00488c,10.1039/d1ra00488c,152,RSC Advances,Royal Society of Chemistry (RSC),2021,Biofabricated silver nanoparticles exhibit broad-spectrum antibiofilm and antiquorum sensing activity against Gram-negative bacteria,TRUE,TRUE,gold,152_d1ra00488c.pdf,1
1203,Ag,0,Staphylococcus aureus,1,MRSA,Green synthesis using Murraya koenigii,MIC,32,,,5,20,13.54,spheroidal,18,,water (distilled),100,60,AgNO3,1,,,https://onlinelibrary.wiley.com/doi/10.1155/2019/4649506,10.1155/2019/4649506,153,Bioinorganic Chemistry and Applications,Wiley,2019,Antibacterial Effect of Silver Nanoparticles Synthesized Using <i>Murraya koenigii</i> (L.) against Multidrug-Resistant Pathogens,TRUE,TRUE,gold,153_Bioinorganic Chemistry and Applications - 2019 - Qais - Antibacterial Effect of Silver Nanoparticles Synthesized Using.pdf,1
1204,Ag,0,Staphylococcus aureus,0,MSSA1,Green synthesis using Murraya koenigii,MIC,32,,,5,20,13.54,spheroidal,18,,water (distilled),100,60,AgNO3,1,,,https://onlinelibrary.wiley.com/doi/10.1155/2019/4649506,10.1155/2019/4649506,153,Bioinorganic Chemistry and Applications,Wiley,2019,Antibacterial Effect of Silver Nanoparticles Synthesized Using <i>Murraya koenigii</i> (L.) against Multidrug-Resistant Pathogens,TRUE,TRUE,gold,153_Bioinorganic Chemistry and Applications - 2019 - Qais - Antibacterial Effect of Silver Nanoparticles Synthesized Using.pdf,1
1205,Ag,0,Staphylococcus aureus,0,MSSA2,Green synthesis using Murraya koenigii,MIC,32,,,5,20,13.54,spheroidal,18,,water (distilled),100,60,AgNO3,1,,,https://onlinelibrary.wiley.com/doi/10.1155/2019/4649506,10.1155/2019/4649506,153,Bioinorganic Chemistry and Applications,Wiley,2019,Antibacterial Effect of Silver Nanoparticles Synthesized Using <i>Murraya koenigii</i> (L.) against Multidrug-Resistant Pathogens,TRUE,TRUE,gold,153_Bioinorganic Chemistry and Applications - 2019 - Qais - Antibacterial Effect of Silver Nanoparticles Synthesized Using.pdf,1
1206,Ag,0,Escherichia coli,1,ECESОІL1,Green synthesis using Murraya koenigii,MIC,32,,,5,20,13.54,spheroidal,18,,water (distilled),100,60,AgNO3,1,,,https://onlinelibrary.wiley.com/doi/10.1155/2019/4649506,10.1155/2019/4649506,153,Bioinorganic Chemistry and Applications,Wiley,2019,Antibacterial Effect of Silver Nanoparticles Synthesized Using <i>Murraya koenigii</i> (L.) against Multidrug-Resistant Pathogens,TRUE,TRUE,gold,153_Bioinorganic Chemistry and Applications - 2019 - Qais - Antibacterial Effect of Silver Nanoparticles Synthesized Using.pdf,1
1207,Ag,0,Escherichia coli,1,ECESОІL2,Green synthesis using Murraya koenigii,MIC,64,,,5,20,13.54,spheroidal,18,,water (distilled),100,60,AgNO3,1,,,https://onlinelibrary.wiley.com/doi/10.1155/2019/4649506,10.1155/2019/4649506,153,Bioinorganic Chemistry and Applications,Wiley,2019,Antibacterial Effect of Silver Nanoparticles Synthesized Using <i>Murraya koenigii</i> (L.) against Multidrug-Resistant Pathogens,TRUE,TRUE,gold,153_Bioinorganic Chemistry and Applications - 2019 - Qais - Antibacterial Effect of Silver Nanoparticles Synthesized Using.pdf,1
1208,Ag,0,Escherichia coli,1,ECESОІL3,Green synthesis using Murraya koenigii,MIC,32,,,5,20,13.54,spheroidal,18,,water (distilled),100,60,AgNO3,1,,,https://onlinelibrary.wiley.com/doi/10.1155/2019/4649506,10.1155/2019/4649506,153,Bioinorganic Chemistry and Applications,Wiley,2019,Antibacterial Effect of Silver Nanoparticles Synthesized Using <i>Murraya koenigii</i> (L.) against Multidrug-Resistant Pathogens,TRUE,TRUE,gold,153_Bioinorganic Chemistry and Applications - 2019 - Qais - Antibacterial Effect of Silver Nanoparticles Synthesized Using.pdf,1
1209,Ag,0,Escherichia coli,1,ECS,Green synthesis using Murraya koenigii,MIC,16,,,5,20,13.54,spheroidal,18,,water (distilled),100,60,AgNO3,1,,,https://onlinelibrary.wiley.com/doi/10.1155/2019/4649506,10.1155/2019/4649506,153,Bioinorganic Chemistry and Applications,Wiley,2019,Antibacterial Effect of Silver Nanoparticles Synthesized Using <i>Murraya koenigii</i> (L.) against Multidrug-Resistant Pathogens,TRUE,TRUE,gold,153_Bioinorganic Chemistry and Applications - 2019 - Qais - Antibacterial Effect of Silver Nanoparticles Synthesized Using.pdf,1
1210,Ag,0,Staphylococcus aureus,1,MRSA,Green synthesis using Murraya koenigii,MBC,64,,,5,20,13.54,spheroidal,18,,water (distilled),100,60,AgNO3,1,,,https://onlinelibrary.wiley.com/doi/10.1155/2019/4649506,10.1155/2019/4649506,153,Bioinorganic Chemistry and Applications,Wiley,2019,Antibacterial Effect of Silver Nanoparticles Synthesized Using <i>Murraya koenigii</i> (L.) against Multidrug-Resistant Pathogens,TRUE,TRUE,gold,153_Bioinorganic Chemistry and Applications - 2019 - Qais - Antibacterial Effect of Silver Nanoparticles Synthesized Using.pdf,1
1211,Ag,0,Staphylococcus aureus,0,MSSA1,Green synthesis using Murraya koenigii,MBC,64,,,5,20,13.54,spheroidal,18,,water (distilled),100,60,AgNO3,1,,,https://onlinelibrary.wiley.com/doi/10.1155/2019/4649506,10.1155/2019/4649506,153,Bioinorganic Chemistry and Applications,Wiley,2019,Antibacterial Effect of Silver Nanoparticles Synthesized Using <i>Murraya koenigii</i> (L.) against Multidrug-Resistant Pathogens,TRUE,TRUE,gold,153_Bioinorganic Chemistry and Applications - 2019 - Qais - Antibacterial Effect of Silver Nanoparticles Synthesized Using.pdf,1
1212,Ag,0,Staphylococcus aureus,0,MSSA2,Green synthesis using Murraya koenigii,MBC,64,,,5,20,13.54,spheroidal,18,,water (distilled),100,60,AgNO3,1,,,https://onlinelibrary.wiley.com/doi/10.1155/2019/4649506,10.1155/2019/4649506,153,Bioinorganic Chemistry and Applications,Wiley,2019,Antibacterial Effect of Silver Nanoparticles Synthesized Using <i>Murraya koenigii</i> (L.) against Multidrug-Resistant Pathogens,TRUE,TRUE,gold,153_Bioinorganic Chemistry and Applications - 2019 - Qais - Antibacterial Effect of Silver Nanoparticles Synthesized Using.pdf,1
1213,Ag,0,Escherichia coli,1,ECESОІL1,Green synthesis using Murraya koenigii,MBC,64,,,5,20,13.54,spheroidal,18,,water (distilled),100,60,AgNO3,1,,,https://onlinelibrary.wiley.com/doi/10.1155/2019/4649506,10.1155/2019/4649506,153,Bioinorganic Chemistry and Applications,Wiley,2019,Antibacterial Effect of Silver Nanoparticles Synthesized Using <i>Murraya koenigii</i> (L.) against Multidrug-Resistant Pathogens,TRUE,TRUE,gold,153_Bioinorganic Chemistry and Applications - 2019 - Qais - Antibacterial Effect of Silver Nanoparticles Synthesized Using.pdf,1
1214,Ag,0,Escherichia coli,1,ECESОІL2,Green synthesis using Murraya koenigii,MBC,64,,,5,20,13.54,spheroidal,18,,water (distilled),100,60,AgNO3,1,,,https://onlinelibrary.wiley.com/doi/10.1155/2019/4649506,10.1155/2019/4649506,153,Bioinorganic Chemistry and Applications,Wiley,2019,Antibacterial Effect of Silver Nanoparticles Synthesized Using <i>Murraya koenigii</i> (L.) against Multidrug-Resistant Pathogens,TRUE,TRUE,gold,153_Bioinorganic Chemistry and Applications - 2019 - Qais - Antibacterial Effect of Silver Nanoparticles Synthesized Using.pdf,1
1215,Ag,0,Escherichia coli,1,ECESОІL3,Green synthesis using Murraya koenigii,MBC,64,,,5,20,13.54,spheroidal,18,,water (distilled),100,60,AgNO3,1,,,https://onlinelibrary.wiley.com/doi/10.1155/2019/4649506,10.1155/2019/4649506,153,Bioinorganic Chemistry and Applications,Wiley,2019,Antibacterial Effect of Silver Nanoparticles Synthesized Using <i>Murraya koenigii</i> (L.) against Multidrug-Resistant Pathogens,TRUE,TRUE,gold,153_Bioinorganic Chemistry and Applications - 2019 - Qais - Antibacterial Effect of Silver Nanoparticles Synthesized Using.pdf,1
1216,Ag,0,Escherichia coli,1,ECS,Green synthesis using Murraya koenigii,MBC,32,,,5,20,13.54,spheroidal,18,,water (distilled),100,60,AgNO3,1,,,https://onlinelibrary.wiley.com/doi/10.1155/2019/4649506,10.1155/2019/4649506,153,Bioinorganic Chemistry and Applications,Wiley,2019,Antibacterial Effect of Silver Nanoparticles Synthesized Using <i>Murraya koenigii</i> (L.) against Multidrug-Resistant Pathogens,TRUE,TRUE,gold,153_Bioinorganic Chemistry and Applications - 2019 - Qais - Antibacterial Effect of Silver Nanoparticles Synthesized Using.pdf,1
1217,Ag,0,Escherichia coli,0,,Biosynthesis using Flos Sophorae,MIC,31.25,,,25,40,27.8,spherical,12,-38,water,25,60,AgNO3,4,,8.5,https://www.sciencedirect.com/science/article/pii/S2405844022012981?via%3Dihub,10.1016/j.heliyon.2022.e10010,154,Heliyon,Elsevier BV,2022,Biosynthesis and antibacterial activity of silver nanoparticles using Flos Sophorae Immaturus extract,TRUE,TRUE,gold,154_1-s2.0-S2405844022012981-main.pdf,1
1218,Ag,0,Staphylococcus aureus,0,,Biosynthesis using Flos Sophorae,MIC,31.25,,,25,40,27.8,spherical,12,-38,water,25,60,AgNO3,4,,8.5,https://www.sciencedirect.com/science/article/pii/S2405844022012981?via%3Dihub,10.1016/j.heliyon.2022.e10010,154,Heliyon,Elsevier BV,2022,Biosynthesis and antibacterial activity of silver nanoparticles using Flos Sophorae Immaturus extract,TRUE,TRUE,gold,154_1-s2.0-S2405844022012981-main.pdf,1
1219,Ag,0,Pseudomonas aeruginosa,0,,Biosynthesis using Flos Sophorae,MIC,15.625,,,25,40,27.8,spherical,12,-38,water,25,60,AgNO3,4,,8.5,https://www.sciencedirect.com/science/article/pii/S2405844022012981?via%3Dihub,10.1016/j.heliyon.2022.e10010,154,Heliyon,Elsevier BV,2022,Biosynthesis and antibacterial activity of silver nanoparticles using Flos Sophorae Immaturus extract,TRUE,TRUE,gold,154_1-s2.0-S2405844022012981-main.pdf,1
1220,Ag,0,Escherichia coli,0,,Biosynthesis using Agrimonia eupatoria,MIC,0.0625,,,15.6,24.8,20.2,,24,-29.2,water (distilled),25,60,AgNO3,1,,,https://www.sciencedirect.com/science/article/pii/S0928098723003111?via%3Dihub,10.1016/j.ejps.2023.106683,155,European Journal of Pharmaceutical Sciences,Elsevier BV,2024,Formulation optimization and evaluation of oromucosal in situ gel loaded with silver nanoparticles prepared by green biosynthesis,TRUE,TRUE,gold,155_1-s2.0-S0928098723003111-main.pdf,1
1221,Ag,0,Staphylococcus aureus,0,,Biosynthesis using Agrimonia eupatoria,MIC,0.5,,,15.6,24.8,20.2,,24,-29.2,water (distilled),25,60,AgNO3,1,,,https://www.sciencedirect.com/science/article/pii/S0928098723003111?via%3Dihub,10.1016/j.ejps.2023.106683,155,European Journal of Pharmaceutical Sciences,Elsevier BV,2024,Formulation optimization and evaluation of oromucosal in situ gel loaded with silver nanoparticles prepared by green biosynthesis,TRUE,TRUE,gold,155_1-s2.0-S0928098723003111-main.pdf,1
1222,Ag,0,Pseudomonas aeruginosa,0,ATCC MTCC 2582,Green synthesis using Sarcochlamys pulcherrima,MIC,0.78,,,6,29,14,spherical,24,,water (distilled),80,60,AgNO3,10,,,https://doi.org/10.1016/j.nxnano.2024.100063,10.1016/j.nxnano.2024.100063,156,Next Nanotechnology,Elsevier BV,2024,"Synthesis, antimicrobial and antioxidant bioevaluation of silver nanoparticles using leaf extract of Sarcochlamys pulcherrima",TRUE,TRUE,gold,156_1-s2.0-S294982952400024X-main.pdf,1
1223,Ag,0,Bacillus subtilis,0,ATCC MTCC 441,Green synthesis using Sarcochlamys pulcherrima,MIC,12.5,,,6,29,14,spherical,24,,water (distilled),80,60,AgNO3,10,,,https://doi.org/10.1016/j.nxnano.2024.100063,10.1016/j.nxnano.2024.100063,156,Next Nanotechnology,Elsevier BV,2024,"Synthesis, antimicrobial and antioxidant bioevaluation of silver nanoparticles using leaf extract of Sarcochlamys pulcherrima",TRUE,TRUE,gold,156_1-s2.0-S294982952400024X-main.pdf,1
1224,Ag,0,Bacillus subtilis,0,MTCC 2393,Green synthesis using Ixora brachypoda,MIC,6,,,18.36,50.04,27.76,spherical,48,-30.4,water (distilled),60,60,AgNO3,1,,8.5,https://www.sciencedirect.com/science/article/pii/S1018364720304092?via%3Dihub#s0045,10.1016/j.jksus.2020.101296,157,Journal of King Saud University - Science,Elsevier BV,2021,"Biogenic synthesis, characterization and antimicrobial activity of Ixora brachypoda (DC) leaf extract mediated silver nanoparticles",TRUE,TRUE,gold,157_1-s2.0-S1018364720304092-main.pdf,1
1225,Ag,0,Pseudomonas aeruginosa,0,MTCC 424,Green synthesis using Ixora brachypoda,MIC,9,,,18.36,50.04,27.76,spherical,48,-30.4,water (distilled),60,60,AgNO3,1,,8.5,https://www.sciencedirect.com/science/article/pii/S1018364720304092?via%3Dihub#s0045,10.1016/j.jksus.2020.101296,157,Journal of King Saud University - Science,Elsevier BV,2021,"Biogenic synthesis, characterization and antimicrobial activity of Ixora brachypoda (DC) leaf extract mediated silver nanoparticles",TRUE,TRUE,gold,157_1-s2.0-S1018364720304092-main.pdf,1
1226,Ag,0,Escherichia coli,0,MTCC 40,Green synthesis using Ixora brachypoda,MIC,8,,,18.36,50.04,27.76,spherical,48,-30.4,water (distilled),60,60,AgNO3,1,,8.5,https://www.sciencedirect.com/science/article/pii/S1018364720304092?via%3Dihub#s0045,10.1016/j.jksus.2020.101296,157,Journal of King Saud University - Science,Elsevier BV,2021,"Biogenic synthesis, characterization and antimicrobial activity of Ixora brachypoda (DC) leaf extract mediated silver nanoparticles",TRUE,TRUE,gold,157_1-s2.0-S1018364720304092-main.pdf,1
1227,Ag,0,Staphylococcus aureus,0,MTCC 6908,Green synthesis using Ixora brachypoda,MIC,7,,,18.36,50.04,27.76,spherical,48,-30.4,water (distilled),60,60,AgNO3,1,,8.5,https://www.sciencedirect.com/science/article/pii/S1018364720304092?via%3Dihub#s0045,10.1016/j.jksus.2020.101296,157,Journal of King Saud University - Science,Elsevier BV,2021,"Biogenic synthesis, characterization and antimicrobial activity of Ixora brachypoda (DC) leaf extract mediated silver nanoparticles",TRUE,TRUE,gold,157_1-s2.0-S1018364720304092-main.pdf,1
1228,Ag,0,Bacillus subtilis,0,MTCC 2393,Green synthesis using Ixora brachypoda,MBC,6,,,18.36,50.04,27.76,spherical,48,-30.4,water (distilled),60,60,AgNO3,1,,8.5,https://www.sciencedirect.com/science/article/pii/S1018364720304092?via%3Dihub#s0045,10.1016/j.jksus.2020.101296,157,Journal of King Saud University - Science,Elsevier BV,2021,"Biogenic synthesis, characterization and antimicrobial activity of Ixora brachypoda (DC) leaf extract mediated silver nanoparticles",TRUE,TRUE,gold,157_1-s2.0-S1018364720304092-main.pdf,1
1229,Ag,0,Pseudomonas aeruginosa,0,MTCC 424,Green synthesis using Ixora brachypoda,MBC,9,,,18.36,50.04,27.76,spherical,48,-30.4,water (distilled),60,60,AgNO3,1,,8.5,https://www.sciencedirect.com/science/article/pii/S1018364720304092?via%3Dihub#s0045,10.1016/j.jksus.2020.101296,157,Journal of King Saud University - Science,Elsevier BV,2021,"Biogenic synthesis, characterization and antimicrobial activity of Ixora brachypoda (DC) leaf extract mediated silver nanoparticles",TRUE,TRUE,gold,157_1-s2.0-S1018364720304092-main.pdf,1
1230,Ag,0,Escherichia coli,0,MTCC 40,Green synthesis using Ixora brachypoda,MBC,8,,,18.36,50.04,27.76,spherical,48,-30.4,water (distilled),60,60,AgNO3,1,,8.5,https://www.sciencedirect.com/science/article/pii/S1018364720304092?via%3Dihub#s0045,10.1016/j.jksus.2020.101296,157,Journal of King Saud University - Science,Elsevier BV,2021,"Biogenic synthesis, characterization and antimicrobial activity of Ixora brachypoda (DC) leaf extract mediated silver nanoparticles",TRUE,TRUE,gold,157_1-s2.0-S1018364720304092-main.pdf,1
1231,Ag,0,Staphylococcus aureus,0,MTCC 6908,Green synthesis using Ixora brachypoda,MBC,7,,,18.36,50.04,27.76,spherical,48,-30.4,water (distilled),60,60,AgNO3,1,,8.5,https://www.sciencedirect.com/science/article/pii/S1018364720304092?via%3Dihub#s0045,10.1016/j.jksus.2020.101296,157,Journal of King Saud University - Science,Elsevier BV,2021,"Biogenic synthesis, characterization and antimicrobial activity of Ixora brachypoda (DC) leaf extract mediated silver nanoparticles",TRUE,TRUE,gold,157_1-s2.0-S1018364720304092-main.pdf,1
1232,Ag,0,Staphylococcus aureus,0,ATCC 6538,Green synthesis using Apple,MIC,0.066,,,28,32,30,ellipsoidal,24,-23.7,water,80,60,AgNO3,10,,2.1,https://www.sciencedirect.com/science/article/pii/S0308814622019227?via%3Dihub,10.1016/j.foodchem.2022.133960,111,Food Chemistry,Elsevier BV,2023,Physico-chemical properties and antimicrobial activity of silver nanoparticles fabricated by green synthesis,FALSE,TRUE,hybrid,111_1-s2.0-S0308814622019227-main.pdf,1
1233,Ag,0,Bacillus cereus,0,ATCC 10987,Green synthesis using Apple,MIC,0.016,,,28,32,30,ellipsoidal,24,-23.7,water,80,60,AgNO3,10,,2.1,https://www.sciencedirect.com/science/article/pii/S0308814622019227?via%3Dihub,10.1016/j.foodchem.2022.133960,111,Food Chemistry,Elsevier BV,2023,Physico-chemical properties and antimicrobial activity of silver nanoparticles fabricated by green synthesis,FALSE,TRUE,hybrid,111_1-s2.0-S0308814622019227-main.pdf,1
1234,Ag,0,Escherichia coli,0,ATCC 11229,Green synthesis using Apple,MIC,2.461,,,28,32,30,ellipsoidal,24,-23.7,water,80,60,AgNO3,10,,2.1,https://www.sciencedirect.com/science/article/pii/S0308814622019227?via%3Dihub,10.1016/j.foodchem.2022.133960,111,Food Chemistry,Elsevier BV,2023,Physico-chemical properties and antimicrobial activity of silver nanoparticles fabricated by green synthesis,FALSE,TRUE,hybrid,111_1-s2.0-S0308814622019227-main.pdf,1
1235,Ag,0,Candida krusei,0,ATCC 30315,Green synthesis using Apple,MIC,0.016,,,28,32,30,ellipsoidal,24,-23.7,water,80,60,AgNO3,10,,2.1,https://www.sciencedirect.com/science/article/pii/S0308814622019227?via%3Dihub,10.1016/j.foodchem.2022.133960,111,Food Chemistry,Elsevier BV,2023,Physico-chemical properties and antimicrobial activity of silver nanoparticles fabricated by green synthesis,FALSE,TRUE,hybrid,111_1-s2.0-S0308814622019227-main.pdf,1
1236,Ag,1,Escherichia coli,0,,Green synthesis using Petroselinum crispum,MIC,31.25,,,30,50,38.7,spherical,24,-23.2,methanol,85,60,AgNO3,15,155.3,12,https://doi.org/10.1016/j.arabjc.2023.105194,10.1016/j.arabjc.2023.105194,158,Arabian Journal of Chemistry,Elsevier BV,2023,"Enhanced in vivo wound healing efficacy and excellent antibacterial, antifungal, antioxidant and anticancer activities via AgNPs@PCS",TRUE,TRUE,gold,158_1-s2.0-S1878535223006561-main.pdf,1
1237,Ag,1,Klebsiella pneumoniae,0,,Green synthesis using Petroselinum crispum,MIC,62.5,,,30,50,38.7,spherical,24,-23.2,methanol,85,60,AgNO3,15,155.3,12,https://doi.org/10.1016/j.arabjc.2023.105194,10.1016/j.arabjc.2023.105194,158,Arabian Journal of Chemistry,Elsevier BV,2023,"Enhanced in vivo wound healing efficacy and excellent antibacterial, antifungal, antioxidant and anticancer activities via AgNPs@PCS",TRUE,TRUE,gold,158_1-s2.0-S1878535223006561-main.pdf,1
1238,Ag,1,Staphylococcus aureus,0,,Green synthesis using Petroselinum crispum,MIC,125,,,30,50,38.7,spherical,24,-23.2,methanol,85,60,AgNO3,15,155.3,12,https://doi.org/10.1016/j.arabjc.2023.105194,10.1016/j.arabjc.2023.105194,158,Arabian Journal of Chemistry,Elsevier BV,2023,"Enhanced in vivo wound healing efficacy and excellent antibacterial, antifungal, antioxidant and anticancer activities via AgNPs@PCS",TRUE,TRUE,gold,158_1-s2.0-S1878535223006561-main.pdf,1
1239,Ag,1,Enterococcus faecalis,0,,Green synthesis using Petroselinum crispum,MIC,250,,,30,50,38.7,spherical,24,-23.2,methanol,85,60,AgNO3,15,155.3,12,https://doi.org/10.1016/j.arabjc.2023.105194,10.1016/j.arabjc.2023.105194,158,Arabian Journal of Chemistry,Elsevier BV,2023,"Enhanced in vivo wound healing efficacy and excellent antibacterial, antifungal, antioxidant and anticancer activities via AgNPs@PCS",TRUE,TRUE,gold,158_1-s2.0-S1878535223006561-main.pdf,1
1240,Ag,1,Streptococcus mutans,0,,Green synthesis using Petroselinum crispum,MIC,250,,,30,50,38.7,spherical,24,-23.2,methanol,85,60,AgNO3,15,155.3,12,https://doi.org/10.1016/j.arabjc.2023.105194,10.1016/j.arabjc.2023.105194,158,Arabian Journal of Chemistry,Elsevier BV,2023,"Enhanced in vivo wound healing efficacy and excellent antibacterial, antifungal, antioxidant and anticancer activities via AgNPs@PCS",TRUE,TRUE,gold,158_1-s2.0-S1878535223006561-main.pdf,1
1241,Ag,1,Streptococcus mutans,0,,Green synthesis using Petroselinum crispum,MIC,250,,,30,50,38.7,spherical,24,-23.2,methanol,85,60,AgNO3,15,155.3,12,https://doi.org/10.1016/j.arabjc.2023.105194,10.1016/j.arabjc.2023.105194,158,Arabian Journal of Chemistry,Elsevier BV,2023,"Enhanced in vivo wound healing efficacy and excellent antibacterial, antifungal, antioxidant and anticancer activities via AgNPs@PCS",TRUE,TRUE,gold,158_1-s2.0-S1878535223006561-main.pdf,1
1242,Ag,1,Escherichia coli,0,,Green synthesis using Petroselinum crispum,MBC,62.5,,,30,50,38.7,spherical,24,-23.2,methanol,85,60,AgNO3,15,155.3,12,https://doi.org/10.1016/j.arabjc.2023.105194,10.1016/j.arabjc.2023.105194,158,Arabian Journal of Chemistry,Elsevier BV,2023,"Enhanced in vivo wound healing efficacy and excellent antibacterial, antifungal, antioxidant and anticancer activities via AgNPs@PCS",TRUE,TRUE,gold,158_1-s2.0-S1878535223006561-main.pdf,1
1243,Ag,1,Klebsiella pneumoniae,0,,Green synthesis using Petroselinum crispum,MBC,62.5,,,30,50,38.7,spherical,24,-23.2,methanol,85,60,AgNO3,15,155.3,12,https://doi.org/10.1016/j.arabjc.2023.105194,10.1016/j.arabjc.2023.105194,158,Arabian Journal of Chemistry,Elsevier BV,2023,"Enhanced in vivo wound healing efficacy and excellent antibacterial, antifungal, antioxidant and anticancer activities via AgNPs@PCS",TRUE,TRUE,gold,158_1-s2.0-S1878535223006561-main.pdf,1
1244,Ag,1,Staphylococcus aureus,0,,Green synthesis using Petroselinum crispum,MBC,250,,,30,50,38.7,spherical,24,-23.2,methanol,85,60,AgNO3,15,155.3,12,https://doi.org/10.1016/j.arabjc.2023.105194,10.1016/j.arabjc.2023.105194,158,Arabian Journal of Chemistry,Elsevier BV,2023,"Enhanced in vivo wound healing efficacy and excellent antibacterial, antifungal, antioxidant and anticancer activities via AgNPs@PCS",TRUE,TRUE,gold,158_1-s2.0-S1878535223006561-main.pdf,1
1245,Ag,1,Enterococcus faecalis,0,,Green synthesis using Petroselinum crispum,MBC,500,,,30,50,38.7,spherical,24,-23.2,methanol,85,60,AgNO3,15,155.3,12,https://doi.org/10.1016/j.arabjc.2023.105194,10.1016/j.arabjc.2023.105194,158,Arabian Journal of Chemistry,Elsevier BV,2023,"Enhanced in vivo wound healing efficacy and excellent antibacterial, antifungal, antioxidant and anticancer activities via AgNPs@PCS",TRUE,TRUE,gold,158_1-s2.0-S1878535223006561-main.pdf,1
1246,Ag,1,Streptococcus mitis,0,,Green synthesis using Petroselinum crispum,MBC,250,,,30,50,38.7,spherical,24,-23.2,methanol,85,60,AgNO3,15,155.3,12,https://doi.org/10.1016/j.arabjc.2023.105194,10.1016/j.arabjc.2023.105194,158,Arabian Journal of Chemistry,Elsevier BV,2023,"Enhanced in vivo wound healing efficacy and excellent antibacterial, antifungal, antioxidant and anticancer activities via AgNPs@PCS",TRUE,TRUE,gold,158_1-s2.0-S1878535223006561-main.pdf,1
1247,Ag,1,Streptococcus mitis,0,,Green synthesis using Petroselinum crispum,MBC,500,,,30,50,38.7,spherical,24,-23.2,methanol,85,60,AgNO3,15,155.3,12,https://doi.org/10.1016/j.arabjc.2023.105194,10.1016/j.arabjc.2023.105194,158,Arabian Journal of Chemistry,Elsevier BV,2023,"Enhanced in vivo wound healing efficacy and excellent antibacterial, antifungal, antioxidant and anticancer activities via AgNPs@PCS",TRUE,TRUE,gold,158_1-s2.0-S1878535223006561-main.pdf,1
1248,Ag,0,Staphylococcus aureus,0,ATCC 25923,Chemical synthesis using gum kondagogu,MIC,10,,,1.4,7.6,4.5,spherical,24,-32.7,water,121,60,AgNO3,1,,,https://doi.org/10.1016/j.arabjc.2014.10.036,10.1016/j.arabjc.2014.10.036,159,Arabian Journal of Chemistry,Elsevier BV,2018,"Biogenic silver nanoparticles synthesized with rhamnogalacturonan gum: Antibacterial activity, cytotoxicity and its mode of action",TRUE,TRUE,gold,159_1-s2.0-S1878535214002482-main.pdf,1
1249,Ag,0,Pseudomonas aeruginosa,0,ATCC 27853,Chemical synthesis using gum kondagogu,MIC,5,,,1.4,7.6,4.5,spherical,24,-32.7,water,121,60,AgNO3,1,,,https://doi.org/10.1016/j.arabjc.2014.10.036,10.1016/j.arabjc.2014.10.036,159,Arabian Journal of Chemistry,Elsevier BV,2018,"Biogenic silver nanoparticles synthesized with rhamnogalacturonan gum: Antibacterial activity, cytotoxicity and its mode of action",TRUE,TRUE,gold,159_1-s2.0-S1878535214002482-main.pdf,1
1250,Ag,0,Escherichia coli,0,ATCC 25922,Chemical synthesis using gum kondagogu,MIC,2,,,1.4,7.6,4.5,spherical,24,-32.7,water,121,60,AgNO3,1,,,https://doi.org/10.1016/j.arabjc.2014.10.036,10.1016/j.arabjc.2014.10.036,159,Arabian Journal of Chemistry,Elsevier BV,2018,"Biogenic silver nanoparticles synthesized with rhamnogalacturonan gum: Antibacterial activity, cytotoxicity and its mode of action",TRUE,TRUE,gold,159_1-s2.0-S1878535214002482-main.pdf,1
1251,Ag,0,Escherichia coli,0,ATCC 35218,Chemical synthesis using gum kondagogu,MIC,2,,,1.4,7.6,4.5,spherical,24,-32.7,water,121,60,AgNO3,1,,,https://doi.org/10.1016/j.arabjc.2014.10.036,10.1016/j.arabjc.2014.10.036,159,Arabian Journal of Chemistry,Elsevier BV,2018,"Biogenic silver nanoparticles synthesized with rhamnogalacturonan gum: Antibacterial activity, cytotoxicity and its mode of action",TRUE,TRUE,gold,159_1-s2.0-S1878535214002482-main.pdf,1
1252,Ag,0,Staphylococcus aureus,0,ATCC 25923,Chemical synthesis using gum kondagogu,MBC,12,,,1.4,7.6,4.5,spherical,24,-32.7,water,121,60,AgNO3,1,,,https://doi.org/10.1016/j.arabjc.2014.10.036,10.1016/j.arabjc.2014.10.036,159,Arabian Journal of Chemistry,Elsevier BV,2018,"Biogenic silver nanoparticles synthesized with rhamnogalacturonan gum: Antibacterial activity, cytotoxicity and its mode of action",TRUE,TRUE,gold,159_1-s2.0-S1878535214002482-main.pdf,1
1253,Ag,0,Pseudomonas aeruginosa,0,ATCC 27853,Chemical synthesis using gum kondagogu,MBC,12,,,1.4,7.6,4.5,spherical,24,-32.7,water,121,60,AgNO3,1,,,https://doi.org/10.1016/j.arabjc.2014.10.036,10.1016/j.arabjc.2014.10.036,159,Arabian Journal of Chemistry,Elsevier BV,2018,"Biogenic silver nanoparticles synthesized with rhamnogalacturonan gum: Antibacterial activity, cytotoxicity and its mode of action",TRUE,TRUE,gold,159_1-s2.0-S1878535214002482-main.pdf,1
1254,Ag,0,Escherichia coli,0,ATCC 25922,Chemical synthesis using gum kondagogu,MBC,2,,,1.4,7.6,4.5,spherical,24,-32.7,water,121,60,AgNO3,1,,,https://doi.org/10.1016/j.arabjc.2014.10.036,10.1016/j.arabjc.2014.10.036,159,Arabian Journal of Chemistry,Elsevier BV,2018,"Biogenic silver nanoparticles synthesized with rhamnogalacturonan gum: Antibacterial activity, cytotoxicity and its mode of action",TRUE,TRUE,gold,159_1-s2.0-S1878535214002482-main.pdf,1
1255,Ag,0,Escherichia coli,0,ATCC 35218,Chemical synthesis using gum kondagogu,MBC,2,,,1.4,7.6,4.5,spherical,24,-32.7,water,121,60,AgNO3,1,,,https://doi.org/10.1016/j.arabjc.2014.10.036,10.1016/j.arabjc.2014.10.036,159,Arabian Journal of Chemistry,Elsevier BV,2018,"Biogenic silver nanoparticles synthesized with rhamnogalacturonan gum: Antibacterial activity, cytotoxicity and its mode of action",TRUE,TRUE,gold,159_1-s2.0-S1878535214002482-main.pdf,1
1256,Ag,0,Escherichia coli,0,ATCC 25922,Green synthesis using Azmak leaf,MIC,62.5,,,20,45,32.5,spherical,24,-59.3,methanol,55,75,AgNO3,20,130,,https://www.sciencedirect.com/science/article/pii/S1687850724001882#sec2.5,10.1016/j.jrras.2024.101004,160,Journal of Radiation Research and Applied Sciences,Elsevier BV,2024,Evaluation of antimicrobial and antioxidant effects of silver nanoparticles synthesized with leaves of Lepidium draba L.,TRUE,TRUE,gold,160_1-s2.0-S1687850724001882-main.pdf,1
1257,Ag,0,Staphylococcus aureus,0,ATCC 29213,Green synthesis using Azmak leaf,MIC,125,,,20,45,32.5,spherical,24,-59.3,methanol,55,75,AgNO3,20,130,,https://www.sciencedirect.com/science/article/pii/S1687850724001882#sec2.5,10.1016/j.jrras.2024.101004,160,Journal of Radiation Research and Applied Sciences,Elsevier BV,2024,Evaluation of antimicrobial and antioxidant effects of silver nanoparticles synthesized with leaves of Lepidium draba L.,TRUE,TRUE,gold,160_1-s2.0-S1687850724001882-main.pdf,1
1258,Ag,0,Enterococcus faecalis,0,ATCC 29212,Green synthesis using Azmak leaf,MIC,62.5,,,20,45,32.5,spherical,24,-59.3,methanol,55,75,AgNO3,20,130,,https://www.sciencedirect.com/science/article/pii/S1687850724001882#sec2.5,10.1016/j.jrras.2024.101004,160,Journal of Radiation Research and Applied Sciences,Elsevier BV,2024,Evaluation of antimicrobial and antioxidant effects of silver nanoparticles synthesized with leaves of Lepidium draba L.,TRUE,TRUE,gold,160_1-s2.0-S1687850724001882-main.pdf,1
1259,Ag,0,Klebsiella pneumoniae,0,ATCC 700603,Green synthesis using Azmak leaf,MIC,62.5,,,20,45,32.5,spherical,24,-59.3,methanol,55,75,AgNO3,20,130,,https://www.sciencedirect.com/science/article/pii/S1687850724001882#sec2.5,10.1016/j.jrras.2024.101004,160,Journal of Radiation Research and Applied Sciences,Elsevier BV,2024,Evaluation of antimicrobial and antioxidant effects of silver nanoparticles synthesized with leaves of Lepidium draba L.,TRUE,TRUE,gold,160_1-s2.0-S1687850724001882-main.pdf,1
