Repository: anastasiavepreva/ChemX

# ChemX: A Collection of Chemistry Datasets for Benchmarking Automated Information Extraction

## Abstract

ChemX is a collection of 10 manually curated benchmarking datasets developed to support robust automated information extraction in chemistry. It spans two major domains — **nanomaterials** and **small molecules** — and enables evaluation across multiple modalities including text, tables, and figures.

ChemX is designed to benchmark large language models and multi-agent systems in real-world chemical contexts, emphasizing reproducibility, schema-based annotation, and domain-specific validation.

File: data/datasets/seltox.csv (part 15 of 39)
sn,np,coating,bacteria,mdr,strain,np_synthesis,method,mic_np_µg_ml,concentration,zoi_np_mm,np_size_min_nm,np_size_max_nm,np_size_avg_nm,shape,time_set_hours,zeta_potential_mV,solvent_for_extract,temperature_for_extract_C,duration_preparing_extract_min,precursor_of_np,concentration_of_precursor_mM,hydrodynamic_diameter_nm,ph_during_synthesis,reference,doi,article_list,journal_name,publisher,year,title,journal_is_oa,is_oa,oa_status,pdf,access
1260,Ag,0,Candida albicans,0,ATCC 10231,Green synthesis using Azmak leaf,MIC,125,,,20,45,32.5,spherical,24,-59.3,methanol,55,75,AgNO3,20,130,,https://www.sciencedirect.com/science/article/pii/S1687850724001882#sec2.5,10.1016/j.jrras.2024.101004,160,Journal of Radiation Research and Applied Sciences,Elsevier BV,2024,Evaluation of antimicrobial and antioxidant effects of silver nanoparticles synthesized with leaves of Lepidium draba L.,TRUE,TRUE,gold,160_1-s2.0-S1687850724001882-main.pdf,1
1261,Ag,0,Escherichia coli,0,ATCC 25922,Green synthesis using Azmak leaf,MIC,62.5,,,20,45,32.5,spherical,24,-59.3,water (distilled),55,75,AgNO3,1,130,14,https://doi.org/10.1016/j.jrras.2024.101004,10.1016/j.jrras.2024.101004,160,Journal of Radiation Research and Applied Sciences,Elsevier BV,2024,Evaluation of antimicrobial and antioxidant effects of silver nanoparticles synthesized with leaves of Lepidium draba L.,TRUE,TRUE,gold,160_1-s2.0-S1687850724001882-main.pdf,1
1262,Ag,0,Staphylococcus aureus,0,ATCC 29213,Green synthesis using Azmak leaf,MIC,62.5,,,20,45,32.5,spherical,24,-59.3,water (distilled),55,75,AgNO3,1,130,14,https://doi.org/10.1016/j.jrras.2024.101004,10.1016/j.jrras.2024.101004,160,Journal of Radiation Research and Applied Sciences,Elsevier BV,2024,Evaluation of antimicrobial and antioxidant effects of silver nanoparticles synthesized with leaves of Lepidium draba L.,TRUE,TRUE,gold,160_1-s2.0-S1687850724001882-main.pdf,1
1263,Ag,0,Enterococcus faecalis,0,ATCC 29212,Green synthesis using Azmak leaf,MIC,125,,,20,45,32.5,spherical,24,-59.3,water (distilled),55,75,AgNO3,1,130,14,https://doi.org/10.1016/j.jrras.2024.101004,10.1016/j.jrras.2024.101004,160,Journal of Radiation Research and Applied Sciences,Elsevier BV,2024,Evaluation of antimicrobial and antioxidant effects of silver nanoparticles synthesized with leaves of Lepidium draba L.,TRUE,TRUE,gold,160_1-s2.0-S1687850724001882-main.pdf,1
1264,Ag,0,Klebsiella pneumoniae,0,ATCC 700603,Green synthesis using Azmak leaf,MIC,62.5,,,20,45,32.5,spherical,24,-59.3,water (distilled),55,75,AgNO3,1,130,14,https://doi.org/10.1016/j.jrras.2024.101004,10.1016/j.jrras.2024.101004,160,Journal of Radiation Research and Applied Sciences,Elsevier BV,2024,Evaluation of antimicrobial and antioxidant effects of silver nanoparticles synthesized with leaves of Lepidium draba L.,TRUE,TRUE,gold,160_1-s2.0-S1687850724001882-main.pdf,1
1265,Ag,0,Candida albicans,0,ATCC 10231,Green synthesis using Azmak leaf,MIC,125,,,20,45,32.5,spherical,24,-59.3,water (distilled),55,75,AgNO3,1,130,14,https://doi.org/10.1016/j.jrras.2024.101004,10.1016/j.jrras.2024.101004,160,Journal of Radiation Research and Applied Sciences,Elsevier BV,2024,Evaluation of antimicrobial and antioxidant effects of silver nanoparticles synthesized with leaves of Lepidium draba L.,TRUE,TRUE,gold,160_1-s2.0-S1687850724001882-main.pdf,1
1266,Ag,0,Staphylococcus aureus,0,ATCC 29213,Biosynthesis using Gloeophyllum striatum,MIC,30,,,16.4,24,20.2,spherical,24,-27.4,water (sterile deionized),28,5760,AgNO3,5,21.5,6.1,https://www.sciencedirect.com/science/article/pii/S0304389421012802?via%3Dihub,10.1016/j.jhazmat.2021.126316,161,Journal of Hazardous Materials,Elsevier BV,2021,Antimicrobial activity and toxicological risk assessment of silver nanoparticles synthesized using an eco-friendly method with Gloeophyllum striatum,FALSE,TRUE,hybrid,161_1-s2.0-S0304389421012802-main.pdf,1
1267,Ag,0,Staphylococcus aureus,0,ATCC 43300,Biosynthesis using Gloeophyllum striatum,MIC,30,,,16.4,24,20.2,spherical,24,-27.4,water (sterile deionized),28,5760,AgNO3,5,21.5,6.1,https://www.sciencedirect.com/science/article/pii/S0304389421012802?via%3Dihub,10.1016/j.jhazmat.2021.126316,161,Journal of Hazardous Materials,Elsevier BV,2021,Antimicrobial activity and toxicological risk assessment of silver nanoparticles synthesized using an eco-friendly method with Gloeophyllum striatum,FALSE,TRUE,hybrid,161_1-s2.0-S0304389421012802-main.pdf,1
1268,Ag,0,Escherichia coli,0,ATCC 25922,Biosynthesis using Gloeophyllum striatum,MIC,15,,,16.4,24,20.2,spherical,24,-27.4,water (sterile deionized),28,5760,AgNO3,5,21.5,6.1,https://www.sciencedirect.com/science/article/pii/S0304389421012802?via%3Dihub,10.1016/j.jhazmat.2021.126316,161,Journal of Hazardous Materials,Elsevier BV,2021,Antimicrobial activity and toxicological risk assessment of silver nanoparticles synthesized using an eco-friendly method with Gloeophyllum striatum,FALSE,TRUE,hybrid,161_1-s2.0-S0304389421012802-main.pdf,1
1269,Ag,0,Pseudomonas aeruginosa,0,ATCC 27853,Biosynthesis using Gloeophyllum striatum,MIC,15,,,16.4,24,20.2,spherical,24,-27.4,water (sterile deionized),28,5760,AgNO3,5,21.5,6.1,https://www.sciencedirect.com/science/article/pii/S0304389421012802?via%3Dihub,10.1016/j.jhazmat.2021.126316,161,Journal of Hazardous Materials,Elsevier BV,2021,Antimicrobial activity and toxicological risk assessment of silver nanoparticles synthesized using an eco-friendly method with Gloeophyllum striatum,FALSE,TRUE,hybrid,161_1-s2.0-S0304389421012802-main.pdf,1
1270,Ag,0,Campylobacter jejuni,0,ATCC 33291,Biosynthesis using Gloeophyllum striatum,MIC,100,,,16.4,24,20.2,spherical,24,-27.4,water (sterile deionized),28,5760,AgNO3,5,21.5,6.1,https://www.sciencedirect.com/science/article/pii/S0304389421012802?via%3Dihub,10.1016/j.jhazmat.2021.126316,161,Journal of Hazardous Materials,Elsevier BV,2021,Antimicrobial activity and toxicological risk assessment of silver nanoparticles synthesized using an eco-friendly method with Gloeophyllum striatum,FALSE,TRUE,hybrid,161_1-s2.0-S0304389421012802-main.pdf,1
1271,Ag,0,Campylobacter jejuni,0,ATCC 33560,Biosynthesis using Gloeophyllum striatum,MIC,100,,,16.4,24,20.2,spherical,24,-27.4,water (sterile deionized),28,5760,AgNO3,5,21.5,6.1,https://www.sciencedirect.com/science/article/pii/S0304389421012802?via%3Dihub,10.1016/j.jhazmat.2021.126316,161,Journal of Hazardous Materials,Elsevier BV,2021,Antimicrobial activity and toxicological risk assessment of silver nanoparticles synthesized using an eco-friendly method with Gloeophyllum striatum,FALSE,TRUE,hybrid,161_1-s2.0-S0304389421012802-main.pdf,1
1272,Ag,0,Campylobacter jejuni,0,ATCC BAA 1153,Biosynthesis using Gloeophyllum striatum,MIC,100,,,16.4,24,20.2,spherical,24,-27.4,water (sterile deionized),28,5760,AgNO3,5,21.5,6.1,https://www.sciencedirect.com/science/article/pii/S0304389421012802?via%3Dihub,10.1016/j.jhazmat.2021.126316,161,Journal of Hazardous Materials,Elsevier BV,2021,Antimicrobial activity and toxicological risk assessment of silver nanoparticles synthesized using an eco-friendly method with Gloeophyllum striatum,FALSE,TRUE,hybrid,161_1-s2.0-S0304389421012802-main.pdf,1
1273,Ag,0,Listeria monocytogenes,0,ATCC 19115,Biosynthesis using Gloeophyllum striatum,MIC,100,,,16.4,24,20.2,spherical,24,-27.4,water (sterile deionized),28,5760,AgNO3,5,21.5,6.1,https://www.sciencedirect.com/science/article/pii/S0304389421012802?via%3Dihub,10.1016/j.jhazmat.2021.126316,161,Journal of Hazardous Materials,Elsevier BV,2021,Antimicrobial activity and toxicological risk assessment of silver nanoparticles synthesized using an eco-friendly method with Gloeophyllum striatum,FALSE,TRUE,hybrid,161_1-s2.0-S0304389421012802-main.pdf,1
1274,Ag,0,Staphylococcus aureus,0,ATCC 29213,Biosynthesis using Gloeophyllum striatum,MBC,70,,,16.4,24,20.2,spherical,24,-27.4,water (sterile deionized),28,5760,AgNO3,5,21.5,6.1,https://www.sciencedirect.com/science/article/pii/S0304389421012802?via%3Dihub,10.1016/j.jhazmat.2021.126316,161,Journal of Hazardous Materials,Elsevier BV,2021,Antimicrobial activity and toxicological risk assessment of silver nanoparticles synthesized using an eco-friendly method with Gloeophyllum striatum,FALSE,TRUE,hybrid,161_1-s2.0-S0304389421012802-main.pdf,1
1275,Ag,0,Staphylococcus aureus,0,ATCC 43300,Biosynthesis using Gloeophyllum striatum,MBC,30,,,16.4,24,20.2,spherical,24,-27.4,water (sterile deionized),28,5760,AgNO3,5,21.5,6.1,https://www.sciencedirect.com/science/article/pii/S0304389421012802?via%3Dihub,10.1016/j.jhazmat.2021.126316,161,Journal of Hazardous Materials,Elsevier BV,2021,Antimicrobial activity and toxicological risk assessment of silver nanoparticles synthesized using an eco-friendly method with Gloeophyllum striatum,FALSE,TRUE,hybrid,161_1-s2.0-S0304389421012802-main.pdf,1
1276,Ag,0,Escherichia coli,0,ATCC 25922,Biosynthesis using Gloeophyllum striatum,MBC,15,,,16.4,24,20.2,spherical,24,-27.4,water (sterile deionized),28,5760,AgNO3,5,21.5,6.1,https://www.sciencedirect.com/science/article/pii/S0304389421012802?via%3Dihub,10.1016/j.jhazmat.2021.126316,161,Journal of Hazardous Materials,Elsevier BV,2021,Antimicrobial activity and toxicological risk assessment of silver nanoparticles synthesized using an eco-friendly method with Gloeophyllum striatum,FALSE,TRUE,hybrid,161_1-s2.0-S0304389421012802-main.pdf,1
1277,Ag,0,Pseudomonas aeruginosa,0,ATCC 27853,Biosynthesis using Gloeophyllum striatum,MBC,15,,,16.4,24,20.2,spherical,24,-27.4,water (sterile deionized),28,5760,AgNO3,5,21.5,6.1,https://www.sciencedirect.com/science/article/pii/S0304389421012802?via%3Dihub,10.1016/j.jhazmat.2021.126316,161,Journal of Hazardous Materials,Elsevier BV,2021,Antimicrobial activity and toxicological risk assessment of silver nanoparticles synthesized using an eco-friendly method with Gloeophyllum striatum,FALSE,TRUE,hybrid,161_1-s2.0-S0304389421012802-main.pdf,1
1278,Ag,0,Campylobacter jejuni,0,ATCC 33291,Biosynthesis using Gloeophyllum striatum,MBC,100,,,16.4,24,20.2,spherical,24,-27.4,water (sterile deionized),28,5760,AgNO3,5,21.5,6.1,https://www.sciencedirect.com/science/article/pii/S0304389421012802?via%3Dihub,10.1016/j.jhazmat.2021.126316,161,Journal of Hazardous Materials,Elsevier BV,2021,Antimicrobial activity and toxicological risk assessment of silver nanoparticles synthesized using an eco-friendly method with Gloeophyllum striatum,FALSE,TRUE,hybrid,161_1-s2.0-S0304389421012802-main.pdf,1
1279,Ag,0,Campylobacter jejuni,0,ATCC 33560,Biosynthesis using Gloeophyllum striatum,MBC,100,,,16.4,24,20.2,spherical,24,-27.4,water (sterile deionized),28,5760,AgNO3,5,21.5,6.1,https://www.sciencedirect.com/science/article/pii/S0304389421012802?via%3Dihub,10.1016/j.jhazmat.2021.126316,161,Journal of Hazardous Materials,Elsevier BV,2021,Antimicrobial activity and toxicological risk assessment of silver nanoparticles synthesized using an eco-friendly method with Gloeophyllum striatum,FALSE,TRUE,hybrid,161_1-s2.0-S0304389421012802-main.pdf,1
1280,Ag,0,Campylobacter jejuni,0,ATCC BAA 1153,Biosynthesis using Gloeophyllum striatum,MBC,100,,,16.4,24,20.2,spherical,24,-27.4,water (sterile deionized),28,5760,AgNO3,5,21.5,6.1,https://www.sciencedirect.com/science/article/pii/S0304389421012802?via%3Dihub,10.1016/j.jhazmat.2021.126316,161,Journal of Hazardous Materials,Elsevier BV,2021,Antimicrobial activity and toxicological risk assessment of silver nanoparticles synthesized using an eco-friendly method with Gloeophyllum striatum,FALSE,TRUE,hybrid,161_1-s2.0-S0304389421012802-main.pdf,1
1281,Ag,0,Listeria monocytogenes,0,ATCC 19115,Biosynthesis using Gloeophyllum striatum,MBC,100,,,16.4,24,20.2,spherical,24,-27.4,water (sterile deionized),28,5760,AgNO3,5,21.5,6.1,https://www.sciencedirect.com/science/article/pii/S0304389421012802?via%3Dihub,10.1016/j.jhazmat.2021.126316,161,Journal of Hazardous Materials,Elsevier BV,2021,Antimicrobial activity and toxicological risk assessment of silver nanoparticles synthesized using an eco-friendly method with Gloeophyllum striatum,FALSE,TRUE,hybrid,161_1-s2.0-S0304389421012802-main.pdf,1
1282,Ag,0,Salmonella enterica,0,,Green synthesis using Syzygium aromaticum (clove),MIC,23,,,5,11,8,spherical,2,-28.1,ethanol,131,120,AgNO3,1,,,https://doi.org/10.1016/j.rechem.2022.100686,10.1016/j.rechem.2022.100686,162,Results in Chemistry,Elsevier BV,2023,Characterization of the biosynthesized Syzygium aromaticum-mediated silver nanoparticles and its antibacterial and antibiofilm activity in combination with bacteriophage,TRUE,TRUE,gold,162_1-s2.0-S2211715622004052-main.pdf,1
1283,Ag,0,Salmonella typhimurium,0,DT04NCTC13348,Green synthesis using Syzygium aromaticum (clove),MIC,22.5,,,5,11,8,spherical,2,-28.1,ethanol,131,120,AgNO3,1,,,https://doi.org/10.1016/j.rechem.2022.100686,10.1016/j.rechem.2022.100686,162,Results in Chemistry,Elsevier BV,2023,Characterization of the biosynthesized Syzygium aromaticum-mediated silver nanoparticles and its antibacterial and antibiofilm activity in combination with bacteriophage,TRUE,TRUE,gold,162_1-s2.0-S2211715622004052-main.pdf,1
1284,Ag,0,Escherichia coli,1,,Green synthesis using Pichia pastoris,MIC,3.15,,,10,30,20,spherical,24,-22.1,water (distilled),60,120,AgNO3,1,,,https://www.sciencedirect.com/science/article/pii/S2405844024016955?via%3Dihub,10.1016/j.heliyon.2024.e25664,163,Heliyon,Elsevier BV,2024,Antibacterial applications of biologically synthesized Pichia pastoris silver nanoparticles,TRUE,TRUE,gold,163_1-s2.0-S2405844024016955-main.pdf,1
1285,Ag,0,Staphylococcus aureus,1,,Green synthesis using Pichia pastoris,MIC,3.15,,,10,30,20,spherical,24,-22.1,water (distilled),60,120,AgNO3,1,,,https://www.sciencedirect.com/science/article/pii/S2405844024016955?via%3Dihub,10.1016/j.heliyon.2024.e25664,163,Heliyon,Elsevier BV,2024,Antibacterial applications of biologically synthesized Pichia pastoris silver nanoparticles,TRUE,TRUE,gold,163_1-s2.0-S2405844024016955-main.pdf,1
1286,Ag,0,Pseudomonas aeruginosa,1,,Green synthesis using Pichia pastoris,MIC,6.25,,,10,30,20,spherical,24,-22.1,water (distilled),60,120,AgNO3,1,,,https://www.sciencedirect.com/science/article/pii/S2405844024016955?via%3Dihub,10.1016/j.heliyon.2024.e25664,163,Heliyon,Elsevier BV,2024,Antibacterial applications of biologically synthesized Pichia pastoris silver nanoparticles,TRUE,TRUE,gold,163_1-s2.0-S2405844024016955-main.pdf,1
1287,Ag,0,Klebsiella pneumoniae,1,,Green synthesis using Pichia pastoris,MIC,1.56,,,10,30,20,spherical,24,-22.1,water (distilled),60,120,AgNO3,1,,,https://www.sciencedirect.com/science/article/pii/S2405844024016955?via%3Dihub,10.1016/j.heliyon.2024.e25664,163,Heliyon,Elsevier BV,2024,Antibacterial applications of biologically synthesized Pichia pastoris silver nanoparticles,TRUE,TRUE,gold,163_1-s2.0-S2405844024016955-main.pdf,1
1288,Ag,1,Staphylococcus aureus,0,,Green synthesis using Piriformospora indica,MIC,45,,,,,,ellipsoidal,18,,water (double-distilled),25,120,AgNO3,1,,,https://www.sciencedirect.com/science/article/pii/S1018364721004110?via%3Dihub,10.1016/j.jksus.2021.101749,112,Journal of King Saud University - Science,Elsevier BV,2022,Preparation and antibacterial application of hydroxyapatite doped Silver nanoparticles derived from chicken bone,TRUE,TRUE,gold,112_1-s2.0-S1018364721004110-main.pdf,1
1289,Ag,1,Klebsiella pneumoniae,0,,Green synthesis using Piriformospora indica,MIC,49,,,,,,ellipsoidal,18,,water (double-distilled),25,120,AgNO3,1,,,https://www.sciencedirect.com/science/article/pii/S1018364721004110?via%3Dihub,10.1016/j.jksus.2021.101749,112,Journal of King Saud University - Science,Elsevier BV,2022,Preparation and antibacterial application of hydroxyapatite doped Silver nanoparticles derived from chicken bone,TRUE,TRUE,gold,112_1-s2.0-S1018364721004110-main.pdf,1
1290,Ag,1,Streptococcus pyogenes,0,,Green synthesis using Piriformospora indica,MIC,63,,,,,,ellipsoidal,18,,water (double-distilled),25,120,AgNO3,1,,,https://www.sciencedirect.com/science/article/pii/S1018364721004110?via%3Dihub,10.1016/j.jksus.2021.101749,112,Journal of King Saud University - Science,Elsevier BV,2022,Preparation and antibacterial application of hydroxyapatite doped Silver nanoparticles derived from chicken bone,TRUE,TRUE,gold,112_1-s2.0-S1018364721004110-main.pdf,1
1291,Ag,1,Escherichia coli,0,,Green synthesis using Piriformospora indica,MIC,72,,,,,,ellipsoidal,18,,water (double-distilled),25,120,AgNO3,1,,,https://www.sciencedirect.com/science/article/pii/S1018364721004110?via%3Dihub,10.1016/j.jksus.2021.101749,112,Journal of King Saud University - Science,Elsevier BV,2022,Preparation and antibacterial application of hydroxyapatite doped Silver nanoparticles derived from chicken bone,TRUE,TRUE,gold,112_1-s2.0-S1018364721004110-main.pdf,1
1292,Ag,1,Bacillus cereus,0,,Green synthesis using Piriformospora indica,MIC,46,,,,,,ellipsoidal,18,,water (double-distilled),25,120,AgNO3,1,,,https://www.sciencedirect.com/science/article/pii/S1018364721004110?via%3Dihub,10.1016/j.jksus.2021.101749,112,Journal of King Saud University - Science,Elsevier BV,2022,Preparation and antibacterial application of hydroxyapatite doped Silver nanoparticles derived from chicken bone,TRUE,TRUE,gold,112_1-s2.0-S1018364721004110-main.pdf,1
1293,Ag,1,Enterobacter aerogenes,0,,Green synthesis using Piriformospora indica,MIC,89,,,,,,ellipsoidal,18,,water (double-distilled),25,120,AgNO3,1,,,https://www.sciencedirect.com/science/article/pii/S1018364721004110?via%3Dihub,10.1016/j.jksus.2021.101749,112,Journal of King Saud University - Science,Elsevier BV,2022,Preparation and antibacterial application of hydroxyapatite doped Silver nanoparticles derived from chicken bone,TRUE,TRUE,gold,112_1-s2.0-S1018364721004110-main.pdf,1
1294,Ag,1,Staphylococcus aureus,0,,Green synthesis using Piriformospora indica,MIC,49,,,,,,ellipsoidal,18,,water (double-distilled),25,120,AgNO3,1,,,https://www.sciencedirect.com/science/article/pii/S1018364721004110?via%3Dihub,10.1016/j.jksus.2021.101749,112,Journal of King Saud University - Science,Elsevier BV,2022,Preparation and antibacterial application of hydroxyapatite doped Silver nanoparticles derived from chicken bone,TRUE,TRUE,gold,112_1-s2.0-S1018364721004110-main.pdf,1
1295,Ag,1,Klebsiella pneumoniae,0,,Green synthesis using Piriformospora indica,MIC,53,,,,,,ellipsoidal,18,,water (double-distilled),25,120,AgNO3,1,,,https://www.sciencedirect.com/science/article/pii/S1018364721004110?via%3Dihub,10.1016/j.jksus.2021.101749,112,Journal of King Saud University - Science,Elsevier BV,2022,Preparation and antibacterial application of hydroxyapatite doped Silver nanoparticles derived from chicken bone,TRUE,TRUE,gold,112_1-s2.0-S1018364721004110-main.pdf,1
1296,Ag,1,Streptococcus pyogenes,0,,Green synthesis using Piriformospora indica,MIC,68,,,,,,ellipsoidal,18,,water (double-distilled),25,120,AgNO3,1,,,https://www.sciencedirect.com/science/article/pii/S1018364721004110?via%3Dihub,10.1016/j.jksus.2021.101749,112,Journal of King Saud University - Science,Elsevier BV,2022,Preparation and antibacterial application of hydroxyapatite doped Silver nanoparticles derived from chicken bone,TRUE,TRUE,gold,112_1-s2.0-S1018364721004110-main.pdf,1
1297,Ag,1,Escherichia coli,0,,Green synthesis using Piriformospora indica,MIC,79,,,,,,ellipsoidal,18,,water (double-distilled),25,120,AgNO3,1,,,https://www.sciencedirect.com/science/article/pii/S1018364721004110?via%3Dihub,10.1016/j.jksus.2021.101749,112,Journal of King Saud University - Science,Elsevier BV,2022,Preparation and antibacterial application of hydroxyapatite doped Silver nanoparticles derived from chicken bone,TRUE,TRUE,gold,112_1-s2.0-S1018364721004110-main.pdf,1
1298,Ag,1,Bacillus cereus,0,,Green synthesis using Piriformospora indica,MIC,68,,,,,,ellipsoidal,18,,water (double-distilled),25,120,AgNO3,1,,,https://www.sciencedirect.com/science/article/pii/S1018364721004110?via%3Dihub,10.1016/j.jksus.2021.101749,112,Journal of King Saud University - Science,Elsevier BV,2022,Preparation and antibacterial application of hydroxyapatite doped Silver nanoparticles derived from chicken bone,TRUE,TRUE,gold,112_1-s2.0-S1018364721004110-main.pdf,1
1299,Ag,1,Enterobacter aerogenes,0,,Green synthesis using Piriformospora indica,MIC,104,,,,,,ellipsoidal,18,,water (double-distilled),25,120,AgNO3,1,,,https://www.sciencedirect.com/science/article/pii/S1018364721004110?via%3Dihub,10.1016/j.jksus.2021.101749,112,Journal of King Saud University - Science,Elsevier BV,2022,Preparation and antibacterial application of hydroxyapatite doped Silver nanoparticles derived from chicken bone,TRUE,TRUE,gold,112_1-s2.0-S1018364721004110-main.pdf,1
1300,Ag,0,Pseudomonas aeruginosa,0,PAO1,Chemical synthesis using sodium borohydride,MIC,5.65,,,1.41,2.33,1.87,,24,,water (Milli-Q),-2,120,AgNO3,20,,,https://pubs.rsc.org/en/content/articlelanding/2019/na/c9na00017h,10.1039/c9na00017h,164,Nanoscale Advances,Royal Society of Chemistry (RSC),2019,The interplay between size and valence state on the antibacterial activity of sub-10 nm silver nanoparticles,TRUE,TRUE,gold,164_c9na00017h.pdf,1
1301,Ag,0,Staphylococcus epidermidis,0,ATCC 190918,Chemical synthesis using sodium borohydride,MIC,5.65,,,1.41,2.33,1.87,,24,,water (Milli-Q),-2,120,AgNO3,20,,,https://pubs.rsc.org/en/content/articlelanding/2019/na/c9na00017h,10.1039/c9na00017h,164,Nanoscale Advances,Royal Society of Chemistry (RSC),2019,The interplay between size and valence state on the antibacterial activity of sub-10 nm silver nanoparticles,TRUE,TRUE,gold,164_c9na00017h.pdf,1
1302,Ag,0,Escherichia coli,0,10P50,Chemical synthesis using sodium borohydride,MIC,22.5,,,1.41,2.33,1.87,,24,,water (Milli-Q),-2,120,AgNO3,20,,,https://pubs.rsc.org/en/content/articlelanding/2019/na/c9na00017h,10.1039/c9na00017h,164,Nanoscale Advances,Royal Society of Chemistry (RSC),2019,The interplay between size and valence state on the antibacterial activity of sub-10 nm silver nanoparticles,TRUE,TRUE,gold,164_c9na00017h.pdf,1
1303,Ag,0,Staphylococcus aureus,1,MRSA ATCC 19606,Chemical synthesis using sodium borohydride,MIC,45,,,1.41,2.33,1.87,,24,,water (Milli-Q),-2,120,AgNO3,20,,,https://pubs.rsc.org/en/content/articlelanding/2019/na/c9na00017h,10.1039/c9na00017h,164,Nanoscale Advances,Royal Society of Chemistry (RSC),2019,The interplay between size and valence state on the antibacterial activity of sub-10 nm silver nanoparticles,TRUE,TRUE,gold,164_c9na00017h.pdf,1
1304,Ag,0,Staphylococcus aureus,0,MSSA ATCC 25923,Chemical synthesis using sodium borohydride,MIC,45,,,1.41,2.33,1.87,,24,,water (Milli-Q),-2,120,AgNO3,20,,,https://pubs.rsc.org/en/content/articlelanding/2019/na/c9na00017h,10.1039/c9na00017h,164,Nanoscale Advances,Royal Society of Chemistry (RSC),2019,The interplay between size and valence state on the antibacterial activity of sub-10 nm silver nanoparticles,TRUE,TRUE,gold,164_c9na00017h.pdf,1
1305,Ag,0,Staphylococcus aureus,1,MRSA ATCC 700698,Green synthesis using quinoa,MIC,37,,,9.7,40.1,24.9,cubic,18,,water (deionized),100,120,AgNO3,,,,https://www.sciencedirect.com/science/article/pii/S2590156724000173?via%3Dihub,10.1016/j.ijpx.2024.100245,165,International Journal of Pharmaceutics: X,Elsevier BV,2024,Formulation and evaluation of azithromycin-loaded silver nanoparticles for the treatment of infected wounds,TRUE,TRUE,gold,165_1-s2.0-S2590156724000173-main.pdf,1
1306,Ag,0,Escherichia coli,0,ATCC 25416,Green synthesis using quinoa,MIC,43,,,9.7,40.1,24.9,cubic,18,,water (deionized),100,120,AgNO3,,,,https://www.sciencedirect.com/science/article/pii/S2590156724000173?via%3Dihub,10.1016/j.ijpx.2024.100245,165,International Journal of Pharmaceutics: X,Elsevier BV,2024,Formulation and evaluation of azithromycin-loaded silver nanoparticles for the treatment of infected wounds,TRUE,TRUE,gold,165_1-s2.0-S2590156724000173-main.pdf,1
1307,Ag,1,Staphylococcus aureus,1,MRSA ATCC 700698,Green synthesis using quinoa,MIC,13,,,25,44.4,34.7,cubic,18,,water (deionized),100,120,AgNO3,,,,https://www.sciencedirect.com/science/article/pii/S2590156724000173?via%3Dihub,10.1016/j.ijpx.2024.100245,165,International Journal of Pharmaceutics: X,Elsevier BV,2024,Formulation and evaluation of azithromycin-loaded silver nanoparticles for the treatment of infected wounds,TRUE,TRUE,gold,165_1-s2.0-S2590156724000173-main.pdf,1
1308,Ag,1,Escherichia coli,0,ATCC 25416,Green synthesis using quinoa,MIC,18,,,25,44.4,34.7,cubic,18,,water (deionized),100,120,AgNO3,,,,https://www.sciencedirect.com/science/article/pii/S2590156724000173?via%3Dihub,10.1016/j.ijpx.2024.100245,165,International Journal of Pharmaceutics: X,Elsevier BV,2024,Formulation and evaluation of azithromycin-loaded silver nanoparticles for the treatment of infected wounds,TRUE,TRUE,gold,165_1-s2.0-S2590156724000173-main.pdf,1
1309,Ag,0,Staphylococcus aureus,0,,Green synthesis using Rumex hastatus,MIC,0.2,,,,,77,spherical,,,water,,120,AgNO3,20,,,https://www.sciencedirect.com/science/article/pii/S1018364721002494?via%3Dihub#s0080,10.1016/j.jksus.2021.101587,166,Journal of King Saud University - Science,Elsevier BV,2021,Rumex hastatus derived silver nanoparticles development and their potential applications as hepatic-protection agent along with antimicrobial activity,TRUE,TRUE,gold,166_1-s2.0-S1018364721002494-main.pdf,1
1310,Ag,0,Escherichia coli,0,,Green synthesis using Rumex hastatus,MIC,0.4,,,,,77,spherical,,,water,,120,AgNO3,20,,,https://www.sciencedirect.com/science/article/pii/S1018364721002494?via%3Dihub#s0080,10.1016/j.jksus.2021.101587,166,Journal of King Saud University - Science,Elsevier BV,2021,Rumex hastatus derived silver nanoparticles development and their potential applications as hepatic-protection agent along with antimicrobial activity,TRUE,TRUE,gold,166_1-s2.0-S1018364721002494-main.pdf,1
1311,Ag,0,Salmonella gallinarum,0,,Green synthesis using Rumex hastatus,MIC,1,,,,,77,spherical,,,water,,120,AgNO3,20,,,https://www.sciencedirect.com/science/article/pii/S1018364721002494?via%3Dihub#s0080,10.1016/j.jksus.2021.101587,166,Journal of King Saud University - Science,Elsevier BV,2021,Rumex hastatus derived silver nanoparticles development and their potential applications as hepatic-protection agent along with antimicrobial activity,TRUE,TRUE,gold,166_1-s2.0-S1018364721002494-main.pdf,1
1312,Ag,0,Klebsiella pneumoniae,0,,Green synthesis using Rumex hastatus,MIC,0.6,,,,,77,spherical,,,water,,120,AgNO3,20,,,https://www.sciencedirect.com/science/article/pii/S1018364721002494?via%3Dihub#s0080,10.1016/j.jksus.2021.101587,166,Journal of King Saud University - Science,Elsevier BV,2021,Rumex hastatus derived silver nanoparticles development and their potential applications as hepatic-protection agent along with antimicrobial activity,TRUE,TRUE,gold,166_1-s2.0-S1018364721002494-main.pdf,1
1313,Ag,0,Enterobacter aerogenes,0,,Green synthesis using Rumex hastatus,MIC,2,,,,,77,spherical,,,water,,120,AgNO3,20,,,https://www.sciencedirect.com/science/article/pii/S1018364721002494?via%3Dihub#s0080,10.1016/j.jksus.2021.101587,166,Journal of King Saud University - Science,Elsevier BV,2021,Rumex hastatus derived silver nanoparticles development and their potential applications as hepatic-protection agent along with antimicrobial activity,TRUE,TRUE,gold,166_1-s2.0-S1018364721002494-main.pdf,1
1314,Ag,0,Pseudomonas aeruginosa,0,,Green synthesis using Rumex hastatus,MIC,0.8,,,,,77,spherical,,,water,,120,AgNO3,20,,,https://www.sciencedirect.com/science/article/pii/S1018364721002494?via%3Dihub#s0080,10.1016/j.jksus.2021.101587,166,Journal of King Saud University - Science,Elsevier BV,2021,Rumex hastatus derived silver nanoparticles development and their potential applications as hepatic-protection agent along with antimicrobial activity,TRUE,TRUE,gold,166_1-s2.0-S1018364721002494-main.pdf,1
1315,Ag,0,Micrococcus lotus,0,,Green synthesis using Rumex hastatus,MIC,3,,,,,77,spherical,,,water,,120,AgNO3,20,,,https://www.sciencedirect.com/science/article/pii/S1018364721002494?via%3Dihub#s0080,10.1016/j.jksus.2021.101587,166,Journal of King Saud University - Science,Elsevier BV,2021,Rumex hastatus derived silver nanoparticles development and their potential applications as hepatic-protection agent along with antimicrobial activity,TRUE,TRUE,gold,166_1-s2.0-S1018364721002494-main.pdf,1
1316,Ag,0,Bacillus brevis,0,,Green synthesis using Rumex hastatus,MIC,0.9,,,,,77,spherical,,,water,,120,AgNO3,20,,,https://www.sciencedirect.com/science/article/pii/S1018364721002494?via%3Dihub#s0080,10.1016/j.jksus.2021.101587,166,Journal of King Saud University - Science,Elsevier BV,2021,Rumex hastatus derived silver nanoparticles development and their potential applications as hepatic-protection agent along with antimicrobial activity,TRUE,TRUE,gold,166_1-s2.0-S1018364721002494-main.pdf,1
1317,Ag,1,Staphylococcus aureus,0,ATCC 29213,Green synthesis using Sambucus ebulus,MIC,1.5,,,35,50,42.5,spherical,24,-19.1,water (deionized),25,120,AgNO3,20,100,10.5,https://www.sciencedirect.com/science/article/pii/S1878535221005402?via%3Dihub,10.1016/j.arabjc.2021.103525,167,Arabian Journal of Chemistry,Elsevier BV,2022,Sustainable green synthesis of silver nanoparticles using Sambucus ebulus phenolic extract (AgNPs@SEE): Optimization and assessment of photocatalytic degradation of methyl orange and their in vitro antibacterial and anticancer activity,TRUE,TRUE,gold,167_1-s2.0-S1878535221005402-main.pdf,1
1318,Ag,1,Enterococcus faecalis,0,ATCC 29212,Green synthesis using Sambucus ebulus,MIC,50,,,35,50,42.5,spherical,24,-19.1,water (deionized),25,120,AgNO3,20,100,10.5,https://www.sciencedirect.com/science/article/pii/S1878535221005402?via%3Dihub,10.1016/j.arabjc.2021.103525,167,Arabian Journal of Chemistry,Elsevier BV,2022,Sustainable green synthesis of silver nanoparticles using Sambucus ebulus phenolic extract (AgNPs@SEE): Optimization and assessment of photocatalytic degradation of methyl orange and their in vitro antibacterial and anticancer activity,TRUE,TRUE,gold,167_1-s2.0-S1878535221005402-main.pdf,1
1319,Ag,1,Pseudomonas aeruginosa,0,ATCC 27853,Green synthesis using Sambucus ebulus,MIC,6.25,,,35,50,42.5,spherical,24,-19.1,water (deionized),25,120,AgNO3,20,100,10.5,https://www.sciencedirect.com/science/article/pii/S1878535221005402?via%3Dihub,10.1016/j.arabjc.2021.103525,167,Arabian Journal of Chemistry,Elsevier BV,2022,Sustainable green synthesis of silver nanoparticles using Sambucus ebulus phenolic extract (AgNPs@SEE): Optimization and assessment of photocatalytic degradation of methyl orange and their in vitro antibacterial and anticancer activity,TRUE,TRUE,gold,167_1-s2.0-S1878535221005402-main.pdf,1
1320,Ag,1,Acinetobacter baumannii,0,ATCC 19606,Green synthesis using Sambucus ebulus,MIC,3.66,,,35,50,42.5,spherical,24,-19.1,water (deionized),25,120,AgNO3,20,100,10.5,https://www.sciencedirect.com/science/article/pii/S1878535221005402?via%3Dihub,10.1016/j.arabjc.2021.103525,167,Arabian Journal of Chemistry,Elsevier BV,2022,Sustainable green synthesis of silver nanoparticles using Sambucus ebulus phenolic extract (AgNPs@SEE): Optimization and assessment of photocatalytic degradation of methyl orange and their in vitro antibacterial and anticancer activity,TRUE,TRUE,gold,167_1-s2.0-S1878535221005402-main.pdf,1
1321,Ag,1,Escherichia coli,0,ATCC 25922,Green synthesis using Sambucus ebulus,MIC,3.66,,,35,50,42.5,spherical,24,-19.1,water (deionized),25,120,AgNO3,20,100,10.5,https://www.sciencedirect.com/science/article/pii/S1878535221005402?via%3Dihub,10.1016/j.arabjc.2021.103525,167,Arabian Journal of Chemistry,Elsevier BV,2022,Sustainable green synthesis of silver nanoparticles using Sambucus ebulus phenolic extract (AgNPs@SEE): Optimization and assessment of photocatalytic degradation of methyl orange and their in vitro antibacterial and anticancer activity,TRUE,TRUE,gold,167_1-s2.0-S1878535221005402-main.pdf,1
1322,Ag,1,Klebsiella pneumoniae,0,ATCC 700603,Green synthesis using Sambucus ebulus,MIC,3.66,,,35,50,42.5,spherical,24,-19.1,water (deionized),25,120,AgNO3,20,100,10.5,https://www.sciencedirect.com/science/article/pii/S1878535221005402?via%3Dihub,10.1016/j.arabjc.2021.103525,167,Arabian Journal of Chemistry,Elsevier BV,2022,Sustainable green synthesis of silver nanoparticles using Sambucus ebulus phenolic extract (AgNPs@SEE): Optimization and assessment of photocatalytic degradation of methyl orange and their in vitro antibacterial and anticancer activity,TRUE,TRUE,gold,167_1-s2.0-S1878535221005402-main.pdf,1
1323,Ag,1,Proteus mirabilis,0,ATCC 25933,Green synthesis using Sambucus ebulus,MIC,6.25,,,35,50,42.5,spherical,24,-19.1,water (deionized),25,120,AgNO3,20,100,10.5,https://www.sciencedirect.com/science/article/pii/S1878535221005402?via%3Dihub,10.1016/j.arabjc.2021.103525,167,Arabian Journal of Chemistry,Elsevier BV,2022,Sustainable green synthesis of silver nanoparticles using Sambucus ebulus phenolic extract (AgNPs@SEE): Optimization and assessment of photocatalytic degradation of methyl orange and their in vitro antibacterial and anticancer activity,TRUE,TRUE,gold,167_1-s2.0-S1878535221005402-main.pdf,1
1324,Ag,1,Staphylococcus aureus,1,clinical isolate,Green synthesis using Sambucus ebulus,MIC,25,,,35,50,42.5,spherical,24,-19.1,water (deionized),25,120,AgNO3,20,100,10.5,https://www.sciencedirect.com/science/article/pii/S1878535221005402?via%3Dihub,10.1016/j.arabjc.2021.103525,167,Arabian Journal of Chemistry,Elsevier BV,2022,Sustainable green synthesis of silver nanoparticles using Sambucus ebulus phenolic extract (AgNPs@SEE): Optimization and assessment of photocatalytic degradation of methyl orange and their in vitro antibacterial and anticancer activity,TRUE,TRUE,gold,167_1-s2.0-S1878535221005402-main.pdf,1
1325,Ag,1,Enterococcus faecalis,1,clinical isolate,Green synthesis using Sambucus ebulus,MIC,100,,,35,50,42.5,spherical,24,-19.1,water (deionized),25,120,AgNO3,20,100,10.5,https://www.sciencedirect.com/science/article/pii/S1878535221005402?via%3Dihub,10.1016/j.arabjc.2021.103525,167,Arabian Journal of Chemistry,Elsevier BV,2022,Sustainable green synthesis of silver nanoparticles using Sambucus ebulus phenolic extract (AgNPs@SEE): Optimization and assessment of photocatalytic degradation of methyl orange and their in vitro antibacterial and anticancer activity,TRUE,TRUE,gold,167_1-s2.0-S1878535221005402-main.pdf,1
1326,Ag,1,Pseudomonas aeruginosa,1,clinical isolate,Green synthesis using Sambucus ebulus,MIC,1.5,,,35,50,42.5,spherical,24,-19.1,water (deionized),25,120,AgNO3,20,100,10.5,https://www.sciencedirect.com/science/article/pii/S1878535221005402?via%3Dihub,10.1016/j.arabjc.2021.103525,167,Arabian Journal of Chemistry,Elsevier BV,2022,Sustainable green synthesis of silver nanoparticles using Sambucus ebulus phenolic extract (AgNPs@SEE): Optimization and assessment of photocatalytic degradation of methyl orange and their in vitro antibacterial and anticancer activity,TRUE,TRUE,gold,167_1-s2.0-S1878535221005402-main.pdf,1
1327,Ag,1,Acinetobacter baumannii,1,clinical isolate,Green synthesis using Sambucus ebulus,MIC,3.125,,,35,50,42.5,spherical,24,-19.1,water (deionized),25,120,AgNO3,20,100,10.5,https://www.sciencedirect.com/science/article/pii/S1878535221005402?via%3Dihub,10.1016/j.arabjc.2021.103525,167,Arabian Journal of Chemistry,Elsevier BV,2022,Sustainable green synthesis of silver nanoparticles using Sambucus ebulus phenolic extract (AgNPs@SEE): Optimization and assessment of photocatalytic degradation of methyl orange and their in vitro antibacterial and anticancer activity,TRUE,TRUE,gold,167_1-s2.0-S1878535221005402-main.pdf,1
1328,Ag,1,Escherichia coli,1,clinical isolate,Green synthesis using Sambucus ebulus,MIC,3.125,,,35,50,42.5,spherical,24,-19.1,water (deionized),25,120,AgNO3,20,100,10.5,https://www.sciencedirect.com/science/article/pii/S1878535221005402?via%3Dihub,10.1016/j.arabjc.2021.103525,167,Arabian Journal of Chemistry,Elsevier BV,2022,Sustainable green synthesis of silver nanoparticles using Sambucus ebulus phenolic extract (AgNPs@SEE): Optimization and assessment of photocatalytic degradation of methyl orange and their in vitro antibacterial and anticancer activity,TRUE,TRUE,gold,167_1-s2.0-S1878535221005402-main.pdf,1
1329,Ag,1,Klebsiella pneumoniae,1,clinical isolate,Green synthesis using Sambucus ebulus,MIC,50,,,35,50,42.5,spherical,24,-19.1,water (deionized),25,120,AgNO3,20,100,10.5,https://www.sciencedirect.com/science/article/pii/S1878535221005402?via%3Dihub,10.1016/j.arabjc.2021.103525,167,Arabian Journal of Chemistry,Elsevier BV,2022,Sustainable green synthesis of silver nanoparticles using Sambucus ebulus phenolic extract (AgNPs@SEE): Optimization and assessment of photocatalytic degradation of methyl orange and their in vitro antibacterial and anticancer activity,TRUE,TRUE,gold,167_1-s2.0-S1878535221005402-main.pdf,1
1330,Ag,1,Proteus mirabilis,1,clinical isolate,Green synthesis using Sambucus ebulus,MIC,6.25,,,35,50,42.5,spherical,24,-19.1,water (deionized),25,120,AgNO3,20,100,10.5,https://www.sciencedirect.com/science/article/pii/S1878535221005402?via%3Dihub,10.1016/j.arabjc.2021.103525,167,Arabian Journal of Chemistry,Elsevier BV,2022,Sustainable green synthesis of silver nanoparticles using Sambucus ebulus phenolic extract (AgNPs@SEE): Optimization and assessment of photocatalytic degradation of methyl orange and their in vitro antibacterial and anticancer activity,TRUE,TRUE,gold,167_1-s2.0-S1878535221005402-main.pdf,1
1331,Ag,1,Staphylococcus aureus,0,ATCC 29213,Green synthesis using Sambucus ebulus,MBC,50,,,35,50,42.5,spherical,24,-19.1,water (deionized),25,120,AgNO3,20,100,10.5,https://www.sciencedirect.com/science/article/pii/S1878535221005402?via%3Dihub,10.1016/j.arabjc.2021.103525,167,Arabian Journal of Chemistry,Elsevier BV,2022,Sustainable green synthesis of silver nanoparticles using Sambucus ebulus phenolic extract (AgNPs@SEE): Optimization and assessment of photocatalytic degradation of methyl orange and their in vitro antibacterial and anticancer activity,TRUE,TRUE,gold,167_1-s2.0-S1878535221005402-main.pdf,1
1332,Ag,1,Enterococcus faecalis,0,ATCC 29212,Green synthesis using Sambucus ebulus,MBC,200,,,35,50,42.5,spherical,24,-19.1,water (deionized),25,120,AgNO3,20,100,10.5,https://www.sciencedirect.com/science/article/pii/S1878535221005402?via%3Dihub,10.1016/j.arabjc.2021.103525,167,Arabian Journal of Chemistry,Elsevier BV,2022,Sustainable green synthesis of silver nanoparticles using Sambucus ebulus phenolic extract (AgNPs@SEE): Optimization and assessment of photocatalytic degradation of methyl orange and their in vitro antibacterial and anticancer activity,TRUE,TRUE,gold,167_1-s2.0-S1878535221005402-main.pdf,1
1333,Ag,1,Pseudomonas aeruginosa,0,ATCC 27853,Green synthesis using Sambucus ebulus,MBC,200,,,35,50,42.5,spherical,24,-19.1,water (deionized),25,120,AgNO3,20,100,10.5,https://www.sciencedirect.com/science/article/pii/S1878535221005402?via%3Dihub,10.1016/j.arabjc.2021.103525,167,Arabian Journal of Chemistry,Elsevier BV,2022,Sustainable green synthesis of silver nanoparticles using Sambucus ebulus phenolic extract (AgNPs@SEE): Optimization and assessment of photocatalytic degradation of methyl orange and their in vitro antibacterial and anticancer activity,TRUE,TRUE,gold,167_1-s2.0-S1878535221005402-main.pdf,1
1334,Ag,1,Acinetobacter baumannii,0,ATCC 19606,Green synthesis using Sambucus ebulus,MBC,100,,,35,50,42.5,spherical,24,-19.1,water (deionized),25,120,AgNO3,20,100,10.5,https://www.sciencedirect.com/science/article/pii/S1878535221005402?via%3Dihub,10.1016/j.arabjc.2021.103525,167,Arabian Journal of Chemistry,Elsevier BV,2022,Sustainable green synthesis of silver nanoparticles using Sambucus ebulus phenolic extract (AgNPs@SEE): Optimization and assessment of photocatalytic degradation of methyl orange and their in vitro antibacterial and anticancer activity,TRUE,TRUE,gold,167_1-s2.0-S1878535221005402-main.pdf,1
1335,Ag,1,Escherichia coli,0,ATCC 25922,Green synthesis using Sambucus ebulus,MBC,50,,,35,50,42.5,spherical,24,-19.1,water (deionized),25,120,AgNO3,20,100,10.5,https://www.sciencedirect.com/science/article/pii/S1878535221005402?via%3Dihub,10.1016/j.arabjc.2021.103525,167,Arabian Journal of Chemistry,Elsevier BV,2022,Sustainable green synthesis of silver nanoparticles using Sambucus ebulus phenolic extract (AgNPs@SEE): Optimization and assessment of photocatalytic degradation of methyl orange and their in vitro antibacterial and anticancer activity,TRUE,TRUE,gold,167_1-s2.0-S1878535221005402-main.pdf,1
