Repository: anastasiavepreva/ChemX

# ChemX: A Collection of Chemistry Datasets for Benchmarking Automated Information Extraction

## Abstract

ChemX is a collection of 10 manually curated benchmarking datasets developed to support robust automated information extraction in chemistry. It spans two major domains — **nanomaterials** and **small molecules** — and enables evaluation across multiple modalities including text, tables, and figures.

ChemX is designed to benchmark large language models and multi-agent systems in real-world chemical contexts, emphasizing reproducibility, schema-based annotation, and domain-specific validation.

File: data/datasets/seltox.csv (part 16 of 39)
sn,np,coating,bacteria,mdr,strain,np_synthesis,method,mic_np_µg_ml,concentration,zoi_np_mm,np_size_min_nm,np_size_max_nm,np_size_avg_nm,shape,time_set_hours,zeta_potential_mV,solvent_for_extract,temperature_for_extract_C,duration_preparing_extract_min,precursor_of_np,concentration_of_precursor_mM,hydrodynamic_diameter_nm,ph_during_synthesis,reference,doi,article_list,journal_name,publisher,year,title,journal_is_oa,is_oa,oa_status,pdf,access
1336,Ag,1,Klebsiella pneumoniae,0,ATCC 700603,Green synthesis using Sambucus ebulus,MBC,100,,,35,50,42.5,spherical,24,-19.1,water (deionized),25,120,AgNO3,20,100,10.5,https://www.sciencedirect.com/science/article/pii/S1878535221005402?via%3Dihub,10.1016/j.arabjc.2021.103525,167,Arabian Journal of Chemistry,Elsevier BV,2022,Sustainable green synthesis of silver nanoparticles using Sambucus ebulus phenolic extract (AgNPs@SEE): Optimization and assessment of photocatalytic degradation of methyl orange and their in vitro antibacterial and anticancer activity,TRUE,TRUE,gold,167_1-s2.0-S1878535221005402-main.pdf,1
1337,Ag,1,Proteus mirabilis,0,ATCC 25933,Green synthesis using Sambucus ebulus,MBC,12.5,,,35,50,42.5,spherical,24,-19.1,water (deionized),25,120,AgNO3,20,100,10.5,https://www.sciencedirect.com/science/article/pii/S1878535221005402?via%3Dihub,10.1016/j.arabjc.2021.103525,167,Arabian Journal of Chemistry,Elsevier BV,2022,Sustainable green synthesis of silver nanoparticles using Sambucus ebulus phenolic extract (AgNPs@SEE): Optimization and assessment of photocatalytic degradation of methyl orange and their in vitro antibacterial and anticancer activity,TRUE,TRUE,gold,167_1-s2.0-S1878535221005402-main.pdf,1
1338,Ag,1,Staphylococcus aureus,1,clinical isolate,Green synthesis using Sambucus ebulus,MBC,400,,,35,50,42.5,spherical,24,-19.1,water (deionized),25,120,AgNO3,20,100,10.5,https://www.sciencedirect.com/science/article/pii/S1878535221005402?via%3Dihub,10.1016/j.arabjc.2021.103525,167,Arabian Journal of Chemistry,Elsevier BV,2022,Sustainable green synthesis of silver nanoparticles using Sambucus ebulus phenolic extract (AgNPs@SEE): Optimization and assessment of photocatalytic degradation of methyl orange and their in vitro antibacterial and anticancer activity,TRUE,TRUE,gold,167_1-s2.0-S1878535221005402-main.pdf,1
1339,Ag,1,Enterococcus faecalis,1,clinical isolate,Green synthesis using Sambucus ebulus,MBC,400,,,35,50,42.5,spherical,24,-19.1,water (deionized),25,120,AgNO3,20,100,10.5,https://www.sciencedirect.com/science/article/pii/S1878535221005402?via%3Dihub,10.1016/j.arabjc.2021.103525,167,Arabian Journal of Chemistry,Elsevier BV,2022,Sustainable green synthesis of silver nanoparticles using Sambucus ebulus phenolic extract (AgNPs@SEE): Optimization and assessment of photocatalytic degradation of methyl orange and their in vitro antibacterial and anticancer activity,TRUE,TRUE,gold,167_1-s2.0-S1878535221005402-main.pdf,1
1340,Ag,1,Pseudomonas aeruginosa,1,clinical isolate,Green synthesis using Sambucus ebulus,MBC,50,,,35,50,42.5,spherical,24,-19.1,water (deionized),25,120,AgNO3,20,100,10.5,https://www.sciencedirect.com/science/article/pii/S1878535221005402?via%3Dihub,10.1016/j.arabjc.2021.103525,167,Arabian Journal of Chemistry,Elsevier BV,2022,Sustainable green synthesis of silver nanoparticles using Sambucus ebulus phenolic extract (AgNPs@SEE): Optimization and assessment of photocatalytic degradation of methyl orange and their in vitro antibacterial and anticancer activity,TRUE,TRUE,gold,167_1-s2.0-S1878535221005402-main.pdf,1
1341,Ag,1,Acinetobacter baumannii,1,clinical isolate,Green synthesis using Sambucus ebulus,MBC,100,,,35,50,42.5,spherical,24,-19.1,water (deionized),25,120,AgNO3,20,100,10.5,https://www.sciencedirect.com/science/article/pii/S1878535221005402?via%3Dihub,10.1016/j.arabjc.2021.103525,167,Arabian Journal of Chemistry,Elsevier BV,2022,Sustainable green synthesis of silver nanoparticles using Sambucus ebulus phenolic extract (AgNPs@SEE): Optimization and assessment of photocatalytic degradation of methyl orange and their in vitro antibacterial and anticancer activity,TRUE,TRUE,gold,167_1-s2.0-S1878535221005402-main.pdf,1
1342,Ag,1,Escherichia coli,1,clinical isolate,Green synthesis using Sambucus ebulus,MBC,100,,,35,50,42.5,spherical,24,-19.1,water (deionized),25,120,AgNO3,20,100,10.5,https://www.sciencedirect.com/science/article/pii/S1878535221005402?via%3Dihub,10.1016/j.arabjc.2021.103525,167,Arabian Journal of Chemistry,Elsevier BV,2022,Sustainable green synthesis of silver nanoparticles using Sambucus ebulus phenolic extract (AgNPs@SEE): Optimization and assessment of photocatalytic degradation of methyl orange and their in vitro antibacterial and anticancer activity,TRUE,TRUE,gold,167_1-s2.0-S1878535221005402-main.pdf,1
1343,Ag,1,Klebsiella pneumoniae,1,clinical isolate,Green synthesis using Sambucus ebulus,MBC,200,,,35,50,42.5,spherical,24,-19.1,water (deionized),25,120,AgNO3,20,100,10.5,https://www.sciencedirect.com/science/article/pii/S1878535221005402?via%3Dihub,10.1016/j.arabjc.2021.103525,167,Arabian Journal of Chemistry,Elsevier BV,2022,Sustainable green synthesis of silver nanoparticles using Sambucus ebulus phenolic extract (AgNPs@SEE): Optimization and assessment of photocatalytic degradation of methyl orange and their in vitro antibacterial and anticancer activity,TRUE,TRUE,gold,167_1-s2.0-S1878535221005402-main.pdf,1
1344,Ag,1,Proteus mirabilis,1,clinical isolate,Green synthesis using Sambucus ebulus,MBC,100,,,35,50,42.5,spherical,24,-19.1,water (deionized),25,120,AgNO3,20,100,10.5,https://www.sciencedirect.com/science/article/pii/S1878535221005402?via%3Dihub,10.1016/j.arabjc.2021.103525,167,Arabian Journal of Chemistry,Elsevier BV,2022,Sustainable green synthesis of silver nanoparticles using Sambucus ebulus phenolic extract (AgNPs@SEE): Optimization and assessment of photocatalytic degradation of methyl orange and their in vitro antibacterial and anticancer activity,TRUE,TRUE,gold,167_1-s2.0-S1878535221005402-main.pdf,1
1345,Ag,0,Acinetobacter baumannii,1,,Green synthesis using Curcumin,MBIC,250,,,,,20,spherical,2,-23.7,dimethyl sulfoxide,100,120,AgNO3,8,15.5,,https://doi.org/10.1016/j.rechem.2023.101274,10.1016/j.rechem.2023.101274,168,Results in Chemistry,Elsevier BV,2024,Green synthesis of silver nanoparticles using curcumin: A comparative study of antimicrobial and antibiofilm effects on Acinetobacter baumannii against chemical conventional methods,TRUE,TRUE,gold,168_1-s2.0-S2211715623005131-main.pdf,1
1346,Ag,0,Acinetobacter baumannii,1,,Green synthesis using Curcumin,MBIC,125,,,,,20,spherical,2,-23.7,dimethyl sulfoxide,100,120,AgNO3,8,15.5,,https://doi.org/10.1016/j.rechem.2023.101274,10.1016/j.rechem.2023.101274,168,Results in Chemistry,Elsevier BV,2024,Green synthesis of silver nanoparticles using curcumin: A comparative study of antimicrobial and antibiofilm effects on Acinetobacter baumannii against chemical conventional methods,TRUE,TRUE,gold,168_1-s2.0-S2211715623005131-main.pdf,1
1347,Ag,0,Acinetobacter baumannii,1,,Green synthesis using Curcumin,MBIC,7.8,,,,,20,spherical,2,-23.7,dimethyl sulfoxide,100,120,AgNO3,8,15.5,,https://doi.org/10.1016/j.rechem.2023.101274,10.1016/j.rechem.2023.101274,168,Results in Chemistry,Elsevier BV,2024,Green synthesis of silver nanoparticles using curcumin: A comparative study of antimicrobial and antibiofilm effects on Acinetobacter baumannii against chemical conventional methods,TRUE,TRUE,gold,168_1-s2.0-S2211715623005131-main.pdf,1
1348,Ag,1,Actinomyces naeslundii,1,ATCC 12104,Green synthesis using Syzygium cumini seeds,MIC,125,,,36.25,77.01,56.5,oval,24,-36.7,ethanol,50,120,AgNO3,1,,7,https://doi.org/10.1016/j.archoralbio.2021.105101,10.1016/j.archoralbio.2021.105101,169,Archives of Oral Biology,Elsevier BV,2021,"Antimicrobial effects of silver nanoparticles and extracts of Syzygium cumini flowers and seeds: Periodontal, cariogenic and opportunistic pathogens",FALSE,TRUE,bronze,169_1-s2.0-S0003996921000649-main.pdf,1
1349,Ag,1,Veillonella dispar,1,ATCC 17748,Green synthesis using Syzygium cumini seeds,MIC,62.5,,,36.25,77.01,56.5,oval,24,-36.7,ethanol,50,120,AgNO3,1,,7,https://doi.org/10.1016/j.archoralbio.2021.105101,10.1016/j.archoralbio.2021.105101,169,Archives of Oral Biology,Elsevier BV,2021,"Antimicrobial effects of silver nanoparticles and extracts of Syzygium cumini flowers and seeds: Periodontal, cariogenic and opportunistic pathogens",FALSE,TRUE,bronze,169_1-s2.0-S0003996921000649-main.pdf,1
1350,Ag,1,Fusobacterium nucleatum,1,ATCC 25586,Green synthesis using Syzygium cumini seeds,MIC,31.2,,,36.25,77.01,56.5,oval,24,-36.7,ethanol,50,120,AgNO3,1,,7,https://doi.org/10.1016/j.archoralbio.2021.105101,10.1016/j.archoralbio.2021.105101,169,Archives of Oral Biology,Elsevier BV,2021,"Antimicrobial effects of silver nanoparticles and extracts of Syzygium cumini flowers and seeds: Periodontal, cariogenic and opportunistic pathogens",FALSE,TRUE,bronze,169_1-s2.0-S0003996921000649-main.pdf,1
1351,Ag,1,Streptococcus mutans,1,ATCC 25175,Green synthesis using Syzygium cumini seeds,MIC,250,,,36.25,77.01,56.5,oval,24,-36.7,ethanol,50,120,AgNO3,1,,7,https://doi.org/10.1016/j.archoralbio.2021.105101,10.1016/j.archoralbio.2021.105101,169,Archives of Oral Biology,Elsevier BV,2021,"Antimicrobial effects of silver nanoparticles and extracts of Syzygium cumini flowers and seeds: Periodontal, cariogenic and opportunistic pathogens",FALSE,TRUE,bronze,169_1-s2.0-S0003996921000649-main.pdf,1
1352,Ag,1,Streptococcus oralis,1,ATCC 35037,Green synthesis using Syzygium cumini seeds,MIC,31.2,,,36.25,77.01,56.5,oval,24,-36.7,ethanol,50,120,AgNO3,1,,7,https://doi.org/10.1016/j.archoralbio.2021.105101,10.1016/j.archoralbio.2021.105101,169,Archives of Oral Biology,Elsevier BV,2021,"Antimicrobial effects of silver nanoparticles and extracts of Syzygium cumini flowers and seeds: Periodontal, cariogenic and opportunistic pathogens",FALSE,TRUE,bronze,169_1-s2.0-S0003996921000649-main.pdf,1
1353,Ag,1,Candida albicans,1,ATCC 90028,Green synthesis using Syzygium cumini seeds,MIC,2,,,36.25,77.01,56.5,oval,24,-36.7,ethanol,50,120,AgNO3,1,,7,https://doi.org/10.1016/j.archoralbio.2021.105101,10.1016/j.archoralbio.2021.105101,169,Archives of Oral Biology,Elsevier BV,2021,"Antimicrobial effects of silver nanoparticles and extracts of Syzygium cumini flowers and seeds: Periodontal, cariogenic and opportunistic pathogens",FALSE,TRUE,bronze,169_1-s2.0-S0003996921000649-main.pdf,1
1354,Ag,1,Staphylococcus epidermidis,1,ATCC 12228,Green synthesis using Syzygium cumini seeds,MIC,31.2,,,36.25,77.01,56.5,oval,24,-36.7,ethanol,50,120,AgNO3,1,,7,https://doi.org/10.1016/j.archoralbio.2021.105101,10.1016/j.archoralbio.2021.105101,169,Archives of Oral Biology,Elsevier BV,2021,"Antimicrobial effects of silver nanoparticles and extracts of Syzygium cumini flowers and seeds: Periodontal, cariogenic and opportunistic pathogens",FALSE,TRUE,bronze,169_1-s2.0-S0003996921000649-main.pdf,1
1355,Ag,1,Staphylococcus aureus,1,ATCC 25923,Green synthesis using Syzygium cumini seeds,MIC,125,,,36.25,77.01,56.5,oval,24,-36.7,ethanol,50,120,AgNO3,1,,7,https://doi.org/10.1016/j.archoralbio.2021.105101,10.1016/j.archoralbio.2021.105101,169,Archives of Oral Biology,Elsevier BV,2021,"Antimicrobial effects of silver nanoparticles and extracts of Syzygium cumini flowers and seeds: Periodontal, cariogenic and opportunistic pathogens",FALSE,TRUE,bronze,169_1-s2.0-S0003996921000649-main.pdf,1
1356,Ag,1,Actinomyces naeslundii,1,ATCC 12104,Green synthesis using Syzygium cumini flowers,MIC,125,,,32.71,46.48,39,oval,24,-29.2,ethanol,50,120,AgNO3,1,,7,https://doi.org/10.1016/j.archoralbio.2021.105101,10.1016/j.archoralbio.2021.105101,169,Archives of Oral Biology,Elsevier BV,2021,"Antimicrobial effects of silver nanoparticles and extracts of Syzygium cumini flowers and seeds: Periodontal, cariogenic and opportunistic pathogens",FALSE,TRUE,bronze,169_1-s2.0-S0003996921000649-main.pdf,1
1357,Ag,1,Veillonella dispar,1,ATCC 17748,Green synthesis using Syzygium cumini flowers,MIC,62.5,,,32.71,46.48,39,oval,24,-29.2,ethanol,50,120,AgNO3,1,,7,https://doi.org/10.1016/j.archoralbio.2021.105101,10.1016/j.archoralbio.2021.105101,169,Archives of Oral Biology,Elsevier BV,2021,"Antimicrobial effects of silver nanoparticles and extracts of Syzygium cumini flowers and seeds: Periodontal, cariogenic and opportunistic pathogens",FALSE,TRUE,bronze,169_1-s2.0-S0003996921000649-main.pdf,1
1358,Ag,1,Fusobacterium nucleatum,1,ATCC 25586,Green synthesis using Syzygium cumini flowers,MIC,31.2,,,32.71,46.48,39,oval,24,-29.2,ethanol,50,120,AgNO3,1,,7,https://doi.org/10.1016/j.archoralbio.2021.105101,10.1016/j.archoralbio.2021.105101,169,Archives of Oral Biology,Elsevier BV,2021,"Antimicrobial effects of silver nanoparticles and extracts of Syzygium cumini flowers and seeds: Periodontal, cariogenic and opportunistic pathogens",FALSE,TRUE,bronze,169_1-s2.0-S0003996921000649-main.pdf,1
1359,Ag,1,Streptococcus mutans,1,ATCC 25175,Green synthesis using Syzygium cumini flowers,MIC,125,,,32.71,46.48,39,oval,24,-29.2,ethanol,50,120,AgNO3,1,,7,https://doi.org/10.1016/j.archoralbio.2021.105101,10.1016/j.archoralbio.2021.105101,169,Archives of Oral Biology,Elsevier BV,2021,"Antimicrobial effects of silver nanoparticles and extracts of Syzygium cumini flowers and seeds: Periodontal, cariogenic and opportunistic pathogens",FALSE,TRUE,bronze,169_1-s2.0-S0003996921000649-main.pdf,1
1360,Ag,1,Streptococcus oralis,1,ATCC 35037,Green synthesis using Syzygium cumini flowers,MIC,62.5,,,32.71,46.48,39,oval,24,-29.2,ethanol,50,120,AgNO3,1,,7,https://doi.org/10.1016/j.archoralbio.2021.105101,10.1016/j.archoralbio.2021.105101,169,Archives of Oral Biology,Elsevier BV,2021,"Antimicrobial effects of silver nanoparticles and extracts of Syzygium cumini flowers and seeds: Periodontal, cariogenic and opportunistic pathogens",FALSE,TRUE,bronze,169_1-s2.0-S0003996921000649-main.pdf,1
1361,Ag,1,Candida albicans,1,ATCC 90028,Green synthesis using Syzygium cumini flowers,MIC,250,,,32.71,46.48,39,oval,24,-29.2,ethanol,50,120,AgNO3,1,,7,https://doi.org/10.1016/j.archoralbio.2021.105101,10.1016/j.archoralbio.2021.105101,169,Archives of Oral Biology,Elsevier BV,2021,"Antimicrobial effects of silver nanoparticles and extracts of Syzygium cumini flowers and seeds: Periodontal, cariogenic and opportunistic pathogens",FALSE,TRUE,bronze,169_1-s2.0-S0003996921000649-main.pdf,1
1362,Ag,1,Staphylococcus epidermidis,1,ATCC 12228,Green synthesis using Syzygium cumini flowers,MIC,250,,,32.71,46.48,39,oval,24,-29.2,ethanol,50,120,AgNO3,1,,7,https://doi.org/10.1016/j.archoralbio.2021.105101,10.1016/j.archoralbio.2021.105101,169,Archives of Oral Biology,Elsevier BV,2021,"Antimicrobial effects of silver nanoparticles and extracts of Syzygium cumini flowers and seeds: Periodontal, cariogenic and opportunistic pathogens",FALSE,TRUE,bronze,169_1-s2.0-S0003996921000649-main.pdf,1
1363,Ag,1,Staphylococcus aureus,1,ATCC 25923,Green synthesis using Syzygium cumini flowers,MIC,250,,,32.71,46.48,39,oval,24,-29.2,ethanol,50,120,AgNO3,1,,7,https://doi.org/10.1016/j.archoralbio.2021.105101,10.1016/j.archoralbio.2021.105101,169,Archives of Oral Biology,Elsevier BV,2021,"Antimicrobial effects of silver nanoparticles and extracts of Syzygium cumini flowers and seeds: Periodontal, cariogenic and opportunistic pathogens",FALSE,TRUE,bronze,169_1-s2.0-S0003996921000649-main.pdf,1
1364,Ag,0,Enterococcus faecalis,0,,Green synthesis using Arthrospira platensis,MIC,100,,,18,100,58.682,spherical,,-20,ethanol,25,120,AgNO3,1,,,https://doi.org/10.1016/j.jksus.2024.103264,10.1016/j.jksus.2024.103264,170,Journal of King Saud University - Science,Elsevier BV,2024,Biosynthesis of silver nano particles (AgNPs) from blue green algae (Arthrospira platensis) and their anti-pathogenic applications,TRUE,TRUE,gold,170_1-s2.0-S1018364724001769-main.pdf,1
1365,Ag,0,Staphylococcus aureus,0,,Green synthesis using Arthrospira platensis,MIC,200,,,18,100,58.682,spherical,,-20,ethanol,25,120,AgNO3,1,,,https://doi.org/10.1016/j.jksus.2024.103264,10.1016/j.jksus.2024.103264,170,Journal of King Saud University - Science,Elsevier BV,2024,Biosynthesis of silver nano particles (AgNPs) from blue green algae (Arthrospira platensis) and their anti-pathogenic applications,TRUE,TRUE,gold,170_1-s2.0-S1018364724001769-main.pdf,1
1366,Ag,0,Proteus mirabilis,0,,Green synthesis using Arthrospira platensis,MIC,100,,,18,100,58.682,spherical,,-20,ethanol,25,120,AgNO3,1,,,https://doi.org/10.1016/j.jksus.2024.103264,10.1016/j.jksus.2024.103264,170,Journal of King Saud University - Science,Elsevier BV,2024,Biosynthesis of silver nano particles (AgNPs) from blue green algae (Arthrospira platensis) and their anti-pathogenic applications,TRUE,TRUE,gold,170_1-s2.0-S1018364724001769-main.pdf,1
1367,Ag,0,Pseudomonas aeruginosa,0,,Green synthesis using Arthrospira platensis,MIC,200,,,18,100,58.682,spherical,,-20,ethanol,25,120,AgNO3,1,,,https://doi.org/10.1016/j.jksus.2024.103264,10.1016/j.jksus.2024.103264,170,Journal of King Saud University - Science,Elsevier BV,2024,Biosynthesis of silver nano particles (AgNPs) from blue green algae (Arthrospira platensis) and their anti-pathogenic applications,TRUE,TRUE,gold,170_1-s2.0-S1018364724001769-main.pdf,1
1368,Ag,0,Enterococcus faecalis,0,,Green synthesis using Arthrospira platensis,MBC,200,,,18,100,58.682,spherical,,-20,ethanol,25,120,AgNO3,1,,,https://doi.org/10.1016/j.jksus.2024.103264,10.1016/j.jksus.2024.103264,170,Journal of King Saud University - Science,Elsevier BV,2024,Biosynthesis of silver nano particles (AgNPs) from blue green algae (Arthrospira platensis) and their anti-pathogenic applications,TRUE,TRUE,gold,170_1-s2.0-S1018364724001769-main.pdf,1
1369,Ag,0,Staphylococcus aureus,0,,Green synthesis using Arthrospira platensis,MBC,400,,,18,100,58.682,spherical,,-20,ethanol,25,120,AgNO3,1,,,https://doi.org/10.1016/j.jksus.2024.103264,10.1016/j.jksus.2024.103264,170,Journal of King Saud University - Science,Elsevier BV,2024,Biosynthesis of silver nano particles (AgNPs) from blue green algae (Arthrospira platensis) and their anti-pathogenic applications,TRUE,TRUE,gold,170_1-s2.0-S1018364724001769-main.pdf,1
1370,Ag,0,Proteus mirabilis,0,,Green synthesis using Arthrospira platensis,MBC,200,,,18,100,58.682,spherical,,-20,ethanol,25,120,AgNO3,1,,,https://doi.org/10.1016/j.jksus.2024.103264,10.1016/j.jksus.2024.103264,170,Journal of King Saud University - Science,Elsevier BV,2024,Biosynthesis of silver nano particles (AgNPs) from blue green algae (Arthrospira platensis) and their anti-pathogenic applications,TRUE,TRUE,gold,170_1-s2.0-S1018364724001769-main.pdf,1
1371,Ag,0,Pseudomonas aeruginosa,0,,Green synthesis using Arthrospira platensis,MBC,400,,,18,100,58.682,spherical,,-20,ethanol,25,120,AgNO3,1,,,https://doi.org/10.1016/j.jksus.2024.103264,10.1016/j.jksus.2024.103264,170,Journal of King Saud University - Science,Elsevier BV,2024,Biosynthesis of silver nano particles (AgNPs) from blue green algae (Arthrospira platensis) and their anti-pathogenic applications,TRUE,TRUE,gold,170_1-s2.0-S1018364724001769-main.pdf,1
1372,Ag,0,Enterococcus faecalis,0,,Green synthesis using Arthrospira platensis,MIC,100,,,15,100,,spherical,24,-20,ethanol,25,120,AgNO3,1,,9,https://doi.org/10.1016/j.jksus.2024.103264,10.1016/j.jksus.2024.103264,170,Journal of King Saud University - Science,Elsevier BV,2024,Biosynthesis of silver nano particles (AgNPs) from blue green algae (Arthrospira platensis) and their anti-pathogenic applications,TRUE,TRUE,gold,170_1-s2.0-S1018364724001769-main.pdf,1
1373,Ag,0,Staphylococcus aureus,0,,Green synthesis using Arthrospira platensis,MIC,200,,,15,100,,spherical,24,-20,ethanol,25,120,AgNO3,1,,9,https://doi.org/10.1016/j.jksus.2024.103264,10.1016/j.jksus.2024.103264,170,Journal of King Saud University - Science,Elsevier BV,2024,Biosynthesis of silver nano particles (AgNPs) from blue green algae (Arthrospira platensis) and their anti-pathogenic applications,TRUE,TRUE,gold,170_1-s2.0-S1018364724001769-main.pdf,1
1374,Ag,0,Proteus mirabilis,0,,Green synthesis using Arthrospira platensis,MIC,100,,,15,100,,spherical,24,-20,ethanol,25,120,AgNO3,1,,9,https://doi.org/10.1016/j.jksus.2024.103264,10.1016/j.jksus.2024.103264,170,Journal of King Saud University - Science,Elsevier BV,2024,Biosynthesis of silver nano particles (AgNPs) from blue green algae (Arthrospira platensis) and their anti-pathogenic applications,TRUE,TRUE,gold,170_1-s2.0-S1018364724001769-main.pdf,1
1375,Ag,0,Pseudomonas aeruginosa,0,,Green synthesis using Arthrospira platensis,MIC,200,,,15,100,,spherical,24,-20,ethanol,25,120,AgNO3,1,,9,https://doi.org/10.1016/j.jksus.2024.103264,10.1016/j.jksus.2024.103264,170,Journal of King Saud University - Science,Elsevier BV,2024,Biosynthesis of silver nano particles (AgNPs) from blue green algae (Arthrospira platensis) and their anti-pathogenic applications,TRUE,TRUE,gold,170_1-s2.0-S1018364724001769-main.pdf,1
1376,Ag,0,Enterococcus faecalis,0,,Green synthesis using Arthrospira platensis,MBC,200,,,15,100,,spherical,24,-20,ethanol,25,120,AgNO3,1,,9,https://doi.org/10.1016/j.jksus.2024.103264,10.1016/j.jksus.2024.103264,170,Journal of King Saud University - Science,Elsevier BV,2024,Biosynthesis of silver nano particles (AgNPs) from blue green algae (Arthrospira platensis) and their anti-pathogenic applications,TRUE,TRUE,gold,170_1-s2.0-S1018364724001769-main.pdf,1
1377,Ag,0,Staphylococcus aureus,0,,Green synthesis using Arthrospira platensis,MBC,400,,,15,100,,spherical,24,-20,ethanol,25,120,AgNO3,1,,9,https://doi.org/10.1016/j.jksus.2024.103264,10.1016/j.jksus.2024.103264,170,Journal of King Saud University - Science,Elsevier BV,2024,Biosynthesis of silver nano particles (AgNPs) from blue green algae (Arthrospira platensis) and their anti-pathogenic applications,TRUE,TRUE,gold,170_1-s2.0-S1018364724001769-main.pdf,1
1378,Ag,0,Proteus mirabilis,0,,Green synthesis using Arthrospira platensis,MBC,200,,,15,100,,spherical,24,-20,ethanol,25,120,AgNO3,1,,9,https://doi.org/10.1016/j.jksus.2024.103264,10.1016/j.jksus.2024.103264,170,Journal of King Saud University - Science,Elsevier BV,2024,Biosynthesis of silver nano particles (AgNPs) from blue green algae (Arthrospira platensis) and their anti-pathogenic applications,TRUE,TRUE,gold,170_1-s2.0-S1018364724001769-main.pdf,1
1379,Ag,0,Pseudomonas aeruginosa,0,,Green synthesis using Arthrospira platensis,MBC,400,,,15,100,,spherical,24,-20,ethanol,25,120,AgNO3,1,,9,https://doi.org/10.1016/j.jksus.2024.103264,10.1016/j.jksus.2024.103264,170,Journal of King Saud University - Science,Elsevier BV,2024,Biosynthesis of silver nano particles (AgNPs) from blue green algae (Arthrospira platensis) and their anti-pathogenic applications,TRUE,TRUE,gold,170_1-s2.0-S1018364724001769-main.pdf,1
1380,Ag,0,Escherichia coli,0,ATCC 25922,Green synthesis using macroalgal biomass of Codium sp.,MIC,30,,,45.88,46.32,46.1,spherical,24,-18.2,water (distilled),25,180,AgNO3,1,,,https://www.sciencedirect.com/science/article/pii/S2211926423001625?via%3Dihub,10.1016/j.algal.2023.103129,171,Algal Research,Elsevier BV,2023,An antibacterial and bioactive sponge incorporating Codium sp.-mediated biosynthesized silver nanoparticles for the management of high exudate wounds,FALSE,TRUE,hybrid,171_1-s2.0-S2211926423001625-main.pdf,1
1381,Ag,0,Staphylococcus aureus,0,ATCC 25923,Green synthesis using macroalgal biomass of Codium sp.,MIC,125,,,45.88,46.32,46.1,spherical,24,-18.2,water (distilled),25,180,AgNO3,1,,,https://www.sciencedirect.com/science/article/pii/S2211926423001625?via%3Dihub,10.1016/j.algal.2023.103129,171,Algal Research,Elsevier BV,2023,An antibacterial and bioactive sponge incorporating Codium sp.-mediated biosynthesized silver nanoparticles for the management of high exudate wounds,FALSE,TRUE,hybrid,171_1-s2.0-S2211926423001625-main.pdf,1
1382,Ag,0,Pseudomonas aeruginosa,0,ATCC 27853,Green synthesis using macroalgal biomass of Codium sp.,MIC,60,,,45.88,46.32,46.1,spherical,24,-18.2,water (distilled),25,180,AgNO3,1,,,https://www.sciencedirect.com/science/article/pii/S2211926423001625?via%3Dihub,10.1016/j.algal.2023.103129,171,Algal Research,Elsevier BV,2023,An antibacterial and bioactive sponge incorporating Codium sp.-mediated biosynthesized silver nanoparticles for the management of high exudate wounds,FALSE,TRUE,hybrid,171_1-s2.0-S2211926423001625-main.pdf,1
1383,Ag,0,Escherichia coli,0,ATCC 25922,Green synthesis using macroalgal biomass of Codium sp.,MBC,30,,,45.88,46.32,46.1,spherical,24,-18.2,water (distilled),25,180,AgNO3,1,,,https://www.sciencedirect.com/science/article/pii/S2211926423001625?via%3Dihub,10.1016/j.algal.2023.103129,171,Algal Research,Elsevier BV,2023,An antibacterial and bioactive sponge incorporating Codium sp.-mediated biosynthesized silver nanoparticles for the management of high exudate wounds,FALSE,TRUE,hybrid,171_1-s2.0-S2211926423001625-main.pdf,1
1384,Ag,0,Staphylococcus aureus,0,ATCC 25923,Green synthesis using macroalgal biomass of Codium sp.,MBC,25,,,45.88,46.32,46.1,spherical,24,-18.2,water (distilled),25,180,AgNO3,1,,,https://www.sciencedirect.com/science/article/pii/S2211926423001625?via%3Dihub,10.1016/j.algal.2023.103129,171,Algal Research,Elsevier BV,2023,An antibacterial and bioactive sponge incorporating Codium sp.-mediated biosynthesized silver nanoparticles for the management of high exudate wounds,FALSE,TRUE,hybrid,171_1-s2.0-S2211926423001625-main.pdf,1
1385,Ag,0,Pseudomonas aeruginosa,0,ATCC 27853,Green synthesis using macroalgal biomass of Codium sp.,MBC,125,,,45.88,46.32,46.1,spherical,24,-18.2,water (distilled),25,180,AgNO3,1,,,https://www.sciencedirect.com/science/article/pii/S2211926423001625?via%3Dihub,10.1016/j.algal.2023.103129,171,Algal Research,Elsevier BV,2023,An antibacterial and bioactive sponge incorporating Codium sp.-mediated biosynthesized silver nanoparticles for the management of high exudate wounds,FALSE,TRUE,hybrid,171_1-s2.0-S2211926423001625-main.pdf,1
1386,Ag,1,Escherichia coli,0,,Chemical synthesis,MIC,30,,,20,29.4,24.7,spherical,24,-21.5,water (distilled),80,240,AgNO3,0.5,,12,https://www.sciencedirect.com/science/article/pii/S2238785422002198?via%3Dihub,10.1016/j.jmrt.2022.02.049,172,Journal of Materials Research and Technology,Elsevier BV,2022,Lignin as a multi-functional agent for the synthesis of Ag nanoparticles and its application in antibacterial coatings,TRUE,TRUE,gold,172_1-s2.0-S2238785422002198-main.pdf,1
1387,Ag,1,Staphylococcus aureus,0,,Chemical synthesis,MIC,30,,,20,29.4,24.7,spherical,24,-21.5,water (distilled),80,240,AgNO3,0.5,,12,https://www.sciencedirect.com/science/article/pii/S2238785422002198?via%3Dihub,10.1016/j.jmrt.2022.02.049,172,Journal of Materials Research and Technology,Elsevier BV,2022,Lignin as a multi-functional agent for the synthesis of Ag nanoparticles and its application in antibacterial coatings,TRUE,TRUE,gold,172_1-s2.0-S2238785422002198-main.pdf,1
1388,Ag,1,Escherichia coli,0,,Chemical synthesis,MBC,60,,,20,29.4,24.7,spherical,24,-21.5,water (distilled),80,240,AgNO3,0.5,,12,https://www.sciencedirect.com/science/article/pii/S2238785422002198?via%3Dihub,10.1016/j.jmrt.2022.02.049,172,Journal of Materials Research and Technology,Elsevier BV,2022,Lignin as a multi-functional agent for the synthesis of Ag nanoparticles and its application in antibacterial coatings,TRUE,TRUE,gold,172_1-s2.0-S2238785422002198-main.pdf,1
1389,Ag,1,Staphylococcus aureus,0,,Chemical synthesis,MBC,60,,,20,29.4,24.7,spherical,24,-21.5,water (distilled),80,240,AgNO3,0.5,,12,https://www.sciencedirect.com/science/article/pii/S2238785422002198?via%3Dihub,10.1016/j.jmrt.2022.02.049,172,Journal of Materials Research and Technology,Elsevier BV,2022,Lignin as a multi-functional agent for the synthesis of Ag nanoparticles and its application in antibacterial coatings,TRUE,TRUE,gold,172_1-s2.0-S2238785422002198-main.pdf,1
1390,Ag,0,Klebsiella pneumoniae,0,,Green synthesis using Saussurea costus,MIC,39.4,,,,,22,spherical,24,-21.57,water (distilled),50,300,AgNO3,2.5,66.2,,https://www.sciencedirect.com/science/article/pii/S2666086524000134,10.1016/j.crgsc.2024.100408,173,Current Research in Green and Sustainable Chemistry,Elsevier BV,2024,Biosynthesis of silver nanoparticles as a reliable alternative for the catalytic degradation of organic dyes and antibacterial applications,TRUE,TRUE,gold,173_1-s2.0-S2666086524000134-main.pdf,1
1391,Ag,0,Staphylococcus aureus,0,,Green synthesis using Saussurea costus,MIC,78.8,,,,,22,spherical,24,-21.57,water (distilled),50,300,AgNO3,2.5,66.2,,https://www.sciencedirect.com/science/article/pii/S2666086524000134,10.1016/j.crgsc.2024.100408,173,Current Research in Green and Sustainable Chemistry,Elsevier BV,2024,Biosynthesis of silver nanoparticles as a reliable alternative for the catalytic degradation of organic dyes and antibacterial applications,TRUE,TRUE,gold,173_1-s2.0-S2666086524000134-main.pdf,1
1392,Ag,0,Staphylococcus haemolyticus,0,,Green synthesis using Saussurea costus,MIC,78.8,,,,,22,spherical,24,-21.57,water (distilled),50,300,AgNO3,2.5,66.2,,https://www.sciencedirect.com/science/article/pii/S2666086524000134,10.1016/j.crgsc.2024.100408,173,Current Research in Green and Sustainable Chemistry,Elsevier BV,2024,Biosynthesis of silver nanoparticles as a reliable alternative for the catalytic degradation of organic dyes and antibacterial applications,TRUE,TRUE,gold,173_1-s2.0-S2666086524000134-main.pdf,1
1393,Ag,0,Enterococcus faecalis,0,,Green synthesis using Saussurea costus,MIC,158,,,,,22,spherical,24,-21.57,water (distilled),50,300,AgNO3,2.5,66.2,,https://www.sciencedirect.com/science/article/pii/S2666086524000134,10.1016/j.crgsc.2024.100408,173,Current Research in Green and Sustainable Chemistry,Elsevier BV,2024,Biosynthesis of silver nanoparticles as a reliable alternative for the catalytic degradation of organic dyes and antibacterial applications,TRUE,TRUE,gold,173_1-s2.0-S2666086524000134-main.pdf,1
1394,Ag,1,Staphylococcus aureus,0,ATCC 29213,Green synthesis using Gracilaria birdiae,MIC,157.5,,,20.2,94.9,,spherical,24,-29.5,water,25,300,AgNO3,1,58.7,10,https://doi.org/10.1016/j.arabjc.2016.04.014,10.1016/j.arabjc.2016.04.014,174,Arabian Journal of Chemistry,Elsevier BV,2019,Green synthesis of silver nanoparticles using the seaweed Gracilaria birdiae and their antibacterial activity,TRUE,TRUE,gold,174_1-s2.0-S1878535216300387-main.pdf,1
1395,Ag,1,Escherichia coli,0,ATCC 25922,Green synthesis using Gracilaria birdiae,MIC,78.7,,,20.2,94.9,,spherical,24,-29.5,water,25,300,AgNO3,1,58.7,10,https://doi.org/10.1016/j.arabjc.2016.04.014,10.1016/j.arabjc.2016.04.014,174,Arabian Journal of Chemistry,Elsevier BV,2019,Green synthesis of silver nanoparticles using the seaweed Gracilaria birdiae and their antibacterial activity,TRUE,TRUE,gold,174_1-s2.0-S1878535216300387-main.pdf,1
1396,Ag,1,Staphylococcus aureus,0,ATCC 29213,Green synthesis using Gracilaria birdiae,MIC,137.5,,,20.2,94.9,,spherical,24,-31.4,water,25,300,AgNO3,1,20.2,11,https://doi.org/10.1016/j.arabjc.2016.04.014,10.1016/j.arabjc.2016.04.014,174,Arabian Journal of Chemistry,Elsevier BV,2019,Green synthesis of silver nanoparticles using the seaweed Gracilaria birdiae and their antibacterial activity,TRUE,TRUE,gold,174_1-s2.0-S1878535216300387-main.pdf,1
1397,Ag,1,Escherichia coli,0,ATCC 25922,Green synthesis using Gracilaria birdiae,MIC,34.3,,,20.2,94.9,,spherical,24,-31.4,water,25,300,AgNO3,1,20.2,11,https://doi.org/10.1016/j.arabjc.2016.04.014,10.1016/j.arabjc.2016.04.014,174,Arabian Journal of Chemistry,Elsevier BV,2019,Green synthesis of silver nanoparticles using the seaweed Gracilaria birdiae and their antibacterial activity,TRUE,TRUE,gold,174_1-s2.0-S1878535216300387-main.pdf,1
1398,Ag,1,Staphylococcus aureus,0,ATCC 29213,Green synthesis using Gracilaria birdiae,MIC,>150,,,20.2,94.9,,spherical,24,-28.7,water,25,300,AgNO3,1,87.7,10,https://doi.org/10.1016/j.arabjc.2016.04.014,10.1016/j.arabjc.2016.04.014,174,Arabian Journal of Chemistry,Elsevier BV,2019,Green synthesis of silver nanoparticles using the seaweed Gracilaria birdiae and their antibacterial activity,TRUE,TRUE,gold,174_1-s2.0-S1878535216300387-main.pdf,1
1399,Ag,1,Escherichia coli,0,ATCC 25922,Green synthesis using Gracilaria birdiae,MIC,75,,,20.2,94.9,,spherical,24,-28.7,water,25,300,AgNO3,1,87.7,10,https://doi.org/10.1016/j.arabjc.2016.04.014,10.1016/j.arabjc.2016.04.014,174,Arabian Journal of Chemistry,Elsevier BV,2019,Green synthesis of silver nanoparticles using the seaweed Gracilaria birdiae and their antibacterial activity,TRUE,TRUE,gold,174_1-s2.0-S1878535216300387-main.pdf,1
1400,Ag,1,Staphylococcus aureus,0,ATCC 29213,Green synthesis using Gracilaria birdiae,MIC,150,,,20.2,94.9,,spherical,24,-29.5,water,25,300,AgNO3,1,64.4,11,https://doi.org/10.1016/j.arabjc.2016.04.014,10.1016/j.arabjc.2016.04.014,174,Arabian Journal of Chemistry,Elsevier BV,2019,Green synthesis of silver nanoparticles using the seaweed Gracilaria birdiae and their antibacterial activity,TRUE,TRUE,gold,174_1-s2.0-S1878535216300387-main.pdf,1
1401,Ag,1,Escherichia coli,0,ATCC 25922,Green synthesis using Gracilaria birdiae,MIC,37.5,,,20.2,94.9,,spherical,24,-29.5,water,25,300,AgNO3,1,64.4,11,https://doi.org/10.1016/j.arabjc.2016.04.014,10.1016/j.arabjc.2016.04.014,174,Arabian Journal of Chemistry,Elsevier BV,2019,Green synthesis of silver nanoparticles using the seaweed Gracilaria birdiae and their antibacterial activity,TRUE,TRUE,gold,174_1-s2.0-S1878535216300387-main.pdf,1
1402,Ag,1,Staphylococcus aureus,0,ATCC 29213,Green synthesis using Gracilaria birdiae,MIC,162.5,,,20.2,94.9,,spherical,24,-30.5,water,25,300,AgNO3,1,94.9,10,https://doi.org/10.1016/j.arabjc.2016.04.014,10.1016/j.arabjc.2016.04.014,174,Arabian Journal of Chemistry,Elsevier BV,2019,Green synthesis of silver nanoparticles using the seaweed Gracilaria birdiae and their antibacterial activity,TRUE,TRUE,gold,174_1-s2.0-S1878535216300387-main.pdf,1
1403,Ag,1,Escherichia coli,0,ATCC 25922,Green synthesis using Gracilaria birdiae,MIC,81.2,,,20.2,94.9,,spherical,24,-30.5,water,25,300,AgNO3,1,94.9,10,https://doi.org/10.1016/j.arabjc.2016.04.014,10.1016/j.arabjc.2016.04.014,174,Arabian Journal of Chemistry,Elsevier BV,2019,Green synthesis of silver nanoparticles using the seaweed Gracilaria birdiae and their antibacterial activity,TRUE,TRUE,gold,174_1-s2.0-S1878535216300387-main.pdf,1
1404,Ag,1,Staphylococcus aureus,0,ATCC 25922,Green synthesis using Gracilaria birdiae,MIC,81.2,,,20.2,94.9,,spherical,24,-31.7,water,25,300,AgNO3,1,54.2,11,https://doi.org/10.1016/j.arabjc.2016.04.014,10.1016/j.arabjc.2016.04.014,174,Arabian Journal of Chemistry,Elsevier BV,2019,Green synthesis of silver nanoparticles using the seaweed Gracilaria birdiae and their antibacterial activity,TRUE,TRUE,gold,174_1-s2.0-S1878535216300387-main.pdf,1
1405,Ag,1,Escherichia coli,0,ATCC 25922,Green synthesis using Gracilaria birdiae,MIC,40.6,,,20.2,94.9,,spherical,24,-31.7,water,25,300,AgNO3,1,54.2,11,https://doi.org/10.1016/j.arabjc.2016.04.014,10.1016/j.arabjc.2016.04.014,174,Arabian Journal of Chemistry,Elsevier BV,2019,Green synthesis of silver nanoparticles using the seaweed Gracilaria birdiae and their antibacterial activity,TRUE,TRUE,gold,174_1-s2.0-S1878535216300387-main.pdf,1
1406,Ag,1,Pseudomonas aeruginosa,0,,Chemical synthesis,MIC,1.917917,,,,,8,cubical,48,-23.3,water (distilled),120,360,AgNO3,3.14,,,https://www.sciencedirect.com/science/article/pii/S1878535224000637?via%3Dihub#f0045,10.1016/j.arabjc.2024.105661,175,Arabian Journal of Chemistry,Elsevier BV,2024,Controlling cisplatin release by synergistic action of silver-cisplatin on monodispersed spherical silica for targeted anticancer and antibacterial activities,TRUE,TRUE,gold,175_1-s2.0-S1878535224000637-main.pdf,1
1407,Ag,1,Staphylococcus aureus,0,,Chemical synthesis,MIC,1.835833,,,,,8,cubical,48,-23.3,water (distilled),120,360,AgNO3,3.14,,,https://www.sciencedirect.com/science/article/pii/S1878535224000637?via%3Dihub#f0045,10.1016/j.arabjc.2024.105661,175,Arabian Journal of Chemistry,Elsevier BV,2024,Controlling cisplatin release by synergistic action of silver-cisplatin on monodispersed spherical silica for targeted anticancer and antibacterial activities,TRUE,TRUE,gold,175_1-s2.0-S1878535224000637-main.pdf,1
1408,Ag,1,Pseudomonas aeruginosa,0,,Chemical synthesis,MBC,2.2525,,,,,8,cubical,48,-23.3,water (distilled),120,360,AgNO3,3.14,,,https://www.sciencedirect.com/science/article/pii/S1878535224000637?via%3Dihub#f0045,10.1016/j.arabjc.2024.105661,175,Arabian Journal of Chemistry,Elsevier BV,2024,Controlling cisplatin release by synergistic action of silver-cisplatin on monodispersed spherical silica for targeted anticancer and antibacterial activities,TRUE,TRUE,gold,175_1-s2.0-S1878535224000637-main.pdf,1
1409,Ag,1,Staphylococcus aureus,0,,Chemical synthesis,MBC,2.260833,,,,,8,cubical,48,-23.3,water (distilled),120,360,AgNO3,3.14,,,https://www.sciencedirect.com/science/article/pii/S1878535224000637?via%3Dihub#f0045,10.1016/j.arabjc.2024.105661,175,Arabian Journal of Chemistry,Elsevier BV,2024,Controlling cisplatin release by synergistic action of silver-cisplatin on monodispersed spherical silica for targeted anticancer and antibacterial activities,TRUE,TRUE,gold,175_1-s2.0-S1878535224000637-main.pdf,1
1410,Ag,0,Escherichia coli,0,ATCC 25922,Green synthesis using Commiphora gileadensis,MIC,5,,,7.7,42.9,25.3,spherical,24,,water,60,360,AgNO3,5,92,,https://www.sciencedirect.com/science/article/pii/S1350417724001718?via%3Dihub,10.1016/j.ultsonch.2024.106923,176,Ultrasonics Sonochemistry,Elsevier BV,2024,UPLC-qTOF-MS phytochemical profile of Commiphora gileadensis leaf extract via integrated ultrasonic-microwave-assisted technique and synthesis of silver nanoparticles for enhanced antibacterial properties,TRUE,TRUE,gold,176_1-s2.0-S1350417724001718-main.pdf,1
1411,Ag,0,Staphylococcus aureus,0,ATCC 25923,Green synthesis using Commiphora gileadensis,MIC,17.5,,,7.7,42.9,25.3,spherical,24,,water,60,360,AgNO3,5,92,,https://www.sciencedirect.com/science/article/pii/S1350417724001718?via%3Dihub,10.1016/j.ultsonch.2024.106923,176,Ultrasonics Sonochemistry,Elsevier BV,2024,UPLC-qTOF-MS phytochemical profile of Commiphora gileadensis leaf extract via integrated ultrasonic-microwave-assisted technique and synthesis of silver nanoparticles for enhanced antibacterial properties,TRUE,TRUE,gold,176_1-s2.0-S1350417724001718-main.pdf,1
1412,Ag,0,Escherichia coli,0,ATCC 25922,Green synthesis using Commiphora gileadensis,MBC,3,,,7.7,42.9,25.3,spherical,24,,water,60,360,AgNO3,5,92,,https://www.sciencedirect.com/science/article/pii/S1350417724001718?via%3Dihub,10.1016/j.ultsonch.2024.106923,176,Ultrasonics Sonochemistry,Elsevier BV,2024,UPLC-qTOF-MS phytochemical profile of Commiphora gileadensis leaf extract via integrated ultrasonic-microwave-assisted technique and synthesis of silver nanoparticles for enhanced antibacterial properties,TRUE,TRUE,gold,176_1-s2.0-S1350417724001718-main.pdf,1
1413,Ag,0,Staphylococcus aureus,0,ATCC 25923,Green synthesis using Commiphora gileadensis,MBC,7.5,,,7.7,42.9,25.3,spherical,24,,water,60,360,AgNO3,5,92,,https://www.sciencedirect.com/science/article/pii/S1350417724001718?via%3Dihub,10.1016/j.ultsonch.2024.106923,176,Ultrasonics Sonochemistry,Elsevier BV,2024,UPLC-qTOF-MS phytochemical profile of Commiphora gileadensis leaf extract via integrated ultrasonic-microwave-assisted technique and synthesis of silver nanoparticles for enhanced antibacterial properties,TRUE,TRUE,gold,176_1-s2.0-S1350417724001718-main.pdf,1
1414,Ag,1,Escherichia coli,1,,Green synthesis using Kalmia angustifolia,MIC,6.5,,,10,60,36.3,oval,,,ethanol,28,600,AgNO3,1,,,https://doi.org/10.1186/s43141-022-00414-4,10.1186/s43141-022-00414-4,177,Journal of Genetic Engineering and Biotechnology,Elsevier BV,2022,Phytogenic silver nanoparticles from tissue-cultured Kaempferia angustifolia вЂ” an underutilized medicinal herb: a comparative antibacterial study on urinary pathogens,TRUE,TRUE,gold,177_1-s2.0-S1687157X23008247-main.pdf,1
