Repository: anastasiavepreva/ChemX

# ChemX: A Collection of Chemistry Datasets for Benchmarking Automated Information Extraction

## Abstract

ChemX is a collection of 10 manually curated benchmarking datasets developed to support robust automated information extraction in chemistry. It spans two major domains — **nanomaterials** and **small molecules** — and enables evaluation across multiple modalities including text, tables, and figures.

ChemX is designed to benchmark large language models and multi-agent systems in real-world chemical contexts, emphasizing reproducibility, schema-based annotation, and domain-specific validation.

File: data/datasets/seltox.csv (part 17 of 39)
sn,np,coating,bacteria,mdr,strain,np_synthesis,method,mic_np_µg_ml,concentration,zoi_np_mm,np_size_min_nm,np_size_max_nm,np_size_avg_nm,shape,time_set_hours,zeta_potential_mV,solvent_for_extract,temperature_for_extract_C,duration_preparing_extract_min,precursor_of_np,concentration_of_precursor_mM,hydrodynamic_diameter_nm,ph_during_synthesis,reference,doi,article_list,journal_name,publisher,year,title,journal_is_oa,is_oa,oa_status,pdf,access
1415,Ag,1,Escherichia coli,1,,Green synthesis using Kalmia angustifolia,MIC,5,,,10,60,36.3,oval,,,ethanol,28,600,AgNO3,1,,,https://doi.org/10.1186/s43141-022-00414-4,10.1186/s43141-022-00414-4,177,Journal of Genetic Engineering and Biotechnology,Elsevier BV,2022,Phytogenic silver nanoparticles from tissue-cultured Kaempferia angustifolia вЂ” an underutilized medicinal herb: a comparative antibacterial study on urinary pathogens,TRUE,TRUE,gold,177_1-s2.0-S1687157X23008247-main.pdf,1
1416,Ag,1,Klebsiella pneumoniae,1,,Green synthesis using Kalmia angustifolia,MIC,7.25,,,10,60,36.3,oval,,,ethanol,28,600,AgNO3,1,,,https://doi.org/10.1186/s43141-022-00414-4,10.1186/s43141-022-00414-4,177,Journal of Genetic Engineering and Biotechnology,Elsevier BV,2022,Phytogenic silver nanoparticles from tissue-cultured Kaempferia angustifolia вЂ” an underutilized medicinal herb: a comparative antibacterial study on urinary pathogens,TRUE,TRUE,gold,177_1-s2.0-S1687157X23008247-main.pdf,1
1417,Ag,1,Klebsiella pneumoniae,1,,Green synthesis using Kalmia angustifolia,MIC,6.5,,,10,60,36.3,oval,,,ethanol,28,600,AgNO3,1,,,https://doi.org/10.1186/s43141-022-00414-4,10.1186/s43141-022-00414-4,177,Journal of Genetic Engineering and Biotechnology,Elsevier BV,2022,Phytogenic silver nanoparticles from tissue-cultured Kaempferia angustifolia вЂ” an underutilized medicinal herb: a comparative antibacterial study on urinary pathogens,TRUE,TRUE,gold,177_1-s2.0-S1687157X23008247-main.pdf,1
1418,Ag,1,Klebsiella pneumoniae,1,,Green synthesis using Kalmia angustifolia,MIC,10,,,10,60,36.3,oval,,,ethanol,28,600,AgNO3,1,,,https://doi.org/10.1186/s43141-022-00414-4,10.1186/s43141-022-00414-4,177,Journal of Genetic Engineering and Biotechnology,Elsevier BV,2022,Phytogenic silver nanoparticles from tissue-cultured Kaempferia angustifolia вЂ” an underutilized medicinal herb: a comparative antibacterial study on urinary pathogens,TRUE,TRUE,gold,177_1-s2.0-S1687157X23008247-main.pdf,1
1419,Ag,1,Staphylococcus saprophyticus,1,,Green synthesis using Kalmia angustifolia,MIC,5.5,,,10,60,36.3,oval,,,ethanol,28,600,AgNO3,1,,,https://doi.org/10.1186/s43141-022-00414-4,10.1186/s43141-022-00414-4,177,Journal of Genetic Engineering and Biotechnology,Elsevier BV,2022,Phytogenic silver nanoparticles from tissue-cultured Kaempferia angustifolia вЂ” an underutilized medicinal herb: a comparative antibacterial study on urinary pathogens,TRUE,TRUE,gold,177_1-s2.0-S1687157X23008247-main.pdf,1
1420,Ag,1,Pseudomonas aeruginosa,1,,Green synthesis using Kalmia angustifolia,MIC,9.5,,,10,60,36.3,oval,,,ethanol,28,600,AgNO3,1,,,https://doi.org/10.1186/s43141-022-00414-4,10.1186/s43141-022-00414-4,177,Journal of Genetic Engineering and Biotechnology,Elsevier BV,2022,Phytogenic silver nanoparticles from tissue-cultured Kaempferia angustifolia вЂ” an underutilized medicinal herb: a comparative antibacterial study on urinary pathogens,TRUE,TRUE,gold,177_1-s2.0-S1687157X23008247-main.pdf,1
1421,Ag,1,Escherichia coli,1,,Green synthesis using Kalmia angustifolia,MBC,6.5,,,10,60,36.3,oval,,,ethanol,28,600,AgNO3,1,,,https://doi.org/10.1186/s43141-022-00414-4,10.1186/s43141-022-00414-4,177,Journal of Genetic Engineering and Biotechnology,Elsevier BV,2022,Phytogenic silver nanoparticles from tissue-cultured Kaempferia angustifolia вЂ” an underutilized medicinal herb: a comparative antibacterial study on urinary pathogens,TRUE,TRUE,gold,177_1-s2.0-S1687157X23008247-main.pdf,1
1422,Ag,1,Escherichia coli,1,,Green synthesis using Kalmia angustifolia,MBC,5,,,10,60,36.3,oval,,,ethanol,28,600,AgNO3,1,,,https://doi.org/10.1186/s43141-022-00414-4,10.1186/s43141-022-00414-4,177,Journal of Genetic Engineering and Biotechnology,Elsevier BV,2022,Phytogenic silver nanoparticles from tissue-cultured Kaempferia angustifolia вЂ” an underutilized medicinal herb: a comparative antibacterial study on urinary pathogens,TRUE,TRUE,gold,177_1-s2.0-S1687157X23008247-main.pdf,1
1423,Ag,1,Klebsiella pneumoniae,1,,Green synthesis using Kalmia angustifolia,MBC,7.25,,,10,60,36.3,oval,,,ethanol,28,600,AgNO3,1,,,https://doi.org/10.1186/s43141-022-00414-4,10.1186/s43141-022-00414-4,177,Journal of Genetic Engineering and Biotechnology,Elsevier BV,2022,Phytogenic silver nanoparticles from tissue-cultured Kaempferia angustifolia вЂ” an underutilized medicinal herb: a comparative antibacterial study on urinary pathogens,TRUE,TRUE,gold,177_1-s2.0-S1687157X23008247-main.pdf,1
1424,Ag,1,Klebsiella pneumoniae,1,,Green synthesis using Kalmia angustifolia,MBC,6.5,,,10,60,36.3,oval,,,ethanol,28,600,AgNO3,1,,,https://doi.org/10.1186/s43141-022-00414-4,10.1186/s43141-022-00414-4,177,Journal of Genetic Engineering and Biotechnology,Elsevier BV,2022,Phytogenic silver nanoparticles from tissue-cultured Kaempferia angustifolia вЂ” an underutilized medicinal herb: a comparative antibacterial study on urinary pathogens,TRUE,TRUE,gold,177_1-s2.0-S1687157X23008247-main.pdf,1
1425,Ag,1,Klebsiella pneumoniae,1,,Green synthesis using Kalmia angustifolia,MBC,10,,,10,60,36.3,oval,,,ethanol,28,600,AgNO3,1,,,https://doi.org/10.1186/s43141-022-00414-4,10.1186/s43141-022-00414-4,177,Journal of Genetic Engineering and Biotechnology,Elsevier BV,2022,Phytogenic silver nanoparticles from tissue-cultured Kaempferia angustifolia вЂ” an underutilized medicinal herb: a comparative antibacterial study on urinary pathogens,TRUE,TRUE,gold,177_1-s2.0-S1687157X23008247-main.pdf,1
1426,Ag,1,Staphylococcus saprophyticus,1,,Green synthesis using Kalmia angustifolia,MBC,5.5,,,10,60,36.3,oval,,,ethanol,28,600,AgNO3,1,,,https://doi.org/10.1186/s43141-022-00414-4,10.1186/s43141-022-00414-4,177,Journal of Genetic Engineering and Biotechnology,Elsevier BV,2022,Phytogenic silver nanoparticles from tissue-cultured Kaempferia angustifolia вЂ” an underutilized medicinal herb: a comparative antibacterial study on urinary pathogens,TRUE,TRUE,gold,177_1-s2.0-S1687157X23008247-main.pdf,1
1427,Ag,1,Pseudomonas aeruginosa,1,,Green synthesis using Kalmia angustifolia,MBC,9.5,,,10,60,36.3,oval,,,ethanol,28,600,AgNO3,1,,,https://doi.org/10.1186/s43141-022-00414-4,10.1186/s43141-022-00414-4,177,Journal of Genetic Engineering and Biotechnology,Elsevier BV,2022,Phytogenic silver nanoparticles from tissue-cultured Kaempferia angustifolia вЂ” an underutilized medicinal herb: a comparative antibacterial study on urinary pathogens,TRUE,TRUE,gold,177_1-s2.0-S1687157X23008247-main.pdf,1
1428,Ag,1,Staphylococcus aureus,0,MSSA 30,Green synthesis using Curcuma longa,MIC,3.9,,,10,20,15,spherical,24,-18.6,ethanol,60,1440,AgNO3,200,32.48,,https://pubs.rsc.org/en/content/articlelanding/2022/ra/d2ra00231k,10.1039/D2RA00231K,178,RSC Advances,Royal Society of Chemistry (RSC),2022,Curcumin assisted green synthesis of silver and zinc oxide nanostructures and their antibacterial activity against some clinical pathogenic multi-drug resistant bacteria,TRUE,TRUE,gold,178_d2ra00231k.pdf,1
1429,Ag,1,Staphylococcus aureus,1,MRSA 11,Green synthesis using Curcuma longa,MIC,3.9,,,10,20,15,spherical,24,-18.6,ethanol,60,1440,AgNO3,200,32.48,,https://pubs.rsc.org/en/content/articlelanding/2022/ra/d2ra00231k,10.1039/D2RA00231K,178,RSC Advances,Royal Society of Chemistry (RSC),2022,Curcumin assisted green synthesis of silver and zinc oxide nanostructures and their antibacterial activity against some clinical pathogenic multi-drug resistant bacteria,TRUE,TRUE,gold,178_d2ra00231k.pdf,1
1430,Ag,1,Enterococcus faecalis,1,,Green synthesis using Curcuma longa,MIC,7.8,,,10,20,15,spherical,24,-18.6,ethanol,60,1440,AgNO3,200,32.48,,https://pubs.rsc.org/en/content/articlelanding/2022/ra/d2ra00231k,10.1039/D2RA00231K,178,RSC Advances,Royal Society of Chemistry (RSC),2022,Curcumin assisted green synthesis of silver and zinc oxide nanostructures and their antibacterial activity against some clinical pathogenic multi-drug resistant bacteria,TRUE,TRUE,gold,178_d2ra00231k.pdf,1
1431,Ag,1,Pseudomonas aeruginosa,1,,Green synthesis using Curcuma longa,MIC,3.9,,,10,20,15,spherical,24,-18.6,ethanol,60,1440,AgNO3,200,32.48,,https://pubs.rsc.org/en/content/articlelanding/2022/ra/d2ra00231k,10.1039/D2RA00231K,178,RSC Advances,Royal Society of Chemistry (RSC),2022,Curcumin assisted green synthesis of silver and zinc oxide nanostructures and their antibacterial activity against some clinical pathogenic multi-drug resistant bacteria,TRUE,TRUE,gold,178_d2ra00231k.pdf,1
1432,Ag,1,Klebsiella pneumoniae,1,,Green synthesis using Curcuma longa,MIC,3.9,,,10,20,15,spherical,24,-18.6,ethanol,60,1440,AgNO3,200,32.48,,https://pubs.rsc.org/en/content/articlelanding/2022/ra/d2ra00231k,10.1039/D2RA00231K,178,RSC Advances,Royal Society of Chemistry (RSC),2022,Curcumin assisted green synthesis of silver and zinc oxide nanostructures and their antibacterial activity against some clinical pathogenic multi-drug resistant bacteria,TRUE,TRUE,gold,178_d2ra00231k.pdf,1
1433,Ag,1,Acinetobacter baumannii,1,,Green synthesis using Curcuma longa,MIC,3.9,,,10,20,15,spherical,24,-18.6,ethanol,60,1440,AgNO3,200,32.48,,https://pubs.rsc.org/en/content/articlelanding/2022/ra/d2ra00231k,10.1039/D2RA00231K,178,RSC Advances,Royal Society of Chemistry (RSC),2022,Curcumin assisted green synthesis of silver and zinc oxide nanostructures and their antibacterial activity against some clinical pathogenic multi-drug resistant bacteria,TRUE,TRUE,gold,178_d2ra00231k.pdf,1
1434,Ag,1,Proteus vulgaris,1,,Green synthesis using Curcuma longa,MIC,3.9,,,10,20,15,spherical,24,-18.6,ethanol,60,1440,AgNO3,200,32.48,,https://pubs.rsc.org/en/content/articlelanding/2022/ra/d2ra00231k,10.1039/D2RA00231K,178,RSC Advances,Royal Society of Chemistry (RSC),2022,Curcumin assisted green synthesis of silver and zinc oxide nanostructures and their antibacterial activity against some clinical pathogenic multi-drug resistant bacteria,TRUE,TRUE,gold,178_d2ra00231k.pdf,1
1435,Ag,1,Escherichia coli,1,,Green synthesis using Curcuma longa,MIC,3.9,,,10,20,15,spherical,24,-18.6,ethanol,60,1440,AgNO3,200,32.48,,https://pubs.rsc.org/en/content/articlelanding/2022/ra/d2ra00231k,10.1039/D2RA00231K,178,RSC Advances,Royal Society of Chemistry (RSC),2022,Curcumin assisted green synthesis of silver and zinc oxide nanostructures and their antibacterial activity against some clinical pathogenic multi-drug resistant bacteria,TRUE,TRUE,gold,178_d2ra00231k.pdf,1
1436,Ag,0,Staphylococcus aureus,0,MSSA 30,Green synthesis using Curcuma longa,MIC,5.3,,,10,20,15,spherical,24,,ethanol,60,1440,AgNO3,200,32.48,,https://pubs.rsc.org/en/content/articlelanding/2022/ra/d2ra00231k,10.1039/D2RA00231K,178,RSC Advances,Royal Society of Chemistry (RSC),2022,Curcumin assisted green synthesis of silver and zinc oxide nanostructures and their antibacterial activity against some clinical pathogenic multi-drug resistant bacteria,TRUE,TRUE,gold,178_d2ra00231k.pdf,1
1437,Ag,0,Staphylococcus aureus,1,MRSA 11,Green synthesis using Curcuma longa,MIC,5.1,,,10,20,15,spherical,24,,ethanol,60,1440,AgNO3,200,32.48,,https://pubs.rsc.org/en/content/articlelanding/2022/ra/d2ra00231k,10.1039/D2RA00231K,178,RSC Advances,Royal Society of Chemistry (RSC),2022,Curcumin assisted green synthesis of silver and zinc oxide nanostructures and their antibacterial activity against some clinical pathogenic multi-drug resistant bacteria,TRUE,TRUE,gold,178_d2ra00231k.pdf,1
1438,Ag,0,Enterococcus faecalis,1,,Green synthesis using Curcuma longa,MIC,7.7,,,10,20,15,spherical,24,,ethanol,60,1440,AgNO3,200,32.48,,https://pubs.rsc.org/en/content/articlelanding/2022/ra/d2ra00231k,10.1039/D2RA00231K,178,RSC Advances,Royal Society of Chemistry (RSC),2022,Curcumin assisted green synthesis of silver and zinc oxide nanostructures and their antibacterial activity against some clinical pathogenic multi-drug resistant bacteria,TRUE,TRUE,gold,178_d2ra00231k.pdf,1
1439,Ag,0,Pseudomonas aeruginosa,1,,Green synthesis using Curcuma longa,MIC,5.6,,,10,20,15,spherical,24,,ethanol,60,1440,AgNO3,200,32.48,,https://pubs.rsc.org/en/content/articlelanding/2022/ra/d2ra00231k,10.1039/D2RA00231K,178,RSC Advances,Royal Society of Chemistry (RSC),2022,Curcumin assisted green synthesis of silver and zinc oxide nanostructures and their antibacterial activity against some clinical pathogenic multi-drug resistant bacteria,TRUE,TRUE,gold,178_d2ra00231k.pdf,1
1440,Ag,0,Klebsiella pneumoniae,1,,Green synthesis using Curcuma longa,MIC,5,,,10,20,15,spherical,24,,ethanol,60,1440,AgNO3,200,32.48,,https://pubs.rsc.org/en/content/articlelanding/2022/ra/d2ra00231k,10.1039/D2RA00231K,178,RSC Advances,Royal Society of Chemistry (RSC),2022,Curcumin assisted green synthesis of silver and zinc oxide nanostructures and their antibacterial activity against some clinical pathogenic multi-drug resistant bacteria,TRUE,TRUE,gold,178_d2ra00231k.pdf,1
1441,Ag,0,Acinetobacter baumannii,1,,Green synthesis using Curcuma longa,MIC,4.1,,,10,20,15,spherical,24,,ethanol,60,1440,AgNO3,200,32.48,,https://pubs.rsc.org/en/content/articlelanding/2022/ra/d2ra00231k,10.1039/D2RA00231K,178,RSC Advances,Royal Society of Chemistry (RSC),2022,Curcumin assisted green synthesis of silver and zinc oxide nanostructures and their antibacterial activity against some clinical pathogenic multi-drug resistant bacteria,TRUE,TRUE,gold,178_d2ra00231k.pdf,1
1442,Ag,0,Proteus vulgaris,1,,Green synthesis using Curcuma longa,MIC,0,,,10,20,15,spherical,24,,ethanol,60,1440,AgNO3,200,32.48,,https://pubs.rsc.org/en/content/articlelanding/2022/ra/d2ra00231k,10.1039/D2RA00231K,178,RSC Advances,Royal Society of Chemistry (RSC),2022,Curcumin assisted green synthesis of silver and zinc oxide nanostructures and their antibacterial activity against some clinical pathogenic multi-drug resistant bacteria,TRUE,TRUE,gold,178_d2ra00231k.pdf,1
1443,Ag,0,Escherichia coli,1,,Green synthesis using Curcuma longa,MIC,6.1,,,10,20,15,spherical,24,,ethanol,60,1440,AgNO3,200,32.48,,https://pubs.rsc.org/en/content/articlelanding/2022/ra/d2ra00231k,10.1039/D2RA00231K,178,RSC Advances,Royal Society of Chemistry (RSC),2022,Curcumin assisted green synthesis of silver and zinc oxide nanostructures and their antibacterial activity against some clinical pathogenic multi-drug resistant bacteria,TRUE,TRUE,gold,178_d2ra00231k.pdf,1
1444,Ag,0,Staphylococcus aureus,1,,Physical synthesis using gamma irradiation,MIC,0.625,,,12,34,22.1,spherical,24,,,30,1440,AgNO3,1,22.1,7,https://pubs.rsc.org/en/content/articlelanding/2022/ra/d2ra04717a,10.1039/d2ra04717a,179,RSC Advances,Royal Society of Chemistry (RSC),2022,"Cefotaxime incorporated bimetallic silver-selenium nanoparticles: promising antimicrobial synergism, antibiofilm activity, and bacterial membrane leakage reaction mechanism",TRUE,TRUE,gold,179_d2ra04717a.pdf,1
1445,Ag,0,Enterococcus sp.,1,,Physical synthesis using gamma irradiation,MIC,2.5,,,12,34,22.1,spherical,24,,,30,1440,AgNO3,1,22.1,7,https://pubs.rsc.org/en/content/articlelanding/2022/ra/d2ra04717a,10.1039/d2ra04717a,179,RSC Advances,Royal Society of Chemistry (RSC),2022,"Cefotaxime incorporated bimetallic silver-selenium nanoparticles: promising antimicrobial synergism, antibiofilm activity, and bacterial membrane leakage reaction mechanism",TRUE,TRUE,gold,179_d2ra04717a.pdf,1
1446,Ag,0,Escherichia coli,1,,Physical synthesis using gamma irradiation,MIC,1.25,,,12,34,22.1,spherical,24,,,30,1440,AgNO3,1,22.1,7,https://pubs.rsc.org/en/content/articlelanding/2022/ra/d2ra04717a,10.1039/d2ra04717a,179,RSC Advances,Royal Society of Chemistry (RSC),2022,"Cefotaxime incorporated bimetallic silver-selenium nanoparticles: promising antimicrobial synergism, antibiofilm activity, and bacterial membrane leakage reaction mechanism",TRUE,TRUE,gold,179_d2ra04717a.pdf,1
1447,Ag,0,Pseudomonas aeruginosa,1,,Physical synthesis using gamma irradiation,MIC,1.25,,,12,34,22.1,spherical,24,,,30,1440,AgNO3,1,22.1,7,https://pubs.rsc.org/en/content/articlelanding/2022/ra/d2ra04717a,10.1039/d2ra04717a,179,RSC Advances,Royal Society of Chemistry (RSC),2022,"Cefotaxime incorporated bimetallic silver-selenium nanoparticles: promising antimicrobial synergism, antibiofilm activity, and bacterial membrane leakage reaction mechanism",TRUE,TRUE,gold,179_d2ra04717a.pdf,1
1448,Ag,0,Klebsiella pneumoniae,1,,Physical synthesis using gamma irradiation,MIC,1.25,,,12,34,22.1,spherical,24,,,30,1440,AgNO3,1,22.1,7,https://pubs.rsc.org/en/content/articlelanding/2022/ra/d2ra04717a,10.1039/d2ra04717a,179,RSC Advances,Royal Society of Chemistry (RSC),2022,"Cefotaxime incorporated bimetallic silver-selenium nanoparticles: promising antimicrobial synergism, antibiofilm activity, and bacterial membrane leakage reaction mechanism",TRUE,TRUE,gold,179_d2ra04717a.pdf,1
1449,Ag,0,Staphylococcus aureus,1,,Physical synthesis using gamma irradiation,MIC,0.625,,,12,32,24.91,spherical,24,,,30,1440,AgNO3,1,24.91,7,https://pubs.rsc.org/en/content/articlelanding/2022/ra/d2ra04717a,10.1039/d2ra04717a,179,RSC Advances,Royal Society of Chemistry (RSC),2022,"Cefotaxime incorporated bimetallic silver-selenium nanoparticles: promising antimicrobial synergism, antibiofilm activity, and bacterial membrane leakage reaction mechanism",TRUE,TRUE,gold,179_d2ra04717a.pdf,1
1450,Ag,0,Enterococcus sp.,1,,Physical synthesis using gamma irradiation,MIC,2.5,,,12,32,24.91,spherical,24,,,30,1440,AgNO3,1,24.91,7,https://pubs.rsc.org/en/content/articlelanding/2022/ra/d2ra04717a,10.1039/d2ra04717a,179,RSC Advances,Royal Society of Chemistry (RSC),2022,"Cefotaxime incorporated bimetallic silver-selenium nanoparticles: promising antimicrobial synergism, antibiofilm activity, and bacterial membrane leakage reaction mechanism",TRUE,TRUE,gold,179_d2ra04717a.pdf,1
1451,Ag,0,Escherichia coli,1,,Physical synthesis using gamma irradiation,MIC,1.25,,,12,32,24.91,spherical,24,,,30,1440,AgNO3,1,24.91,7,https://pubs.rsc.org/en/content/articlelanding/2022/ra/d2ra04717a,10.1039/d2ra04717a,179,RSC Advances,Royal Society of Chemistry (RSC),2022,"Cefotaxime incorporated bimetallic silver-selenium nanoparticles: promising antimicrobial synergism, antibiofilm activity, and bacterial membrane leakage reaction mechanism",TRUE,TRUE,gold,179_d2ra04717a.pdf,1
1452,Ag,0,Pseudomonas aeruginosa,1,,Physical synthesis using gamma irradiation,MIC,1.25,,,12,32,24.91,spherical,24,,,30,1440,AgNO3,1,24.91,7,https://pubs.rsc.org/en/content/articlelanding/2022/ra/d2ra04717a,10.1039/d2ra04717a,179,RSC Advances,Royal Society of Chemistry (RSC),2022,"Cefotaxime incorporated bimetallic silver-selenium nanoparticles: promising antimicrobial synergism, antibiofilm activity, and bacterial membrane leakage reaction mechanism",TRUE,TRUE,gold,179_d2ra04717a.pdf,1
1453,Ag,0,Klebsiella pneumoniae,1,,Physical synthesis using gamma irradiation,MIC,1.25,,,12,32,24.91,spherical,24,,,30,1440,AgNO3,1,24.91,7,https://pubs.rsc.org/en/content/articlelanding/2022/ra/d2ra04717a,10.1039/d2ra04717a,179,RSC Advances,Royal Society of Chemistry (RSC),2022,"Cefotaxime incorporated bimetallic silver-selenium nanoparticles: promising antimicrobial synergism, antibiofilm activity, and bacterial membrane leakage reaction mechanism",TRUE,TRUE,gold,179_d2ra04717a.pdf,1
1454,Ag,0,Acinetobacter baumannii,1,MDRAB,Green synthesis using Streptomyces chiangmaiensis,MIC,0.0068,,,6.1,23.75,13.57,spherical,24,-27.9,water (sterile deionized),37,1440,AgNO3,1,77.03,7,https://pubs.rsc.org/en/content/articlelanding/2022/ra/d1ra08238h,10.1039/d1ra08238h,180,RSC Advances,Royal Society of Chemistry (RSC),2022,<i>Streptomyces chiangmaiensis</i> SSUT88A mediated green synthesis of silver nanoparticles: characterization and evaluation of antibacterial action against clinical drug-resistant strains,TRUE,TRUE,gold,180_d1ra08238h.pdf,1
1455,Ag,0,Klebsiella pneumoniae,0,JHCK1 (id:1617),Green synthesis using Streptomyces chiangmaiensis,MIC,0.027,,,6.1,23.75,13.57,spherical,24,-27.9,water (sterile deionized),37,1440,AgNO3,1,77.03,7,https://pubs.rsc.org/en/content/articlelanding/2022/ra/d1ra08238h,10.1039/d1ra08238h,180,RSC Advances,Royal Society of Chemistry (RSC),2022,<i>Streptomyces chiangmaiensis</i> SSUT88A mediated green synthesis of silver nanoparticles: characterization and evaluation of antibacterial action against clinical drug-resistant strains,TRUE,TRUE,gold,180_d1ra08238h.pdf,1
1456,Ag,0,Pseudomonas aeruginosa,0,N90PS,Green synthesis using Streptomyces chiangmaiensis,MIC,0.013,,,6.1,23.75,13.57,spherical,24,-27.9,water (sterile deionized),37,1440,AgNO3,1,77.03,7,https://pubs.rsc.org/en/content/articlelanding/2022/ra/d1ra08238h,10.1039/d1ra08238h,180,RSC Advances,Royal Society of Chemistry (RSC),2022,<i>Streptomyces chiangmaiensis</i> SSUT88A mediated green synthesis of silver nanoparticles: characterization and evaluation of antibacterial action against clinical drug-resistant strains,TRUE,TRUE,gold,180_d1ra08238h.pdf,1
1457,Ag,0,Escherichia coli,0,JW0230-1 (CGSC 8465),Green synthesis using Streptomyces chiangmaiensis,MIC,0.027,,,6.1,23.75,13.57,spherical,24,-27.9,water (sterile deionized),37,1440,AgNO3,1,77.03,7,https://pubs.rsc.org/en/content/articlelanding/2022/ra/d1ra08238h,10.1039/d1ra08238h,180,RSC Advances,Royal Society of Chemistry (RSC),2022,<i>Streptomyces chiangmaiensis</i> SSUT88A mediated green synthesis of silver nanoparticles: characterization and evaluation of antibacterial action against clinical drug-resistant strains,TRUE,TRUE,gold,180_d1ra08238h.pdf,1
1458,Ag,0,Acinetobacter baumannii,1,,"Chemical synthesis, purchased from Sigma-Aldrich",MIC,1.35,,,0.2,100,50.1,spherical,24,,water (sterile deionized),37,1440,AgNO3,1,,7,https://pubs.rsc.org/en/content/articlelanding/2022/ra/d1ra08238h,10.1039/d1ra08238h,180,RSC Advances,Royal Society of Chemistry (RSC),2022,<i>Streptomyces chiangmaiensis</i> SSUT88A mediated green synthesis of silver nanoparticles: characterization and evaluation of antibacterial action against clinical drug-resistant strains,TRUE,TRUE,gold,180_d1ra08238h.pdf,1
1459,Ag,0,Klebsiella pneumoniae,0,JHCK2 (id:1618),"Chemical synthesis, purchased from Sigma-Aldrich",MIC,1.35,,,0.2,100,50.1,spherical,24,,water (sterile deionized),37,1440,AgNO3,1,,7,https://pubs.rsc.org/en/content/articlelanding/2022/ra/d1ra08238h,10.1039/d1ra08238h,180,RSC Advances,Royal Society of Chemistry (RSC),2022,<i>Streptomyces chiangmaiensis</i> SSUT88A mediated green synthesis of silver nanoparticles: characterization and evaluation of antibacterial action against clinical drug-resistant strains,TRUE,TRUE,gold,180_d1ra08238h.pdf,1
1460,Ag,0,Pseudomonas aeruginosa,0,N90PS,"Chemical synthesis, purchased from Sigma-Aldrich",MIC,1.35,,,0.2,100,50.1,spherical,24,,water (sterile deionized),37,1440,AgNO3,1,,7,https://pubs.rsc.org/en/content/articlelanding/2022/ra/d1ra08238h,10.1039/d1ra08238h,180,RSC Advances,Royal Society of Chemistry (RSC),2022,<i>Streptomyces chiangmaiensis</i> SSUT88A mediated green synthesis of silver nanoparticles: characterization and evaluation of antibacterial action against clinical drug-resistant strains,TRUE,TRUE,gold,180_d1ra08238h.pdf,1
1461,Ag,0,Escherichia coli,1,CZAR DC 8466,"Chemical synthesis, purchased from Sigma-Aldrich",MIC,1.35,,,0.2,100,50.1,spherical,24,,water (sterile deionized),37,1440,AgNO3,1,,7,https://pubs.rsc.org/en/content/articlelanding/2022/ra/d1ra08238h,10.1039/d1ra08238h,180,RSC Advances,Royal Society of Chemistry (RSC),2022,<i>Streptomyces chiangmaiensis</i> SSUT88A mediated green synthesis of silver nanoparticles: characterization and evaluation of antibacterial action against clinical drug-resistant strains,TRUE,TRUE,gold,180_d1ra08238h.pdf,1
1462,Ag,0,Pseudomonas aeruginosa,0,PAO1,Chemical synthesis using sodium borohydride,MIC,5.65,,,2.48,3.38,2.93,,24,,water (Milli-Q),-2,1440,AgNO3,20,,,https://pubs.rsc.org/en/content/articlelanding/2019/na/c9na00017h,10.1039/c9na00017h,164,Nanoscale Advances,Royal Society of Chemistry (RSC),2019,The interplay between size and valence state on the antibacterial activity of sub-10 nm silver nanoparticles,TRUE,TRUE,gold,164_c9na00017h.pdf,1
1463,Ag,0,Staphylococcus epidermidis,0,ATCC 190918,Chemical synthesis using sodium borohydride,MIC,5.65,,,2.48,3.38,2.93,,24,,water (Milli-Q),-2,1440,AgNO3,20,,,https://pubs.rsc.org/en/content/articlelanding/2019/na/c9na00017h,10.1039/c9na00017h,164,Nanoscale Advances,Royal Society of Chemistry (RSC),2019,The interplay between size and valence state on the antibacterial activity of sub-10 nm silver nanoparticles,TRUE,TRUE,gold,164_c9na00017h.pdf,1
1464,Ag,0,Escherichia coli,0,10P50,Chemical synthesis using sodium borohydride,MIC,11.25,,,2.48,3.38,2.93,,24,,water (Milli-Q),-2,1440,AgNO3,20,,,https://pubs.rsc.org/en/content/articlelanding/2019/na/c9na00017h,10.1039/c9na00017h,164,Nanoscale Advances,Royal Society of Chemistry (RSC),2019,The interplay between size and valence state on the antibacterial activity of sub-10 nm silver nanoparticles,TRUE,TRUE,gold,164_c9na00017h.pdf,1
1465,Ag,0,Staphylococcus aureus,1,MRSA ATCC 32240,Chemical synthesis using sodium borohydride,MIC,22.5,,,2.48,3.38,2.93,,24,,water (Milli-Q),-2,1440,AgNO3,20,,,https://pubs.rsc.org/en/content/articlelanding/2019/na/c9na00017h,10.1039/c9na00017h,164,Nanoscale Advances,Royal Society of Chemistry (RSC),2019,The interplay between size and valence state on the antibacterial activity of sub-10 nm silver nanoparticles,TRUE,TRUE,gold,164_c9na00017h.pdf,1
1466,Ag,0,Staphylococcus aureus,0,MSSA ATCC 38557,Chemical synthesis using sodium borohydride,MIC,22.5,,,5.07,7.99,6.53,,24,,water (Milli-Q),-2,1440,AgNO3,2,,,https://pubs.rsc.org/en/content/articlelanding/2019/na/c9na00017h,10.1039/c9na00017h,164,Nanoscale Advances,Royal Society of Chemistry (RSC),2019,The interplay between size and valence state on the antibacterial activity of sub-10 nm silver nanoparticles,TRUE,TRUE,gold,164_c9na00017h.pdf,1
1467,Ag,0,Pseudomonas aeruginosa,0,PAO1,Chemical synthesis using sodium borohydride,MIC,11.25,,,5.07,7.99,6.53,,24,,water (Milli-Q),-2,1440,AgNO3,2,,,https://pubs.rsc.org/en/content/articlelanding/2019/na/c9na00017h,10.1039/c9na00017h,164,Nanoscale Advances,Royal Society of Chemistry (RSC),2019,The interplay between size and valence state on the antibacterial activity of sub-10 nm silver nanoparticles,TRUE,TRUE,gold,164_c9na00017h.pdf,1
1468,Ag,0,Staphylococcus epidermidis,0,ATCC 190918,Chemical synthesis using sodium borohydride,MIC,11.25,,,5.07,7.99,6.53,,24,,water (Milli-Q),-2,1440,AgNO3,2,,,https://pubs.rsc.org/en/content/articlelanding/2019/na/c9na00017h,10.1039/c9na00017h,164,Nanoscale Advances,Royal Society of Chemistry (RSC),2019,The interplay between size and valence state on the antibacterial activity of sub-10 nm silver nanoparticles,TRUE,TRUE,gold,164_c9na00017h.pdf,1
1469,Ag,0,Escherichia coli,0,10P50,Chemical synthesis using sodium borohydride,MIC,22.5,,,5.07,7.99,6.53,,24,,water (Milli-Q),-2,1440,AgNO3,2,,,https://pubs.rsc.org/en/content/articlelanding/2019/na/c9na00017h,10.1039/c9na00017h,164,Nanoscale Advances,Royal Society of Chemistry (RSC),2019,The interplay between size and valence state on the antibacterial activity of sub-10 nm silver nanoparticles,TRUE,TRUE,gold,164_c9na00017h.pdf,1
1470,Ag,0,Staphylococcus aureus,1,MRSA ATCC 19606,Chemical synthesis using sodium borohydride,MIC,45,,,5.07,7.99,6.53,,24,,water (Milli-Q),-2,1440,AgNO3,2,,,https://pubs.rsc.org/en/content/articlelanding/2019/na/c9na00017h,10.1039/c9na00017h,164,Nanoscale Advances,Royal Society of Chemistry (RSC),2019,The interplay between size and valence state on the antibacterial activity of sub-10 nm silver nanoparticles,TRUE,TRUE,gold,164_c9na00017h.pdf,1
1471,Ag,0,Staphylococcus aureus,0,MSSA ATCC 25923,Chemical synthesis using sodium borohydride,MIC,45,,,5.07,7.99,6.53,,24,,water (Milli-Q),-2,1440,AgNO3,2,,,https://pubs.rsc.org/en/content/articlelanding/2019/na/c9na00017h,10.1039/c9na00017h,164,Nanoscale Advances,Royal Society of Chemistry (RSC),2019,The interplay between size and valence state on the antibacterial activity of sub-10 nm silver nanoparticles,TRUE,TRUE,gold,164_c9na00017h.pdf,1
1472,Ag,0,Escherichia coli,0,ATCC 11229,Green synthesis using Pimpinella anisum,MIC,4,,,,,,spherical,24,,water (distilled),25,1440,AgNO3,1,65.4,9,https://pubs.rsc.org/en/content/articlelanding/2023/ma/d3ma00089c,10.1039/d3ma00089c,181,Materials Advances,Royal Society of Chemistry (RSC),2023,"Bioinspired green-synthesized silver nanoparticles: <i>in vitro</i> physicochemical, antibacterial, biofilm inhibitory, genotoxicity, antidiabetic, antioxidant, and anticoagulant performance",TRUE,TRUE,gold,181_d3ma00089c.pdf,1
1473,Ag,0,Escherichia coli,0,ATCC 11230,Green synthesis using Pimpinella anisum,MIC,4,,,,,,spherical,24,,water (distilled),25,1440,AgNO3,1,65.4,9,https://pubs.rsc.org/en/content/articlelanding/2023/ma/d3ma00089c,10.1039/d3ma00089c,181,Materials Advances,Royal Society of Chemistry (RSC),2023,"Bioinspired green-synthesized silver nanoparticles: <i>in vitro</i> physicochemical, antibacterial, biofilm inhibitory, genotoxicity, antidiabetic, antioxidant, and anticoagulant performance",TRUE,TRUE,gold,181_d3ma00089c.pdf,1
1474,Ag,0,Escherichia coli,0,ATCC 11231,Green synthesis using Pimpinella anisum,MIC,4,,,,,,spherical,24,,water (distilled),25,1440,AgNO3,1,65.4,9,https://pubs.rsc.org/en/content/articlelanding/2023/ma/d3ma00089c,10.1039/d3ma00089c,181,Materials Advances,Royal Society of Chemistry (RSC),2023,"Bioinspired green-synthesized silver nanoparticles: <i>in vitro</i> physicochemical, antibacterial, biofilm inhibitory, genotoxicity, antidiabetic, antioxidant, and anticoagulant performance",TRUE,TRUE,gold,181_d3ma00089c.pdf,1
1475,Ag,0,Escherichia coli,0,ATCC 11232,Green synthesis using Pimpinella anisum,MIC,4,,,,,,spherical,24,,water (distilled),25,1440,AgNO3,1,65.4,9,https://pubs.rsc.org/en/content/articlelanding/2023/ma/d3ma00089c,10.1039/d3ma00089c,181,Materials Advances,Royal Society of Chemistry (RSC),2023,"Bioinspired green-synthesized silver nanoparticles: <i>in vitro</i> physicochemical, antibacterial, biofilm inhibitory, genotoxicity, antidiabetic, antioxidant, and anticoagulant performance",TRUE,TRUE,gold,181_d3ma00089c.pdf,1
1476,Ag,0,Escherichia coli,0,ATCC 11233,Green synthesis using Pimpinella anisum,MIC,4,,,,,,spherical,24,,water (distilled),25,1440,AgNO3,1,65.4,9,https://pubs.rsc.org/en/content/articlelanding/2023/ma/d3ma00089c,10.1039/d3ma00089c,181,Materials Advances,Royal Society of Chemistry (RSC),2023,"Bioinspired green-synthesized silver nanoparticles: <i>in vitro</i> physicochemical, antibacterial, biofilm inhibitory, genotoxicity, antidiabetic, antioxidant, and anticoagulant performance",TRUE,TRUE,gold,181_d3ma00089c.pdf,1
1477,Ag,0,Escherichia coli,0,ATCC 11234,Green synthesis using Pimpinella anisum,MIC,2,,,,,,spherical,24,,water (distilled),25,1440,AgNO3,1,65.4,9,https://pubs.rsc.org/en/content/articlelanding/2023/ma/d3ma00089c,10.1039/d3ma00089c,181,Materials Advances,Royal Society of Chemistry (RSC),2023,"Bioinspired green-synthesized silver nanoparticles: <i>in vitro</i> physicochemical, antibacterial, biofilm inhibitory, genotoxicity, antidiabetic, antioxidant, and anticoagulant performance",TRUE,TRUE,gold,181_d3ma00089c.pdf,1
1478,Ag,0,Escherichia coli,0,ATCC 11235,Green synthesis using Pimpinella anisum,MIC,2,,,,,,spherical,24,,water (distilled),25,1440,AgNO3,1,65.4,9,https://pubs.rsc.org/en/content/articlelanding/2023/ma/d3ma00089c,10.1039/d3ma00089c,181,Materials Advances,Royal Society of Chemistry (RSC),2023,"Bioinspired green-synthesized silver nanoparticles: <i>in vitro</i> physicochemical, antibacterial, biofilm inhibitory, genotoxicity, antidiabetic, antioxidant, and anticoagulant performance",TRUE,TRUE,gold,181_d3ma00089c.pdf,1
1479,Ag,0,Escherichia coli,0,ATCC 11236,Green synthesis using Pimpinella anisum,MIC,2,,,,,,spherical,24,,water (distilled),25,1440,AgNO3,1,65.4,9,https://pubs.rsc.org/en/content/articlelanding/2023/ma/d3ma00089c,10.1039/d3ma00089c,181,Materials Advances,Royal Society of Chemistry (RSC),2023,"Bioinspired green-synthesized silver nanoparticles: <i>in vitro</i> physicochemical, antibacterial, biofilm inhibitory, genotoxicity, antidiabetic, antioxidant, and anticoagulant performance",TRUE,TRUE,gold,181_d3ma00089c.pdf,1
1480,Ag,0,Escherichia coli,0,ATCC 11237,Green synthesis using Pimpinella anisum,MIC,2,,,,,,spherical,24,,water (distilled),25,1440,AgNO3,1,65.4,9,https://pubs.rsc.org/en/content/articlelanding/2023/ma/d3ma00089c,10.1039/d3ma00089c,181,Materials Advances,Royal Society of Chemistry (RSC),2023,"Bioinspired green-synthesized silver nanoparticles: <i>in vitro</i> physicochemical, antibacterial, biofilm inhibitory, genotoxicity, antidiabetic, antioxidant, and anticoagulant performance",TRUE,TRUE,gold,181_d3ma00089c.pdf,1
1481,Ag,0,Escherichia coli,0,ATCC 11238,Green synthesis using Pimpinella anisum,MIC,4,,,,,,spherical,24,,water (distilled),25,1440,AgNO3,1,65.4,9,https://pubs.rsc.org/en/content/articlelanding/2023/ma/d3ma00089c,10.1039/d3ma00089c,181,Materials Advances,Royal Society of Chemistry (RSC),2023,"Bioinspired green-synthesized silver nanoparticles: <i>in vitro</i> physicochemical, antibacterial, biofilm inhibitory, genotoxicity, antidiabetic, antioxidant, and anticoagulant performance",TRUE,TRUE,gold,181_d3ma00089c.pdf,1
1482,Ag,0,Escherichia coli,0,ATCC 11239,Green synthesis using Pimpinella anisum,MIC,4,,,,,,spherical,24,,water (distilled),25,1440,AgNO3,1,65.4,9,https://pubs.rsc.org/en/content/articlelanding/2023/ma/d3ma00089c,10.1039/d3ma00089c,181,Materials Advances,Royal Society of Chemistry (RSC),2023,"Bioinspired green-synthesized silver nanoparticles: <i>in vitro</i> physicochemical, antibacterial, biofilm inhibitory, genotoxicity, antidiabetic, antioxidant, and anticoagulant performance",TRUE,TRUE,gold,181_d3ma00089c.pdf,1
1483,Ag,0,Escherichia coli,0,ATCC 25922,Green synthesis using Pimpinella anisum,MIC,4,,,,,,spherical,24,,water (distilled),25,1440,AgNO3,1,65.4,9,https://pubs.rsc.org/en/content/articlelanding/2023/ma/d3ma00089c,10.1039/d3ma00089c,181,Materials Advances,Royal Society of Chemistry (RSC),2023,"Bioinspired green-synthesized silver nanoparticles: <i>in vitro</i> physicochemical, antibacterial, biofilm inhibitory, genotoxicity, antidiabetic, antioxidant, and anticoagulant performance",TRUE,TRUE,gold,181_d3ma00089c.pdf,1
1484,Ag,0,Escherichia coli,0,ATCC 11229,Green synthesis using Pimpinella anisum,MBC,4,,,,,,spherical,24,,water (distilled),25,1440,AgNO3,1,65.4,9,https://pubs.rsc.org/en/content/articlelanding/2023/ma/d3ma00089c,10.1039/d3ma00089c,181,Materials Advances,Royal Society of Chemistry (RSC),2023,"Bioinspired green-synthesized silver nanoparticles: <i>in vitro</i> physicochemical, antibacterial, biofilm inhibitory, genotoxicity, antidiabetic, antioxidant, and anticoagulant performance",TRUE,TRUE,gold,181_d3ma00089c.pdf,1
1485,Ag,0,Escherichia coli,0,ATCC 11230,Green synthesis using Pimpinella anisum,MBC,16,,,,,,spherical,24,,water (distilled),25,1440,AgNO3,1,65.4,9,https://pubs.rsc.org/en/content/articlelanding/2023/ma/d3ma00089c,10.1039/d3ma00089c,181,Materials Advances,Royal Society of Chemistry (RSC),2023,"Bioinspired green-synthesized silver nanoparticles: <i>in vitro</i> physicochemical, antibacterial, biofilm inhibitory, genotoxicity, antidiabetic, antioxidant, and anticoagulant performance",TRUE,TRUE,gold,181_d3ma00089c.pdf,1
1486,Ag,0,Escherichia coli,0,ATCC 11231,Green synthesis using Pimpinella anisum,MBC,4,,,,,,spherical,24,,water (distilled),25,1440,AgNO3,1,65.4,9,https://pubs.rsc.org/en/content/articlelanding/2023/ma/d3ma00089c,10.1039/d3ma00089c,181,Materials Advances,Royal Society of Chemistry (RSC),2023,"Bioinspired green-synthesized silver nanoparticles: <i>in vitro</i> physicochemical, antibacterial, biofilm inhibitory, genotoxicity, antidiabetic, antioxidant, and anticoagulant performance",TRUE,TRUE,gold,181_d3ma00089c.pdf,1
1487,Ag,0,Escherichia coli,0,ATCC 11232,Green synthesis using Pimpinella anisum,MBC,4,,,,,,spherical,24,,water (distilled),25,1440,AgNO3,1,65.4,9,https://pubs.rsc.org/en/content/articlelanding/2023/ma/d3ma00089c,10.1039/d3ma00089c,181,Materials Advances,Royal Society of Chemistry (RSC),2023,"Bioinspired green-synthesized silver nanoparticles: <i>in vitro</i> physicochemical, antibacterial, biofilm inhibitory, genotoxicity, antidiabetic, antioxidant, and anticoagulant performance",TRUE,TRUE,gold,181_d3ma00089c.pdf,1
1488,Ag,0,Escherichia coli,0,ATCC 11233,Green synthesis using Pimpinella anisum,MBC,4,,,,,,spherical,24,,water (distilled),25,1440,AgNO3,1,65.4,9,https://pubs.rsc.org/en/content/articlelanding/2023/ma/d3ma00089c,10.1039/d3ma00089c,181,Materials Advances,Royal Society of Chemistry (RSC),2023,"Bioinspired green-synthesized silver nanoparticles: <i>in vitro</i> physicochemical, antibacterial, biofilm inhibitory, genotoxicity, antidiabetic, antioxidant, and anticoagulant performance",TRUE,TRUE,gold,181_d3ma00089c.pdf,1
1489,Ag,0,Escherichia coli,0,ATCC 11234,Green synthesis using Pimpinella anisum,MBC,2,,,,,,spherical,24,,water (distilled),25,1440,AgNO3,1,65.4,9,https://pubs.rsc.org/en/content/articlelanding/2023/ma/d3ma00089c,10.1039/d3ma00089c,181,Materials Advances,Royal Society of Chemistry (RSC),2023,"Bioinspired green-synthesized silver nanoparticles: <i>in vitro</i> physicochemical, antibacterial, biofilm inhibitory, genotoxicity, antidiabetic, antioxidant, and anticoagulant performance",TRUE,TRUE,gold,181_d3ma00089c.pdf,1
1490,Ag,0,Escherichia coli,0,ATCC 11235,Green synthesis using Pimpinella anisum,MBC,2,,,,,,spherical,24,,water (distilled),25,1440,AgNO3,1,65.4,9,https://pubs.rsc.org/en/content/articlelanding/2023/ma/d3ma00089c,10.1039/d3ma00089c,181,Materials Advances,Royal Society of Chemistry (RSC),2023,"Bioinspired green-synthesized silver nanoparticles: <i>in vitro</i> physicochemical, antibacterial, biofilm inhibitory, genotoxicity, antidiabetic, antioxidant, and anticoagulant performance",TRUE,TRUE,gold,181_d3ma00089c.pdf,1
1491,Ag,0,Escherichia coli,0,ATCC 11236,Green synthesis using Pimpinella anisum,MBC,2,,,,,,spherical,24,,water (distilled),25,1440,AgNO3,1,65.4,9,https://pubs.rsc.org/en/content/articlelanding/2023/ma/d3ma00089c,10.1039/d3ma00089c,181,Materials Advances,Royal Society of Chemistry (RSC),2023,"Bioinspired green-synthesized silver nanoparticles: <i>in vitro</i> physicochemical, antibacterial, biofilm inhibitory, genotoxicity, antidiabetic, antioxidant, and anticoagulant performance",TRUE,TRUE,gold,181_d3ma00089c.pdf,1
1492,Ag,0,Escherichia coli,0,ATCC 11237,Green synthesis using Pimpinella anisum,MBC,8,,,,,,spherical,24,,water (distilled),25,1440,AgNO3,1,65.4,9,https://pubs.rsc.org/en/content/articlelanding/2023/ma/d3ma00089c,10.1039/d3ma00089c,181,Materials Advances,Royal Society of Chemistry (RSC),2023,"Bioinspired green-synthesized silver nanoparticles: <i>in vitro</i> physicochemical, antibacterial, biofilm inhibitory, genotoxicity, antidiabetic, antioxidant, and anticoagulant performance",TRUE,TRUE,gold,181_d3ma00089c.pdf,1
1493,Ag,0,Escherichia coli,0,ATCC 11238,Green synthesis using Pimpinella anisum,MBC,16,,,,,,spherical,24,,water (distilled),25,1440,AgNO3,1,65.4,9,https://pubs.rsc.org/en/content/articlelanding/2023/ma/d3ma00089c,10.1039/d3ma00089c,181,Materials Advances,Royal Society of Chemistry (RSC),2023,"Bioinspired green-synthesized silver nanoparticles: <i>in vitro</i> physicochemical, antibacterial, biofilm inhibitory, genotoxicity, antidiabetic, antioxidant, and anticoagulant performance",TRUE,TRUE,gold,181_d3ma00089c.pdf,1
1494,Ag,0,Escherichia coli,0,ATCC 11239,Green synthesis using Pimpinella anisum,MBC,4,,,,,,spherical,24,,water (distilled),25,1440,AgNO3,1,65.4,9,https://pubs.rsc.org/en/content/articlelanding/2023/ma/d3ma00089c,10.1039/d3ma00089c,181,Materials Advances,Royal Society of Chemistry (RSC),2023,"Bioinspired green-synthesized silver nanoparticles: <i>in vitro</i> physicochemical, antibacterial, biofilm inhibitory, genotoxicity, antidiabetic, antioxidant, and anticoagulant performance",TRUE,TRUE,gold,181_d3ma00089c.pdf,1
