Repository: anastasiavepreva/ChemX

# ChemX: A Collection of Chemistry Datasets for Benchmarking Automated Information Extraction

## Abstract

ChemX is a collection of 10 manually curated benchmarking datasets developed to support robust automated information extraction in chemistry. It spans two major domains — **nanomaterials** and **small molecules** — and enables evaluation across multiple modalities including text, tables, and figures.

ChemX is designed to benchmark large language models and multi-agent systems in real-world chemical contexts, emphasizing reproducibility, schema-based annotation, and domain-specific validation.

File: data/datasets/seltox.csv (part 18 of 39)
sn,np,coating,bacteria,mdr,strain,np_synthesis,method,mic_np_µg_ml,concentration,zoi_np_mm,np_size_min_nm,np_size_max_nm,np_size_avg_nm,shape,time_set_hours,zeta_potential_mV,solvent_for_extract,temperature_for_extract_C,duration_preparing_extract_min,precursor_of_np,concentration_of_precursor_mM,hydrodynamic_diameter_nm,ph_during_synthesis,reference,doi,article_list,journal_name,publisher,year,title,journal_is_oa,is_oa,oa_status,pdf,access
1495,Ag,0,Escherichia coli,0,ATCC 25922,Green synthesis using Pimpinella anisum,MBC,4,,,,,,spherical,24,,water (distilled),25,1440,AgNO3,1,65.4,9,https://pubs.rsc.org/en/content/articlelanding/2023/ma/d3ma00089c,10.1039/d3ma00089c,181,Materials Advances,Royal Society of Chemistry (RSC),2023,"Bioinspired green-synthesized silver nanoparticles: <i>in vitro</i> physicochemical, antibacterial, biofilm inhibitory, genotoxicity, antidiabetic, antioxidant, and anticoagulant performance",TRUE,TRUE,gold,181_d3ma00089c.pdf,1
1496,Ag,0,Williamsia serinedens,0,SL-1,Biosynthesis using Rehmannia glutinosa fungi symbiont,MIC,32,,,3,25,14,spherical,24,,water,28,1440,AgNO3,10,,,https://www.sciencedirect.com/science/article/pii/S2405844024050023,10.1016/j.heliyon.2024.e28971,182,Heliyon,Elsevier BV,2024,Penicillium polonicum-mediated green synthesis of silver nanoparticles: Unveiling antimicrobial and seed germination advancements,TRUE,TRUE,gold,182_main.pdf,1
1497,Ag,0,Sphingopyxis macrogoltabida,0,SL-2,Biosynthesis using Rehmannia glutinosa fungi symbiont,MIC,32,,,3,25,14,spherical,24,,water,28,1440,AgNO3,10,,,https://www.sciencedirect.com/science/article/pii/S2405844024050023,10.1016/j.heliyon.2024.e28971,182,Heliyon,Elsevier BV,2024,Penicillium polonicum-mediated green synthesis of silver nanoparticles: Unveiling antimicrobial and seed germination advancements,TRUE,TRUE,gold,182_main.pdf,1
1498,Ag,0,Bacillus velezensis,0,SL-3,Biosynthesis using Rehmannia glutinosa fungi symbiont,MIC,32,,,3,25,14,spherical,24,,water,28,1440,AgNO3,10,,,https://www.sciencedirect.com/science/article/pii/S2405844024050023,10.1016/j.heliyon.2024.e28971,182,Heliyon,Elsevier BV,2024,Penicillium polonicum-mediated green synthesis of silver nanoparticles: Unveiling antimicrobial and seed germination advancements,TRUE,TRUE,gold,182_main.pdf,1
1499,Ag,0,Pseudomonas mediterranea,0,SL-4,Biosynthesis using Rehmannia glutinosa fungi symbiont,MIC,16,,,3,25,14,spherical,24,,water,28,1440,AgNO3,10,,,https://www.sciencedirect.com/science/article/pii/S2405844024050023,10.1016/j.heliyon.2024.e28971,182,Heliyon,Elsevier BV,2024,Penicillium polonicum-mediated green synthesis of silver nanoparticles: Unveiling antimicrobial and seed germination advancements,TRUE,TRUE,gold,182_main.pdf,1
1500,Ag,0,Williamsia serinedens,0,SL-1,Biosynthesis using Rehmannia glutinosa fungi symbiont,MBC,128,,,3,25,14,spherical,24,,water,28,1440,AgNO3,10,,,https://www.sciencedirect.com/science/article/pii/S2405844024050023,10.1016/j.heliyon.2024.e28971,182,Heliyon,Elsevier BV,2024,Penicillium polonicum-mediated green synthesis of silver nanoparticles: Unveiling antimicrobial and seed germination advancements,TRUE,TRUE,gold,182_main.pdf,1
1501,Ag,0,Sphingopyxis macrogoltabida,0,SL-2,Biosynthesis using Rehmannia glutinosa fungi symbiont,MBC,64,,,3,25,14,spherical,24,,water,28,1440,AgNO3,10,,,https://www.sciencedirect.com/science/article/pii/S2405844024050023,10.1016/j.heliyon.2024.e28971,182,Heliyon,Elsevier BV,2024,Penicillium polonicum-mediated green synthesis of silver nanoparticles: Unveiling antimicrobial and seed germination advancements,TRUE,TRUE,gold,182_main.pdf,1
1502,Ag,0,Bacillus velezensis,0,SL-3,Biosynthesis using Rehmannia glutinosa fungi symbiont,MBC,32,,,3,25,14,spherical,24,,water,28,1440,AgNO3,10,,,https://www.sciencedirect.com/science/article/pii/S2405844024050023,10.1016/j.heliyon.2024.e28971,182,Heliyon,Elsevier BV,2024,Penicillium polonicum-mediated green synthesis of silver nanoparticles: Unveiling antimicrobial and seed germination advancements,TRUE,TRUE,gold,182_main.pdf,1
1503,Ag,0,Pseudomonas mediterranea,0,SL-4,Biosynthesis using Rehmannia glutinosa fungi symbiont,MBC,64,,,3,25,14,spherical,24,,water,28,1440,AgNO3,10,,,https://www.sciencedirect.com/science/article/pii/S2405844024050023,10.1016/j.heliyon.2024.e28971,182,Heliyon,Elsevier BV,2024,Penicillium polonicum-mediated green synthesis of silver nanoparticles: Unveiling antimicrobial and seed germination advancements,TRUE,TRUE,gold,182_main.pdf,1
1504,Ag,0,Bacillus subtilis,0,,Green synthesis using diatoms biomass,MIC,15.625,,,267.47,452.13,359.8,rectangular,24,-5.67,water,25,1440,AgNO3,,239.46,,https://www.sciencedirect.com/science/article/pii/S2215017X20303702?via%3Dihub,10.1016/j.btre.2020.e00571,183,Biotechnology Reports,Elsevier BV,2020,"Biosynthesis of silver nanoparticles from marine diatoms Chaetoceros sp., Skeletonema sp., Thalassiosira sp., and their antibacterial study",TRUE,TRUE,gold,183_mishra2020.pdf,1
1505,Ag,0,Streptococcus pneumoniae,0,,Green synthesis using diatoms biomass,MIC,7.81,,,267.47,452.13,359.8,rectangular,24,-5.67,water,25,1440,AgNO3,,239.46,,https://www.sciencedirect.com/science/article/pii/S2215017X20303702?via%3Dihub,10.1016/j.btre.2020.e00571,183,Biotechnology Reports,Elsevier BV,2020,"Biosynthesis of silver nanoparticles from marine diatoms Chaetoceros sp., Skeletonema sp., Thalassiosira sp., and their antibacterial study",TRUE,TRUE,gold,183_mishra2020.pdf,1
1506,Ag,0,Escherichia coli,0,,Green synthesis using diatoms biomass,MIC,16,,,267.47,452.13,359.8,rectangular,24,-5.67,water,25,1440,AgNO3,,239.46,,https://www.sciencedirect.com/science/article/pii/S2215017X20303702?via%3Dihub,10.1016/j.btre.2020.e00571,183,Biotechnology Reports,Elsevier BV,2020,"Biosynthesis of silver nanoparticles from marine diatoms Chaetoceros sp., Skeletonema sp., Thalassiosira sp., and their antibacterial study",TRUE,TRUE,gold,183_mishra2020.pdf,1
1507,Ag,0,Staphylococcus aureus,0,,Green synthesis using diatoms biomass,MIC,15.625,,,267.47,452.13,359.8,rectangular,24,-5.67,water,25,1440,AgNO3,,239.46,,https://www.sciencedirect.com/science/article/pii/S2215017X20303702?via%3Dihub,10.1016/j.btre.2020.e00571,183,Biotechnology Reports,Elsevier BV,2020,"Biosynthesis of silver nanoparticles from marine diatoms Chaetoceros sp., Skeletonema sp., Thalassiosira sp., and their antibacterial study",TRUE,TRUE,gold,183_mishra2020.pdf,1
1508,Ag,0,Aeromonas sp.,0,,Green synthesis using diatoms biomass,MIC,3.125,,,267.47,452.13,359.8,rectangular,24,-5.67,water,25,1440,AgNO3,,239.46,,https://www.sciencedirect.com/science/article/pii/S2215017X20303702?via%3Dihub,10.1016/j.btre.2020.e00571,183,Biotechnology Reports,Elsevier BV,2020,"Biosynthesis of silver nanoparticles from marine diatoms Chaetoceros sp., Skeletonema sp., Thalassiosira sp., and their antibacterial study",TRUE,TRUE,gold,183_mishra2020.pdf,1
1509,Ag,0,Bacillus subtilis,0,,Green synthesis using diatoms biomass,MIC,15.625,,,177.1,298.9,238,rectangular,24,-16.33,water,25,1440,AgNO3,,186.73,,https://www.sciencedirect.com/science/article/pii/S2215017X20303702?via%3Dihub,10.1016/j.btre.2020.e00571,183,Biotechnology Reports,Elsevier BV,2020,"Biosynthesis of silver nanoparticles from marine diatoms Chaetoceros sp., Skeletonema sp., Thalassiosira sp., and their antibacterial study",TRUE,TRUE,gold,183_mishra2020.pdf,1
1510,Ag,0,Streptococcus pneumoniae,0,,Green synthesis using diatoms biomass,MIC,7.81,,,177.1,298.9,238,square,24,-16.33,water,25,1440,AgNO3,,186.73,,https://www.sciencedirect.com/science/article/pii/S2215017X20303702?via%3Dihub,10.1016/j.btre.2020.e00571,183,Biotechnology Reports,Elsevier BV,2020,"Biosynthesis of silver nanoparticles from marine diatoms Chaetoceros sp., Skeletonema sp., Thalassiosira sp., and their antibacterial study",TRUE,TRUE,gold,183_mishra2020.pdf,1
1511,Ag,0,Escherichia coli,0,,Green synthesis using diatoms biomass,MIC,2,,,177.1,298.9,238,square,24,-16.33,water,25,1440,AgNO3,,186.73,,https://www.sciencedirect.com/science/article/pii/S2215017X20303702?via%3Dihub,10.1016/j.btre.2020.e00571,183,Biotechnology Reports,Elsevier BV,2020,"Biosynthesis of silver nanoparticles from marine diatoms Chaetoceros sp., Skeletonema sp., Thalassiosira sp., and their antibacterial study",TRUE,TRUE,gold,183_mishra2020.pdf,1
1512,Ag,0,Staphylococcus aureus,0,,Green synthesis using diatoms biomass,MIC,15.625,,,177.1,298.9,238,square,24,-16.33,water,25,1440,AgNO3,,186.73,,https://www.sciencedirect.com/science/article/pii/S2215017X20303702?via%3Dihub,10.1016/j.btre.2020.e00571,183,Biotechnology Reports,Elsevier BV,2020,"Biosynthesis of silver nanoparticles from marine diatoms Chaetoceros sp., Skeletonema sp., Thalassiosira sp., and their antibacterial study",TRUE,TRUE,gold,183_mishra2020.pdf,1
1513,Ag,0,Aeromonas sp.,0,,Green synthesis using diatoms biomass,MIC,3.125,,,177.1,298.9,238,square,24,-16.33,water,25,1440,AgNO3,,186.73,,https://www.sciencedirect.com/science/article/pii/S2215017X20303702?via%3Dihub,10.1016/j.btre.2020.e00571,183,Biotechnology Reports,Elsevier BV,2020,"Biosynthesis of silver nanoparticles from marine diatoms Chaetoceros sp., Skeletonema sp., Thalassiosira sp., and their antibacterial study",TRUE,TRUE,gold,183_mishra2020.pdf,1
1514,Ag,0,Bacillus subtilis,0,,Green synthesis using diatoms biomass,MIC,15.625,,,101.5,195.1,148.3,square,24,-19.4,water,25,1440,AgNO3,,149.03,,https://www.sciencedirect.com/science/article/pii/S2215017X20303702?via%3Dihub,10.1016/j.btre.2020.e00571,183,Biotechnology Reports,Elsevier BV,2020,"Biosynthesis of silver nanoparticles from marine diatoms Chaetoceros sp., Skeletonema sp., Thalassiosira sp., and their antibacterial study",TRUE,TRUE,gold,183_mishra2020.pdf,1
1515,Ag,0,Streptococcus pneumoniae,0,,Green synthesis using diatoms biomass,MIC,7.81,,,101.5,195.1,148.3,square,24,-19.4,water,25,1440,AgNO3,,149.03,,https://www.sciencedirect.com/science/article/pii/S2215017X20303702?via%3Dihub,10.1016/j.btre.2020.e00571,183,Biotechnology Reports,Elsevier BV,2020,"Biosynthesis of silver nanoparticles from marine diatoms Chaetoceros sp., Skeletonema sp., Thalassiosira sp., and their antibacterial study",TRUE,TRUE,gold,183_mishra2020.pdf,1
1516,Ag,0,Escherichia coli,0,,Green synthesis using diatoms biomass,MIC,4,,,101.5,195.1,148.3,square,24,-19.4,water,25,1440,AgNO3,,149.03,,https://www.sciencedirect.com/science/article/pii/S2215017X20303702?via%3Dihub,10.1016/j.btre.2020.e00571,183,Biotechnology Reports,Elsevier BV,2020,"Biosynthesis of silver nanoparticles from marine diatoms Chaetoceros sp., Skeletonema sp., Thalassiosira sp., and their antibacterial study",TRUE,TRUE,gold,183_mishra2020.pdf,1
1517,Ag,0,Staphylococcus aureus,0,,Green synthesis using diatoms biomass,MIC,15.625,,,101.5,195.1,148.3,square,24,-19.4,water,25,1440,AgNO3,,149.03,,https://www.sciencedirect.com/science/article/pii/S2215017X20303702?via%3Dihub,10.1016/j.btre.2020.e00571,183,Biotechnology Reports,Elsevier BV,2020,"Biosynthesis of silver nanoparticles from marine diatoms Chaetoceros sp., Skeletonema sp., Thalassiosira sp., and their antibacterial study",TRUE,TRUE,gold,183_mishra2020.pdf,1
1518,Ag,0,Aeromonas sp.,0,,Green synthesis using diatoms biomass,MIC,6.25,,,101.5,195.1,148.3,square,24,-19.4,water,25,1440,AgNO3,,149.03,,https://www.sciencedirect.com/science/article/pii/S2215017X20303702?via%3Dihub,10.1016/j.btre.2020.e00571,183,Biotechnology Reports,Elsevier BV,2020,"Biosynthesis of silver nanoparticles from marine diatoms Chaetoceros sp., Skeletonema sp., Thalassiosira sp., and their antibacterial study",TRUE,TRUE,gold,183_mishra2020.pdf,1
1519,Ag,0,Staphylococcus aureus,0,ATCC 6538,Green synthesis using Garlic,MIC,2.641,,,9,13,11,spherical,24,-26.2,water,25,1440,AgNO3,10,,5.6,https://www.sciencedirect.com/science/article/pii/S0308814622019227?via%3Dihub,10.1016/j.foodchem.2022.133960,111,Food Chemistry,Elsevier BV,2023,Physico-chemical properties and antimicrobial activity of silver nanoparticles fabricated by green synthesis,FALSE,TRUE,hybrid,111_1-s2.0-S0308814622019227-main.pdf,1
1520,Ag,0,Bacillus cereus,0,ATCC 10987,Green synthesis using Garlic,MIC,0.066,,,9,13,11,spherical,24,-26.2,water,25,1440,AgNO3,10,,5.6,https://www.sciencedirect.com/science/article/pii/S0308814622019227?via%3Dihub,10.1016/j.foodchem.2022.133960,111,Food Chemistry,Elsevier BV,2023,Physico-chemical properties and antimicrobial activity of silver nanoparticles fabricated by green synthesis,FALSE,TRUE,hybrid,111_1-s2.0-S0308814622019227-main.pdf,1
1521,Ag,0,Escherichia coli,0,ATCC 11229,Green synthesis using Garlic,MIC,0.066,,,9,13,11,spherical,24,-26.2,water,25,1440,AgNO3,10,,5.6,https://www.sciencedirect.com/science/article/pii/S0308814622019227?via%3Dihub,10.1016/j.foodchem.2022.133960,111,Food Chemistry,Elsevier BV,2023,Physico-chemical properties and antimicrobial activity of silver nanoparticles fabricated by green synthesis,FALSE,TRUE,hybrid,111_1-s2.0-S0308814622019227-main.pdf,1
1522,Ag,0,Candida krusei,0,ATCC 30315,Green synthesis using Garlic,MIC,0.066,,,9,13,11,spherical,24,-26.2,water,25,1440,AgNO3,10,,5.6,https://www.sciencedirect.com/science/article/pii/S0308814622019227?via%3Dihub,10.1016/j.foodchem.2022.133960,111,Food Chemistry,Elsevier BV,2023,Physico-chemical properties and antimicrobial activity of silver nanoparticles fabricated by green synthesis,FALSE,TRUE,hybrid,111_1-s2.0-S0308814622019227-main.pdf,1
1523,Ag,1,Acinetobacter baumannii,0,MTCC1425,Green synthesis using Spirulina sp.,MIC,80,,,30,60,26.57,spherical,,,water,40,1440,AgNO3,1,,,https://doi.org/10.1016/j.jksus.2024.103336,10.1016/j.jksus.2024.103336,184,Journal of King Saud University - Science,Elsevier BV,2024,"Biosynthesis, characterization and monitoring in vitro antibacterial efficiencies of AgNPs with filamentous cyanobacteria Spirulina sp. And S. Subsalsa against pathogenic bacteria",TRUE,TRUE,gold,184_1-s2.0-S1018364724002489-main.pdf,1
1524,Ag,1,Escherichia coli,0,MTCC443,Green synthesis using Spirulina sp.,MIC,50,,,30,60,26.57,spherical,,,water,40,1440,AgNO3,1,,,https://doi.org/10.1016/j.jksus.2024.103336,10.1016/j.jksus.2024.103336,184,Journal of King Saud University - Science,Elsevier BV,2024,"Biosynthesis, characterization and monitoring in vitro antibacterial efficiencies of AgNPs with filamentous cyanobacteria Spirulina sp. And S. Subsalsa against pathogenic bacteria",TRUE,TRUE,gold,184_1-s2.0-S1018364724002489-main.pdf,1
1525,Ag,1,Streptococcus pyogenes,0,MTCC1982,Green synthesis using Spirulina sp.,MIC,100,,,30,60,26.57,spherical,,,water,40,1440,AgNO3,1,,,https://doi.org/10.1016/j.jksus.2024.103336,10.1016/j.jksus.2024.103336,184,Journal of King Saud University - Science,Elsevier BV,2024,"Biosynthesis, characterization and monitoring in vitro antibacterial efficiencies of AgNPs with filamentous cyanobacteria Spirulina sp. And S. Subsalsa against pathogenic bacteria",TRUE,TRUE,gold,184_1-s2.0-S1018364724002489-main.pdf,1
1526,Ag,1,Acinetobacter baumannii,0,MTCC1425,Green synthesis using Spirulina sp.,MBC,100,,,30,60,26.57,spherical,,,water,40,1440,AgNO3,1,,,https://doi.org/10.1016/j.jksus.2024.103336,10.1016/j.jksus.2024.103336,184,Journal of King Saud University - Science,Elsevier BV,2024,"Biosynthesis, characterization and monitoring in vitro antibacterial efficiencies of AgNPs with filamentous cyanobacteria Spirulina sp. And S. Subsalsa against pathogenic bacteria",TRUE,TRUE,gold,184_1-s2.0-S1018364724002489-main.pdf,1
1527,Ag,1,Escherichia coli,0,MTCC443,Green synthesis using Spirulina sp.,MBC,80,,,30,60,26.57,spherical,,,water,40,1440,AgNO3,1,,,https://doi.org/10.1016/j.jksus.2024.103336,10.1016/j.jksus.2024.103336,184,Journal of King Saud University - Science,Elsevier BV,2024,"Biosynthesis, characterization and monitoring in vitro antibacterial efficiencies of AgNPs with filamentous cyanobacteria Spirulina sp. And S. Subsalsa against pathogenic bacteria",TRUE,TRUE,gold,184_1-s2.0-S1018364724002489-main.pdf,1
1528,Ag,1,Streptococcus pyogenes,0,MTCC1982,Green synthesis using Spirulina sp.,MBC,140,,,30,60,26.57,spherical,,,water,40,1440,AgNO3,1,,,https://doi.org/10.1016/j.jksus.2024.103336,10.1016/j.jksus.2024.103336,184,Journal of King Saud University - Science,Elsevier BV,2024,"Biosynthesis, characterization and monitoring in vitro antibacterial efficiencies of AgNPs with filamentous cyanobacteria Spirulina sp. And S. Subsalsa against pathogenic bacteria",TRUE,TRUE,gold,184_1-s2.0-S1018364724002489-main.pdf,1
1529,Ag,1,Acinetobacter baumannii,0,MTCC1425,Green synthesis using Spirulina subsalsa,MIC,80,,,30,60,26.57,spherical,,,water,40,1440,AgNO3,1,,,https://doi.org/10.1016/j.jksus.2024.103336,10.1016/j.jksus.2024.103336,184,Journal of King Saud University - Science,Elsevier BV,2024,"Biosynthesis, characterization and monitoring in vitro antibacterial efficiencies of AgNPs with filamentous cyanobacteria Spirulina sp. And S. Subsalsa against pathogenic bacteria",TRUE,TRUE,gold,184_1-s2.0-S1018364724002489-main.pdf,1
1530,Ag,1,Escherichia coli,0,MTCC443,Green synthesis using Spirulina subsalsa,MIC,75,,,30,60,26.57,spherical,,,water,40,1440,AgNO3,1,,,https://doi.org/10.1016/j.jksus.2024.103336,10.1016/j.jksus.2024.103336,184,Journal of King Saud University - Science,Elsevier BV,2024,"Biosynthesis, characterization and monitoring in vitro antibacterial efficiencies of AgNPs with filamentous cyanobacteria Spirulina sp. And S. Subsalsa against pathogenic bacteria",TRUE,TRUE,gold,184_1-s2.0-S1018364724002489-main.pdf,1
1531,Ag,1,Streptococcus pyogenes,0,MTCC1982,Green synthesis using Spirulina subsalsa,MIC,60,,,30,60,26.57,spherical,,,water,40,1440,AgNO3,1,,,https://doi.org/10.1016/j.jksus.2024.103336,10.1016/j.jksus.2024.103336,184,Journal of King Saud University - Science,Elsevier BV,2024,"Biosynthesis, characterization and monitoring in vitro antibacterial efficiencies of AgNPs with filamentous cyanobacteria Spirulina sp. And S. Subsalsa against pathogenic bacteria",TRUE,TRUE,gold,184_1-s2.0-S1018364724002489-main.pdf,1
1532,Ag,1,Acinetobacter baumannii,0,MTCC1425,Green synthesis using Spirulina subsalsa,MBC,120,,,30,60,26.57,spherical,,,water,40,1440,AgNO3,1,,,https://doi.org/10.1016/j.jksus.2024.103336,10.1016/j.jksus.2024.103336,184,Journal of King Saud University - Science,Elsevier BV,2024,"Biosynthesis, characterization and monitoring in vitro antibacterial efficiencies of AgNPs with filamentous cyanobacteria Spirulina sp. And S. Subsalsa against pathogenic bacteria",TRUE,TRUE,gold,184_1-s2.0-S1018364724002489-main.pdf,1
1533,Ag,1,Escherichia coli,0,MTCC443,Green synthesis using Spirulina subsalsa,MBC,130,,,30,60,26.57,spherical,,,water,40,1440,AgNO3,1,,,https://doi.org/10.1016/j.jksus.2024.103336,10.1016/j.jksus.2024.103336,184,Journal of King Saud University - Science,Elsevier BV,2024,"Biosynthesis, characterization and monitoring in vitro antibacterial efficiencies of AgNPs with filamentous cyanobacteria Spirulina sp. And S. Subsalsa against pathogenic bacteria",TRUE,TRUE,gold,184_1-s2.0-S1018364724002489-main.pdf,1
1534,Ag,1,Streptococcus pyogenes,0,MTCC1982,Green synthesis using Spirulina subsalsa,MBC,90,,,30,60,26.57,spherical,,,water,40,1440,AgNO3,1,,,https://doi.org/10.1016/j.jksus.2024.103336,10.1016/j.jksus.2024.103336,184,Journal of King Saud University - Science,Elsevier BV,2024,"Biosynthesis, characterization and monitoring in vitro antibacterial efficiencies of AgNPs with filamentous cyanobacteria Spirulina sp. And S. Subsalsa against pathogenic bacteria",TRUE,TRUE,gold,184_1-s2.0-S1018364724002489-main.pdf,1
1535,Ag,0,Staphylococcus aureus,0,ATCC 25923,Green synthesis using Carya illinoinensis,MIC,128,,,18.65,22.03,20.34,spherical,24,,methanol,25,1440,AgNO3,1,,,https://doi.org/10.1016/j.heliyon.2020.e03624,10.1016/j.heliyon.2020.e03624,185,Heliyon,Elsevier BV,2020,Characterization and the evaluation of antimicrobial activities of silver nanoparticles biosynthesized from Carya illinoinensis leaf extract,TRUE,TRUE,gold,185_1-s2.0-S2405844020304692-main.pdf,1
1536,Ag,0,Listeria monocytogenes,0,ATCC 7644,Green synthesis using Carya illinoinensis,MIC,64,,,18.65,22.03,20.34,spherical,24,,methanol,25,1440,AgNO3,1,,,https://doi.org/10.1016/j.heliyon.2020.e03624,10.1016/j.heliyon.2020.e03624,185,Heliyon,Elsevier BV,2020,Characterization and the evaluation of antimicrobial activities of silver nanoparticles biosynthesized from Carya illinoinensis leaf extract,TRUE,TRUE,gold,185_1-s2.0-S2405844020304692-main.pdf,1
1537,Ag,0,Escherichia coli,0,ATCC 25922,Green synthesis using Carya illinoinensis,MIC,16,,,18.65,22.03,20.34,spherical,24,,methanol,25,1440,AgNO3,1,,,https://doi.org/10.1016/j.heliyon.2020.e03624,10.1016/j.heliyon.2020.e03624,185,Heliyon,Elsevier BV,2020,Characterization and the evaluation of antimicrobial activities of silver nanoparticles biosynthesized from Carya illinoinensis leaf extract,TRUE,TRUE,gold,185_1-s2.0-S2405844020304692-main.pdf,1
1538,Ag,0,Pseudomonas aeruginosa,0,ATCC 27853,Green synthesis using Carya illinoinensis,MIC,32,,,18.65,22.03,20.34,spherical,24,,methanol,25,1440,AgNO3,1,,,https://doi.org/10.1016/j.heliyon.2020.e03624,10.1016/j.heliyon.2020.e03624,185,Heliyon,Elsevier BV,2020,Characterization and the evaluation of antimicrobial activities of silver nanoparticles biosynthesized from Carya illinoinensis leaf extract,TRUE,TRUE,gold,185_1-s2.0-S2405844020304692-main.pdf,1
1539,Ag,1,Staphylococcus aureus,0,,Green synthesis using Bacillus subtilis,MIC,230,,,3,20,,spherical,24,,,30,1440,AgNO3,1,,,https://doi.org/10.1016/j.sjbs.2020.04.026,10.1016/j.sjbs.2020.04.026,186,Saudi Journal of Biological Sciences,Elsevier BV,2020,Eco-friendly synthesis of silver nanoparticles by Bacillus subtilis and their antibacterial activity,FALSE,TRUE,hybrid,186_1-s2.0-S1319562X2030139X-main.pdf,1
1540,Ag,1,Staphylococcus epidermidis,0,,Green synthesis using Bacillus subtilis,MIC,180,,,3,20,,spherical,24,,,30,1440,AgNO3,1,,,https://doi.org/10.1016/j.sjbs.2020.04.026,10.1016/j.sjbs.2020.04.026,186,Saudi Journal of Biological Sciences,Elsevier BV,2020,Eco-friendly synthesis of silver nanoparticles by Bacillus subtilis and their antibacterial activity,FALSE,TRUE,hybrid,186_1-s2.0-S1319562X2030139X-main.pdf,1
1541,Ag,1,Klebsiella pneumoniae,0,,Green synthesis using Bacillus subtilis,MIC,300,,,3,20,,spherical,24,,,30,1440,AgNO3,1,,,https://doi.org/10.1016/j.sjbs.2020.04.026,10.1016/j.sjbs.2020.04.026,186,Saudi Journal of Biological Sciences,Elsevier BV,2020,Eco-friendly synthesis of silver nanoparticles by Bacillus subtilis and their antibacterial activity,FALSE,TRUE,hybrid,186_1-s2.0-S1319562X2030139X-main.pdf,1
1542,Ag,1,Escherichia coli,0,,Green synthesis using Bacillus subtilis,MIC,200,,,3,20,,spherical,24,,,30,1440,AgNO3,1,,,https://doi.org/10.1016/j.sjbs.2020.04.026,10.1016/j.sjbs.2020.04.026,186,Saudi Journal of Biological Sciences,Elsevier BV,2020,Eco-friendly synthesis of silver nanoparticles by Bacillus subtilis and their antibacterial activity,FALSE,TRUE,hybrid,186_1-s2.0-S1319562X2030139X-main.pdf,1
1543,Ag,1,Candida albicans,0,PTCC 5011,Green synthesis using Bacillus subtilis,MIC,100,,,3,20,,spherical,24,,,30,1440,AgNO3,1,,,https://doi.org/10.1016/j.sjbs.2020.04.026,10.1016/j.sjbs.2020.04.026,186,Saudi Journal of Biological Sciences,Elsevier BV,2020,Eco-friendly synthesis of silver nanoparticles by Bacillus subtilis and their antibacterial activity,FALSE,TRUE,hybrid,186_1-s2.0-S1319562X2030139X-main.pdf,1
1544,Ag,1,Staphylococcus aureus,1,ATCC 6301,Green synthesis using Parrotiopsis jacquemontiana,MIC,10,,,56.2,87.03,23.1,flat,,,water,60,1441,AgNO3,1,30.26,,https://doi/epdf/10.1002/jemt.23882,10.1002/jemt.23882,187,Microscopy Research and Technique,Wiley,2021,Green synthesized silver nanoparticles <scp>(AgNPs)</scp> from <i>Parrotiopsis jacquemontiana</i> (Decne) Rehder leaf extract and its biological activities,FALSE,FALSE,closed,187_Microscopy Res Technique - 2021 - Ali - Green synthesized silver nanoparticles AgNPs from Parrotiopsis jacquemontiana .pdf,0
1545,Ag,1,Staphylococcus aureus,1,QAU Islambad 9861,Green synthesis using Parrotiopsis jacquemontiana,MIC,5,,,56.2,87.03,23.1,flat,,,water,60,1441,AgNO3,1,30.26,,https://doi/epdf/10.1002/jemt.23882,10.1002/jemt.23882,187,Microscopy Research and Technique,Wiley,2021,Green synthesized silver nanoparticles <scp>(AgNPs)</scp> from <i>Parrotiopsis jacquemontiana</i> (Decne) Rehder leaf extract and its biological activities,FALSE,FALSE,closed,187_Microscopy Res Technique - 2021 - Ali - Green synthesized silver nanoparticles AgNPs from Parrotiopsis jacquemontiana .pdf,0
1546,Ag,1,Staphylococcus aureus,0,QAU Islambad 12861,Green synthesis using Parrotiopsis jacquemontiana,MIC,10,,,56.2,87.03,23.1,flat,,,water,60,1441,AgNO3,1,30.26,,https://doi/epdf/10.1002/jemt.23882,10.1002/jemt.23882,187,Microscopy Research and Technique,Wiley,2021,Green synthesized silver nanoparticles <scp>(AgNPs)</scp> from <i>Parrotiopsis jacquemontiana</i> (Decne) Rehder leaf extract and its biological activities,FALSE,FALSE,closed,187_Microscopy Res Technique - 2021 - Ali - Green synthesized silver nanoparticles AgNPs from Parrotiopsis jacquemontiana .pdf,0
1547,Ag,1,Staphylococcus aureus,1,QAU Islambad 6301,Green synthesis using Parrotiopsis jacquemontiana,MBC,20,,,56.2,87.03,23.1,flat,,,water,60,1441,AgNO3,1,30.26,,https://doi/epdf/10.1002/jemt.23882,10.1002/jemt.23882,187,Microscopy Research and Technique,Wiley,2021,Green synthesized silver nanoparticles <scp>(AgNPs)</scp> from <i>Parrotiopsis jacquemontiana</i> (Decne) Rehder leaf extract and its biological activities,FALSE,FALSE,closed,187_Microscopy Res Technique - 2021 - Ali - Green synthesized silver nanoparticles AgNPs from Parrotiopsis jacquemontiana .pdf,0
1548,Ag,1,Staphylococcus aureus,1,QAU Islambad 9861,Green synthesis using Parrotiopsis jacquemontiana,MBC,10,,,56.2,87.03,23.1,flat,,,water,60,1441,AgNO3,1,30.26,,https://doi/epdf/10.1002/jemt.23882,10.1002/jemt.23882,187,Microscopy Research and Technique,Wiley,2021,Green synthesized silver nanoparticles <scp>(AgNPs)</scp> from <i>Parrotiopsis jacquemontiana</i> (Decne) Rehder leaf extract and its biological activities,FALSE,FALSE,closed,187_Microscopy Res Technique - 2021 - Ali - Green synthesized silver nanoparticles AgNPs from Parrotiopsis jacquemontiana .pdf,0
1549,Ag,1,Staphylococcus aureus,0,QAU Islambad 12861,Green synthesis using Parrotiopsis jacquemontiana,MBC,20,,,56.2,87.03,23.1,flat,,,water,60,1441,AgNO3,1,30.26,,https://doi/epdf/10.1002/jemt.23882,10.1002/jemt.23882,187,Microscopy Research and Technique,Wiley,2021,Green synthesized silver nanoparticles <scp>(AgNPs)</scp> from <i>Parrotiopsis jacquemontiana</i> (Decne) Rehder leaf extract and its biological activities,FALSE,FALSE,closed,187_Microscopy Res Technique - 2021 - Ali - Green synthesized silver nanoparticles AgNPs from Parrotiopsis jacquemontiana .pdf,0
1550,Ag,1,Klebsiella pneumoniae,1,QAU Islambad 82431,Green synthesis using Parrotiopsis jacquemontiana,MIC,40,,,56.2,87.03,23.1,flat,,,water,60,1441,AgNO3,1,30.26,,https://doi/epdf/10.1002/jemt.23882,10.1002/jemt.23882,187,Microscopy Research and Technique,Wiley,2021,Green synthesized silver nanoparticles <scp>(AgNPs)</scp> from <i>Parrotiopsis jacquemontiana</i> (Decne) Rehder leaf extract and its biological activities,FALSE,FALSE,closed,187_Microscopy Res Technique - 2021 - Ali - Green synthesized silver nanoparticles AgNPs from Parrotiopsis jacquemontiana .pdf,0
1551,Ag,1,Klebsiella pneumoniae,1,QAU Islambad 82431,Green synthesis using Parrotiopsis jacquemontiana,MBC,40,,,56.2,87.03,23.1,flat,,,water,60,1441,AgNO3,1,30.26,,https://doi/epdf/10.1002/jemt.23882,10.1002/jemt.23882,187,Microscopy Research and Technique,Wiley,2021,Green synthesized silver nanoparticles <scp>(AgNPs)</scp> from <i>Parrotiopsis jacquemontiana</i> (Decne) Rehder leaf extract and its biological activities,FALSE,FALSE,closed,187_Microscopy Res Technique - 2021 - Ali - Green synthesized silver nanoparticles AgNPs from Parrotiopsis jacquemontiana .pdf,0
1552,Ag,1,Escherichia coli,1,QAU Islambad 52321,Green synthesis using Parrotiopsis jacquemontiana,MIC,10,,,56.2,87.03,23.1,flat,,,water,60,1441,AgNO3,1,30.26,,https://doi/epdf/10.1002/jemt.23882,10.1002/jemt.23882,187,Microscopy Research and Technique,Wiley,2021,Green synthesized silver nanoparticles <scp>(AgNPs)</scp> from <i>Parrotiopsis jacquemontiana</i> (Decne) Rehder leaf extract and its biological activities,FALSE,FALSE,closed,187_Microscopy Res Technique - 2021 - Ali - Green synthesized silver nanoparticles AgNPs from Parrotiopsis jacquemontiana .pdf,0
1553,Ag,1,Escherichia coli,1,QAU Islambad 52322,Green synthesis using Parrotiopsis jacquemontiana,MBC,40,,,56.2,87.03,23.1,flat,,,water,60,1441,AgNO3,1,30.26,,https://doi/epdf/10.1002/jemt.23882,10.1002/jemt.23882,187,Microscopy Research and Technique,Wiley,2021,Green synthesized silver nanoparticles <scp>(AgNPs)</scp> from <i>Parrotiopsis jacquemontiana</i> (Decne) Rehder leaf extract and its biological activities,FALSE,FALSE,closed,187_Microscopy Res Technique - 2021 - Ali - Green synthesized silver nanoparticles AgNPs from Parrotiopsis jacquemontiana .pdf,0
1554,Ag,1,Pseudomonas aeruginosa,0,ATCC 27583,Green synthesis using Parrotiopsis jacquemontiana,MIC,10,,,56.2,87.03,23.1,flat,,,water,60,1441,AgNO3,1,30.26,,https://doi/epdf/10.1002/jemt.23882,10.1002/jemt.23882,187,Microscopy Research and Technique,Wiley,2021,Green synthesized silver nanoparticles <scp>(AgNPs)</scp> from <i>Parrotiopsis jacquemontiana</i> (Decne) Rehder leaf extract and its biological activities,FALSE,FALSE,closed,187_Microscopy Res Technique - 2021 - Ali - Green synthesized silver nanoparticles AgNPs from Parrotiopsis jacquemontiana .pdf,0
1555,Ag,1,Pseudomonas aeruginosa,0,ATCC 27583,Green synthesis using Parrotiopsis jacquemontiana,MBC,20,,,56.2,87.03,23.1,flat,,,water,60,1441,AgNO3,1,30.26,,https://doi/epdf/10.1002/jemt.23882,10.1002/jemt.23882,187,Microscopy Research and Technique,Wiley,2021,Green synthesized silver nanoparticles <scp>(AgNPs)</scp> from <i>Parrotiopsis jacquemontiana</i> (Decne) Rehder leaf extract and its biological activities,FALSE,FALSE,closed,187_Microscopy Res Technique - 2021 - Ali - Green synthesized silver nanoparticles AgNPs from Parrotiopsis jacquemontiana .pdf,0
1556,Ag,1,Aspergillus flavus,0,FCBP-0064,Green synthesis using Parrotiopsis jacquemontiana,MIC,10,,,56.2,87.03,23.1,flat,,,water,60,1441,AgNO3,1,30.26,,https://doi/epdf/10.1002/jemt.23882,10.1002/jemt.23882,187,Microscopy Research and Technique,Wiley,2021,Green synthesized silver nanoparticles <scp>(AgNPs)</scp> from <i>Parrotiopsis jacquemontiana</i> (Decne) Rehder leaf extract and its biological activities,FALSE,FALSE,closed,187_Microscopy Res Technique - 2021 - Ali - Green synthesized silver nanoparticles AgNPs from Parrotiopsis jacquemontiana .pdf,0
1557,Ag,1,Aspergillus flavus,0,FCBP-0064,Green synthesis using Parrotiopsis jacquemontiana,MFC,40,,,56.2,87.03,23.1,flat,,,water,60,1441,AgNO3,1,30.26,,https://doi/epdf/10.1002/jemt.23882,10.1002/jemt.23882,187,Microscopy Research and Technique,Wiley,2021,Green synthesized silver nanoparticles <scp>(AgNPs)</scp> from <i>Parrotiopsis jacquemontiana</i> (Decne) Rehder leaf extract and its biological activities,FALSE,FALSE,closed,187_Microscopy Res Technique - 2021 - Ali - Green synthesized silver nanoparticles AgNPs from Parrotiopsis jacquemontiana .pdf,0
1558,Ag,1,Aspergillus niger,0,FCBP-0198,Green synthesis using Parrotiopsis jacquemontiana,MIC,10,,,56.2,87.03,23.1,flat,,,water,60,1441,AgNO3,1,30.26,,https://doi/epdf/10.1002/jemt.23882,10.1002/jemt.23882,187,Microscopy Research and Technique,Wiley,2021,Green synthesized silver nanoparticles <scp>(AgNPs)</scp> from <i>Parrotiopsis jacquemontiana</i> (Decne) Rehder leaf extract and its biological activities,FALSE,FALSE,closed,187_Microscopy Res Technique - 2021 - Ali - Green synthesized silver nanoparticles AgNPs from Parrotiopsis jacquemontiana .pdf,0
1559,Ag,1,Aspergillus niger,0,FCBP-0198,Green synthesis using Parrotiopsis jacquemontiana,MFC,20,,,56.2,87.03,23.1,flat,,,water,60,1441,AgNO3,1,30.26,,https://doi/epdf/10.1002/jemt.23882,10.1002/jemt.23882,187,Microscopy Research and Technique,Wiley,2021,Green synthesized silver nanoparticles <scp>(AgNPs)</scp> from <i>Parrotiopsis jacquemontiana</i> (Decne) Rehder leaf extract and its biological activities,FALSE,FALSE,closed,187_Microscopy Res Technique - 2021 - Ali - Green synthesized silver nanoparticles AgNPs from Parrotiopsis jacquemontiana .pdf,0
1560,Ag,1,Fusarium solani,0,FCBP-0291,Green synthesis using Parrotiopsis jacquemontiana,MIC,10,,,56.2,87.03,23.1,flat,,,water,60,1441,AgNO3,1,30.26,,https://doi/epdf/10.1002/jemt.23882,10.1002/jemt.23882,187,Microscopy Research and Technique,Wiley,2021,Green synthesized silver nanoparticles <scp>(AgNPs)</scp> from <i>Parrotiopsis jacquemontiana</i> (Decne) Rehder leaf extract and its biological activities,FALSE,FALSE,closed,187_Microscopy Res Technique - 2021 - Ali - Green synthesized silver nanoparticles AgNPs from Parrotiopsis jacquemontiana .pdf,0
1561,Ag,1,Fusarium solani,0,FCBP-0291,Green synthesis using Parrotiopsis jacquemontiana,MFC,40,,,56.2,87.03,23.1,flat,,,water,60,1441,AgNO3,1,30.26,,https://doi/epdf/10.1002/jemt.23882,10.1002/jemt.23882,187,Microscopy Research and Technique,Wiley,2021,Green synthesized silver nanoparticles <scp>(AgNPs)</scp> from <i>Parrotiopsis jacquemontiana</i> (Decne) Rehder leaf extract and its biological activities,FALSE,FALSE,closed,187_Microscopy Res Technique - 2021 - Ali - Green synthesized silver nanoparticles AgNPs from Parrotiopsis jacquemontiana .pdf,0
1562,Ag,1,Mucor piriformis,0,FCBP-0300,Green synthesis using Parrotiopsis jacquemontiana,MIC,20,,,56.2,87.03,23.1,flat,,,water,60,1441,AgNO3,1,30.26,,https://doi/epdf/10.1002/jemt.23882,10.1002/jemt.23882,187,Microscopy Research and Technique,Wiley,2021,Green synthesized silver nanoparticles <scp>(AgNPs)</scp> from <i>Parrotiopsis jacquemontiana</i> (Decne) Rehder leaf extract and its biological activities,FALSE,FALSE,closed,187_Microscopy Res Technique - 2021 - Ali - Green synthesized silver nanoparticles AgNPs from Parrotiopsis jacquemontiana .pdf,0
1563,Ag,1,Mucor piriformis,0,FCBP-0300,Green synthesis using Parrotiopsis jacquemontiana,MFC,40,,,56.2,87.03,23.1,flat,,,water,60,1441,AgNO3,1,30.26,,https://doi/epdf/10.1002/jemt.23882,10.1002/jemt.23882,187,Microscopy Research and Technique,Wiley,2021,Green synthesized silver nanoparticles <scp>(AgNPs)</scp> from <i>Parrotiopsis jacquemontiana</i> (Decne) Rehder leaf extract and its biological activities,FALSE,FALSE,closed,187_Microscopy Res Technique - 2021 - Ali - Green synthesized silver nanoparticles AgNPs from Parrotiopsis jacquemontiana .pdf,0
1564,Ag,1,Aspergillus fumigatus,0,FCBP-66,Green synthesis using Parrotiopsis jacquemontiana,MIC,10,,,56.2,87.03,23.1,flat,,,water,60,1441,AgNO3,1,30.26,,https://doi/epdf/10.1002/jemt.23882,10.1002/jemt.23882,187,Microscopy Research and Technique,Wiley,2021,Green synthesized silver nanoparticles <scp>(AgNPs)</scp> from <i>Parrotiopsis jacquemontiana</i> (Decne) Rehder leaf extract and its biological activities,FALSE,FALSE,closed,187_Microscopy Res Technique - 2021 - Ali - Green synthesized silver nanoparticles AgNPs from Parrotiopsis jacquemontiana .pdf,0
1565,Ag,1,Aspergillus fumigatus,0,FCBP-66,Green synthesis using Parrotiopsis jacquemontiana,MFC,10,,,56.2,87.03,23.1,flat,,,water,60,1441,AgNO3,1,30.26,,https://doi/epdf/10.1002/jemt.23882,10.1002/jemt.23882,187,Microscopy Research and Technique,Wiley,2021,Green synthesized silver nanoparticles <scp>(AgNPs)</scp> from <i>Parrotiopsis jacquemontiana</i> (Decne) Rehder leaf extract and its biological activities,FALSE,FALSE,closed,187_Microscopy Res Technique - 2021 - Ali - Green synthesized silver nanoparticles AgNPs from Parrotiopsis jacquemontiana .pdf,0
1566,Ag,1,Candida albicans,0,ATCC 90028,Green synthesis using Parrotiopsis jacquemontiana,MIC,10,,,56.2,87.03,23.1,flat,,,water,60,1441,AgNO3,1,30.26,,https://doi/epdf/10.1002/jemt.23882,10.1002/jemt.23882,187,Microscopy Research and Technique,Wiley,2021,Green synthesized silver nanoparticles <scp>(AgNPs)</scp> from <i>Parrotiopsis jacquemontiana</i> (Decne) Rehder leaf extract and its biological activities,FALSE,FALSE,closed,187_Microscopy Res Technique - 2021 - Ali - Green synthesized silver nanoparticles AgNPs from Parrotiopsis jacquemontiana .pdf,0
1567,Ag,1,Candida albicans,0,ATCC 90029,Green synthesis using Parrotiopsis jacquemontiana,MFC,20,,,56.2,87.03,23.1,flat,,,water,60,1441,AgNO3,1,30.26,,https://doi/epdf/10.1002/jemt.23882,10.1002/jemt.23882,187,Microscopy Research and Technique,Wiley,2021,Green synthesized silver nanoparticles <scp>(AgNPs)</scp> from <i>Parrotiopsis jacquemontiana</i> (Decne) Rehder leaf extract and its biological activities,FALSE,FALSE,closed,187_Microscopy Res Technique - 2021 - Ali - Green synthesized silver nanoparticles AgNPs from Parrotiopsis jacquemontiana .pdf,0
1568,Ag,0,Staphylococcus aureus,0,MTCC 39315,Biosynthesis using bacterial isolate NMS-1 (Bacillus subtilis),MIC,12.5,,,10,20,15,cubic,24,,water,25,2880,AgNO3,1,,,https://www.imrpress.com/journal/FBE/11/1/10.2741/E848/htm,10.2741/E848,125,Frontier in Bioscience-Elite,IMR Press,2019,Antimicrobial activity ofпїЅBacillus subtilisпїЅsilver nanoparticles,TRUE,TRUE,green,125_848.pdf,1
1569,Ag,0,Streptococcus pyogenes,0,MTCC 1924,Biosynthesis using bacterial isolate NMS-1 (Bacillus subtilis),MIC,6.3,,,10,20,15,cubic,24,,water,25,2880,AgNO3,1,,,https://www.imrpress.com/journal/FBE/11/1/10.2741/E848/htm,10.2741/E848,125,Frontier in Bioscience-Elite,IMR Press,2019,Antimicrobial activity ofпїЅBacillus subtilisпїЅsilver nanoparticles,TRUE,TRUE,green,125_848.pdf,1
1570,Ag,0,Bacillus cereus,0,MTCC 441,Biosynthesis using bacterial isolate NMS-1 (Bacillus subtilis),MIC,25,,,10,20,15,cubic,24,,water,25,2880,AgNO3,1,,,https://www.imrpress.com/journal/FBE/11/1/10.2741/E848/htm,10.2741/E848,125,Frontier in Bioscience-Elite,IMR Press,2019,Antimicrobial activity ofпїЅBacillus subtilisпїЅsilver nanoparticles,TRUE,TRUE,green,125_848.pdf,1
1571,Ag,0,Streptococcus mutans,0,MTCC 497,Biosynthesis using bacterial isolate NMS-1 (Bacillus subtilis),MIC,3.1,,,10,20,15,cubic,24,,water,25,2880,AgNO3,1,,,https://www.imrpress.com/journal/FBE/11/1/10.2741/E848/htm,10.2741/E848,125,Frontier in Bioscience-Elite,IMR Press,2019,Antimicrobial activity ofпїЅBacillus subtilisпїЅsilver nanoparticles,TRUE,TRUE,green,125_848.pdf,1
1572,Ag,0,Klebsiella pneumoniae,0,MTCC 3384,Biosynthesis using bacterial isolate NMS-1 (Bacillus subtilis),MIC,6.3,,,10,20,15,cubic,24,,water,25,2880,AgNO3,1,,,https://www.imrpress.com/journal/FBE/11/1/10.2741/E848/htm,10.2741/E848,125,Frontier in Bioscience-Elite,IMR Press,2019,Antimicrobial activity ofпїЅBacillus subtilisпїЅsilver nanoparticles,TRUE,TRUE,green,125_848.pdf,1
1573,Ag,0,Pseudomonas aeruginosa,0,MTCC 424,Biosynthesis using bacterial isolate NMS-1 (Bacillus subtilis),MIC,25,,,10,20,15,cubic,24,,water,25,2880,AgNO3,1,,,https://www.imrpress.com/journal/FBE/11/1/10.2741/E848/htm,10.2741/E848,125,Frontier in Bioscience-Elite,IMR Press,2019,Antimicrobial activity ofпїЅBacillus subtilisпїЅsilver nanoparticles,TRUE,TRUE,green,125_848.pdf,1
1574,Ag,0,Salmonella typhi,0,MTCC 430,Biosynthesis using bacterial isolate NMS-1 (Bacillus subtilis),MIC,12.5,,,10,20,15,cubic,24,,water,25,2880,AgNO3,1,,,https://www.imrpress.com/journal/FBE/11/1/10.2741/E848/htm,10.2741/E848,125,Frontier in Bioscience-Elite,IMR Press,2019,Antimicrobial activity ofпїЅBacillus subtilisпїЅsilver nanoparticles,TRUE,TRUE,green,125_848.pdf,1
1575,Ag,0,Escherichia coli,0,MTCC 343,Biosynthesis using bacterial isolate NMS-1 (Bacillus subtilis),MIC,12.5,,,10,20,15,cubic,24,,water,25,2880,AgNO3,1,,,https://www.imrpress.com/journal/FBE/11/1/10.2741/E848/htm,10.2741/E848,125,Frontier in Bioscience-Elite,IMR Press,2019,Antimicrobial activity ofпїЅBacillus subtilisпїЅsilver nanoparticles,TRUE,TRUE,green,125_848.pdf,1
1576,Ag,0,Staphylococcus aureus,0,MTCC 39315,Biosynthesis using bacterial isolate NMS-1 (Bacillus subtilis),MBC,25,,,10,20,15,cubic,24,,water,25,2880,AgNO3,1,,,https://www.imrpress.com/journal/FBE/11/1/10.2741/E848/htm,10.2741/E848,125,Frontier in Bioscience-Elite,IMR Press,2019,Antimicrobial activity ofпїЅBacillus subtilisпїЅsilver nanoparticles,TRUE,TRUE,green,125_848.pdf,1
