Repository: anastasiavepreva/ChemX

# ChemX: A Collection of Chemistry Datasets for Benchmarking Automated Information Extraction

## Abstract

ChemX is a collection of 10 manually curated benchmarking datasets developed to support robust automated information extraction in chemistry. It spans two major domains — **nanomaterials** and **small molecules** — and enables evaluation across multiple modalities including text, tables, and figures.

ChemX is designed to benchmark large language models and multi-agent systems in real-world chemical contexts, emphasizing reproducibility, schema-based annotation, and domain-specific validation.

File: data/datasets/seltox.csv (part 19 of 39)
sn,np,coating,bacteria,mdr,strain,np_synthesis,method,mic_np_µg_ml,concentration,zoi_np_mm,np_size_min_nm,np_size_max_nm,np_size_avg_nm,shape,time_set_hours,zeta_potential_mV,solvent_for_extract,temperature_for_extract_C,duration_preparing_extract_min,precursor_of_np,concentration_of_precursor_mM,hydrodynamic_diameter_nm,ph_during_synthesis,reference,doi,article_list,journal_name,publisher,year,title,journal_is_oa,is_oa,oa_status,pdf,access
1577,Ag,0,Streptococcus pyogenes,0,MTCC 1924,Biosynthesis using bacterial isolate NMS-1 (Bacillus subtilis),MBC,12.5,,,10,20,15,cubic,24,,water,25,2880,AgNO3,1,,,https://www.imrpress.com/journal/FBE/11/1/10.2741/E848/htm,10.2741/E848,125,Frontier in Bioscience-Elite,IMR Press,2019,Antimicrobial activity ofпїЅBacillus subtilisпїЅsilver nanoparticles,TRUE,TRUE,green,125_848.pdf,1
1578,Ag,0,Bacillus cereus,0,MTCC 441,Biosynthesis using bacterial isolate NMS-1 (Bacillus subtilis),MBC,50,,,10,20,15,cubic,24,,water,25,2880,AgNO3,1,,,https://www.imrpress.com/journal/FBE/11/1/10.2741/E848/htm,10.2741/E848,125,Frontier in Bioscience-Elite,IMR Press,2019,Antimicrobial activity ofпїЅBacillus subtilisпїЅsilver nanoparticles,TRUE,TRUE,green,125_848.pdf,1
1579,Ag,0,Streptococcus mutans,0,MTCC 497,Biosynthesis using bacterial isolate NMS-1 (Bacillus subtilis),MBC,6.3,,,10,20,15,cubic,24,,water,25,2880,AgNO3,1,,,https://www.imrpress.com/journal/FBE/11/1/10.2741/E848/htm,10.2741/E848,125,Frontier in Bioscience-Elite,IMR Press,2019,Antimicrobial activity ofпїЅBacillus subtilisпїЅsilver nanoparticles,TRUE,TRUE,green,125_848.pdf,1
1580,Ag,0,Klebsiella pneumoniae,0,MTCC 3384,Biosynthesis using bacterial isolate NMS-1 (Bacillus subtilis),MBC,12.5,,,10,20,15,cubic,24,,water,25,2880,AgNO3,1,,,https://www.imrpress.com/journal/FBE/11/1/10.2741/E848/htm,10.2741/E848,125,Frontier in Bioscience-Elite,IMR Press,2019,Antimicrobial activity ofпїЅBacillus subtilisпїЅsilver nanoparticles,TRUE,TRUE,green,125_848.pdf,1
1581,Ag,0,Pseudomonas aeruginosa,0,MTCC 424,Biosynthesis using bacterial isolate NMS-1 (Bacillus subtilis),MBC,50,,,10,20,15,cubic,24,,water,25,2880,AgNO3,1,,,https://www.imrpress.com/journal/FBE/11/1/10.2741/E848/htm,10.2741/E848,125,Frontier in Bioscience-Elite,IMR Press,2019,Antimicrobial activity ofпїЅBacillus subtilisпїЅsilver nanoparticles,TRUE,TRUE,green,125_848.pdf,1
1582,Ag,0,Salmonella typhi,0,MTCC 430,Biosynthesis using bacterial isolate NMS-1 (Bacillus subtilis),MBC,25,,,10,20,15,cubic,24,,water,25,2880,AgNO3,1,,,https://www.imrpress.com/journal/FBE/11/1/10.2741/E848/htm,10.2741/E848,125,Frontier in Bioscience-Elite,IMR Press,2019,Antimicrobial activity ofпїЅBacillus subtilisпїЅsilver nanoparticles,TRUE,TRUE,green,125_848.pdf,1
1583,Ag,0,Escherichia coli,0,MTCC 343,Biosynthesis using bacterial isolate NMS-1 (Bacillus subtilis),MBC,25,,,10,20,15,cubic,24,,water,25,2880,AgNO3,1,,,https://www.imrpress.com/journal/FBE/11/1/10.2741/E848/htm,10.2741/E848,125,Frontier in Bioscience-Elite,IMR Press,2019,Antimicrobial activity ofпїЅBacillus subtilisпїЅsilver nanoparticles,TRUE,TRUE,green,125_848.pdf,1
1584,Ag,0,Candida albicans,0,MTCC 227,Biosynthesis using bacterial isolate NMS-1 (Bacillus subtilis),MIC,12.5,,,10,20,15,cubic,24,,water,25,2880,AgNO3,1,,,https://www.imrpress.com/journal/FBE/11/1/10.2741/E848/htm,10.2741/E848,125,Frontier in Bioscience-Elite,IMR Press,2019,Antimicrobial activity ofпїЅBacillus subtilisпїЅsilver nanoparticles,TRUE,TRUE,green,125_848.pdf,1
1585,Ag,0,Cryptopcoccus neoformans,0,MTCC 1353,Biosynthesis using bacterial isolate NMS-1 (Bacillus subtilis),MIC,25,,,10,20,15,cubic,24,,water,25,2880,AgNO3,1,,,https://www.imrpress.com/journal/FBE/11/1/10.2741/E848/htm,10.2741/E848,125,Frontier in Bioscience-Elite,IMR Press,2019,Antimicrobial activity ofпїЅBacillus subtilisпїЅsilver nanoparticles,TRUE,TRUE,green,125_848.pdf,1
1586,Ag,0,Aspergillus niger,0,MTCC 1344,Biosynthesis using bacterial isolate NMS-1 (Bacillus subtilis),MIC,6.3,,,10,20,15,cubic,24,,water,25,2880,AgNO3,1,,,https://www.imrpress.com/journal/FBE/11/1/10.2741/E848/htm,10.2741/E848,125,Frontier in Bioscience-Elite,IMR Press,2019,Antimicrobial activity ofпїЅBacillus subtilisпїЅsilver nanoparticles,TRUE,TRUE,green,125_848.pdf,1
1587,Ag,0,Candida tropicalis,0,MTCC 1369,Biosynthesis using bacterial isolate NMS-1 (Bacillus subtilis),MIC,12.5,,,10,20,15,cubic,24,,water,25,2880,AgNO3,1,,,https://www.imrpress.com/journal/FBE/11/1/10.2741/E848/htm,10.2741/E848,125,Frontier in Bioscience-Elite,IMR Press,2019,Antimicrobial activity ofпїЅBacillus subtilisпїЅsilver nanoparticles,TRUE,TRUE,green,125_848.pdf,1
1588,Ag,0,Candida parapsilosis,0,MTCC 4448,Biosynthesis using bacterial isolate NMS-1 (Bacillus subtilis),MIC,6.3,,,10,20,15,cubic,24,,water,25,2880,AgNO3,1,,,https://www.imrpress.com/journal/FBE/11/1/10.2741/E848/htm,10.2741/E848,125,Frontier in Bioscience-Elite,IMR Press,2019,Antimicrobial activity ofпїЅBacillus subtilisпїЅsilver nanoparticles,TRUE,TRUE,green,125_848.pdf,1
1589,Ag,0,Candida albicans,0,MTCC 227,Biosynthesis using bacterial isolate NMS-1 (Bacillus subtilis),MBC,25,,,10,20,15,cubic,24,,water,25,2880,AgNO3,1,,,https://www.imrpress.com/journal/FBE/11/1/10.2741/E848/htm,10.2741/E848,125,Frontier in Bioscience-Elite,IMR Press,2019,Antimicrobial activity ofпїЅBacillus subtilisпїЅsilver nanoparticles,TRUE,TRUE,green,125_848.pdf,1
1590,Ag,0,Cryptopcoccus neoformans,0,MTCC 1353,Biosynthesis using bacterial isolate NMS-1 (Bacillus subtilis),MBC,50,,,10,20,15,cubic,24,,water,25,2880,AgNO3,1,,,https://www.imrpress.com/journal/FBE/11/1/10.2741/E848/htm,10.2741/E848,125,Frontier in Bioscience-Elite,IMR Press,2019,Antimicrobial activity ofпїЅBacillus subtilisпїЅsilver nanoparticles,TRUE,TRUE,green,125_848.pdf,1
1591,Ag,0,Aspergillus niger,0,MTCC 1344,Biosynthesis using bacterial isolate NMS-1 (Bacillus subtilis),MBC,12.5,,,10,20,15,cubic,24,,water,25,2880,AgNO3,1,,,https://www.imrpress.com/journal/FBE/11/1/10.2741/E848/htm,10.2741/E848,125,Frontier in Bioscience-Elite,IMR Press,2019,Antimicrobial activity ofпїЅBacillus subtilisпїЅsilver nanoparticles,TRUE,TRUE,green,125_848.pdf,1
1592,Ag,0,Candida tropicalis,0,MTCC 1369,Biosynthesis using bacterial isolate NMS-1 (Bacillus subtilis),MBC,25,,,10,20,15,cubic,24,,water,25,2880,AgNO3,1,,,https://www.imrpress.com/journal/FBE/11/1/10.2741/E848/htm,10.2741/E848,125,Frontier in Bioscience-Elite,IMR Press,2019,Antimicrobial activity ofпїЅBacillus subtilisпїЅsilver nanoparticles,TRUE,TRUE,green,125_848.pdf,1
1593,Ag,0,Candida parapsilosis,0,MTCC 4448,Biosynthesis using bacterial isolate NMS-1 (Bacillus subtilis),MBC,12.5,,,10,20,15,cubic,24,,water,25,2880,AgNO3,1,,,https://www.imrpress.com/journal/FBE/11/1/10.2741/E848/htm,10.2741/E848,125,Frontier in Bioscience-Elite,IMR Press,2019,Antimicrobial activity ofпїЅBacillus subtilisпїЅsilver nanoparticles,TRUE,TRUE,green,125_848.pdf,1
1594,Ag,0,Staphylococcus aureus,0,,Biosynthesis using Candida glabrata,MIC,31,,,2,15,8.5,spherical,24,,,28,3600,AgNO3,1,,,https://www.researchgate.net/publication/326759307_Biosynthesis_of_Silver_Nanoparticles_from_Oropharyngeal_Candida_glabrata_Isolates_and_Their_Antimicrobial_Activity_against_Clinical_Strains_of_Bacteria_and_Fungi,10.3390/nano8080586,188,Nanomaterials,MDPI AG,2018,Biosynthesis of Silver Nanoparticles from Oropharyngeal Candida glabrata Isolates and Their Antimicrobial Activity against Clinical Strains of Bacteria and Fungi,TRUE,TRUE,gold,188_nanomaterials-08-00586-v2.pdf,1
1595,Ag,0,Escherichia coli,0,,Biosynthesis using Candida glabrata,MIC,31,,,2,15,8.5,spherical,24,,,28,3600,AgNO3,1,,,https://www.researchgate.net/publication/326759307_Biosynthesis_of_Silver_Nanoparticles_from_Oropharyngeal_Candida_glabrata_Isolates_and_Their_Antimicrobial_Activity_against_Clinical_Strains_of_Bacteria_and_Fungi,10.3390/nano8080586,188,Nanomaterials,MDPI AG,2018,Biosynthesis of Silver Nanoparticles from Oropharyngeal Candida glabrata Isolates and Their Antimicrobial Activity against Clinical Strains of Bacteria and Fungi,TRUE,TRUE,gold,188_nanomaterials-08-00586-v2.pdf,1
1596,Ag,0,Pseudomonas aeruginosa,0,,Biosynthesis using Candida glabrata,MIC,62,,,2,15,8.5,spherical,24,,,28,3600,AgNO3,1,,,https://www.researchgate.net/publication/326759307_Biosynthesis_of_Silver_Nanoparticles_from_Oropharyngeal_Candida_glabrata_Isolates_and_Their_Antimicrobial_Activity_against_Clinical_Strains_of_Bacteria_and_Fungi,10.3390/nano8080586,188,Nanomaterials,MDPI AG,2018,Biosynthesis of Silver Nanoparticles from Oropharyngeal Candida glabrata Isolates and Their Antimicrobial Activity against Clinical Strains of Bacteria and Fungi,TRUE,TRUE,gold,188_nanomaterials-08-00586-v2.pdf,1
1597,Ag,0,Klebsiella pneumoniae,0,,Biosynthesis using Candida glabrata,MIC,62,,,2,15,8.5,spherical,24,,,28,3600,AgNO3,1,,,https://www.researchgate.net/publication/326759307_Biosynthesis_of_Silver_Nanoparticles_from_Oropharyngeal_Candida_glabrata_Isolates_and_Their_Antimicrobial_Activity_against_Clinical_Strains_of_Bacteria_and_Fungi,10.3390/nano8080586,188,Nanomaterials,MDPI AG,2018,Biosynthesis of Silver Nanoparticles from Oropharyngeal Candida glabrata Isolates and Their Antimicrobial Activity against Clinical Strains of Bacteria and Fungi,TRUE,TRUE,gold,188_nanomaterials-08-00586-v2.pdf,1
1598,Ag,0,Salmonella typhimurium,0,,Biosynthesis using Candida glabrata,MIC,125,,,2,15,8.5,spherical,24,,,28,3600,AgNO3,1,,,https://www.researchgate.net/publication/326759307_Biosynthesis_of_Silver_Nanoparticles_from_Oropharyngeal_Candida_glabrata_Isolates_and_Their_Antimicrobial_Activity_against_Clinical_Strains_of_Bacteria_and_Fungi,10.3390/nano8080586,188,Nanomaterials,MDPI AG,2018,Biosynthesis of Silver Nanoparticles from Oropharyngeal Candida glabrata Isolates and Their Antimicrobial Activity against Clinical Strains of Bacteria and Fungi,TRUE,TRUE,gold,188_nanomaterials-08-00586-v2.pdf,1
1599,Ag,0,Shigella п¬‚exneri,0,,Biosynthesis using Candida glabrata,MIC,62,,,2,15,8.5,spherical,24,,,28,3600,AgNO3,1,,,https://www.researchgate.net/publication/326759307_Biosynthesis_of_Silver_Nanoparticles_from_Oropharyngeal_Candida_glabrata_Isolates_and_Their_Antimicrobial_Activity_against_Clinical_Strains_of_Bacteria_and_Fungi,10.3390/nano8080586,188,Nanomaterials,MDPI AG,2018,Biosynthesis of Silver Nanoparticles from Oropharyngeal Candida glabrata Isolates and Their Antimicrobial Activity against Clinical Strains of Bacteria and Fungi,TRUE,TRUE,gold,188_nanomaterials-08-00586-v2.pdf,1
1600,Ag,0,Staphylococcus aureus,0,,Biosynthesis using Candida glabrata,MBC,62,,,2,15,8.5,spherical,24,,,28,3600,AgNO3,1,,,https://www.researchgate.net/publication/326759307_Biosynthesis_of_Silver_Nanoparticles_from_Oropharyngeal_Candida_glabrata_Isolates_and_Their_Antimicrobial_Activity_against_Clinical_Strains_of_Bacteria_and_Fungi,10.3390/nano8080586,188,Nanomaterials,MDPI AG,2018,Biosynthesis of Silver Nanoparticles from Oropharyngeal Candida glabrata Isolates and Their Antimicrobial Activity against Clinical Strains of Bacteria and Fungi,TRUE,TRUE,gold,188_nanomaterials-08-00586-v2.pdf,1
1601,Ag,0,Escherichia coli,0,,Biosynthesis using Candida glabrata,MBC,62,,,2,15,8.5,spherical,24,,,28,3600,AgNO3,1,,,https://www.researchgate.net/publication/326759307_Biosynthesis_of_Silver_Nanoparticles_from_Oropharyngeal_Candida_glabrata_Isolates_and_Their_Antimicrobial_Activity_against_Clinical_Strains_of_Bacteria_and_Fungi,10.3390/nano8080586,188,Nanomaterials,MDPI AG,2018,Biosynthesis of Silver Nanoparticles from Oropharyngeal Candida glabrata Isolates and Their Antimicrobial Activity against Clinical Strains of Bacteria and Fungi,TRUE,TRUE,gold,188_nanomaterials-08-00586-v2.pdf,1
1602,Ag,0,Pseudomonas aeruginosa,0,,Biosynthesis using Candida glabrata,MBC,125,,,2,15,8.5,spherical,24,,,28,3600,AgNO3,1,,,https://www.researchgate.net/publication/326759307_Biosynthesis_of_Silver_Nanoparticles_from_Oropharyngeal_Candida_glabrata_Isolates_and_Their_Antimicrobial_Activity_against_Clinical_Strains_of_Bacteria_and_Fungi,10.3390/nano8080586,188,Nanomaterials,MDPI AG,2018,Biosynthesis of Silver Nanoparticles from Oropharyngeal Candida glabrata Isolates and Their Antimicrobial Activity against Clinical Strains of Bacteria and Fungi,TRUE,TRUE,gold,188_nanomaterials-08-00586-v2.pdf,1
1603,Ag,0,Klebsiella pneumoniae,0,,Biosynthesis using Candida glabrata,MBC,125,,,2,15,8.5,spherical,24,,,28,3600,AgNO3,1,,,https://www.researchgate.net/publication/326759307_Biosynthesis_of_Silver_Nanoparticles_from_Oropharyngeal_Candida_glabrata_Isolates_and_Their_Antimicrobial_Activity_against_Clinical_Strains_of_Bacteria_and_Fungi,10.3390/nano8080586,188,Nanomaterials,MDPI AG,2018,Biosynthesis of Silver Nanoparticles from Oropharyngeal Candida glabrata Isolates and Their Antimicrobial Activity against Clinical Strains of Bacteria and Fungi,TRUE,TRUE,gold,188_nanomaterials-08-00586-v2.pdf,1
1604,Ag,0,Salmonella typhimurium,0,,Biosynthesis using Candida glabrata,MBC,250,,,2,15,8.5,spherical,24,,,28,3600,AgNO3,1,,,https://www.researchgate.net/publication/326759307_Biosynthesis_of_Silver_Nanoparticles_from_Oropharyngeal_Candida_glabrata_Isolates_and_Their_Antimicrobial_Activity_against_Clinical_Strains_of_Bacteria_and_Fungi,10.3390/nano8080586,188,Nanomaterials,MDPI AG,2018,Biosynthesis of Silver Nanoparticles from Oropharyngeal Candida glabrata Isolates and Their Antimicrobial Activity against Clinical Strains of Bacteria and Fungi,TRUE,TRUE,gold,188_nanomaterials-08-00586-v2.pdf,1
1605,Ag,0,Shigella п¬‚exneri,0,,Biosynthesis using Candida glabrata,MBC,125,,,2,15,8.5,spherical,24,,,28,3600,AgNO3,1,,,https://www.researchgate.net/publication/326759307_Biosynthesis_of_Silver_Nanoparticles_from_Oropharyngeal_Candida_glabrata_Isolates_and_Their_Antimicrobial_Activity_against_Clinical_Strains_of_Bacteria_and_Fungi,10.3390/nano8080586,188,Nanomaterials,MDPI AG,2018,Biosynthesis of Silver Nanoparticles from Oropharyngeal Candida glabrata Isolates and Their Antimicrobial Activity against Clinical Strains of Bacteria and Fungi,TRUE,TRUE,gold,188_nanomaterials-08-00586-v2.pdf,1
1606,Ag,0,Candida albicans,0,,Biosynthesis using Candida glabrata,MIC,62,,,2,15,8.5,spherical,24,,,28,3600,AgNO3,1,,,https://www.researchgate.net/publication/326759307_Biosynthesis_of_Silver_Nanoparticles_from_Oropharyngeal_Candida_glabrata_Isolates_and_Their_Antimicrobial_Activity_against_Clinical_Strains_of_Bacteria_and_Fungi,10.3390/nano8080586,188,Nanomaterials,MDPI AG,2018,Biosynthesis of Silver Nanoparticles from Oropharyngeal Candida glabrata Isolates and Their Antimicrobial Activity against Clinical Strains of Bacteria and Fungi,TRUE,TRUE,gold,188_nanomaterials-08-00586-v2.pdf,1
1607,Ag,0,Candida tropicalis,0,,Biosynthesis using Candida glabrata,MIC,250,,,2,15,8.5,spherical,24,,,28,3600,AgNO3,1,,,https://www.researchgate.net/publication/326759307_Biosynthesis_of_Silver_Nanoparticles_from_Oropharyngeal_Candida_glabrata_Isolates_and_Their_Antimicrobial_Activity_against_Clinical_Strains_of_Bacteria_and_Fungi,10.3390/nano8080586,188,Nanomaterials,MDPI AG,2018,Biosynthesis of Silver Nanoparticles from Oropharyngeal Candida glabrata Isolates and Their Antimicrobial Activity against Clinical Strains of Bacteria and Fungi,TRUE,TRUE,gold,188_nanomaterials-08-00586-v2.pdf,1
1608,Ag,0,Candida parapsilosis,0,,Biosynthesis using Candida glabrata,MIC,250,,,2,15,8.5,spherical,24,,,28,3600,AgNO3,1,,,https://www.researchgate.net/publication/326759307_Biosynthesis_of_Silver_Nanoparticles_from_Oropharyngeal_Candida_glabrata_Isolates_and_Their_Antimicrobial_Activity_against_Clinical_Strains_of_Bacteria_and_Fungi,10.3390/nano8080586,188,Nanomaterials,MDPI AG,2018,Biosynthesis of Silver Nanoparticles from Oropharyngeal Candida glabrata Isolates and Their Antimicrobial Activity against Clinical Strains of Bacteria and Fungi,TRUE,TRUE,gold,188_nanomaterials-08-00586-v2.pdf,1
1609,Ag,0,Candida dubliniensis,0,,Biosynthesis using Candida glabrata,MIC,125,,,2,15,8.5,spherical,24,,,28,3600,AgNO3,1,,,https://www.researchgate.net/publication/326759307_Biosynthesis_of_Silver_Nanoparticles_from_Oropharyngeal_Candida_glabrata_Isolates_and_Their_Antimicrobial_Activity_against_Clinical_Strains_of_Bacteria_and_Fungi,10.3390/nano8080586,188,Nanomaterials,MDPI AG,2018,Biosynthesis of Silver Nanoparticles from Oropharyngeal Candida glabrata Isolates and Their Antimicrobial Activity against Clinical Strains of Bacteria and Fungi,TRUE,TRUE,gold,188_nanomaterials-08-00586-v2.pdf,1
1610,Ag,0,Candida krusei,0,,Biosynthesis using Candida glabrata,MIC,125,,,2,15,8.5,spherical,24,,,28,3600,AgNO3,1,,,https://www.researchgate.net/publication/326759307_Biosynthesis_of_Silver_Nanoparticles_from_Oropharyngeal_Candida_glabrata_Isolates_and_Their_Antimicrobial_Activity_against_Clinical_Strains_of_Bacteria_and_Fungi,10.3390/nano8080586,188,Nanomaterials,MDPI AG,2018,Biosynthesis of Silver Nanoparticles from Oropharyngeal Candida glabrata Isolates and Their Antimicrobial Activity against Clinical Strains of Bacteria and Fungi,TRUE,TRUE,gold,188_nanomaterials-08-00586-v2.pdf,1
1611,Ag,0,Candida glabrata,0,,Biosynthesis using Candida glabrata,MIC,250,,,2,15,8.5,spherical,24,,,28,3600,AgNO3,1,,,https://www.researchgate.net/publication/326759307_Biosynthesis_of_Silver_Nanoparticles_from_Oropharyngeal_Candida_glabrata_Isolates_and_Their_Antimicrobial_Activity_against_Clinical_Strains_of_Bacteria_and_Fungi,10.3390/nano8080586,188,Nanomaterials,MDPI AG,2018,Biosynthesis of Silver Nanoparticles from Oropharyngeal Candida glabrata Isolates and Their Antimicrobial Activity against Clinical Strains of Bacteria and Fungi,TRUE,TRUE,gold,188_nanomaterials-08-00586-v2.pdf,1
1612,Ag,0,Candida albicans,0,,Biosynthesis using Candida glabrata,MFC,125,,,2,15,8.5,spherical,24,,,28,3600,AgNO3,1,,,https://www.researchgate.net/publication/326759307_Biosynthesis_of_Silver_Nanoparticles_from_Oropharyngeal_Candida_glabrata_Isolates_and_Their_Antimicrobial_Activity_against_Clinical_Strains_of_Bacteria_and_Fungi,10.3390/nano8080586,188,Nanomaterials,MDPI AG,2018,Biosynthesis of Silver Nanoparticles from Oropharyngeal Candida glabrata Isolates and Their Antimicrobial Activity against Clinical Strains of Bacteria and Fungi,TRUE,TRUE,gold,188_nanomaterials-08-00586-v2.pdf,1
1613,Ag,0,Candida tropicalis,0,,Biosynthesis using Candida glabrata,MFC,500,,,2,15,8.5,spherical,24,,,28,3600,AgNO3,1,,,https://www.researchgate.net/publication/326759307_Biosynthesis_of_Silver_Nanoparticles_from_Oropharyngeal_Candida_glabrata_Isolates_and_Their_Antimicrobial_Activity_against_Clinical_Strains_of_Bacteria_and_Fungi,10.3390/nano8080586,188,Nanomaterials,MDPI AG,2018,Biosynthesis of Silver Nanoparticles from Oropharyngeal Candida glabrata Isolates and Their Antimicrobial Activity against Clinical Strains of Bacteria and Fungi,TRUE,TRUE,gold,188_nanomaterials-08-00586-v2.pdf,1
1614,Ag,0,Candida parapsilosis,0,,Biosynthesis using Candida glabrata,MFC,500,,,2,15,8.5,spherical,24,,,28,3600,AgNO3,1,,,https://www.researchgate.net/publication/326759307_Biosynthesis_of_Silver_Nanoparticles_from_Oropharyngeal_Candida_glabrata_Isolates_and_Their_Antimicrobial_Activity_against_Clinical_Strains_of_Bacteria_and_Fungi,10.3390/nano8080586,188,Nanomaterials,MDPI AG,2018,Biosynthesis of Silver Nanoparticles from Oropharyngeal Candida glabrata Isolates and Their Antimicrobial Activity against Clinical Strains of Bacteria and Fungi,TRUE,TRUE,gold,188_nanomaterials-08-00586-v2.pdf,1
1615,Ag,0,Candida dubliniensis,0,,Biosynthesis using Candida glabrata,MFC,250,,,2,15,8.5,spherical,24,,,28,3600,AgNO3,1,,,https://www.researchgate.net/publication/326759307_Biosynthesis_of_Silver_Nanoparticles_from_Oropharyngeal_Candida_glabrata_Isolates_and_Their_Antimicrobial_Activity_against_Clinical_Strains_of_Bacteria_and_Fungi,10.3390/nano8080586,188,Nanomaterials,MDPI AG,2018,Biosynthesis of Silver Nanoparticles from Oropharyngeal Candida glabrata Isolates and Their Antimicrobial Activity against Clinical Strains of Bacteria and Fungi,TRUE,TRUE,gold,188_nanomaterials-08-00586-v2.pdf,1
1616,Ag,0,Candida krusei,0,,Biosynthesis using Candida glabrata,MFC,250,,,2,15,8.5,spherical,24,,,28,3600,AgNO3,1,,,https://www.researchgate.net/publication/326759307_Biosynthesis_of_Silver_Nanoparticles_from_Oropharyngeal_Candida_glabrata_Isolates_and_Their_Antimicrobial_Activity_against_Clinical_Strains_of_Bacteria_and_Fungi,10.3390/nano8080586,188,Nanomaterials,MDPI AG,2018,Biosynthesis of Silver Nanoparticles from Oropharyngeal Candida glabrata Isolates and Their Antimicrobial Activity against Clinical Strains of Bacteria and Fungi,TRUE,TRUE,gold,188_nanomaterials-08-00586-v2.pdf,1
1617,Ag,0,Candida glabrata,0,,Biosynthesis using Candida glabrata,MFC,500,,,2,15,8.5,spherical,24,,,28,3600,AgNO3,1,,,https://www.researchgate.net/publication/326759307_Biosynthesis_of_Silver_Nanoparticles_from_Oropharyngeal_Candida_glabrata_Isolates_and_Their_Antimicrobial_Activity_against_Clinical_Strains_of_Bacteria_and_Fungi,10.3390/nano8080586,188,Nanomaterials,MDPI AG,2018,Biosynthesis of Silver Nanoparticles from Oropharyngeal Candida glabrata Isolates and Their Antimicrobial Activity against Clinical Strains of Bacteria and Fungi,TRUE,TRUE,gold,188_nanomaterials-08-00586-v2.pdf,1
1618,Ag,0,Hafnia alvei,0,,Green synthesis using Phyllanthus emblica,MIC,0.25,,,,,15.3,,24,-24.3,ethanol,,4320,AgNO3,10,,7.4,https://pubs.rsc.org/en/content/articlelanding/2024/pm/d3pm00077j,10.1039/d3pm00077j,189,RSC Pharmaceutics,Royal Society of Chemistry (RSC),2024,Green synthesis of silver nanoparticles using <i>Phyllanthus emblica</i> extract: investigation of antibacterial activity and biocompatibility <i>in vivo</i>,TRUE,TRUE,gold,189_d3pm00077j.pdf,1
1619,Ag,0,Vibrio cholerae,0,,Green synthesis using Phyllanthus emblica,MIC,0.25,,,,,20.1,,24,-24.3,ethanol,,4320,AgNO3,10,,10,https://pubs.rsc.org/en/content/articlelanding/2024/pm/d3pm00077j,10.1039/d3pm00077j,189,RSC Pharmaceutics,Royal Society of Chemistry (RSC),2024,Green synthesis of silver nanoparticles using <i>Phyllanthus emblica</i> extract: investigation of antibacterial activity and biocompatibility <i>in vivo</i>,TRUE,TRUE,gold,189_d3pm00077j.pdf,1
1620,Ag,0,Staphylococcus aureus,0,,Green synthesis using Phyllanthus emblica,MIC,0.125,,,,,20.1,,24,-24.3,ethanol,,4320,AgNO3,10,,10,https://pubs.rsc.org/en/content/articlelanding/2024/pm/d3pm00077j,10.1039/d3pm00077j,189,RSC Pharmaceutics,Royal Society of Chemistry (RSC),2024,Green synthesis of silver nanoparticles using <i>Phyllanthus emblica</i> extract: investigation of antibacterial activity and biocompatibility <i>in vivo</i>,TRUE,TRUE,gold,189_d3pm00077j.pdf,1
1621,Ag,0,Pseudomonas aeruginosa,0,CCT 147,Green synthesis using fungal filtrate,MIC,0.84,,,15.73,25.89,20.81,spherical,24,-26.8,water (deionized),28,4320,AgNO3,1,56.43,4,https://pubs.rsc.org/en/content/articlelanding/2024/ra/d3ra07733k,10.1039/d3ra07733k,110,RSC Advances,Royal Society of Chemistry (RSC),2024,Biogenic silver nanoparticles' antibacterial activity and cytotoxicity on human hepatocarcinoma cells (Huh-7),TRUE,TRUE,gold,110_d3ra07733k.pdf,1
1622,Ag,0,Staphylococcus aureus,0,CCT1485,Green synthesis using fungal filtrate,MIC,1.68,,,15.73,25.89,20.81,spherical,24,-26.8,water (deionized),28,4320,AgNO3,1,56.43,4,https://pubs.rsc.org/en/content/articlelanding/2024/ra/d3ra07733k,10.1039/d3ra07733k,110,RSC Advances,Royal Society of Chemistry (RSC),2024,Biogenic silver nanoparticles' antibacterial activity and cytotoxicity on human hepatocarcinoma cells (Huh-7),TRUE,TRUE,gold,110_d3ra07733k.pdf,1
1623,Ag,0,Escherichia coli,0,CCT1457,Green synthesis using fungal filtrate,MIC,0.84,,,15.73,25.89,20.81,spherical,24,-26.8,water (deionized),28,4320,AgNO3,1,56.43,4,https://pubs.rsc.org/en/content/articlelanding/2024/ra/d3ra07733k,10.1039/d3ra07733k,110,RSC Advances,Royal Society of Chemistry (RSC),2024,Biogenic silver nanoparticles' antibacterial activity and cytotoxicity on human hepatocarcinoma cells (Huh-7),TRUE,TRUE,gold,110_d3ra07733k.pdf,1
1624,Ag,0,Enterococcus faecalis,0,CCT 1494,Green synthesis using fungal filtrate,MIC,1.68,,,15.73,25.89,20.81,spherical,24,-26.8,water (deionized),28,4320,AgNO3,1,56.43,4,https://pubs.rsc.org/en/content/articlelanding/2024/ra/d3ra07733k,10.1039/d3ra07733k,110,RSC Advances,Royal Society of Chemistry (RSC),2024,Biogenic silver nanoparticles' antibacterial activity and cytotoxicity on human hepatocarcinoma cells (Huh-7),TRUE,TRUE,gold,110_d3ra07733k.pdf,1
1625,Ag,0,Pseudomonas aeruginosa,0,ATCC 27853,Green synthesis using Medicago sativa,MIC,62.5,,,20,50,35,spherical,24,-22.41,methanol,,4320,AgNO3,9.4,97.5,12,https://www.sciencedirect.com/science/article/pii/S1878535222001587?via%3Dihub#s0065,10.1016/j.arabjc.2022.103842,190,Arabian Journal of Chemistry,Elsevier BV,2022,"Cytotoxicity, antifungal, antioxidant, antibacterial and photodegradation potential of silver nanoparticles mediated via Medicago sativa extract",TRUE,TRUE,gold,190_1-s2.0-S1878535222001587-main.pdf,1
1626,Ag,0,Klebsiella pneumoniae,0,ATCC 9997,Green synthesis using Medicago sativa,MIC,125,,,20,50,35,spherical,24,-22.41,methanol,,4320,AgNO3,9.4,97.5,12,https://www.sciencedirect.com/science/article/pii/S1878535222001587?via%3Dihub#s0065,10.1016/j.arabjc.2022.103842,190,Arabian Journal of Chemistry,Elsevier BV,2022,"Cytotoxicity, antifungal, antioxidant, antibacterial and photodegradation potential of silver nanoparticles mediated via Medicago sativa extract",TRUE,TRUE,gold,190_1-s2.0-S1878535222001587-main.pdf,1
1627,Ag,0,Escherichia coli,0,ATCC 25922,Green synthesis using Medicago sativa,MIC,125,,,20,50,35,spherical,24,-22.41,methanol,,4320,AgNO3,9.4,97.5,12,https://www.sciencedirect.com/science/article/pii/S1878535222001587?via%3Dihub#s0065,10.1016/j.arabjc.2022.103842,190,Arabian Journal of Chemistry,Elsevier BV,2022,"Cytotoxicity, antifungal, antioxidant, antibacterial and photodegradation potential of silver nanoparticles mediated via Medicago sativa extract",TRUE,TRUE,gold,190_1-s2.0-S1878535222001587-main.pdf,1
1628,Ag,0,Staphylococcus epidermidis,0,ATCC 12228,Green synthesis using Medicago sativa,MIC,1000,,,20,50,35,spherical,24,-22.41,methanol,,4320,AgNO3,9.4,97.5,12,https://www.sciencedirect.com/science/article/pii/S1878535222001587?via%3Dihub#s0065,10.1016/j.arabjc.2022.103842,190,Arabian Journal of Chemistry,Elsevier BV,2022,"Cytotoxicity, antifungal, antioxidant, antibacterial and photodegradation potential of silver nanoparticles mediated via Medicago sativa extract",TRUE,TRUE,gold,190_1-s2.0-S1878535222001587-main.pdf,1
1629,Ag,0,Enterococcus faecalis,0,ATCC 29212,Green synthesis using Medicago sativa,MIC,125,,,20,50,35,spherical,24,-22.41,methanol,,4320,AgNO3,9.4,97.5,12,https://www.sciencedirect.com/science/article/pii/S1878535222001587?via%3Dihub#s0065,10.1016/j.arabjc.2022.103842,190,Arabian Journal of Chemistry,Elsevier BV,2022,"Cytotoxicity, antifungal, antioxidant, antibacterial and photodegradation potential of silver nanoparticles mediated via Medicago sativa extract",TRUE,TRUE,gold,190_1-s2.0-S1878535222001587-main.pdf,1
1630,Ag,0,Staphylococcus aureus,0,ATCC 29213,Green synthesis using Medicago sativa,MIC,1000,,,20,50,35,spherical,24,-22.41,methanol,,4320,AgNO3,9.4,97.5,12,https://www.sciencedirect.com/science/article/pii/S1878535222001587?via%3Dihub#s0065,10.1016/j.arabjc.2022.103842,190,Arabian Journal of Chemistry,Elsevier BV,2022,"Cytotoxicity, antifungal, antioxidant, antibacterial and photodegradation potential of silver nanoparticles mediated via Medicago sativa extract",TRUE,TRUE,gold,190_1-s2.0-S1878535222001587-main.pdf,1
1631,Ag,0,Pseudomonas aeruginosa,0,ATCC 27853,Green synthesis using Medicago sativa,MBC,250,,,20,50,35,spherical,24,-22.41,methanol,,4320,AgNO3,9.4,97.5,12,https://www.sciencedirect.com/science/article/pii/S1878535222001587?via%3Dihub#s0065,10.1016/j.arabjc.2022.103842,190,Arabian Journal of Chemistry,Elsevier BV,2022,"Cytotoxicity, antifungal, antioxidant, antibacterial and photodegradation potential of silver nanoparticles mediated via Medicago sativa extract",TRUE,TRUE,gold,190_1-s2.0-S1878535222001587-main.pdf,1
1632,Ag,0,Klebsiella pneumoniae,0,ATCC 9997,Green synthesis using Medicago sativa,MBC,1000,,,20,50,35,spherical,24,-22.41,methanol,,4320,AgNO3,9.4,97.5,12,https://www.sciencedirect.com/science/article/pii/S1878535222001587?via%3Dihub#s0065,10.1016/j.arabjc.2022.103842,190,Arabian Journal of Chemistry,Elsevier BV,2022,"Cytotoxicity, antifungal, antioxidant, antibacterial and photodegradation potential of silver nanoparticles mediated via Medicago sativa extract",TRUE,TRUE,gold,190_1-s2.0-S1878535222001587-main.pdf,1
1633,Ag,0,Escherichia coli,0,ATCC 25922,Green synthesis using Medicago sativa,MBC,250,,,20,50,35,spherical,24,-22.41,methanol,,4320,AgNO3,9.4,97.5,12,https://www.sciencedirect.com/science/article/pii/S1878535222001587?via%3Dihub#s0065,10.1016/j.arabjc.2022.103842,190,Arabian Journal of Chemistry,Elsevier BV,2022,"Cytotoxicity, antifungal, antioxidant, antibacterial and photodegradation potential of silver nanoparticles mediated via Medicago sativa extract",TRUE,TRUE,gold,190_1-s2.0-S1878535222001587-main.pdf,1
1634,Ag,0,Staphylococcus epidermidis,0,ATCC 12228,Green synthesis using Medicago sativa,MBC,2000,,,20,50,35,spherical,24,-22.41,methanol,,4320,AgNO3,9.4,97.5,12,https://www.sciencedirect.com/science/article/pii/S1878535222001587?via%3Dihub#s0065,10.1016/j.arabjc.2022.103842,190,Arabian Journal of Chemistry,Elsevier BV,2022,"Cytotoxicity, antifungal, antioxidant, antibacterial and photodegradation potential of silver nanoparticles mediated via Medicago sativa extract",TRUE,TRUE,gold,190_1-s2.0-S1878535222001587-main.pdf,1
1635,Ag,0,Enterococcus faecalis,0,ATCC 29212,Green synthesis using Medicago sativa,MBC,1000,,,20,50,35,spherical,24,-22.41,methanol,,4320,AgNO3,9.4,97.5,12,https://www.sciencedirect.com/science/article/pii/S1878535222001587?via%3Dihub#s0065,10.1016/j.arabjc.2022.103842,190,Arabian Journal of Chemistry,Elsevier BV,2022,"Cytotoxicity, antifungal, antioxidant, antibacterial and photodegradation potential of silver nanoparticles mediated via Medicago sativa extract",TRUE,TRUE,gold,190_1-s2.0-S1878535222001587-main.pdf,1
1636,Ag,0,Staphylococcus aureus,0,ATCC 29213,Green synthesis using Medicago sativa,MBC,2000,,,20,50,35,spherical,24,-22.41,methanol,,4320,AgNO3,9.4,97.5,12,https://www.sciencedirect.com/science/article/pii/S1878535222001587?via%3Dihub#s0065,10.1016/j.arabjc.2022.103842,190,Arabian Journal of Chemistry,Elsevier BV,2022,"Cytotoxicity, antifungal, antioxidant, antibacterial and photodegradation potential of silver nanoparticles mediated via Medicago sativa extract",TRUE,TRUE,gold,190_1-s2.0-S1878535222001587-main.pdf,1
1637,Ag,0,Candida albicans,0,ATCC 10231,Green synthesis using Medicago sativa,MIC,31.25,,,20,50,35,spherical,24,-22.41,methanol,,4320,AgNO3,9.4,97.5,12,https://www.sciencedirect.com/science/article/pii/S1878535222001587?via%3Dihub#s0065,10.1016/j.arabjc.2022.103842,190,Arabian Journal of Chemistry,Elsevier BV,2022,"Cytotoxicity, antifungal, antioxidant, antibacterial and photodegradation potential of silver nanoparticles mediated via Medicago sativa extract",TRUE,TRUE,gold,190_1-s2.0-S1878535222001587-main.pdf,1
1638,Ag,0,Candida albicans,0,ATCC 10231,Green synthesis using Medicago sativa,MFC,31.25,,,20,50,35,spherical,24,-22.41,methanol,,4320,AgNO3,9.4,97.5,12,https://www.sciencedirect.com/science/article/pii/S1878535222001587?via%3Dihub#s0065,10.1016/j.arabjc.2022.103842,190,Arabian Journal of Chemistry,Elsevier BV,2022,"Cytotoxicity, antifungal, antioxidant, antibacterial and photodegradation potential of silver nanoparticles mediated via Medicago sativa extract",TRUE,TRUE,gold,190_1-s2.0-S1878535222001587-main.pdf,1
1639,Ag,0,Staphylococcus aureus,0,MTCC6908,Green synthesis using Streptomyces hirsutus,MIC,32,,,18.99,32.09,12.74,spherical,24,-24.6,water (distilled),33,7200,AgNO3,1,,8.5,https://doi.org/10.1016/j.sjbs.2021.08.084,10.1016/j.sjbs.2021.08.084,191,Saudi Journal of Biological Sciences,Elsevier BV,2022,"Green synthesis of Silver nanoparticles using Streptomyces hirsutus strain SNPGA-8 and their characterization, antimicrobial activity, and anticancer activity against human lung carcinoma cell line A549",FALSE,TRUE,hybrid,191_1-s2.0-S1319562X21007725-main.pdf,1
1640,Ag,0,Pseudomonas aeruginosa,0,MTCC424,Green synthesis using Streptomyces hirsutus,MIC,16,,,18.99,32.09,12.74,spherical,24,-24.6,water (distilled),33,7200,AgNO3,1,,8.5,https://doi.org/10.1016/j.sjbs.2021.08.084,10.1016/j.sjbs.2021.08.084,191,Saudi Journal of Biological Sciences,Elsevier BV,2022,"Green synthesis of Silver nanoparticles using Streptomyces hirsutus strain SNPGA-8 and their characterization, antimicrobial activity, and anticancer activity against human lung carcinoma cell line A549",FALSE,TRUE,hybrid,191_1-s2.0-S1319562X21007725-main.pdf,1
1641,Ag,0,Enterococcus faecalis,0,MTCC6845,Green synthesis using Streptomyces hirsutus,MIC,32,,,18.99,32.09,12.74,spherical,24,-24.6,water (distilled),33,7200,AgNO3,1,,8.5,https://doi.org/10.1016/j.sjbs.2021.08.084,10.1016/j.sjbs.2021.08.084,191,Saudi Journal of Biological Sciences,Elsevier BV,2022,"Green synthesis of Silver nanoparticles using Streptomyces hirsutus strain SNPGA-8 and their characterization, antimicrobial activity, and anticancer activity against human lung carcinoma cell line A549",FALSE,TRUE,hybrid,191_1-s2.0-S1319562X21007725-main.pdf,1
1642,Ag,0,Escherichia coli,0,MTCC40,Green synthesis using Streptomyces hirsutus,MIC,64,,,18.99,32.09,12.74,spherical,24,-24.6,water (distilled),33,7200,AgNO3,1,,8.5,https://doi.org/10.1016/j.sjbs.2021.08.084,10.1016/j.sjbs.2021.08.084,191,Saudi Journal of Biological Sciences,Elsevier BV,2022,"Green synthesis of Silver nanoparticles using Streptomyces hirsutus strain SNPGA-8 and their characterization, antimicrobial activity, and anticancer activity against human lung carcinoma cell line A549",FALSE,TRUE,hybrid,191_1-s2.0-S1319562X21007725-main.pdf,1
1643,Ag,0,Staphylococcus aureus,0,MTCC6908,Green synthesis using Streptomyces hirsutus,MBC,32,,,18.99,32.09,12.74,spherical,48,-24.6,water (distilled),33,7200,AgNO3,1,,8.5,https://doi.org/10.1016/j.sjbs.2021.08.084,10.1016/j.sjbs.2021.08.084,191,Saudi Journal of Biological Sciences,Elsevier BV,2022,"Green synthesis of Silver nanoparticles using Streptomyces hirsutus strain SNPGA-8 and their characterization, antimicrobial activity, and anticancer activity against human lung carcinoma cell line A549",FALSE,TRUE,hybrid,191_1-s2.0-S1319562X21007725-main.pdf,1
1644,Ag,0,Pseudomonas aeruginosa,0,MTCC424,Green synthesis using Streptomyces hirsutus,MBC,32,,,18.99,32.09,12.74,spherical,48,-24.6,water (distilled),33,7200,AgNO3,1,,8.5,https://doi.org/10.1016/j.sjbs.2021.08.084,10.1016/j.sjbs.2021.08.084,191,Saudi Journal of Biological Sciences,Elsevier BV,2022,"Green synthesis of Silver nanoparticles using Streptomyces hirsutus strain SNPGA-8 and their characterization, antimicrobial activity, and anticancer activity against human lung carcinoma cell line A549",FALSE,TRUE,hybrid,191_1-s2.0-S1319562X21007725-main.pdf,1
1645,Ag,0,Enterococcus faecalis,0,MTCC6845,Green synthesis using Streptomyces hirsutus,MBC,64,,,18.99,32.09,12.74,spherical,48,-24.6,water (distilled),33,7200,AgNO3,1,,8.5,https://doi.org/10.1016/j.sjbs.2021.08.084,10.1016/j.sjbs.2021.08.084,191,Saudi Journal of Biological Sciences,Elsevier BV,2022,"Green synthesis of Silver nanoparticles using Streptomyces hirsutus strain SNPGA-8 and their characterization, antimicrobial activity, and anticancer activity against human lung carcinoma cell line A549",FALSE,TRUE,hybrid,191_1-s2.0-S1319562X21007725-main.pdf,1
1646,Ag,0,Escherichia coli,0,MTCC40,Green synthesis using Streptomyces hirsutus,MBC,128,,,18.99,32.09,12.74,spherical,48,-24.6,water (distilled),33,7200,AgNO3,1,,8.5,https://doi.org/10.1016/j.sjbs.2021.08.084,10.1016/j.sjbs.2021.08.084,191,Saudi Journal of Biological Sciences,Elsevier BV,2022,"Green synthesis of Silver nanoparticles using Streptomyces hirsutus strain SNPGA-8 and their characterization, antimicrobial activity, and anticancer activity against human lung carcinoma cell line A549",FALSE,TRUE,hybrid,191_1-s2.0-S1319562X21007725-main.pdf,1
1647,Ag,0,Escherichia coli,0,ATCC 8739,Biosynthesis using actinobacteria strain HGG16n,MIC,6.25,,,8,48,23,spherical,24,-32,,26,10080,AgNO3,3,100,,https://www.sciencedirect.com/science/article/pii/S1684118216300238?via%3Dihub,10.1016/j.jmii.2016.03.002,192,"Journal of Microbiology, Immunology and Infection",Elsevier BV,2018,Antimicrobial activity of biosilver nanoparticles produced by a novel Streptacidiphilus durhamensis strain,TRUE,TRUE,gold,192_1-s2.0-S1684118216300238-main.pdf,1
1648,Ag,0,Salmonella enterica subsp. enterica serovar Infantis,0,,Biosynthesis using actinobacteria strain HGG16n,MIC,6.25,,,8,48,23,spherical,24,-32,,26,10080,AgNO3,3,100,,https://www.sciencedirect.com/science/article/pii/S1684118216300238?via%3Dihub,10.1016/j.jmii.2016.03.002,192,"Journal of Microbiology, Immunology and Infection",Elsevier BV,2018,Antimicrobial activity of biosilver nanoparticles produced by a novel Streptacidiphilus durhamensis strain,TRUE,TRUE,gold,192_1-s2.0-S1684118216300238-main.pdf,1
1649,Ag,0,Klebsiella pneumoniae,0,ATCC 700603,Biosynthesis using actinobacteria strain HGG16n,MIC,6.25,,,8,48,23,spherical,24,-32,,26,10080,AgNO3,3,100,,https://www.sciencedirect.com/science/article/pii/S1684118216300238?via%3Dihub,10.1016/j.jmii.2016.03.002,192,"Journal of Microbiology, Immunology and Infection",Elsevier BV,2018,Antimicrobial activity of biosilver nanoparticles produced by a novel Streptacidiphilus durhamensis strain,TRUE,TRUE,gold,192_1-s2.0-S1684118216300238-main.pdf,1
1650,Ag,0,Bacillus subtilis,0,PCM 2021,Biosynthesis using actinobacteria strain HGG16n,MIC,6.25,,,8,48,23,spherical,24,-32,,26,10080,AgNO3,3,100,,https://www.sciencedirect.com/science/article/pii/S1684118216300238?via%3Dihub,10.1016/j.jmii.2016.03.002,192,"Journal of Microbiology, Immunology and Infection",Elsevier BV,2018,Antimicrobial activity of biosilver nanoparticles produced by a novel Streptacidiphilus durhamensis strain,TRUE,TRUE,gold,192_1-s2.0-S1684118216300238-main.pdf,1
1651,Ag,0,Staphylococcus aureus,0,ATCC 6338,Biosynthesis using actinobacteria strain HGG16n,MIC,6.25,,,8,48,23,spherical,24,-32,,26,10080,AgNO3,3,100,,https://www.sciencedirect.com/science/article/pii/S1684118216300238?via%3Dihub,10.1016/j.jmii.2016.03.002,192,"Journal of Microbiology, Immunology and Infection",Elsevier BV,2018,Antimicrobial activity of biosilver nanoparticles produced by a novel Streptacidiphilus durhamensis strain,TRUE,TRUE,gold,192_1-s2.0-S1684118216300238-main.pdf,1
1652,Ag,0,Pseudomonas aeruginosa,0,ATCC 10145,Biosynthesis using actinobacteria strain HGG16n,MIC,25,,,8,48,23,spherical,24,-32,,26,10080,AgNO3,3,100,,https://www.sciencedirect.com/science/article/pii/S1684118216300238?via%3Dihub,10.1016/j.jmii.2016.03.002,192,"Journal of Microbiology, Immunology and Infection",Elsevier BV,2018,Antimicrobial activity of biosilver nanoparticles produced by a novel Streptacidiphilus durhamensis strain,TRUE,TRUE,gold,192_1-s2.0-S1684118216300238-main.pdf,1
1653,Ag,0,Proteus mirabilis,0,,Biosynthesis using actinobacteria strain HGG16n,MIC,50,,,8,48,23,spherical,24,-32,,26,10080,AgNO3,3,100,,https://www.sciencedirect.com/science/article/pii/S1684118216300238?via%3Dihub,10.1016/j.jmii.2016.03.002,192,"Journal of Microbiology, Immunology and Infection",Elsevier BV,2018,Antimicrobial activity of biosilver nanoparticles produced by a novel Streptacidiphilus durhamensis strain,TRUE,TRUE,gold,192_1-s2.0-S1684118216300238-main.pdf,1
1654,Ag,0,Escherichia coli,0,ATCC 8739,Biosynthesis using actinobacteria strain HGG16n,MBC,50,,,8,48,23,spherical,24,-32,,26,10080,AgNO3,3,100,,https://www.sciencedirect.com/science/article/pii/S1684118216300238?via%3Dihub,10.1016/j.jmii.2016.03.002,192,"Journal of Microbiology, Immunology and Infection",Elsevier BV,2018,Antimicrobial activity of biosilver nanoparticles produced by a novel Streptacidiphilus durhamensis strain,TRUE,TRUE,gold,192_1-s2.0-S1684118216300238-main.pdf,1
