Repository: anastasiavepreva/ChemX

# ChemX: A Collection of Chemistry Datasets for Benchmarking Automated Information Extraction

## Abstract

ChemX is a collection of 10 manually curated benchmarking datasets developed to support robust automated information extraction in chemistry. It spans two major domains — **nanomaterials** and **small molecules** — and enables evaluation across multiple modalities including text, tables, and figures.

ChemX is designed to benchmark large language models and multi-agent systems in real-world chemical contexts, emphasizing reproducibility, schema-based annotation, and domain-specific validation.

File: data/datasets/seltox.csv (part 20 of 39)
sn,np,coating,bacteria,mdr,strain,np_synthesis,method,mic_np_µg_ml,concentration,zoi_np_mm,np_size_min_nm,np_size_max_nm,np_size_avg_nm,shape,time_set_hours,zeta_potential_mV,solvent_for_extract,temperature_for_extract_C,duration_preparing_extract_min,precursor_of_np,concentration_of_precursor_mM,hydrodynamic_diameter_nm,ph_during_synthesis,reference,doi,article_list,journal_name,publisher,year,title,journal_is_oa,is_oa,oa_status,pdf,access
1655,Ag,0,Salmonella enterica subsp. enterica serovar Infantis,0,,Biosynthesis using actinobacteria strain HGG16n,MBC,100,,,8,48,23,spherical,24,-32,,26,10080,AgNO3,3,100,,https://www.sciencedirect.com/science/article/pii/S1684118216300238?via%3Dihub,10.1016/j.jmii.2016.03.002,192,"Journal of Microbiology, Immunology and Infection",Elsevier BV,2018,Antimicrobial activity of biosilver nanoparticles produced by a novel Streptacidiphilus durhamensis strain,TRUE,TRUE,gold,192_1-s2.0-S1684118216300238-main.pdf,1
1656,Ag,0,Klebsiella pneumoniae,0,ATCC 700603,Biosynthesis using actinobacteria strain HGG16n,MBC,100,,,8,48,23,spherical,24,-32,,26,10080,AgNO3,3,100,,https://www.sciencedirect.com/science/article/pii/S1684118216300238?via%3Dihub,10.1016/j.jmii.2016.03.002,192,"Journal of Microbiology, Immunology and Infection",Elsevier BV,2018,Antimicrobial activity of biosilver nanoparticles produced by a novel Streptacidiphilus durhamensis strain,TRUE,TRUE,gold,192_1-s2.0-S1684118216300238-main.pdf,1
1657,Ag,0,Bacillus subtilis,0,PCM 2021,Biosynthesis using actinobacteria strain HGG16n,MBC,100,,,8,48,23,spherical,24,-32,,26,10080,AgNO3,3,100,,https://www.sciencedirect.com/science/article/pii/S1684118216300238?via%3Dihub,10.1016/j.jmii.2016.03.002,192,"Journal of Microbiology, Immunology and Infection",Elsevier BV,2018,Antimicrobial activity of biosilver nanoparticles produced by a novel Streptacidiphilus durhamensis strain,TRUE,TRUE,gold,192_1-s2.0-S1684118216300238-main.pdf,1
1658,Ag,0,Staphylococcus aureus,0,ATCC 6338,Biosynthesis using actinobacteria strain HGG16n,MBC,100,,,8,48,23,spherical,24,-32,,26,10080,AgNO3,3,100,,https://www.sciencedirect.com/science/article/pii/S1684118216300238?via%3Dihub,10.1016/j.jmii.2016.03.002,192,"Journal of Microbiology, Immunology and Infection",Elsevier BV,2018,Antimicrobial activity of biosilver nanoparticles produced by a novel Streptacidiphilus durhamensis strain,TRUE,TRUE,gold,192_1-s2.0-S1684118216300238-main.pdf,1
1659,Ag,0,Pseudomonas aeruginosa,0,ATCC 10145,Biosynthesis using actinobacteria strain HGG16n,MBC,50,,,8,48,23,spherical,24,-32,,26,10080,AgNO3,3,100,,https://www.sciencedirect.com/science/article/pii/S1684118216300238?via%3Dihub,10.1016/j.jmii.2016.03.002,192,"Journal of Microbiology, Immunology and Infection",Elsevier BV,2018,Antimicrobial activity of biosilver nanoparticles produced by a novel Streptacidiphilus durhamensis strain,TRUE,TRUE,gold,192_1-s2.0-S1684118216300238-main.pdf,1
1660,Ag,0,Proteus mirabilis,0,,Biosynthesis using actinobacteria strain HGG16n,MBC,100,,,8,48,23,spherical,24,-32,,26,10080,AgNO3,3,100,,https://www.sciencedirect.com/science/article/pii/S1684118216300238?via%3Dihub,10.1016/j.jmii.2016.03.002,192,"Journal of Microbiology, Immunology and Infection",Elsevier BV,2018,Antimicrobial activity of biosilver nanoparticles produced by a novel Streptacidiphilus durhamensis strain,TRUE,TRUE,gold,192_1-s2.0-S1684118216300238-main.pdf,1
1661,Ag,0,Enterococcus faecalis,0,MCC 2763,Biosynthesis using silver tolerant bacteria (AgTB),MIC,50,,,17.42,17.58,17.5,spherical,18,,water,37,21600,AgNO3,1,78.8,7.5,https://www.sciencedirect.com/science/article/pii/S1878818118309411#s0080,10.1016/j.bcab.2018.12.004,193,Biocatalysis and Agricultural Biotechnology,Elsevier BV,2019,Bactericidal potential of silver-tolerant bacteria derived silver nanoparticles against multi drug resistant ESKAPE pathogens,FALSE,FALSE,closed,193_1-s2.0-S1878818118309411-main.pdf,0
1662,Ag,0,Staphylococcus aureus,1,MRSA ATCC 33591,Biosynthesis using silver tolerant bacteria (AgTB),MIC,25,,,17.42,17.58,17.5,spherical,18,,water,37,21600,AgNO3,1,78.8,7.5,https://www.sciencedirect.com/science/article/pii/S1878818118309411#s0080,10.1016/j.bcab.2018.12.004,193,Biocatalysis and Agricultural Biotechnology,Elsevier BV,2019,Bactericidal potential of silver-tolerant bacteria derived silver nanoparticles against multi drug resistant ESKAPE pathogens,FALSE,FALSE,closed,193_1-s2.0-S1878818118309411-main.pdf,0
1663,Ag,0,Staphylococcus aureus,0,MTCC 1430,Biosynthesis using silver tolerant bacteria (AgTB),MIC,50,,,17.42,17.58,17.5,spherical,18,,water,37,21600,AgNO3,1,78.8,7.5,https://www.sciencedirect.com/science/article/pii/S1878818118309411#s0080,10.1016/j.bcab.2018.12.004,193,Biocatalysis and Agricultural Biotechnology,Elsevier BV,2019,Bactericidal potential of silver-tolerant bacteria derived silver nanoparticles against multi drug resistant ESKAPE pathogens,FALSE,FALSE,closed,193_1-s2.0-S1878818118309411-main.pdf,0
1664,Ag,0,Klebsiella pneumoniae,0,ATCC 35657,Biosynthesis using silver tolerant bacteria (AgTB),MIC,50,,,17.42,17.58,17.5,spherical,18,,water,37,21600,AgNO3,1,78.8,7.5,https://www.sciencedirect.com/science/article/pii/S1878818118309411#s0080,10.1016/j.bcab.2018.12.004,193,Biocatalysis and Agricultural Biotechnology,Elsevier BV,2019,Bactericidal potential of silver-tolerant bacteria derived silver nanoparticles against multi drug resistant ESKAPE pathogens,FALSE,FALSE,closed,193_1-s2.0-S1878818118309411-main.pdf,0
1665,Ag,0,Klebsiella pneumoniae,0,MTCC 432,Biosynthesis using silver tolerant bacteria (AgTB),MIC,25,,,17.42,17.58,17.5,spherical,18,,water,37,21600,AgNO3,1,78.8,7.5,https://www.sciencedirect.com/science/article/pii/S1878818118309411#s0080,10.1016/j.bcab.2018.12.004,193,Biocatalysis and Agricultural Biotechnology,Elsevier BV,2019,Bactericidal potential of silver-tolerant bacteria derived silver nanoparticles against multi drug resistant ESKAPE pathogens,FALSE,FALSE,closed,193_1-s2.0-S1878818118309411-main.pdf,0
1666,Ag,0,Acinetobacter baumannii,0,ATCC 19606,Biosynthesis using silver tolerant bacteria (AgTB),MIC,50,,,17.42,17.58,17.5,spherical,18,,water,37,21600,AgNO3,1,78.8,7.5,https://www.sciencedirect.com/science/article/pii/S1878818118309411#s0080,10.1016/j.bcab.2018.12.004,193,Biocatalysis and Agricultural Biotechnology,Elsevier BV,2019,Bactericidal potential of silver-tolerant bacteria derived silver nanoparticles against multi drug resistant ESKAPE pathogens,FALSE,FALSE,closed,193_1-s2.0-S1878818118309411-main.pdf,0
1667,Ag,0,Acinetobacter baumannii,0,MTCC 1920,Biosynthesis using silver tolerant bacteria (AgTB),MIC,50,,,17.42,17.58,17.5,spherical,18,,water,37,21600,AgNO3,1,78.8,7.5,https://www.sciencedirect.com/science/article/pii/S1878818118309411#s0080,10.1016/j.bcab.2018.12.004,193,Biocatalysis and Agricultural Biotechnology,Elsevier BV,2019,Bactericidal potential of silver-tolerant bacteria derived silver nanoparticles against multi drug resistant ESKAPE pathogens,FALSE,FALSE,closed,193_1-s2.0-S1878818118309411-main.pdf,0
1668,Ag,0,Pseudomonas aeruginosa,0,ATCC 27853,Biosynthesis using silver tolerant bacteria (AgTB),MIC,25,,,17.42,17.58,17.5,spherical,18,,water,37,21600,AgNO3,1,78.8,7.5,https://www.sciencedirect.com/science/article/pii/S1878818118309411#s0080,10.1016/j.bcab.2018.12.004,193,Biocatalysis and Agricultural Biotechnology,Elsevier BV,2019,Bactericidal potential of silver-tolerant bacteria derived silver nanoparticles against multi drug resistant ESKAPE pathogens,FALSE,FALSE,closed,193_1-s2.0-S1878818118309411-main.pdf,0
1669,Ag,0,Pseudomonas aeruginosa,0,MTCC 1688,Biosynthesis using silver tolerant bacteria (AgTB),MIC,12.5,,,17.42,17.58,17.5,spherical,18,,water,37,21600,AgNO3,1,78.8,7.5,https://www.sciencedirect.com/science/article/pii/S1878818118309411#s0080,10.1016/j.bcab.2018.12.004,193,Biocatalysis and Agricultural Biotechnology,Elsevier BV,2019,Bactericidal potential of silver-tolerant bacteria derived silver nanoparticles against multi drug resistant ESKAPE pathogens,FALSE,FALSE,closed,193_1-s2.0-S1878818118309411-main.pdf,0
1670,Ag,0,Enterobacter aerogenes,0,MTCC 111,Biosynthesis using silver tolerant bacteria (AgTB),MIC,50,,,17.42,17.58,17.5,spherical,18,,water,37,21600,AgNO3,1,78.8,7.5,https://www.sciencedirect.com/science/article/pii/S1878818118309411#s0080,10.1016/j.bcab.2018.12.004,193,Biocatalysis and Agricultural Biotechnology,Elsevier BV,2019,Bactericidal potential of silver-tolerant bacteria derived silver nanoparticles against multi drug resistant ESKAPE pathogens,FALSE,FALSE,closed,193_1-s2.0-S1878818118309411-main.pdf,0
1671,Ag,0,Enterobacter sp.,0,MCC 2296,Biosynthesis using silver tolerant bacteria (AgTB),MIC,12.5,,,17.42,17.58,17.5,spherical,18,,water,37,21600,AgNO3,1,78.8,7.5,https://www.sciencedirect.com/science/article/pii/S1878818118309411#s0080,10.1016/j.bcab.2018.12.004,193,Biocatalysis and Agricultural Biotechnology,Elsevier BV,2019,Bactericidal potential of silver-tolerant bacteria derived silver nanoparticles against multi drug resistant ESKAPE pathogens,FALSE,FALSE,closed,193_1-s2.0-S1878818118309411-main.pdf,0
1672,Ag,0,Enterococcus faecalis,0,MCC 2764,Biosynthesis using silver tolerant bacteria (AgTB),MBC,75,,,17.42,17.58,17.5,spherical,18,,water,37,21600,AgNO3,1,78.8,7.5,https://www.sciencedirect.com/science/article/pii/S1878818118309411#s0080,10.1016/j.bcab.2018.12.004,193,Biocatalysis and Agricultural Biotechnology,Elsevier BV,2019,Bactericidal potential of silver-tolerant bacteria derived silver nanoparticles against multi drug resistant ESKAPE pathogens,FALSE,FALSE,closed,193_1-s2.0-S1878818118309411-main.pdf,0
1673,Ag,0,Staphylococcus aureus,1,MRSA ATCC 33592,Biosynthesis using silver tolerant bacteria (AgTB),MBC,250,,,17.42,17.58,17.5,spherical,18,,water,37,21600,AgNO3,1,78.8,7.5,https://www.sciencedirect.com/science/article/pii/S1878818118309411#s0080,10.1016/j.bcab.2018.12.004,193,Biocatalysis and Agricultural Biotechnology,Elsevier BV,2019,Bactericidal potential of silver-tolerant bacteria derived silver nanoparticles against multi drug resistant ESKAPE pathogens,FALSE,FALSE,closed,193_1-s2.0-S1878818118309411-main.pdf,0
1674,Ag,0,Staphylococcus aureus,0,MTCC 1430,Biosynthesis using silver tolerant bacteria (AgTB),MBC,100,,,17.42,17.58,17.5,spherical,18,,water,37,21600,AgNO3,1,78.8,7.5,https://www.sciencedirect.com/science/article/pii/S1878818118309411#s0080,10.1016/j.bcab.2018.12.004,193,Biocatalysis and Agricultural Biotechnology,Elsevier BV,2019,Bactericidal potential of silver-tolerant bacteria derived silver nanoparticles against multi drug resistant ESKAPE pathogens,FALSE,FALSE,closed,193_1-s2.0-S1878818118309411-main.pdf,0
1675,Ag,0,Klebsiella pneumoniae,0,ATCC 35657,Biosynthesis using silver tolerant bacteria (AgTB),MBC,100,,,17.42,17.58,17.5,spherical,18,,water,37,21600,AgNO3,1,78.8,7.5,https://www.sciencedirect.com/science/article/pii/S1878818118309411#s0080,10.1016/j.bcab.2018.12.004,193,Biocatalysis and Agricultural Biotechnology,Elsevier BV,2019,Bactericidal potential of silver-tolerant bacteria derived silver nanoparticles against multi drug resistant ESKAPE pathogens,FALSE,FALSE,closed,193_1-s2.0-S1878818118309411-main.pdf,0
1676,Ag,0,Klebsiella pneumoniae,0,MTCC 432,Biosynthesis using silver tolerant bacteria (AgTB),MBC,50,,,17.42,17.58,17.5,spherical,18,,water,37,21600,AgNO3,1,78.8,7.5,https://www.sciencedirect.com/science/article/pii/S1878818118309411#s0080,10.1016/j.bcab.2018.12.004,193,Biocatalysis and Agricultural Biotechnology,Elsevier BV,2019,Bactericidal potential of silver-tolerant bacteria derived silver nanoparticles against multi drug resistant ESKAPE pathogens,FALSE,FALSE,closed,193_1-s2.0-S1878818118309411-main.pdf,0
1677,Ag,0,Acinetobacter baumannii,0,ATCC 19606,Biosynthesis using silver tolerant bacteria (AgTB),MBC,75,,,17.42,17.58,17.5,spherical,18,,water,37,21600,AgNO3,1,78.8,7.5,https://www.sciencedirect.com/science/article/pii/S1878818118309411#s0080,10.1016/j.bcab.2018.12.004,193,Biocatalysis and Agricultural Biotechnology,Elsevier BV,2019,Bactericidal potential of silver-tolerant bacteria derived silver nanoparticles against multi drug resistant ESKAPE pathogens,FALSE,FALSE,closed,193_1-s2.0-S1878818118309411-main.pdf,0
1678,Ag,0,Acinetobacter baumannii,0,MTCC 1920,Biosynthesis using silver tolerant bacteria (AgTB),MBC,75,,,17.42,17.58,17.5,spherical,18,,water,37,21600,AgNO3,1,78.8,7.5,https://www.sciencedirect.com/science/article/pii/S1878818118309411#s0080,10.1016/j.bcab.2018.12.004,193,Biocatalysis and Agricultural Biotechnology,Elsevier BV,2019,Bactericidal potential of silver-tolerant bacteria derived silver nanoparticles against multi drug resistant ESKAPE pathogens,FALSE,FALSE,closed,193_1-s2.0-S1878818118309411-main.pdf,0
1679,Ag,0,Pseudomonas aeruginosa,0,ATCC 27853,Biosynthesis using silver tolerant bacteria (AgTB),MBC,50,,,17.42,17.58,17.5,spherical,18,,water,37,21600,AgNO3,1,78.8,7.5,https://www.sciencedirect.com/science/article/pii/S1878818118309411#s0080,10.1016/j.bcab.2018.12.004,193,Biocatalysis and Agricultural Biotechnology,Elsevier BV,2019,Bactericidal potential of silver-tolerant bacteria derived silver nanoparticles against multi drug resistant ESKAPE pathogens,FALSE,FALSE,closed,193_1-s2.0-S1878818118309411-main.pdf,0
1680,Ag,0,Pseudomonas aeruginosa,0,MTCC 1688,Biosynthesis using silver tolerant bacteria (AgTB),MBC,25,,,17.42,17.58,17.5,spherical,18,,water,37,21600,AgNO3,1,78.8,7.5,https://www.sciencedirect.com/science/article/pii/S1878818118309411#s0080,10.1016/j.bcab.2018.12.004,193,Biocatalysis and Agricultural Biotechnology,Elsevier BV,2019,Bactericidal potential of silver-tolerant bacteria derived silver nanoparticles against multi drug resistant ESKAPE pathogens,FALSE,FALSE,closed,193_1-s2.0-S1878818118309411-main.pdf,0
1681,Ag,0,Enterobacter aerogenes,0,MTCC 111,Biosynthesis using silver tolerant bacteria (AgTB),MBC,100,,,17.42,17.58,17.5,spherical,18,,water,37,21600,AgNO3,1,78.8,7.5,https://www.sciencedirect.com/science/article/pii/S1878818118309411#s0080,10.1016/j.bcab.2018.12.004,193,Biocatalysis and Agricultural Biotechnology,Elsevier BV,2019,Bactericidal potential of silver-tolerant bacteria derived silver nanoparticles against multi drug resistant ESKAPE pathogens,FALSE,FALSE,closed,193_1-s2.0-S1878818118309411-main.pdf,0
1682,Ag,0,Enterobacter sp.,0,MCC 2296,Biosynthesis using silver tolerant bacteria (AgTB),MBC,25,,,17.42,17.58,17.5,spherical,18,,water,37,21600,AgNO3,1,78.8,7.5,https://www.sciencedirect.com/science/article/pii/S1878818118309411#s0080,10.1016/j.bcab.2018.12.004,193,Biocatalysis and Agricultural Biotechnology,Elsevier BV,2019,Bactericidal potential of silver-tolerant bacteria derived silver nanoparticles against multi drug resistant ESKAPE pathogens,FALSE,FALSE,closed,193_1-s2.0-S1878818118309411-main.pdf,0
1683,Ag,0,Pseudomonas aeruginosa,1,,Chemical synthesis sodium citrate and sodium borohydride,MIC,25,,,,,33,spherical,24,,,,,AgNO3,,,,https://www.sciencedirect.com/science/article/pii/S003257912300514X?via%3Dihub,10.1016/j.psj.2023.102995,194,Poultry Science,Elsevier BV,2023,Molecular detection of multidrug-resistant Pseudomonas aeruginosa of different avian sources with pathogenicity testing and in vitro evaluation of antibacterial efficacy of silver nanoparticles against multidrug-resistant P. aeruginosa,TRUE,TRUE,gold,194_1-s2.0-S003257912300514X-main.pdf,1
1684,Ag,0,Staphylococcus aureus,1,,Physical synthesis using gamma irradiation,MIC,2.5,,,12,34,22.1,spherical,24,,,,,AgNO3,1,22.1,7,https://pubs.rsc.org/en/content/articlelanding/2022/ra/d2ra04717a,10.1039/d2ra04717a,179,RSC Advances,Royal Society of Chemistry (RSC),2022,"Cefotaxime incorporated bimetallic silver-selenium nanoparticles: promising antimicrobial synergism, antibiofilm activity, and bacterial membrane leakage reaction mechanism",TRUE,TRUE,gold,179_d2ra04717a.pdf,1
1685,Ag,0,Enterococcus sp.,1,,Physical synthesis using gamma irradiation,MIC,2.5,,,12,34,22.1,spherical,24,,,,,AgNO3,1,22.1,7,https://pubs.rsc.org/en/content/articlelanding/2022/ra/d2ra04717a,10.1039/d2ra04717a,179,RSC Advances,Royal Society of Chemistry (RSC),2022,"Cefotaxime incorporated bimetallic silver-selenium nanoparticles: promising antimicrobial synergism, antibiofilm activity, and bacterial membrane leakage reaction mechanism",TRUE,TRUE,gold,179_d2ra04717a.pdf,1
1686,Ag,0,Escherichia coli,1,,Physical synthesis using gamma irradiation,MIC,2.5,,,12,34,22.1,spherical,24,,,,,AgNO3,1,22.1,7,https://pubs.rsc.org/en/content/articlelanding/2022/ra/d2ra04717a,10.1039/d2ra04717a,179,RSC Advances,Royal Society of Chemistry (RSC),2022,"Cefotaxime incorporated bimetallic silver-selenium nanoparticles: promising antimicrobial synergism, antibiofilm activity, and bacterial membrane leakage reaction mechanism",TRUE,TRUE,gold,179_d2ra04717a.pdf,1
1687,Ag,0,Pseudomonas aeruginosa,1,,Physical synthesis using gamma irradiation,MIC,2.5,,,12,34,22.1,spherical,24,,,,,AgNO3,1,22.1,7,https://pubs.rsc.org/en/content/articlelanding/2022/ra/d2ra04717a,10.1039/d2ra04717a,179,RSC Advances,Royal Society of Chemistry (RSC),2022,"Cefotaxime incorporated bimetallic silver-selenium nanoparticles: promising antimicrobial synergism, antibiofilm activity, and bacterial membrane leakage reaction mechanism",TRUE,TRUE,gold,179_d2ra04717a.pdf,1
1688,Ag,0,Klebsiella pneumoniae,1,,Physical synthesis using gamma irradiation,MIC,2.5,,,12,34,22.1,spherical,24,,,,,AgNO3,1,22.1,7,https://pubs.rsc.org/en/content/articlelanding/2022/ra/d2ra04717a,10.1039/d2ra04717a,179,RSC Advances,Royal Society of Chemistry (RSC),2022,"Cefotaxime incorporated bimetallic silver-selenium nanoparticles: promising antimicrobial synergism, antibiofilm activity, and bacterial membrane leakage reaction mechanism",TRUE,TRUE,gold,179_d2ra04717a.pdf,1
1689,Ag,0,Staphylococcus aureus,1,,Physical synthesis using gamma irradiation,MIC,2.5,,,12,32,24.91,spherical,24,,,,,AgNO3,1,24.91,7,https://pubs.rsc.org/en/content/articlelanding/2022/ra/d2ra04717a,10.1039/d2ra04717a,179,RSC Advances,Royal Society of Chemistry (RSC),2022,"Cefotaxime incorporated bimetallic silver-selenium nanoparticles: promising antimicrobial synergism, antibiofilm activity, and bacterial membrane leakage reaction mechanism",TRUE,TRUE,gold,179_d2ra04717a.pdf,1
1690,Ag,0,Enterococcus sp.,1,,Physical synthesis using gamma irradiation,MIC,2.5,,,12,32,24.91,spherical,24,,,,,AgNO3,1,24.91,7,https://pubs.rsc.org/en/content/articlelanding/2022/ra/d2ra04717a,10.1039/d2ra04717a,179,RSC Advances,Royal Society of Chemistry (RSC),2022,"Cefotaxime incorporated bimetallic silver-selenium nanoparticles: promising antimicrobial synergism, antibiofilm activity, and bacterial membrane leakage reaction mechanism",TRUE,TRUE,gold,179_d2ra04717a.pdf,1
1691,Ag,0,Escherichia coli,1,,Physical synthesis using gamma irradiation,MIC,2.5,,,12,32,24.91,spherical,24,,,,,AgNO3,1,24.91,7,https://pubs.rsc.org/en/content/articlelanding/2022/ra/d2ra04717a,10.1039/d2ra04717a,179,RSC Advances,Royal Society of Chemistry (RSC),2022,"Cefotaxime incorporated bimetallic silver-selenium nanoparticles: promising antimicrobial synergism, antibiofilm activity, and bacterial membrane leakage reaction mechanism",TRUE,TRUE,gold,179_d2ra04717a.pdf,1
1692,Ag,0,Pseudomonas aeruginosa,1,,Physical synthesis using gamma irradiation,MIC,2.5,,,12,32,24.91,spherical,24,,,,,AgNO3,1,24.91,7,https://pubs.rsc.org/en/content/articlelanding/2022/ra/d2ra04717a,10.1039/d2ra04717a,179,RSC Advances,Royal Society of Chemistry (RSC),2022,"Cefotaxime incorporated bimetallic silver-selenium nanoparticles: promising antimicrobial synergism, antibiofilm activity, and bacterial membrane leakage reaction mechanism",TRUE,TRUE,gold,179_d2ra04717a.pdf,1
1693,Ag,0,Klebsiella pneumoniae,1,,Physical synthesis using gamma irradiation,MIC,2.5,,,12,32,24.91,spherical,24,,,,,AgNO3,1,24.91,7,https://pubs.rsc.org/en/content/articlelanding/2022/ra/d2ra04717a,10.1039/d2ra04717a,179,RSC Advances,Royal Society of Chemistry (RSC),2022,"Cefotaxime incorporated bimetallic silver-selenium nanoparticles: promising antimicrobial synergism, antibiofilm activity, and bacterial membrane leakage reaction mechanism",TRUE,TRUE,gold,179_d2ra04717a.pdf,1
1694,Ag,0,Staphylococcus aureus,0,ATCC 29213,Green synthesis using Pelargonium sidoides,MIC,12,,,13.9,20.3,17.1,spherical,24,-30,ethanol,,,AgNO3,1,85,6.5,https://pubs.rsc.org/en/content/articlelanding/2024/ra/d4ra04140b,10.1039/d4ra04140b,195,RSC Advances,Royal Society of Chemistry (RSC),2024,Enhancing the antimicrobial activity of silver nanoparticles against pathogenic bacteria by using <i>Pelargonium sidoides</i> DC extract in microwave assisted green synthesis,TRUE,TRUE,gold,195_d4ra04140b.pdf,1
1695,Ag,0,Staphylococcus aureus,0,ATCC 29213,Green synthesis using Pelargonium sidoides,MBC,1.1,,,13.9,20.3,17.1,spherical,24,-30,ethanol,,,AgNO3,1,85,6.5,https://pubs.rsc.org/en/content/articlelanding/2024/ra/d4ra04140b,10.1039/d4ra04140b,195,RSC Advances,Royal Society of Chemistry (RSC),2024,Enhancing the antimicrobial activity of silver nanoparticles against pathogenic bacteria by using <i>Pelargonium sidoides</i> DC extract in microwave assisted green synthesis,TRUE,TRUE,gold,195_d4ra04140b.pdf,1
1696,Ag,0,Escherichia coli,0,ATCC 25922,Green synthesis using Pelargonium sidoides,MIC,71.4,,,13.9,20.3,17.1,spherical,24,-30,ethanol,,,AgNO3,1,85,6.5,https://pubs.rsc.org/en/content/articlelanding/2024/ra/d4ra04140b,10.1039/d4ra04140b,195,RSC Advances,Royal Society of Chemistry (RSC),2024,Enhancing the antimicrobial activity of silver nanoparticles against pathogenic bacteria by using <i>Pelargonium sidoides</i> DC extract in microwave assisted green synthesis,TRUE,TRUE,gold,195_d4ra04140b.pdf,1
1697,Ag,0,Escherichia coli,0,ATCC 25922,Green synthesis using Pelargonium sidoides,MBC,7,,,13.9,20.3,17.1,spherical,24,-30,ethanol,,,AgNO3,1,85,6.5,https://pubs.rsc.org/en/content/articlelanding/2024/ra/d4ra04140b,10.1039/d4ra04140b,195,RSC Advances,Royal Society of Chemistry (RSC),2024,Enhancing the antimicrobial activity of silver nanoparticles against pathogenic bacteria by using <i>Pelargonium sidoides</i> DC extract in microwave assisted green synthesis,TRUE,TRUE,gold,195_d4ra04140b.pdf,1
1698,Ag,0,Pseudomonas aeruginosa,0,ATCC 27853,Green synthesis using Pelargonium sidoides,MIC,17.1,,,13.9,20.3,17.1,spherical,24,-30,ethanol,,,AgNO3,1,85,6.5,https://pubs.rsc.org/en/content/articlelanding/2024/ra/d4ra04140b,10.1039/d4ra04140b,195,RSC Advances,Royal Society of Chemistry (RSC),2024,Enhancing the antimicrobial activity of silver nanoparticles against pathogenic bacteria by using <i>Pelargonium sidoides</i> DC extract in microwave assisted green synthesis,TRUE,TRUE,gold,195_d4ra04140b.pdf,1
1699,Ag,0,Pseudomonas aeruginosa,0,ATCC 27853,Green synthesis using Pelargonium sidoides,MBC,1.6,,,13.9,20.3,17.1,spherical,24,-30,ethanol,,,AgNO3,1,85,6.5,https://pubs.rsc.org/en/content/articlelanding/2024/ra/d4ra04140b,10.1039/d4ra04140b,195,RSC Advances,Royal Society of Chemistry (RSC),2024,Enhancing the antimicrobial activity of silver nanoparticles against pathogenic bacteria by using <i>Pelargonium sidoides</i> DC extract in microwave assisted green synthesis,TRUE,TRUE,gold,195_d4ra04140b.pdf,1
1700,Ag,0,Klebsiella pneumoniae,0,ATCC BAA-1705,Green synthesis using Pelargonium sidoides,MIC,0.85,,,13.9,20.3,17.1,spherical,24,-30,ethanol,,,AgNO3,1,85,6.5,https://pubs.rsc.org/en/content/articlelanding/2024/ra/d4ra04140b,10.1039/d4ra04140b,195,RSC Advances,Royal Society of Chemistry (RSC),2024,Enhancing the antimicrobial activity of silver nanoparticles against pathogenic bacteria by using <i>Pelargonium sidoides</i> DC extract in microwave assisted green synthesis,TRUE,TRUE,gold,195_d4ra04140b.pdf,1
1701,Ag,0,Klebsiella pneumoniae,0,ATCC BAA-1705,Green synthesis using Pelargonium sidoides,MBC,0.08,,,13.9,20.3,17.1,spherical,24,-30,ethanol,,,AgNO3,1,85,6.5,https://pubs.rsc.org/en/content/articlelanding/2024/ra/d4ra04140b,10.1039/d4ra04140b,195,RSC Advances,Royal Society of Chemistry (RSC),2024,Enhancing the antimicrobial activity of silver nanoparticles against pathogenic bacteria by using <i>Pelargonium sidoides</i> DC extract in microwave assisted green synthesis,TRUE,TRUE,gold,195_d4ra04140b.pdf,1
1702,Ag,0,Escherichia coli,0,,Green synthesis using Rumex nervosus,MIC,12.5,,,20,70,56,spherical,,-22,water,25,,AgNO3,,62,,https://www.sciencedirect.com/science/article/pii/S2352952022000469?via%3Dihub,10.1016/j.onano.2022.100084,148,OpenNano,Elsevier BV,2022,"Rumex nervosus mediated green synthesis of silver nanoparticles and evaluation of its in vitro antibacterial, and cytotoxic activity",TRUE,TRUE,gold,148_1-s2.0-S2352952022000469-main.pdf,1
1703,Ag,0,Staphylococcus aureus,0,,Green synthesis using Rumex nervosus,MIC,12.5,,,20,70,56,spherical,,-22,water,25,,AgNO3,,62,,https://www.sciencedirect.com/science/article/pii/S2352952022000469?via%3Dihub,10.1016/j.onano.2022.100084,148,OpenNano,Elsevier BV,2022,"Rumex nervosus mediated green synthesis of silver nanoparticles and evaluation of its in vitro antibacterial, and cytotoxic activity",TRUE,TRUE,gold,148_1-s2.0-S2352952022000469-main.pdf,1
1704,Ag,0,Escherichia coli,0,,Chemical synthesis using PDA surface,MIC,6.25,,,,,8.1,spherical,24,,ethanol,,,AgNO3,1,,,https://www.sciencedirect.com/science/article/pii/S1878535222001149?via%3Dihub#s0060,10.1016/j.arabjc.2022.103798,196,Arabian Journal of Chemistry,Elsevier BV,2022,Evaluating the antimicrobial activity and cytotoxicity of polydopamine capped silver and silver/polydopamine core-shell nanocomposites,TRUE,TRUE,gold,196_1-s2.0-S1878535222001149-main.pdf,1
1705,Ag,0,Escherichia coli,0,,Chemical synthesis using PDA surface,MIC,6.25,,,,,9.1,spherical,24,,ethanol,,,AgNO3,5,,,https://www.sciencedirect.com/science/article/pii/S1878535222001149?via%3Dihub#s0060,10.1016/j.arabjc.2022.103798,196,Arabian Journal of Chemistry,Elsevier BV,2022,Evaluating the antimicrobial activity and cytotoxicity of polydopamine capped silver and silver/polydopamine core-shell nanocomposites,TRUE,TRUE,gold,196_1-s2.0-S1878535222001149-main.pdf,1
1706,Ag,0,Escherichia coli,0,,Chemical synthesis using PDA surface,MIC,3.125,,,,,12.7,spherical,24,,ethanol,,,AgNO3,10,,,https://www.sciencedirect.com/science/article/pii/S1878535222001149?via%3Dihub#s0060,10.1016/j.arabjc.2022.103798,196,Arabian Journal of Chemistry,Elsevier BV,2022,Evaluating the antimicrobial activity and cytotoxicity of polydopamine capped silver and silver/polydopamine core-shell nanocomposites,TRUE,TRUE,gold,196_1-s2.0-S1878535222001149-main.pdf,1
1707,Ag,0,Staphylococcus aureus,0,,Chemical synthesis using PDA surface,MIC,12.5,,,,,8.1,spherical,24,,ethanol,,,AgNO3,1,,,https://www.sciencedirect.com/science/article/pii/S1878535222001149?via%3Dihub#s0060,10.1016/j.arabjc.2022.103798,196,Arabian Journal of Chemistry,Elsevier BV,2022,Evaluating the antimicrobial activity and cytotoxicity of polydopamine capped silver and silver/polydopamine core-shell nanocomposites,TRUE,TRUE,gold,196_1-s2.0-S1878535222001149-main.pdf,1
1708,Ag,0,Staphylococcus aureus,0,,Chemical synthesis using PDA surface,MIC,12.5,,,,,9.1,spherical,24,,ethanol,,,AgNO3,5,,,https://www.sciencedirect.com/science/article/pii/S1878535222001149?via%3Dihub#s0060,10.1016/j.arabjc.2022.103798,196,Arabian Journal of Chemistry,Elsevier BV,2022,Evaluating the antimicrobial activity and cytotoxicity of polydopamine capped silver and silver/polydopamine core-shell nanocomposites,TRUE,TRUE,gold,196_1-s2.0-S1878535222001149-main.pdf,1
1709,Ag,0,Staphylococcus aureus,0,,Chemical synthesis using PDA surface,MIC,3.125,,,,,12.7,spherical,24,,ethanol,,,AgNO3,10,,,https://www.sciencedirect.com/science/article/pii/S1878535222001149?via%3Dihub#s0060,10.1016/j.arabjc.2022.103798,196,Arabian Journal of Chemistry,Elsevier BV,2022,Evaluating the antimicrobial activity and cytotoxicity of polydopamine capped silver and silver/polydopamine core-shell nanocomposites,TRUE,TRUE,gold,196_1-s2.0-S1878535222001149-main.pdf,1
1710,Ag,0,Escherichia coli,0,,Chemical synthesis using PDA surface,MBC,12.5,,,,,9.1,spherical,24,,ethanol,,,AgNO3,5,,,https://www.sciencedirect.com/science/article/pii/S1878535222001149?via%3Dihub#s0060,10.1016/j.arabjc.2022.103798,196,Arabian Journal of Chemistry,Elsevier BV,2022,Evaluating the antimicrobial activity and cytotoxicity of polydopamine capped silver and silver/polydopamine core-shell nanocomposites,TRUE,TRUE,gold,196_1-s2.0-S1878535222001149-main.pdf,1
1711,Ag,0,Escherichia coli,0,,Chemical synthesis using PDA surface,MBC,12.5,,,,,12.7,spherical,24,,ethanol,,,AgNO3,10,,,https://www.sciencedirect.com/science/article/pii/S1878535222001149?via%3Dihub#s0060,10.1016/j.arabjc.2022.103798,196,Arabian Journal of Chemistry,Elsevier BV,2022,Evaluating the antimicrobial activity and cytotoxicity of polydopamine capped silver and silver/polydopamine core-shell nanocomposites,TRUE,TRUE,gold,196_1-s2.0-S1878535222001149-main.pdf,1
1712,Ag,0,Staphylococcus aureus,0,,Chemical synthesis using PDA surface,MBC,12.5,,,,,12.7,spherical,24,,ethanol,,,AgNO3,10,,,https://www.sciencedirect.com/science/article/pii/S1878535222001149?via%3Dihub#s0060,10.1016/j.arabjc.2022.103798,196,Arabian Journal of Chemistry,Elsevier BV,2022,Evaluating the antimicrobial activity and cytotoxicity of polydopamine capped silver and silver/polydopamine core-shell nanocomposites,TRUE,TRUE,gold,196_1-s2.0-S1878535222001149-main.pdf,1
1713,Ag,1,Escherichia coli,0,,Chemical synthesis using PDA coating,MIC,50,,,,,4.1,spherical,24,,water (distilled),,,AgNO3,1,,,https://www.sciencedirect.com/science/article/pii/S1878535222001149?via%3Dihub#s0060,10.1016/j.arabjc.2022.103798,196,Arabian Journal of Chemistry,Elsevier BV,2022,Evaluating the antimicrobial activity and cytotoxicity of polydopamine capped silver and silver/polydopamine core-shell nanocomposites,TRUE,TRUE,gold,196_1-s2.0-S1878535222001149-main.pdf,1
1714,Ag,1,Escherichia coli,0,,Chemical synthesis using PDA coating,MIC,50,,,,,8.4,spherical,24,,water (distilled),,,AgNO3,5,,,https://www.sciencedirect.com/science/article/pii/S1878535222001149?via%3Dihub#s0060,10.1016/j.arabjc.2022.103798,196,Arabian Journal of Chemistry,Elsevier BV,2022,Evaluating the antimicrobial activity and cytotoxicity of polydopamine capped silver and silver/polydopamine core-shell nanocomposites,TRUE,TRUE,gold,196_1-s2.0-S1878535222001149-main.pdf,1
1715,Ag,1,Escherichia coli,0,,Chemical synthesis using PDA coating,MIC,50,,,,,8.8,spherical,24,,water (distilled),,,AgNO3,10,,,https://www.sciencedirect.com/science/article/pii/S1878535222001149?via%3Dihub#s0060,10.1016/j.arabjc.2022.103798,196,Arabian Journal of Chemistry,Elsevier BV,2022,Evaluating the antimicrobial activity and cytotoxicity of polydopamine capped silver and silver/polydopamine core-shell nanocomposites,TRUE,TRUE,gold,196_1-s2.0-S1878535222001149-main.pdf,1
1716,Ag,1,Staphylococcus aureus,0,,Chemical synthesis using PDA coating,MIC,50,,,,,4.1,spherical,24,,water (distilled),,,AgNO3,1,,,https://www.sciencedirect.com/science/article/pii/S1878535222001149?via%3Dihub#s0060,10.1016/j.arabjc.2022.103798,196,Arabian Journal of Chemistry,Elsevier BV,2022,Evaluating the antimicrobial activity and cytotoxicity of polydopamine capped silver and silver/polydopamine core-shell nanocomposites,TRUE,TRUE,gold,196_1-s2.0-S1878535222001149-main.pdf,1
1717,Ag,1,Staphylococcus aureus,0,,Chemical synthesis using PDA coating,MIC,50,,,,,8.4,spherical,24,,water (distilled),,,AgNO3,5,,,https://www.sciencedirect.com/science/article/pii/S1878535222001149?via%3Dihub#s0060,10.1016/j.arabjc.2022.103798,196,Arabian Journal of Chemistry,Elsevier BV,2022,Evaluating the antimicrobial activity and cytotoxicity of polydopamine capped silver and silver/polydopamine core-shell nanocomposites,TRUE,TRUE,gold,196_1-s2.0-S1878535222001149-main.pdf,1
1718,Ag,1,Staphylococcus aureus,0,,Chemical synthesis using PDA coating,MIC,50,,,,,8.8,spherical,24,,water (distilled),,,AgNO3,10,,,https://www.sciencedirect.com/science/article/pii/S1878535222001149?via%3Dihub#s0060,10.1016/j.arabjc.2022.103798,196,Arabian Journal of Chemistry,Elsevier BV,2022,Evaluating the antimicrobial activity and cytotoxicity of polydopamine capped silver and silver/polydopamine core-shell nanocomposites,TRUE,TRUE,gold,196_1-s2.0-S1878535222001149-main.pdf,1
1719,Ag,1,Enterococcus faecalis,0,ATCC 29212,Chemical synthesis using PVA coating,MIC,42.5,,,4,11,7.5,,24,,,,,AgNO3,1,7.5,,https://www.sciencedirect.com/science/article/pii/S0003996919302067?via%3Dihub,10.1016/j.archoralbio.2019.104481,197,Archives of Oral Biology,Elsevier BV,2019,Antimicrobial and biofilm anti-adhesion activities of silver nanoparticles and farnesol against endodontic microorganisms for possible application in root canal treatment,FALSE,TRUE,hybrid,197_1-s2.0-S0003996919302067-main.pdf,1
1720,Ag,1,Candida albicans,0,ATCC 10231,Chemical synthesis using PVA coating,MIC,27.5,,,4,11,7.5,,24,,,,,AgNO3,1,7.5,,https://www.sciencedirect.com/science/article/pii/S0003996919302067?via%3Dihub,10.1016/j.archoralbio.2019.104481,197,Archives of Oral Biology,Elsevier BV,2019,Antimicrobial and biofilm anti-adhesion activities of silver nanoparticles and farnesol against endodontic microorganisms for possible application in root canal treatment,FALSE,TRUE,hybrid,197_1-s2.0-S0003996919302067-main.pdf,1
1721,Ag,1,Pseudomonas aeruginosa,0,ATCC 27853,Chemical synthesis using PVA coating,MIC,32.5,,,4,11,7.5,,24,,,,,AgNO3,1,7.5,,https://www.sciencedirect.com/science/article/pii/S0003996919302067?via%3Dihub,10.1016/j.archoralbio.2019.104481,197,Archives of Oral Biology,Elsevier BV,2019,Antimicrobial and biofilm anti-adhesion activities of silver nanoparticles and farnesol against endodontic microorganisms for possible application in root canal treatment,FALSE,TRUE,hybrid,197_1-s2.0-S0003996919302067-main.pdf,1
1722,Ag,1,Enterococcus faecalis,0,ATCC 29212,Chemical synthesis using PVA coating,MMC,50,,,4,11,7.5,,24,,,,,AgNO3,1,7.5,,https://www.sciencedirect.com/science/article/pii/S0003996919302067?via%3Dihub,10.1016/j.archoralbio.2019.104481,197,Archives of Oral Biology,Elsevier BV,2019,Antimicrobial and biofilm anti-adhesion activities of silver nanoparticles and farnesol against endodontic microorganisms for possible application in root canal treatment,FALSE,TRUE,hybrid,197_1-s2.0-S0003996919302067-main.pdf,1
1723,Ag,1,Candida albicans,0,ATCC 10231,Chemical synthesis using PVA coating,MMC,37.5,,,4,11,7.5,,24,,,,,AgNO3,1,7.5,,https://www.sciencedirect.com/science/article/pii/S0003996919302067?via%3Dihub,10.1016/j.archoralbio.2019.104481,197,Archives of Oral Biology,Elsevier BV,2019,Antimicrobial and biofilm anti-adhesion activities of silver nanoparticles and farnesol against endodontic microorganisms for possible application in root canal treatment,FALSE,TRUE,hybrid,197_1-s2.0-S0003996919302067-main.pdf,1
1724,Ag,1,Pseudomonas aeruginosa,0,ATCC 27853,Chemical synthesis using PVA coating,MMC,32.5,,,4,11,7.5,,24,,,,,AgNO3,1,7.5,,https://www.sciencedirect.com/science/article/pii/S0003996919302067?via%3Dihub,10.1016/j.archoralbio.2019.104481,197,Archives of Oral Biology,Elsevier BV,2019,Antimicrobial and biofilm anti-adhesion activities of silver nanoparticles and farnesol against endodontic microorganisms for possible application in root canal treatment,FALSE,TRUE,hybrid,197_1-s2.0-S0003996919302067-main.pdf,1
1725,Ag,1,Klebsiella pneumoniae,0,ATCC 4352,"Chemical synthesis, purchased from Sigma-Aldrich",MIC,16,,,,,251,spherical,24,-36.5,,,,AgNO3,,,,https://www.sciencedirect.com/science/article/pii/S2590207524000170,10.1016/j.bioflm.2024.100192,198,Biofilm,Elsevier BV,2024,Silver nanoparticles synthesized from Pseudomonas aeruginosa pyoverdine: Antibiofilm and antivirulence agents,TRUE,TRUE,gold,198_1-s2.0-S2590207524000170-main.pdf,1
1726,Ag,1,Listeria monocytogenes,0,KCTC 3569,"Chemical synthesis, purchased from Sigma-Aldrich",MIC,32,,,,,251,spherical,24,-36.5,,,,AgNO3,,,,https://www.sciencedirect.com/science/article/pii/S2590207524000170,10.1016/j.bioflm.2024.100192,198,Biofilm,Elsevier BV,2024,Silver nanoparticles synthesized from Pseudomonas aeruginosa pyoverdine: Antibiofilm and antivirulence agents,TRUE,TRUE,gold,198_1-s2.0-S2590207524000170-main.pdf,1
1727,Ag,1,Staphylococcus aureus,0,KCTC 1916,"Chemical synthesis, purchased from Sigma-Aldrich",MIC,64,,,,,251,spherical,24,-36.5,,,,AgNO3,,,,https://www.sciencedirect.com/science/article/pii/S2590207524000170,10.1016/j.bioflm.2024.100192,198,Biofilm,Elsevier BV,2024,Silver nanoparticles synthesized from Pseudomonas aeruginosa pyoverdine: Antibiofilm and antivirulence agents,TRUE,TRUE,gold,198_1-s2.0-S2590207524000170-main.pdf,1
1728,Ag,1,Streptococcus mutans,0,KCCM 40105,"Chemical synthesis, purchased from Sigma-Aldrich",MIC,16,,,,,251,spherical,24,-36.5,,,,AgNO3,,,,https://www.sciencedirect.com/science/article/pii/S2590207524000170,10.1016/j.bioflm.2024.100192,198,Biofilm,Elsevier BV,2024,Silver nanoparticles synthesized from Pseudomonas aeruginosa pyoverdine: Antibiofilm and antivirulence agents,TRUE,TRUE,gold,198_1-s2.0-S2590207524000170-main.pdf,1
1729,Ag,1,Escherichia coli,0,KCTC 1682,"Chemical synthesis, purchased from Sigma-Aldrich",MIC,16,,,,,251,spherical,24,-36.5,,,,AgNO3,,,,https://www.sciencedirect.com/science/article/pii/S2590207524000170,10.1016/j.bioflm.2024.100192,198,Biofilm,Elsevier BV,2024,Silver nanoparticles synthesized from Pseudomonas aeruginosa pyoverdine: Antibiofilm and antivirulence agents,TRUE,TRUE,gold,198_1-s2.0-S2590207524000170-main.pdf,1
1730,Ag,1,Pseudomonas aeruginosa,0,KCTC 1637,"Chemical synthesis, purchased from Sigma-Aldrich",MIC,16,,,,,251,spherical,24,-36.5,,,,AgNO3,,,,https://www.sciencedirect.com/science/article/pii/S2590207524000170,10.1016/j.bioflm.2024.100192,198,Biofilm,Elsevier BV,2024,Silver nanoparticles synthesized from Pseudomonas aeruginosa pyoverdine: Antibiofilm and antivirulence agents,TRUE,TRUE,gold,198_1-s2.0-S2590207524000170-main.pdf,1
1731,Ag,0,Escherichia coli,0,ATCC 25922,Green synthesis using Acacia honey,MIC,5.4,,,,,,spherical,24,-35.8,water,,,AgNO3,10,30.7,,https://www.sciencedirect.com/science/article/pii/S0927775724007131?via%3Dihub#sec0050,10.1016/j.colsurfa.2024.133852,199,Colloids and Surfaces A: Physicochemical and Engineering Aspects,Elsevier BV,2024,Honey-assisted synthesis and properties of silver nanoparticles in aqueous solution and inside supramolecular aggregates. The CassyopeaВ® effect,FALSE,TRUE,hybrid,199_1-s2.0-S0927775724007131-main.pdf,1
1732,Ag,0,Pseudomonas aeruginosa,0,ATCC 27853,Green synthesis using Acacia honey,MIC,5.4,,,,,,spherical,24,-35.8,water,,,AgNO3,10,30.7,,https://www.sciencedirect.com/science/article/pii/S0927775724007131?via%3Dihub#sec0050,10.1016/j.colsurfa.2024.133852,199,Colloids and Surfaces A: Physicochemical and Engineering Aspects,Elsevier BV,2024,Honey-assisted synthesis and properties of silver nanoparticles in aqueous solution and inside supramolecular aggregates. The CassyopeaВ® effect,FALSE,TRUE,hybrid,199_1-s2.0-S0927775724007131-main.pdf,1
1733,Ag,0,Staphylococcus aureus,0,ATCC 29213,Green synthesis using Acacia honey,MIC,5.4,,,,,,spherical,24,-35.8,water,,,AgNO3,10,30.7,,https://www.sciencedirect.com/science/article/pii/S0927775724007131?via%3Dihub#sec0050,10.1016/j.colsurfa.2024.133852,199,Colloids and Surfaces A: Physicochemical and Engineering Aspects,Elsevier BV,2024,Honey-assisted synthesis and properties of silver nanoparticles in aqueous solution and inside supramolecular aggregates. The CassyopeaВ® effect,FALSE,TRUE,hybrid,199_1-s2.0-S0927775724007131-main.pdf,1
1734,Ag,0,Bacillus cereus,0,,Green synthesis using Acacia honey,MIC,5.4,,,,,,spherical,24,-35.8,water,,,AgNO3,10,30.7,,https://www.sciencedirect.com/science/article/pii/S0927775724007131?via%3Dihub#sec0050,10.1016/j.colsurfa.2024.133852,199,Colloids and Surfaces A: Physicochemical and Engineering Aspects,Elsevier BV,2024,Honey-assisted synthesis and properties of silver nanoparticles in aqueous solution and inside supramolecular aggregates. The CassyopeaВ® effect,FALSE,TRUE,hybrid,199_1-s2.0-S0927775724007131-main.pdf,1
