Repository: anastasiavepreva/ChemX

# ChemX: A Collection of Chemistry Datasets for Benchmarking Automated Information Extraction

## Abstract

ChemX is a collection of 10 manually curated benchmarking datasets developed to support robust automated information extraction in chemistry. It spans two major domains — **nanomaterials** and **small molecules** — and enables evaluation across multiple modalities including text, tables, and figures.

ChemX is designed to benchmark large language models and multi-agent systems in real-world chemical contexts, emphasizing reproducibility, schema-based annotation, and domain-specific validation.

File: data/datasets/seltox.csv (part 21 of 39)
sn,np,coating,bacteria,mdr,strain,np_synthesis,method,mic_np_µg_ml,concentration,zoi_np_mm,np_size_min_nm,np_size_max_nm,np_size_avg_nm,shape,time_set_hours,zeta_potential_mV,solvent_for_extract,temperature_for_extract_C,duration_preparing_extract_min,precursor_of_np,concentration_of_precursor_mM,hydrodynamic_diameter_nm,ph_during_synthesis,reference,doi,article_list,journal_name,publisher,year,title,journal_is_oa,is_oa,oa_status,pdf,access
1735,Ag,0,Escherichia coli,0,ATCC 25922,Green synthesis using Acacia honey,MBC,5.4,,,,,,spherical,24,-35.8,water,,,AgNO3,10,30.7,,https://www.sciencedirect.com/science/article/pii/S0927775724007131?via%3Dihub#sec0050,10.1016/j.colsurfa.2024.133852,199,Colloids and Surfaces A: Physicochemical and Engineering Aspects,Elsevier BV,2024,Honey-assisted synthesis and properties of silver nanoparticles in aqueous solution and inside supramolecular aggregates. The CassyopeaВ® effect,FALSE,TRUE,hybrid,199_1-s2.0-S0927775724007131-main.pdf,1
1736,Ag,0,Pseudomonas aeruginosa,0,ATCC 27853,Green synthesis using Acacia honey,MBC,10.8,,,,,,spherical,24,-35.8,water,,,AgNO3,10,30.7,,https://www.sciencedirect.com/science/article/pii/S0927775724007131?via%3Dihub#sec0050,10.1016/j.colsurfa.2024.133852,199,Colloids and Surfaces A: Physicochemical and Engineering Aspects,Elsevier BV,2024,Honey-assisted synthesis and properties of silver nanoparticles in aqueous solution and inside supramolecular aggregates. The CassyopeaВ® effect,FALSE,TRUE,hybrid,199_1-s2.0-S0927775724007131-main.pdf,1
1737,Ag,1,Escherichia coli,0,ATCC 25922,Chemical synthesis using Cassyopea synthesis inside the liposome,MIC,9.1,,,,,,spherical,24,-69.5,water,,,AgNO3,10,138,,https://www.sciencedirect.com/science/article/pii/S0927775724007131?via%3Dihub#sec0050,10.1016/j.colsurfa.2024.133852,199,Colloids and Surfaces A: Physicochemical and Engineering Aspects,Elsevier BV,2024,Honey-assisted synthesis and properties of silver nanoparticles in aqueous solution and inside supramolecular aggregates. The CassyopeaВ® effect,FALSE,TRUE,hybrid,199_1-s2.0-S0927775724007131-main.pdf,1
1738,Ag,1,Pseudomonas aeruginosa,0,ATCC 27853,Chemical synthesis using Cassyopea synthesis inside the liposome,MIC,9.1,,,,,,spherical,24,-69.5,water,,,AgNO3,10,138,,https://www.sciencedirect.com/science/article/pii/S0927775724007131?via%3Dihub#sec0050,10.1016/j.colsurfa.2024.133852,199,Colloids and Surfaces A: Physicochemical and Engineering Aspects,Elsevier BV,2024,Honey-assisted synthesis and properties of silver nanoparticles in aqueous solution and inside supramolecular aggregates. The CassyopeaВ® effect,FALSE,TRUE,hybrid,199_1-s2.0-S0927775724007131-main.pdf,1
1739,Ag,1,Staphylococcus aureus,0,ATCC 29213,Chemical synthesis using Cassyopea synthesis inside the liposome,MIC,4.55,,,,,,spherical,24,-69.5,water,,,AgNO3,10,138,,https://www.sciencedirect.com/science/article/pii/S0927775724007131?via%3Dihub#sec0050,10.1016/j.colsurfa.2024.133852,199,Colloids and Surfaces A: Physicochemical and Engineering Aspects,Elsevier BV,2024,Honey-assisted synthesis and properties of silver nanoparticles in aqueous solution and inside supramolecular aggregates. The CassyopeaВ® effect,FALSE,TRUE,hybrid,199_1-s2.0-S0927775724007131-main.pdf,1
1740,Ag,1,Escherichia coli,0,ATCC 25922,Chemical synthesis using Cassyopea synthesis inside the liposome,MBC,9.1,,,,,,spherical,24,-69.5,water,,,AgNO3,10,138,,https://www.sciencedirect.com/science/article/pii/S0927775724007131?via%3Dihub#sec0050,10.1016/j.colsurfa.2024.133852,199,Colloids and Surfaces A: Physicochemical and Engineering Aspects,Elsevier BV,2024,Honey-assisted synthesis and properties of silver nanoparticles in aqueous solution and inside supramolecular aggregates. The CassyopeaВ® effect,FALSE,TRUE,hybrid,199_1-s2.0-S0927775724007131-main.pdf,1
1741,Ag,1,Pseudomonas aeruginosa,0,ATCC 27853,Chemical synthesis using Cassyopea synthesis inside the liposome,MBC,9.1,,,,,,spherical,24,-69.5,water,,,AgNO3,10,138,,https://www.sciencedirect.com/science/article/pii/S0927775724007131?via%3Dihub#sec0050,10.1016/j.colsurfa.2024.133852,199,Colloids and Surfaces A: Physicochemical and Engineering Aspects,Elsevier BV,2024,Honey-assisted synthesis and properties of silver nanoparticles in aqueous solution and inside supramolecular aggregates. The CassyopeaВ® effect,FALSE,TRUE,hybrid,199_1-s2.0-S0927775724007131-main.pdf,1
1742,Ag,0,Enterococcus sp.,0,M30M13,"Chemical synthesis, purchased from Sigma-Aldrich",MIC,>250,,,,,25,,24,,,,,,,,,https://www.sciencedirect.com/science/article/pii/S0141813023028775?via%3Dihub#bb0155,10.1016/j.ijbiomac.2023.125982,200,International Journal of Biological Macromolecules,Elsevier BV,2023,Novel combination of nanoparticles and metallo-ОІ-lactamase inhibitor/antimicrobial-based formulation to combat antibiotic resistant Enterococcus sp. and Pseudomonas sp. strains,FALSE,TRUE,hybrid,200_1-s2.0-S0141813023028775-main.pdf,1
1743,Ag,0,Enterococcus sp.,0,M13M11,"Chemical synthesis, purchased from Sigma-Aldrich",MIC,100,,,,,25,,24,,,,,,,,,https://www.sciencedirect.com/science/article/pii/S0141813023028775?via%3Dihub#bb0155,10.1016/j.ijbiomac.2023.125982,200,International Journal of Biological Macromolecules,Elsevier BV,2023,Novel combination of nanoparticles and metallo-ОІ-lactamase inhibitor/antimicrobial-based formulation to combat antibiotic resistant Enterococcus sp. and Pseudomonas sp. strains,FALSE,TRUE,hybrid,200_1-s2.0-S0141813023028775-main.pdf,1
1744,Ag,0,Enterococcus sp.,0,M18M11,"Chemical synthesis, purchased from Sigma-Aldrich",MIC,125,,,,,25,,24,,,,,,,,,https://www.sciencedirect.com/science/article/pii/S0141813023028775?via%3Dihub#bb0155,10.1016/j.ijbiomac.2023.125982,200,International Journal of Biological Macromolecules,Elsevier BV,2023,Novel combination of nanoparticles and metallo-ОІ-lactamase inhibitor/antimicrobial-based formulation to combat antibiotic resistant Enterococcus sp. and Pseudomonas sp. strains,FALSE,TRUE,hybrid,200_1-s2.0-S0141813023028775-main.pdf,1
1745,Ag,0,Enterococcus sp.,0,M28M11,"Chemical synthesis, purchased from Sigma-Aldrich",MIC,250,,,,,25,,24,,,,,,,,,https://www.sciencedirect.com/science/article/pii/S0141813023028775?via%3Dihub#bb0155,10.1016/j.ijbiomac.2023.125982,200,International Journal of Biological Macromolecules,Elsevier BV,2023,Novel combination of nanoparticles and metallo-ОІ-lactamase inhibitor/antimicrobial-based formulation to combat antibiotic resistant Enterococcus sp. and Pseudomonas sp. strains,FALSE,TRUE,hybrid,200_1-s2.0-S0141813023028775-main.pdf,1
1746,Ag,0,Enterococcus sp.,0,M27M07,"Chemical synthesis, purchased from Sigma-Aldrich",MIC,250,,,,,25,,24,,,,,,,,,https://www.sciencedirect.com/science/article/pii/S0141813023028775?via%3Dihub#bb0155,10.1016/j.ijbiomac.2023.125982,200,International Journal of Biological Macromolecules,Elsevier BV,2023,Novel combination of nanoparticles and metallo-ОІ-lactamase inhibitor/antimicrobial-based formulation to combat antibiotic resistant Enterococcus sp. and Pseudomonas sp. strains,FALSE,TRUE,hybrid,200_1-s2.0-S0141813023028775-main.pdf,1
1747,Ag,0,Enterococcus sp.,0,M18M10.2,"Chemical synthesis, purchased from Sigma-Aldrich",MIC,250,,,,,25,,24,,,,,,,,,https://www.sciencedirect.com/science/article/pii/S0141813023028775?via%3Dihub#bb0155,10.1016/j.ijbiomac.2023.125982,200,International Journal of Biological Macromolecules,Elsevier BV,2023,Novel combination of nanoparticles and metallo-ОІ-lactamase inhibitor/antimicrobial-based formulation to combat antibiotic resistant Enterococcus sp. and Pseudomonas sp. strains,FALSE,TRUE,hybrid,200_1-s2.0-S0141813023028775-main.pdf,1
1748,Ag,0,Enterococcus sp.,0,M28M08,"Chemical synthesis, purchased from Sigma-Aldrich",MIC,250,,,,,25,,24,,,,,,,,,https://www.sciencedirect.com/science/article/pii/S0141813023028775?via%3Dihub#bb0155,10.1016/j.ijbiomac.2023.125982,200,International Journal of Biological Macromolecules,Elsevier BV,2023,Novel combination of nanoparticles and metallo-ОІ-lactamase inhibitor/antimicrobial-based formulation to combat antibiotic resistant Enterococcus sp. and Pseudomonas sp. strains,FALSE,TRUE,hybrid,200_1-s2.0-S0141813023028775-main.pdf,1
1749,Ag,0,Enterococcus sp.,0,M17M10,"Chemical synthesis, purchased from Sigma-Aldrich",MIC,250,,,,,25,,24,,,,,,,,,https://www.sciencedirect.com/science/article/pii/S0141813023028775?via%3Dihub#bb0155,10.1016/j.ijbiomac.2023.125982,200,International Journal of Biological Macromolecules,Elsevier BV,2023,Novel combination of nanoparticles and metallo-ОІ-lactamase inhibitor/antimicrobial-based formulation to combat antibiotic resistant Enterococcus sp. and Pseudomonas sp. strains,FALSE,TRUE,hybrid,200_1-s2.0-S0141813023028775-main.pdf,1
1750,Ag,0,Enterococcus sp.,0,M28M01,"Chemical synthesis, purchased from Sigma-Aldrich",MIC,100,,,,,25,,24,,,,,,,,,https://www.sciencedirect.com/science/article/pii/S0141813023028775?via%3Dihub#bb0155,10.1016/j.ijbiomac.2023.125982,200,International Journal of Biological Macromolecules,Elsevier BV,2023,Novel combination of nanoparticles and metallo-ОІ-lactamase inhibitor/antimicrobial-based formulation to combat antibiotic resistant Enterococcus sp. and Pseudomonas sp. strains,FALSE,TRUE,hybrid,200_1-s2.0-S0141813023028775-main.pdf,1
1751,Ag,0,Enterococcus sp.,0,M28M12,"Chemical synthesis, purchased from Sigma-Aldrich",MIC,100,,,,,25,,24,,,,,,,,,https://www.sciencedirect.com/science/article/pii/S0141813023028775?via%3Dihub#bb0155,10.1016/j.ijbiomac.2023.125982,200,International Journal of Biological Macromolecules,Elsevier BV,2023,Novel combination of nanoparticles and metallo-ОІ-lactamase inhibitor/antimicrobial-based formulation to combat antibiotic resistant Enterococcus sp. and Pseudomonas sp. strains,FALSE,TRUE,hybrid,200_1-s2.0-S0141813023028775-main.pdf,1
1752,Ag,0,Enterococcus sp.,1,E7.10,"Chemical synthesis, purchased from Sigma-Aldrich",MIC,500,,,,,25,,24,,,,,,,,,https://www.sciencedirect.com/science/article/pii/S0141813023028775?via%3Dihub#bb0155,10.1016/j.ijbiomac.2023.125982,200,International Journal of Biological Macromolecules,Elsevier BV,2023,Novel combination of nanoparticles and metallo-ОІ-lactamase inhibitor/antimicrobial-based formulation to combat antibiotic resistant Enterococcus sp. and Pseudomonas sp. strains,FALSE,TRUE,hybrid,200_1-s2.0-S0141813023028775-main.pdf,1
1753,Ag,0,Enterococcus sp.,1,E9.13,"Chemical synthesis, purchased from Sigma-Aldrich",MIC,500,,,,,25,,24,,,,,,,,,https://www.sciencedirect.com/science/article/pii/S0141813023028775?via%3Dihub#bb0155,10.1016/j.ijbiomac.2023.125982,200,International Journal of Biological Macromolecules,Elsevier BV,2023,Novel combination of nanoparticles and metallo-ОІ-lactamase inhibitor/antimicrobial-based formulation to combat antibiotic resistant Enterococcus sp. and Pseudomonas sp. strains,FALSE,TRUE,hybrid,200_1-s2.0-S0141813023028775-main.pdf,1
1754,Ag,0,Enterococcus sp.,1,E9.11,"Chemical synthesis, purchased from Sigma-Aldrich",MIC,500,,,,,25,,24,,,,,,,,,https://www.sciencedirect.com/science/article/pii/S0141813023028775?via%3Dihub#bb0155,10.1016/j.ijbiomac.2023.125982,200,International Journal of Biological Macromolecules,Elsevier BV,2023,Novel combination of nanoparticles and metallo-ОІ-lactamase inhibitor/antimicrobial-based formulation to combat antibiotic resistant Enterococcus sp. and Pseudomonas sp. strains,FALSE,TRUE,hybrid,200_1-s2.0-S0141813023028775-main.pdf,1
1755,Ag,0,Enterococcus sp.,1,E31.11,"Chemical synthesis, purchased from Sigma-Aldrich",MIC,500,,,,,25,,24,,,,,,,,,https://www.sciencedirect.com/science/article/pii/S0141813023028775?via%3Dihub#bb0155,10.1016/j.ijbiomac.2023.125982,200,International Journal of Biological Macromolecules,Elsevier BV,2023,Novel combination of nanoparticles and metallo-ОІ-lactamase inhibitor/antimicrobial-based formulation to combat antibiotic resistant Enterococcus sp. and Pseudomonas sp. strains,FALSE,TRUE,hybrid,200_1-s2.0-S0141813023028775-main.pdf,1
1756,Ag,0,Enterococcus sp.,1,E19.13,"Chemical synthesis, purchased from Sigma-Aldrich",MIC,500,,,,,25,,24,,,,,,,,,https://www.sciencedirect.com/science/article/pii/S0141813023028775?via%3Dihub#bb0155,10.1016/j.ijbiomac.2023.125982,200,International Journal of Biological Macromolecules,Elsevier BV,2023,Novel combination of nanoparticles and metallo-ОІ-lactamase inhibitor/antimicrobial-based formulation to combat antibiotic resistant Enterococcus sp. and Pseudomonas sp. strains,FALSE,TRUE,hybrid,200_1-s2.0-S0141813023028775-main.pdf,1
1757,Ag,0,Enterococcus sp.,1,E30.12,"Chemical synthesis, purchased from Sigma-Aldrich",MIC,500,,,,,25,,24,,,,,,,,,https://www.sciencedirect.com/science/article/pii/S0141813023028775?via%3Dihub#bb0155,10.1016/j.ijbiomac.2023.125982,200,International Journal of Biological Macromolecules,Elsevier BV,2023,Novel combination of nanoparticles and metallo-ОІ-lactamase inhibitor/antimicrobial-based formulation to combat antibiotic resistant Enterococcus sp. and Pseudomonas sp. strains,FALSE,TRUE,hybrid,200_1-s2.0-S0141813023028775-main.pdf,1
1758,Ag,0,Enterococcus sp.,1,E3.13,"Chemical synthesis, purchased from Sigma-Aldrich",MIC,500,,,,,25,,24,,,,,,,,,https://www.sciencedirect.com/science/article/pii/S0141813023028775?via%3Dihub#bb0155,10.1016/j.ijbiomac.2023.125982,200,International Journal of Biological Macromolecules,Elsevier BV,2023,Novel combination of nanoparticles and metallo-ОІ-lactamase inhibitor/antimicrobial-based formulation to combat antibiotic resistant Enterococcus sp. and Pseudomonas sp. strains,FALSE,TRUE,hybrid,200_1-s2.0-S0141813023028775-main.pdf,1
1759,Ag,0,Enterococcus sp.,1,E27.07,"Chemical synthesis, purchased from Sigma-Aldrich",MIC,500,,,,,25,,24,,,,,,,,,https://www.sciencedirect.com/science/article/pii/S0141813023028775?via%3Dihub#bb0155,10.1016/j.ijbiomac.2023.125982,200,International Journal of Biological Macromolecules,Elsevier BV,2023,Novel combination of nanoparticles and metallo-ОІ-lactamase inhibitor/antimicrobial-based formulation to combat antibiotic resistant Enterococcus sp. and Pseudomonas sp. strains,FALSE,TRUE,hybrid,200_1-s2.0-S0141813023028775-main.pdf,1
1760,Ag,0,Enterococcus sp.,1,E7.11,"Chemical synthesis, purchased from Sigma-Aldrich",MIC,500,,,,,25,,24,,,,,,,,,https://www.sciencedirect.com/science/article/pii/S0141813023028775?via%3Dihub#bb0155,10.1016/j.ijbiomac.2023.125982,200,International Journal of Biological Macromolecules,Elsevier BV,2023,Novel combination of nanoparticles and metallo-ОІ-lactamase inhibitor/antimicrobial-based formulation to combat antibiotic resistant Enterococcus sp. and Pseudomonas sp. strains,FALSE,TRUE,hybrid,200_1-s2.0-S0141813023028775-main.pdf,1
1761,Ag,0,Enterococcus sp.,1,E9.8,"Chemical synthesis, purchased from Sigma-Aldrich",MIC,500,,,,,25,,24,,,,,,,,,https://www.sciencedirect.com/science/article/pii/S0141813023028775?via%3Dihub#bb0155,10.1016/j.ijbiomac.2023.125982,200,International Journal of Biological Macromolecules,Elsevier BV,2023,Novel combination of nanoparticles and metallo-ОІ-lactamase inhibitor/antimicrobial-based formulation to combat antibiotic resistant Enterococcus sp. and Pseudomonas sp. strains,FALSE,TRUE,hybrid,200_1-s2.0-S0141813023028775-main.pdf,1
1762,Ag,0,Pseudomonas sp.,0,M32K04,"Chemical synthesis, purchased from Sigma-Aldrich",MIC,15,,,,,25,,24,,,,,,,,,https://www.sciencedirect.com/science/article/pii/S0141813023028775?via%3Dihub#bb0155,10.1016/j.ijbiomac.2023.125982,200,International Journal of Biological Macromolecules,Elsevier BV,2023,Novel combination of nanoparticles and metallo-ОІ-lactamase inhibitor/antimicrobial-based formulation to combat antibiotic resistant Enterococcus sp. and Pseudomonas sp. strains,FALSE,TRUE,hybrid,200_1-s2.0-S0141813023028775-main.pdf,1
1763,Ag,0,Pseudomonas sp.,0,M33K08,"Chemical synthesis, purchased from Sigma-Aldrich",MIC,15,,,,,25,,24,,,,,,,,,https://www.sciencedirect.com/science/article/pii/S0141813023028775?via%3Dihub#bb0155,10.1016/j.ijbiomac.2023.125982,200,International Journal of Biological Macromolecules,Elsevier BV,2023,Novel combination of nanoparticles and metallo-ОІ-lactamase inhibitor/antimicrobial-based formulation to combat antibiotic resistant Enterococcus sp. and Pseudomonas sp. strains,FALSE,TRUE,hybrid,200_1-s2.0-S0141813023028775-main.pdf,1
1764,Ag,0,Pseudomonas sp.,0,M13K11,"Chemical synthesis, purchased from Sigma-Aldrich",MIC,4.5,,,,,25,,24,,,,,,,,,https://www.sciencedirect.com/science/article/pii/S0141813023028775?via%3Dihub#bb0155,10.1016/j.ijbiomac.2023.125982,200,International Journal of Biological Macromolecules,Elsevier BV,2023,Novel combination of nanoparticles and metallo-ОІ-lactamase inhibitor/antimicrobial-based formulation to combat antibiotic resistant Enterococcus sp. and Pseudomonas sp. strains,FALSE,TRUE,hybrid,200_1-s2.0-S0141813023028775-main.pdf,1
1765,Ag,0,Pseudomonas sp.,0,M24T02,"Chemical synthesis, purchased from Sigma-Aldrich",MIC,31.25,,,,,25,,24,,,,,,,,,https://www.sciencedirect.com/science/article/pii/S0141813023028775?via%3Dihub#bb0155,10.1016/j.ijbiomac.2023.125982,200,International Journal of Biological Macromolecules,Elsevier BV,2023,Novel combination of nanoparticles and metallo-ОІ-lactamase inhibitor/antimicrobial-based formulation to combat antibiotic resistant Enterococcus sp. and Pseudomonas sp. strains,FALSE,TRUE,hybrid,200_1-s2.0-S0141813023028775-main.pdf,1
1766,Ag,0,Pseudomonas sp.,0,M15K10,"Chemical synthesis, purchased from Sigma-Aldrich",MIC,500,,,,,25,,24,,,,,,,,,https://www.sciencedirect.com/science/article/pii/S0141813023028775?via%3Dihub#bb0155,10.1016/j.ijbiomac.2023.125982,200,International Journal of Biological Macromolecules,Elsevier BV,2023,Novel combination of nanoparticles and metallo-ОІ-lactamase inhibitor/antimicrobial-based formulation to combat antibiotic resistant Enterococcus sp. and Pseudomonas sp. strains,FALSE,TRUE,hybrid,200_1-s2.0-S0141813023028775-main.pdf,1
1767,Ag,0,Pseudomonas sp.,0,M22K12,"Chemical synthesis, purchased from Sigma-Aldrich",MIC,62.5,,,,,25,,24,,,,,,,,,https://www.sciencedirect.com/science/article/pii/S0141813023028775?via%3Dihub#bb0155,10.1016/j.ijbiomac.2023.125982,200,International Journal of Biological Macromolecules,Elsevier BV,2023,Novel combination of nanoparticles and metallo-ОІ-lactamase inhibitor/antimicrobial-based formulation to combat antibiotic resistant Enterococcus sp. and Pseudomonas sp. strains,FALSE,TRUE,hybrid,200_1-s2.0-S0141813023028775-main.pdf,1
1768,Ag,0,Pseudomonas sp.,0,M24T11.2,"Chemical synthesis, purchased from Sigma-Aldrich",MIC,15,,,,,25,,24,,,,,,,,,https://www.sciencedirect.com/science/article/pii/S0141813023028775?via%3Dihub#bb0155,10.1016/j.ijbiomac.2023.125982,200,International Journal of Biological Macromolecules,Elsevier BV,2023,Novel combination of nanoparticles and metallo-ОІ-lactamase inhibitor/antimicrobial-based formulation to combat antibiotic resistant Enterococcus sp. and Pseudomonas sp. strains,FALSE,TRUE,hybrid,200_1-s2.0-S0141813023028775-main.pdf,1
1769,Ag,0,Pseudomonas sp.,0,M24T02.2,"Chemical synthesis, purchased from Sigma-Aldrich",MIC,15,,,,,25,,24,,,,,,,,,https://www.sciencedirect.com/science/article/pii/S0141813023028775?via%3Dihub#bb0155,10.1016/j.ijbiomac.2023.125982,200,International Journal of Biological Macromolecules,Elsevier BV,2023,Novel combination of nanoparticles and metallo-ОІ-lactamase inhibitor/antimicrobial-based formulation to combat antibiotic resistant Enterococcus sp. and Pseudomonas sp. strains,FALSE,TRUE,hybrid,200_1-s2.0-S0141813023028775-main.pdf,1
1770,Ag,0,Pseudomonas sp.,0,1 T08,"Chemical synthesis, purchased from Sigma-Aldrich",MIC,15,,,,,25,,24,,,,,,,,,https://www.sciencedirect.com/science/article/pii/S0141813023028775?via%3Dihub#bb0155,10.1016/j.ijbiomac.2023.125982,200,International Journal of Biological Macromolecules,Elsevier BV,2023,Novel combination of nanoparticles and metallo-ОІ-lactamase inhibitor/antimicrobial-based formulation to combat antibiotic resistant Enterococcus sp. and Pseudomonas sp. strains,FALSE,TRUE,hybrid,200_1-s2.0-S0141813023028775-main.pdf,1
1771,Ag,0,Pseudomonas sp.,0,M33T02.2,"Chemical synthesis, purchased from Sigma-Aldrich",MIC,15,,,,,25,,24,,,,,,,,,https://www.sciencedirect.com/science/article/pii/S0141813023028775?via%3Dihub#bb0155,10.1016/j.ijbiomac.2023.125982,200,International Journal of Biological Macromolecules,Elsevier BV,2023,Novel combination of nanoparticles and metallo-ОІ-lactamase inhibitor/antimicrobial-based formulation to combat antibiotic resistant Enterococcus sp. and Pseudomonas sp. strains,FALSE,TRUE,hybrid,200_1-s2.0-S0141813023028775-main.pdf,1
1772,Ag,0,Streptococcus mutans,0,MTCC 497,"Chemical synthesis, purchased from Nano-world Company",MIC,60,,,30,50,40,,,,,,,,,,,https://www.sciencedirect.com/science/article/pii/S1013905218301780?via%3Dihub,10.1016/j.sdentj.2018.10.004,201,The Saudi Dental Journal,Springer Science and Business Media LLC,2019,In vitro evaluation of antimicrobial property of silver nanoparticles and chlorhexidine against five different oral pathogenic bacteria,TRUE,TRUE,gold,201_1-s2.0-S1013905218301780-main.pdf,1
1773,Ag,0,Streptococcus oralis,0,MTCC 2696,"Chemical synthesis, purchased from Nano-world Company",MIC,45,,,30,50,40,,,,,,,,,,,https://www.sciencedirect.com/science/article/pii/S1013905218301780?via%3Dihub,10.1016/j.sdentj.2018.10.004,201,The Saudi Dental Journal,Springer Science and Business Media LLC,2019,In vitro evaluation of antimicrobial property of silver nanoparticles and chlorhexidine against five different oral pathogenic bacteria,TRUE,TRUE,gold,201_1-s2.0-S1013905218301780-main.pdf,1
1774,Ag,0,Lactobacillus acidophilus,0,MTCC 183,"Chemical synthesis, purchased from Nano-world Company",MIC,15,,,30,50,40,,,,,,,,,,,https://www.sciencedirect.com/science/article/pii/S1013905218301780?via%3Dihub,10.1016/j.sdentj.2018.10.004,201,The Saudi Dental Journal,Springer Science and Business Media LLC,2019,In vitro evaluation of antimicrobial property of silver nanoparticles and chlorhexidine against five different oral pathogenic bacteria,TRUE,TRUE,gold,201_1-s2.0-S1013905218301780-main.pdf,1
1775,Ag,0,Lactobacillus fermentum,0,MTCC 10307,"Chemical synthesis, purchased from Nano-world Company",MIC,90,,,30,50,40,,,,,,,,,,,https://www.sciencedirect.com/science/article/pii/S1013905218301780?via%3Dihub,10.1016/j.sdentj.2018.10.004,201,The Saudi Dental Journal,Springer Science and Business Media LLC,2019,In vitro evaluation of antimicrobial property of silver nanoparticles and chlorhexidine against five different oral pathogenic bacteria,TRUE,TRUE,gold,201_1-s2.0-S1013905218301780-main.pdf,1
1776,Ag,0,Candida albicans,0,MTCC 903,"Chemical synthesis, purchased from Nano-world Company",MIC,2.82,,,30,50,40,,,,,,,,,,,https://www.sciencedirect.com/science/article/pii/S1013905218301780?via%3Dihub,10.1016/j.sdentj.2018.10.004,201,The Saudi Dental Journal,Springer Science and Business Media LLC,2019,In vitro evaluation of antimicrobial property of silver nanoparticles and chlorhexidine against five different oral pathogenic bacteria,TRUE,TRUE,gold,201_1-s2.0-S1013905218301780-main.pdf,1
1777,Ag,0,Streptococcus mutans,0,MTCC 497,"Chemical synthesis, purchased from Nano-world Company",MBC,18.5,,,30,50,40,,,,,,,,,,,https://www.sciencedirect.com/science/article/pii/S1013905218301780?via%3Dihub,10.1016/j.sdentj.2018.10.004,201,The Saudi Dental Journal,Springer Science and Business Media LLC,2019,In vitro evaluation of antimicrobial property of silver nanoparticles and chlorhexidine against five different oral pathogenic bacteria,TRUE,TRUE,gold,201_1-s2.0-S1013905218301780-main.pdf,1
1778,Ag,0,Streptococcus oralis,0,MTCC 2696,"Chemical synthesis, purchased from Nano-world Company",MBC,12,,,30,50,40,,,,,,,,,,,https://www.sciencedirect.com/science/article/pii/S1013905218301780?via%3Dihub,10.1016/j.sdentj.2018.10.004,201,The Saudi Dental Journal,Springer Science and Business Media LLC,2019,In vitro evaluation of antimicrobial property of silver nanoparticles and chlorhexidine against five different oral pathogenic bacteria,TRUE,TRUE,gold,201_1-s2.0-S1013905218301780-main.pdf,1
1779,Ag,0,Lactobacillus acidophilus,0,MTCC 183,"Chemical synthesis, purchased from Nano-world Company",MBC,9,,,30,50,40,,,,,,,,,,,https://www.sciencedirect.com/science/article/pii/S1013905218301780?via%3Dihub,10.1016/j.sdentj.2018.10.004,201,The Saudi Dental Journal,Springer Science and Business Media LLC,2019,In vitro evaluation of antimicrobial property of silver nanoparticles and chlorhexidine against five different oral pathogenic bacteria,TRUE,TRUE,gold,201_1-s2.0-S1013905218301780-main.pdf,1
1780,Ag,0,Lactobacillus fermentum,0,MTCC 10307,"Chemical synthesis, purchased from Nano-world Company",MBC,119.6,,,30,50,40,,,,,,,,,,,https://www.sciencedirect.com/science/article/pii/S1013905218301780?via%3Dihub,10.1016/j.sdentj.2018.10.004,201,The Saudi Dental Journal,Springer Science and Business Media LLC,2019,In vitro evaluation of antimicrobial property of silver nanoparticles and chlorhexidine against five different oral pathogenic bacteria,TRUE,TRUE,gold,201_1-s2.0-S1013905218301780-main.pdf,1
1781,Ag,0,Candida albicans,0,MTCC 903,"Chemical synthesis, purchased from Nano-world Company",MBC,48,,,30,50,40,,,,,,,,,,,https://www.sciencedirect.com/science/article/pii/S1013905218301780?via%3Dihub,10.1016/j.sdentj.2018.10.004,201,The Saudi Dental Journal,Springer Science and Business Media LLC,2019,In vitro evaluation of antimicrobial property of silver nanoparticles and chlorhexidine against five different oral pathogenic bacteria,TRUE,TRUE,gold,201_1-s2.0-S1013905218301780-main.pdf,1
1782,Ag,0,Staphylococcus aureus,0,ATCC 29213,Green synthesis using Gloeophyllum striatum,MIC,30,,,16.4,24,20.2,spherical,24,-27.4,water,,,AgNO3,5,,,https://www.sciencedirect.com/science/article/pii/S0304389421012802?via%3Dihub,10.1016/j.jhazmat.2021.126316,161,Journal of Hazardous Materials,Elsevier BV,2021,Antimicrobial activity and toxicological risk assessment of silver nanoparticles synthesized using an eco-friendly method with Gloeophyllum striatum,FALSE,TRUE,hybrid,161_1-s2.0-S0304389421012802-main.pdf,1
1783,Ag,0,Staphylococcus aureus,0,ATCC 43300,Green synthesis using Gloeophyllum striatum,MIC,30,,,16.4,24,20.2,spherical,24,-27.4,water,,,AgNO3,5,,,https://www.sciencedirect.com/science/article/pii/S0304389421012802?via%3Dihub,10.1016/j.jhazmat.2021.126316,161,Journal of Hazardous Materials,Elsevier BV,2021,Antimicrobial activity and toxicological risk assessment of silver nanoparticles synthesized using an eco-friendly method with Gloeophyllum striatum,FALSE,TRUE,hybrid,161_1-s2.0-S0304389421012802-main.pdf,1
1784,Ag,0,Escherichia coli,0,ATCC 25922,Green synthesis using Gloeophyllum striatum,MIC,15,,,16.4,24,20.2,spherical,24,-27.4,water,,,AgNO3,5,,,https://www.sciencedirect.com/science/article/pii/S0304389421012802?via%3Dihub,10.1016/j.jhazmat.2021.126316,161,Journal of Hazardous Materials,Elsevier BV,2021,Antimicrobial activity and toxicological risk assessment of silver nanoparticles synthesized using an eco-friendly method with Gloeophyllum striatum,FALSE,TRUE,hybrid,161_1-s2.0-S0304389421012802-main.pdf,1
1785,Ag,0,Pseudomonas aeruginosa,0,ATCC 27853,Green synthesis using Gloeophyllum striatum,MIC,15,,,16.4,24,20.2,spherical,24,-27.4,water,,,AgNO3,5,,,https://www.sciencedirect.com/science/article/pii/S0304389421012802?via%3Dihub,10.1016/j.jhazmat.2021.126316,161,Journal of Hazardous Materials,Elsevier BV,2021,Antimicrobial activity and toxicological risk assessment of silver nanoparticles synthesized using an eco-friendly method with Gloeophyllum striatum,FALSE,TRUE,hybrid,161_1-s2.0-S0304389421012802-main.pdf,1
1786,Ag,0,Campylobacter jejuni,0,ATCC 33291,Green synthesis using Gloeophyllum striatum,MIC,>100,,,16.4,24,20.2,spherical,24,-27.4,water,,,AgNO3,5,,,https://www.sciencedirect.com/science/article/pii/S0304389421012802?via%3Dihub,10.1016/j.jhazmat.2021.126316,161,Journal of Hazardous Materials,Elsevier BV,2021,Antimicrobial activity and toxicological risk assessment of silver nanoparticles synthesized using an eco-friendly method with Gloeophyllum striatum,FALSE,TRUE,hybrid,161_1-s2.0-S0304389421012802-main.pdf,1
1787,Ag,0,Campylobacter jejuni,0,ATCC 33560,Green synthesis using Gloeophyllum striatum,MIC,>100,,,16.4,24,20.2,spherical,24,-27.4,water,,,AgNO3,5,,,https://www.sciencedirect.com/science/article/pii/S0304389421012802?via%3Dihub,10.1016/j.jhazmat.2021.126316,161,Journal of Hazardous Materials,Elsevier BV,2021,Antimicrobial activity and toxicological risk assessment of silver nanoparticles synthesized using an eco-friendly method with Gloeophyllum striatum,FALSE,TRUE,hybrid,161_1-s2.0-S0304389421012802-main.pdf,1
1788,Ag,0,Campylobacter jejuni,0,ATCC BAA 1153,Green synthesis using Gloeophyllum striatum,MIC,>100,,,16.4,24,20.2,spherical,24,-27.4,water,,,AgNO3,5,,,https://www.sciencedirect.com/science/article/pii/S0304389421012802?via%3Dihub,10.1016/j.jhazmat.2021.126316,161,Journal of Hazardous Materials,Elsevier BV,2021,Antimicrobial activity and toxicological risk assessment of silver nanoparticles synthesized using an eco-friendly method with Gloeophyllum striatum,FALSE,TRUE,hybrid,161_1-s2.0-S0304389421012802-main.pdf,1
1789,Ag,0,Listeria monocytogenes,0,ATCC 19115,Green synthesis using Gloeophyllum striatum,MIC,>100,,,16.4,24,20.2,spherical,24,-27.4,water,,,AgNO3,5,,,https://www.sciencedirect.com/science/article/pii/S0304389421012802?via%3Dihub,10.1016/j.jhazmat.2021.126316,161,Journal of Hazardous Materials,Elsevier BV,2021,Antimicrobial activity and toxicological risk assessment of silver nanoparticles synthesized using an eco-friendly method with Gloeophyllum striatum,FALSE,TRUE,hybrid,161_1-s2.0-S0304389421012802-main.pdf,1
1790,Ag,0,Staphylococcus aureus,0,ATCC 29213,Green synthesis using Gloeophyllum striatum,MBC,70,,,16.4,24,20.2,spherical,24,-27.4,water,,,AgNO3,5,,,https://www.sciencedirect.com/science/article/pii/S0304389421012802?via%3Dihub,10.1016/j.jhazmat.2021.126316,161,Journal of Hazardous Materials,Elsevier BV,2021,Antimicrobial activity and toxicological risk assessment of silver nanoparticles synthesized using an eco-friendly method with Gloeophyllum striatum,FALSE,TRUE,hybrid,161_1-s2.0-S0304389421012802-main.pdf,1
1791,Ag,0,Staphylococcus aureus,0,ATCC 43300,Green synthesis using Gloeophyllum striatum,MBC,30,,,16.4,24,20.2,spherical,24,-27.4,water,,,AgNO3,5,,,https://www.sciencedirect.com/science/article/pii/S0304389421012802?via%3Dihub,10.1016/j.jhazmat.2021.126316,161,Journal of Hazardous Materials,Elsevier BV,2021,Antimicrobial activity and toxicological risk assessment of silver nanoparticles synthesized using an eco-friendly method with Gloeophyllum striatum,FALSE,TRUE,hybrid,161_1-s2.0-S0304389421012802-main.pdf,1
1792,Ag,0,Escherichia coli,0,ATCC 25922,Green synthesis using Gloeophyllum striatum,MBC,15,,,16.4,24,20.2,spherical,24,-27.4,water,,,AgNO3,5,,,https://www.sciencedirect.com/science/article/pii/S0304389421012802?via%3Dihub,10.1016/j.jhazmat.2021.126316,161,Journal of Hazardous Materials,Elsevier BV,2021,Antimicrobial activity and toxicological risk assessment of silver nanoparticles synthesized using an eco-friendly method with Gloeophyllum striatum,FALSE,TRUE,hybrid,161_1-s2.0-S0304389421012802-main.pdf,1
1793,Ag,0,Pseudomonas aeruginosa,0,ATCC 27853,Green synthesis using Gloeophyllum striatum,MBC,15,,,16.4,24,20.2,spherical,24,-27.4,water,,,AgNO3,5,,,https://www.sciencedirect.com/science/article/pii/S0304389421012802?via%3Dihub,10.1016/j.jhazmat.2021.126316,161,Journal of Hazardous Materials,Elsevier BV,2021,Antimicrobial activity and toxicological risk assessment of silver nanoparticles synthesized using an eco-friendly method with Gloeophyllum striatum,FALSE,TRUE,hybrid,161_1-s2.0-S0304389421012802-main.pdf,1
1794,Ag,0,Campylobacter jejuni,0,ATCC 33291,Green synthesis using Gloeophyllum striatum,MBC,>100,,,16.4,24,20.2,spherical,24,-27.4,water,,,AgNO3,5,,,https://www.sciencedirect.com/science/article/pii/S0304389421012802?via%3Dihub,10.1016/j.jhazmat.2021.126316,161,Journal of Hazardous Materials,Elsevier BV,2021,Antimicrobial activity and toxicological risk assessment of silver nanoparticles synthesized using an eco-friendly method with Gloeophyllum striatum,FALSE,TRUE,hybrid,161_1-s2.0-S0304389421012802-main.pdf,1
1795,Ag,0,Campylobacter jejuni,0,ATCC 33560,Green synthesis using Gloeophyllum striatum,MBC,>100,,,16.4,24,20.2,spherical,24,-27.4,water,,,AgNO3,5,,,https://www.sciencedirect.com/science/article/pii/S0304389421012802?via%3Dihub,10.1016/j.jhazmat.2021.126316,161,Journal of Hazardous Materials,Elsevier BV,2021,Antimicrobial activity and toxicological risk assessment of silver nanoparticles synthesized using an eco-friendly method with Gloeophyllum striatum,FALSE,TRUE,hybrid,161_1-s2.0-S0304389421012802-main.pdf,1
1796,Ag,0,Campylobacter jejuni,0,ATCC BAA 1153,Green synthesis using Gloeophyllum striatum,MBC,>100,,,16.4,24,20.2,spherical,24,-27.4,water,,,AgNO3,5,,,https://www.sciencedirect.com/science/article/pii/S0304389421012802?via%3Dihub,10.1016/j.jhazmat.2021.126316,161,Journal of Hazardous Materials,Elsevier BV,2021,Antimicrobial activity and toxicological risk assessment of silver nanoparticles synthesized using an eco-friendly method with Gloeophyllum striatum,FALSE,TRUE,hybrid,161_1-s2.0-S0304389421012802-main.pdf,1
1797,Ag,0,Listeria monocytogenes,0,ATCC 19115,Green synthesis using Gloeophyllum striatum,MBC,>100,,,16.4,24,20.2,spherical,24,-27.4,water,,,AgNO3,5,,,https://www.sciencedirect.com/science/article/pii/S0304389421012802?via%3Dihub,10.1016/j.jhazmat.2021.126316,161,Journal of Hazardous Materials,Elsevier BV,2021,Antimicrobial activity and toxicological risk assessment of silver nanoparticles synthesized using an eco-friendly method with Gloeophyllum striatum,FALSE,TRUE,hybrid,161_1-s2.0-S0304389421012802-main.pdf,1
1798,Ag,0,Escherichia coli,0,,Green synthesis using Agrimonia eupatoria L.,MIC,156,,,20,50,40,,24,,water,,,AgNO3,5,,6,https://pubs.rsc.org/en/content/articlelanding/2024/ra/d3ra07819a,10.1039/D3RA07819A,202,RSC Advances,Royal Society of Chemistry (RSC),2024,Biosynthesis and characterization of silver nanoparticles synthesized using extracts ofпїЅAgrimonia eupatoriaпїЅL. andпїЅin vitroпїЅandпїЅin vivoпїЅstudies of potential medicinal applications,TRUE,TRUE,gold,202_d3ra07819a.pdf,1
1799,Ag,0,Pseudomonas aeruginosa,0,,Green synthesis using Agrimonia eupatoria L.,MIC,156,,,20,50,40,,24,,water,,,AgNO3,5,,6,https://pubs.rsc.org/en/content/articlelanding/2024/ra/d3ra07819a,10.1039/D3RA07819A,202,RSC Advances,Royal Society of Chemistry (RSC),2024,Biosynthesis and characterization of silver nanoparticles synthesized using extracts ofпїЅAgrimonia eupatoriaпїЅL. andпїЅin vitroпїЅandпїЅin vivoпїЅstudies of potential medicinal applications,TRUE,TRUE,gold,202_d3ra07819a.pdf,1
1800,Ag,0,Escherichia coli,0,,Green synthesis using Agrimonia eupatoria L.,MIC,312.5,,,20,50,40,,24,,water,,,AgNO3,5,,6,https://pubs.rsc.org/en/content/articlelanding/2024/ra/d3ra07819a,10.1039/D3RA07819A,202,RSC Advances,Royal Society of Chemistry (RSC),2024,Biosynthesis and characterization of silver nanoparticles synthesized using extracts ofпїЅAgrimonia eupatoriaпїЅL. andпїЅin vitroпїЅandпїЅin vivoпїЅstudies of potential medicinal applications,TRUE,TRUE,gold,202_d3ra07819a.pdf,1
1801,Ag,0,Salmonella enterica,0,,Green synthesis using Agrimonia eupatoria L.,MIC,312.5,,,20,50,40,,24,,water,,,AgNO3,5,,6,https://pubs.rsc.org/en/content/articlelanding/2024/ra/d3ra07819a,10.1039/D3RA07819A,202,RSC Advances,Royal Society of Chemistry (RSC),2024,Biosynthesis and characterization of silver nanoparticles synthesized using extracts ofпїЅAgrimonia eupatoriaпїЅL. andпїЅin vitroпїЅandпїЅin vivoпїЅstudies of potential medicinal applications,TRUE,TRUE,gold,202_d3ra07819a.pdf,1
1802,Ag,0,Salmonella typhimurium,0,,Green synthesis using Agrimonia eupatoria L.,MIC,312.5,,,20,50,40,,24,,water,,,AgNO3,5,,6,https://pubs.rsc.org/en/content/articlelanding/2024/ra/d3ra07819a,10.1039/D3RA07819A,202,RSC Advances,Royal Society of Chemistry (RSC),2024,Biosynthesis and characterization of silver nanoparticles synthesized using extracts ofпїЅAgrimonia eupatoriaпїЅL. andпїЅin vitroпїЅandпїЅin vivoпїЅstudies of potential medicinal applications,TRUE,TRUE,gold,202_d3ra07819a.pdf,1
1803,Ag,0,Pseudomonas aeruginosa,0,,Green synthesis using Agrimonia eupatoria L.,MIC,312.5,,,20,50,40,,24,,water,,,AgNO3,5,,6,https://pubs.rsc.org/en/content/articlelanding/2024/ra/d3ra07819a,10.1039/D3RA07819A,202,RSC Advances,Royal Society of Chemistry (RSC),2024,Biosynthesis and characterization of silver nanoparticles synthesized using extracts ofпїЅAgrimonia eupatoriaпїЅL. andпїЅin vitroпїЅandпїЅin vivoпїЅstudies of potential medicinal applications,TRUE,TRUE,gold,202_d3ra07819a.pdf,1
1804,Ag,0,Proteus mirabilis,0,,Green synthesis using Agrimonia eupatoria L.,MIC,156,,,20,50,40,,24,,water,,,AgNO3,5,,6,https://pubs.rsc.org/en/content/articlelanding/2024/ra/d3ra07819a,10.1039/D3RA07819A,202,RSC Advances,Royal Society of Chemistry (RSC),2024,Biosynthesis and characterization of silver nanoparticles synthesized using extracts ofпїЅAgrimonia eupatoriaпїЅL. andпїЅin vitroпїЅandпїЅin vivoпїЅstudies of potential medicinal applications,TRUE,TRUE,gold,202_d3ra07819a.pdf,1
1805,Ag,0,Klebsiella pneumoniae,0,,Green synthesis using Agrimonia eupatoria L.,MIC,625,,,20,50,40,,24,,water,,,AgNO3,5,,6,https://pubs.rsc.org/en/content/articlelanding/2024/ra/d3ra07819a,10.1039/D3RA07819A,202,RSC Advances,Royal Society of Chemistry (RSC),2024,Biosynthesis and characterization of silver nanoparticles synthesized using extracts ofпїЅAgrimonia eupatoriaпїЅL. andпїЅin vitroпїЅandпїЅin vivoпїЅstudies of potential medicinal applications,TRUE,TRUE,gold,202_d3ra07819a.pdf,1
1806,Ag,0,Staphylococcus aureus,0,,Green synthesis using Agrimonia eupatoria L.,MIC,78,,,20,50,40,,24,,water,,,AgNO3,5,,6,https://pubs.rsc.org/en/content/articlelanding/2024/ra/d3ra07819a,10.1039/D3RA07819A,202,RSC Advances,Royal Society of Chemistry (RSC),2024,Biosynthesis and characterization of silver nanoparticles synthesized using extracts ofпїЅAgrimonia eupatoriaпїЅL. andпїЅin vitroпїЅandпїЅin vivoпїЅstudies of potential medicinal applications,TRUE,TRUE,gold,202_d3ra07819a.pdf,1
1807,Ag,0,Bacillus subtilis,0,,Green synthesis using Agrimonia eupatoria L.,MIC,625,,,20,50,40,,24,,water,,,AgNO3,5,,6,https://pubs.rsc.org/en/content/articlelanding/2024/ra/d3ra07819a,10.1039/D3RA07819A,202,RSC Advances,Royal Society of Chemistry (RSC),2024,Biosynthesis and characterization of silver nanoparticles synthesized using extracts ofпїЅAgrimonia eupatoriaпїЅL. andпїЅin vitroпїЅandпїЅin vivoпїЅstudies of potential medicinal applications,TRUE,TRUE,gold,202_d3ra07819a.pdf,1
1808,Ag,0,Enterococcus faecalis,0,,Green synthesis using Agrimonia eupatoria L.,MIC,312.5,,,20,50,40,,24,,water,,,AgNO3,5,,6,https://pubs.rsc.org/en/content/articlelanding/2024/ra/d3ra07819a,10.1039/D3RA07819A,202,RSC Advances,Royal Society of Chemistry (RSC),2024,Biosynthesis and characterization of silver nanoparticles synthesized using extracts ofпїЅAgrimonia eupatoriaпїЅL. andпїЅin vitroпїЅandпїЅin vivoпїЅstudies of potential medicinal applications,TRUE,TRUE,gold,202_d3ra07819a.pdf,1
1809,Ag,0,Staphylococcus aureus,0,,Green synthesis using Agrimonia eupatoria L.,MIC,625,,,20,50,40,,24,,water,,,AgNO3,5,,6,https://pubs.rsc.org/en/content/articlelanding/2024/ra/d3ra07819a,10.1039/D3RA07819A,202,RSC Advances,Royal Society of Chemistry (RSC),2024,Biosynthesis and characterization of silver nanoparticles synthesized using extracts ofпїЅAgrimonia eupatoriaпїЅL. andпїЅin vitroпїЅandпїЅin vivoпїЅstudies of potential medicinal applications,TRUE,TRUE,gold,202_d3ra07819a.pdf,1
1810,Ag,0,Bacillus subtilis,0,,Green synthesis using Agrimonia eupatoria L.,MIC,1250,,,20,50,40,,24,,water,,,AgNO3,5,,6,https://pubs.rsc.org/en/content/articlelanding/2024/ra/d3ra07819a,10.1039/D3RA07819A,202,RSC Advances,Royal Society of Chemistry (RSC),2024,Biosynthesis and characterization of silver nanoparticles synthesized using extracts ofпїЅAgrimonia eupatoriaпїЅL. andпїЅin vitroпїЅandпїЅin vivoпїЅstudies of potential medicinal applications,TRUE,TRUE,gold,202_d3ra07819a.pdf,1
