Repository: anastasiavepreva/ChemX

# ChemX: A Collection of Chemistry Datasets for Benchmarking Automated Information Extraction

## Abstract

ChemX is a collection of 10 manually curated benchmarking datasets developed to support robust automated information extraction in chemistry. It spans two major domains — **nanomaterials** and **small molecules** — and enables evaluation across multiple modalities including text, tables, and figures.

ChemX is designed to benchmark large language models and multi-agent systems in real-world chemical contexts, emphasizing reproducibility, schema-based annotation, and domain-specific validation.

File: data/datasets/seltox.csv (part 23 of 39)
sn,np,coating,bacteria,mdr,strain,np_synthesis,method,mic_np_µg_ml,concentration,zoi_np_mm,np_size_min_nm,np_size_max_nm,np_size_avg_nm,shape,time_set_hours,zeta_potential_mV,solvent_for_extract,temperature_for_extract_C,duration_preparing_extract_min,precursor_of_np,concentration_of_precursor_mM,hydrodynamic_diameter_nm,ph_during_synthesis,reference,doi,article_list,journal_name,publisher,year,title,journal_is_oa,is_oa,oa_status,pdf,access
1892,Ag,0,Salmonella typhimurium,0,PT 135,"Chemical synthesis, purchased from Nanocomposix",MIC,12.5,,,17.5,23.7,20.6,,24,-35,water,,,AgNPs,,,,https://www.sciencedirect.com/science/article/pii/S0956713518302330?via%3Dihub#sec3,10.1016/j.foodcont.2018.05.008,203,Food Control,Elsevier BV,2018,"Investigation into the antibacterial activity of silver, zinc oxide and copper oxide nanoparticles against poultry-relevant isolates of Salmonella and Campylobacter",FALSE,TRUE,hybrid,203_1-s2.0-S0956713518302330-main.pdf,1
1893,Ag,0,Salmonella typhimurium,0,PT 141,"Chemical synthesis, purchased from Nanocomposix",MIC,12.5,,,17.5,23.7,20.6,,24,-35,water,,,AgNPs,,,,https://www.sciencedirect.com/science/article/pii/S0956713518302330?via%3Dihub#sec3,10.1016/j.foodcont.2018.05.008,203,Food Control,Elsevier BV,2018,"Investigation into the antibacterial activity of silver, zinc oxide and copper oxide nanoparticles against poultry-relevant isolates of Salmonella and Campylobacter",FALSE,TRUE,hybrid,203_1-s2.0-S0956713518302330-main.pdf,1
1894,Ag,0,Salmonella enterica subsp. enterica serovar Kiambu,1,,"Chemical synthesis, purchased from Nanocomposix",MIC,12.5,,,17.5,23.7,20.6,,24,-35,water,,,AgNPs,,,,https://www.sciencedirect.com/science/article/pii/S0956713518302330?via%3Dihub#sec3,10.1016/j.foodcont.2018.05.008,203,Food Control,Elsevier BV,2018,"Investigation into the antibacterial activity of silver, zinc oxide and copper oxide nanoparticles against poultry-relevant isolates of Salmonella and Campylobacter",FALSE,TRUE,hybrid,203_1-s2.0-S0956713518302330-main.pdf,1
1895,Ag,0,Salmonella enterica subsp. salamae serovar Sofia,1,,"Chemical synthesis, purchased from Nanocomposix",MBC,50,,,17.5,23.7,20.6,,24,-35,water,,,AgNPs,,,,https://www.sciencedirect.com/science/article/pii/S0956713518302330?via%3Dihub#sec3,10.1016/j.foodcont.2018.05.008,203,Food Control,Elsevier BV,2018,"Investigation into the antibacterial activity of silver, zinc oxide and copper oxide nanoparticles against poultry-relevant isolates of Salmonella and Campylobacter",FALSE,TRUE,hybrid,203_1-s2.0-S0956713518302330-main.pdf,1
1896,Ag,0,Salmonella enterica subsp. enterica serovar Infantis,1,,"Chemical synthesis, purchased from Nanocomposix",MBC,50,,,17.5,23.7,20.6,,24,-35,water,,,AgNPs,,,,https://www.sciencedirect.com/science/article/pii/S0956713518302330?via%3Dihub#sec3,10.1016/j.foodcont.2018.05.008,203,Food Control,Elsevier BV,2018,"Investigation into the antibacterial activity of silver, zinc oxide and copper oxide nanoparticles against poultry-relevant isolates of Salmonella and Campylobacter",FALSE,TRUE,hybrid,203_1-s2.0-S0956713518302330-main.pdf,1
1897,Ag,0,Salmonella typhimurium,0,PT 135,"Chemical synthesis, purchased from Nanocomposix",MBC,100,,,17.5,23.7,20.6,,24,-35,water,,,AgNPs,,,,https://www.sciencedirect.com/science/article/pii/S0956713518302330?via%3Dihub#sec3,10.1016/j.foodcont.2018.05.008,203,Food Control,Elsevier BV,2018,"Investigation into the antibacterial activity of silver, zinc oxide and copper oxide nanoparticles against poultry-relevant isolates of Salmonella and Campylobacter",FALSE,TRUE,hybrid,203_1-s2.0-S0956713518302330-main.pdf,1
1898,Ag,0,Salmonella typhimurium,0,PT 141,"Chemical synthesis, purchased from Nanocomposix",MBC,50,,,17.5,23.7,20.6,,24,-35,water,,,AgNPs,,,,https://www.sciencedirect.com/science/article/pii/S0956713518302330?via%3Dihub#sec3,10.1016/j.foodcont.2018.05.008,203,Food Control,Elsevier BV,2018,"Investigation into the antibacterial activity of silver, zinc oxide and copper oxide nanoparticles against poultry-relevant isolates of Salmonella and Campylobacter",FALSE,TRUE,hybrid,203_1-s2.0-S0956713518302330-main.pdf,1
1899,Ag,0,Salmonella enterica subsp. enterica serovar Kiambu,1,,"Chemical synthesis, purchased from Nanocomposix",MBC,50,,,17.5,23.7,20.6,,24,-35,water,,,AgNPs,,,,https://www.sciencedirect.com/science/article/pii/S0956713518302330?via%3Dihub#sec3,10.1016/j.foodcont.2018.05.008,203,Food Control,Elsevier BV,2018,"Investigation into the antibacterial activity of silver, zinc oxide and copper oxide nanoparticles against poultry-relevant isolates of Salmonella and Campylobacter",FALSE,TRUE,hybrid,203_1-s2.0-S0956713518302330-main.pdf,1
1900,Ag,0,Campylobacter jejuni,0,,"Chemical synthesis, purchased from Nanocomposix",MIC,3.125,,,17.5,23.7,20.6,,24,-35,water,,,AgNPs,,,,https://www.sciencedirect.com/science/article/pii/S0956713518302330?via%3Dihub#sec3,10.1016/j.foodcont.2018.05.008,203,Food Control,Elsevier BV,2018,"Investigation into the antibacterial activity of silver, zinc oxide and copper oxide nanoparticles against poultry-relevant isolates of Salmonella and Campylobacter",FALSE,TRUE,hybrid,203_1-s2.0-S0956713518302330-main.pdf,1
1901,Ag,0,Campylobacter jejuni,0,,"Chemical synthesis, purchased from Nanocomposix",MIC,3.125,,,17.5,23.7,20.6,,24,-35,water,,,AgNPs,,,,https://www.sciencedirect.com/science/article/pii/S0956713518302330?via%3Dihub#sec3,10.1016/j.foodcont.2018.05.008,203,Food Control,Elsevier BV,2018,"Investigation into the antibacterial activity of silver, zinc oxide and copper oxide nanoparticles against poultry-relevant isolates of Salmonella and Campylobacter",FALSE,TRUE,hybrid,203_1-s2.0-S0956713518302330-main.pdf,1
1902,Ag,0,Campylobacter jejuni,0,,"Chemical synthesis, purchased from Nanocomposix",MIC,3.125,,,17.5,23.7,20.6,,24,-35,water,,,AgNPs,,,,https://www.sciencedirect.com/science/article/pii/S0956713518302330?via%3Dihub#sec3,10.1016/j.foodcont.2018.05.008,203,Food Control,Elsevier BV,2018,"Investigation into the antibacterial activity of silver, zinc oxide and copper oxide nanoparticles against poultry-relevant isolates of Salmonella and Campylobacter",FALSE,TRUE,hybrid,203_1-s2.0-S0956713518302330-main.pdf,1
1903,Ag,0,Campylobacter jejuni,0,,"Chemical synthesis, purchased from Nanocomposix",MIC,6.25,,,17.5,23.7,20.6,,24,-35,water,,,AgNPs,,,,https://www.sciencedirect.com/science/article/pii/S0956713518302330?via%3Dihub#sec3,10.1016/j.foodcont.2018.05.008,203,Food Control,Elsevier BV,2018,"Investigation into the antibacterial activity of silver, zinc oxide and copper oxide nanoparticles against poultry-relevant isolates of Salmonella and Campylobacter",FALSE,TRUE,hybrid,203_1-s2.0-S0956713518302330-main.pdf,1
1904,Ag,0,Campylobacter jejuni,0,NCTC 11168,"Chemical synthesis, purchased from Nanocomposix",MIC,6.25,,,17.5,23.7,20.6,,24,-35,water,,,AgNPs,,,,https://www.sciencedirect.com/science/article/pii/S0956713518302330?via%3Dihub#sec3,10.1016/j.foodcont.2018.05.008,203,Food Control,Elsevier BV,2018,"Investigation into the antibacterial activity of silver, zinc oxide and copper oxide nanoparticles against poultry-relevant isolates of Salmonella and Campylobacter",FALSE,TRUE,hybrid,203_1-s2.0-S0956713518302330-main.pdf,1
1905,Ag,0,Campylobacter jejuni,0,,"Chemical synthesis, purchased from Nanocomposix",MBC,6.25,,,17.5,23.7,20.6,,24,-35,water,,,AgNPs,,,,https://www.sciencedirect.com/science/article/pii/S0956713518302330?via%3Dihub#sec3,10.1016/j.foodcont.2018.05.008,203,Food Control,Elsevier BV,2018,"Investigation into the antibacterial activity of silver, zinc oxide and copper oxide nanoparticles against poultry-relevant isolates of Salmonella and Campylobacter",FALSE,TRUE,hybrid,203_1-s2.0-S0956713518302330-main.pdf,1
1906,Ag,0,Campylobacter jejuni,0,,"Chemical synthesis, purchased from Nanocomposix",MBC,6.25,,,17.5,23.7,20.6,,24,-35,water,,,AgNPs,,,,https://www.sciencedirect.com/science/article/pii/S0956713518302330?via%3Dihub#sec3,10.1016/j.foodcont.2018.05.008,203,Food Control,Elsevier BV,2018,"Investigation into the antibacterial activity of silver, zinc oxide and copper oxide nanoparticles against poultry-relevant isolates of Salmonella and Campylobacter",FALSE,TRUE,hybrid,203_1-s2.0-S0956713518302330-main.pdf,1
1907,Ag,0,Campylobacter jejuni,0,,"Chemical synthesis, purchased from Nanocomposix",MBC,3.12,,,17.5,23.7,20.6,,24,-35,water,,,AgNPs,,,,https://www.sciencedirect.com/science/article/pii/S0956713518302330?via%3Dihub#sec3,10.1016/j.foodcont.2018.05.008,203,Food Control,Elsevier BV,2018,"Investigation into the antibacterial activity of silver, zinc oxide and copper oxide nanoparticles against poultry-relevant isolates of Salmonella and Campylobacter",FALSE,TRUE,hybrid,203_1-s2.0-S0956713518302330-main.pdf,1
1908,Ag,0,Campylobacter jejuni,0,,"Chemical synthesis, purchased from Nanocomposix",MBC,6.25,,,17.5,23.7,20.6,,24,-35,water,,,AgNPs,,,,https://www.sciencedirect.com/science/article/pii/S0956713518302330?via%3Dihub#sec3,10.1016/j.foodcont.2018.05.008,203,Food Control,Elsevier BV,2018,"Investigation into the antibacterial activity of silver, zinc oxide and copper oxide nanoparticles against poultry-relevant isolates of Salmonella and Campylobacter",FALSE,TRUE,hybrid,203_1-s2.0-S0956713518302330-main.pdf,1
1909,Ag,0,Campylobacter jejuni,0,NCTC 11168,"Chemical synthesis, purchased from Nanocomposix",MBC,6.25,,,17.5,23.7,20.6,,24,-35,water,,,AgNPs,,,,https://www.sciencedirect.com/science/article/pii/S0956713518302330?via%3Dihub#sec3,10.1016/j.foodcont.2018.05.008,203,Food Control,Elsevier BV,2018,"Investigation into the antibacterial activity of silver, zinc oxide and copper oxide nanoparticles against poultry-relevant isolates of Salmonella and Campylobacter",FALSE,TRUE,hybrid,203_1-s2.0-S0956713518302330-main.pdf,1
1910,Ag,0,Escherichia coli,1,,Green synthesis using Acinetobacter baumannii,MIC,3.125,,,15,45,30,spherical,18,-11.7,water (distilled),37,,AgNO3,10,,6.8,https://doi.org/10.1016/j.jtumed.2017.02.008,10.1016/j.jtumed.2017.02.008,204,Journal of Taibah University Medical Sciences,Elsevier BV,2017,Synthesis of silver nanoparticles with antimicrobial and anti-adherence activities against multidrug-resistant isolates from Acinetobacter baumannii,TRUE,TRUE,gold,204_1-s2.0-S1658361217300483-main.pdf,1
1911,Ag,0,Klebsiella pneumoniae,1,,Green synthesis using Acinetobacter baumannii,MIC,1.56,,,15,45,30,spherical,18,-11.7,water (distilled),37,,AgNO3,10,,6.8,https://doi.org/10.1016/j.jtumed.2017.02.008,10.1016/j.jtumed.2017.02.008,204,Journal of Taibah University Medical Sciences,Elsevier BV,2017,Synthesis of silver nanoparticles with antimicrobial and anti-adherence activities against multidrug-resistant isolates from Acinetobacter baumannii,TRUE,TRUE,gold,204_1-s2.0-S1658361217300483-main.pdf,1
1912,Ag,0,Pseudomonas aeruginosa,1,,Green synthesis using Acinetobacter baumannii,MIC,3.125,,,15,45,30,spherical,18,-11.7,water (distilled),37,,AgNO3,10,,6.8,https://doi.org/10.1016/j.jtumed.2017.02.008,10.1016/j.jtumed.2017.02.008,204,Journal of Taibah University Medical Sciences,Elsevier BV,2017,Synthesis of silver nanoparticles with antimicrobial and anti-adherence activities against multidrug-resistant isolates from Acinetobacter baumannii,TRUE,TRUE,gold,204_1-s2.0-S1658361217300483-main.pdf,1
1913,Ag,0,Escherichia coli,0,,Green synthesis using Acacia cyanophylla,MIC,12.5,,,86.98,347.2,131.1,spherical,24,,water,35,,AgNO3,1,,,https://doi.org/10.1016/j.heliyon.2021.e08033,10.1016/j.heliyon.2021.e08033,205,Heliyon,Elsevier BV,2021,Green synthesis of silver nanoparticles using aqueous extract of Acacia cyanophylla and its antibacterial activity,TRUE,TRUE,gold,205_1-s2.0-S2405844021021368-main.pdf,1
1914,Ag,0,Escherichia coli,0,,Green synthesis using Acacia cyanophylla,MIC,12.5,,,86.98,347.2,131.1,spherical,24,,water,35,,AgNO3,1,,,https://doi.org/10.1016/j.heliyon.2021.e08033,10.1016/j.heliyon.2021.e08033,205,Heliyon,Elsevier BV,2021,Green synthesis of silver nanoparticles using aqueous extract of Acacia cyanophylla and its antibacterial activity,TRUE,TRUE,gold,205_1-s2.0-S2405844021021368-main.pdf,1
1915,Ag,0,Escherichia coli,0,,Green synthesis using Acacia cyanophylla,MIC,6.25,,,86.98,347.2,131.1,spherical,24,,water,35,,AgNO3,1,,,https://doi.org/10.1016/j.heliyon.2021.e08033,10.1016/j.heliyon.2021.e08033,205,Heliyon,Elsevier BV,2021,Green synthesis of silver nanoparticles using aqueous extract of Acacia cyanophylla and its antibacterial activity,TRUE,TRUE,gold,205_1-s2.0-S2405844021021368-main.pdf,1
1916,Ag,0,Escherichia coli,0,,Green synthesis using Acacia cyanophylla,MIC,6.25,,,86.98,347.2,131.1,spherical,24,,water,35,,AgNO3,1,,,https://doi.org/10.1016/j.heliyon.2021.e08033,10.1016/j.heliyon.2021.e08033,205,Heliyon,Elsevier BV,2021,Green synthesis of silver nanoparticles using aqueous extract of Acacia cyanophylla and its antibacterial activity,TRUE,TRUE,gold,205_1-s2.0-S2405844021021368-main.pdf,1
1917,Ag,0,Escherichia coli,0,,Green synthesis using Acacia cyanophylla,MIC,3.125,,,86.98,347.2,131.1,spherical,24,,water,35,,AgNO3,1,,,https://doi.org/10.1016/j.heliyon.2021.e08033,10.1016/j.heliyon.2021.e08033,205,Heliyon,Elsevier BV,2021,Green synthesis of silver nanoparticles using aqueous extract of Acacia cyanophylla and its antibacterial activity,TRUE,TRUE,gold,205_1-s2.0-S2405844021021368-main.pdf,1
1918,Ag,0,Escherichia coli,0,,Green synthesis using Acacia cyanophylla,MIC,3.125,,,86.98,347.2,131.1,spherical,24,,water,35,,AgNO3,1,,,https://doi.org/10.1016/j.heliyon.2021.e08033,10.1016/j.heliyon.2021.e08033,205,Heliyon,Elsevier BV,2021,Green synthesis of silver nanoparticles using aqueous extract of Acacia cyanophylla and its antibacterial activity,TRUE,TRUE,gold,205_1-s2.0-S2405844021021368-main.pdf,1
1919,Ag,0,Escherichia coli,0,,Green synthesis using Acacia cyanophylla,MIC,6.25,,,86.98,347.2,131.1,spherical,24,,water,35,,AgNO3,1,,,https://doi.org/10.1016/j.heliyon.2021.e08033,10.1016/j.heliyon.2021.e08033,205,Heliyon,Elsevier BV,2021,Green synthesis of silver nanoparticles using aqueous extract of Acacia cyanophylla and its antibacterial activity,TRUE,TRUE,gold,205_1-s2.0-S2405844021021368-main.pdf,1
1920,Ag,0,Escherichia coli,0,,Green synthesis using Acacia cyanophylla,MIC,3.125,,,86.98,347.2,131.1,spherical,24,,water,35,,AgNO3,1,,,https://doi.org/10.1016/j.heliyon.2021.e08033,10.1016/j.heliyon.2021.e08033,205,Heliyon,Elsevier BV,2021,Green synthesis of silver nanoparticles using aqueous extract of Acacia cyanophylla and its antibacterial activity,TRUE,TRUE,gold,205_1-s2.0-S2405844021021368-main.pdf,1
1921,Ag,0,Escherichia coli,0,,Green synthesis using Acacia cyanophylla,MIC,6.25,,,86.98,347.2,131.1,spherical,24,,water,35,,AgNO3,1,,,https://doi.org/10.1016/j.heliyon.2021.e08033,10.1016/j.heliyon.2021.e08033,205,Heliyon,Elsevier BV,2021,Green synthesis of silver nanoparticles using aqueous extract of Acacia cyanophylla and its antibacterial activity,TRUE,TRUE,gold,205_1-s2.0-S2405844021021368-main.pdf,1
1922,Ag,0,Escherichia coli,0,,Green synthesis using Acacia cyanophylla,MIC,6.25,,,86.98,347.2,131.1,spherical,24,,water,35,,AgNO3,1,,,https://doi.org/10.1016/j.heliyon.2021.e08033,10.1016/j.heliyon.2021.e08033,205,Heliyon,Elsevier BV,2021,Green synthesis of silver nanoparticles using aqueous extract of Acacia cyanophylla and its antibacterial activity,TRUE,TRUE,gold,205_1-s2.0-S2405844021021368-main.pdf,1
1923,Ag,0,Escherichia coli,0,,Green synthesis using Acacia cyanophylla,MIC,3.125,,,86.98,347.2,131.1,spherical,24,,water,35,,AgNO3,1,,,https://doi.org/10.1016/j.heliyon.2021.e08033,10.1016/j.heliyon.2021.e08033,205,Heliyon,Elsevier BV,2021,Green synthesis of silver nanoparticles using aqueous extract of Acacia cyanophylla and its antibacterial activity,TRUE,TRUE,gold,205_1-s2.0-S2405844021021368-main.pdf,1
1924,Ag,0,Escherichia coli,0,,Green synthesis using Acacia cyanophylla,MIC,6.25,,,86.98,347.2,131.1,spherical,24,,water,35,,AgNO3,1,,,https://doi.org/10.1016/j.heliyon.2021.e08033,10.1016/j.heliyon.2021.e08033,205,Heliyon,Elsevier BV,2021,Green synthesis of silver nanoparticles using aqueous extract of Acacia cyanophylla and its antibacterial activity,TRUE,TRUE,gold,205_1-s2.0-S2405844021021368-main.pdf,1
1925,Ag,0,Escherichia coli,0,,Green synthesis using Acacia cyanophylla,MIC,6.25,,,86.98,347.2,131.1,spherical,24,,water,35,,AgNO3,1,,,https://doi.org/10.1016/j.heliyon.2021.e08033,10.1016/j.heliyon.2021.e08033,205,Heliyon,Elsevier BV,2021,Green synthesis of silver nanoparticles using aqueous extract of Acacia cyanophylla and its antibacterial activity,TRUE,TRUE,gold,205_1-s2.0-S2405844021021368-main.pdf,1
1926,Ag,0,Escherichia coli,0,,Green synthesis using Acacia cyanophylla,MIC,6.25,,,86.98,347.2,131.1,spherical,24,,water,35,,AgNO3,1,,,https://doi.org/10.1016/j.heliyon.2021.e08033,10.1016/j.heliyon.2021.e08033,205,Heliyon,Elsevier BV,2021,Green synthesis of silver nanoparticles using aqueous extract of Acacia cyanophylla and its antibacterial activity,TRUE,TRUE,gold,205_1-s2.0-S2405844021021368-main.pdf,1
1927,Ag,0,Escherichia coli,0,,Green synthesis using Acacia cyanophylla,MIC,12.5,,,86.98,347.2,131.1,spherical,24,,water,35,,AgNO3,1,,,https://doi.org/10.1016/j.heliyon.2021.e08033,10.1016/j.heliyon.2021.e08033,205,Heliyon,Elsevier BV,2021,Green synthesis of silver nanoparticles using aqueous extract of Acacia cyanophylla and its antibacterial activity,TRUE,TRUE,gold,205_1-s2.0-S2405844021021368-main.pdf,1
1928,Ag,0,Streptococcus mutans,0,MTCC 497,"Chemical synthesis, purchased from Nano-world Company",MIC,60,,,30,50,40,,24,,,,,,,,,https://doi.org/10.1016/j.sdentj.2018.10.004,10.1016/j.sdentj.2018.10.004,201,The Saudi Dental Journal,Springer Science and Business Media LLC,2019,In vitro evaluation of antimicrobial property of silver nanoparticles and chlorhexidine against five different oral pathogenic bacteria,TRUE,TRUE,gold,201_1-s2.0-S1013905218301780-main.pdf,1
1929,Ag,0,Streptococcus oralis,0,MTCC 2696,"Chemical synthesis, purchased from Nano-world Company",MIC,45,,,30,50,40,,24,,,,,,,,,https://doi.org/10.1016/j.sdentj.2018.10.004,10.1016/j.sdentj.2018.10.004,201,The Saudi Dental Journal,Springer Science and Business Media LLC,2019,In vitro evaluation of antimicrobial property of silver nanoparticles and chlorhexidine against five different oral pathogenic bacteria,TRUE,TRUE,gold,201_1-s2.0-S1013905218301780-main.pdf,1
1930,Ag,0,Lactobacillus acidophilus,0,MTCC 183,"Chemical synthesis, purchased from Nano-world Company",MIC,15,,,30,50,40,,24,,,,,,,,,https://doi.org/10.1016/j.sdentj.2018.10.004,10.1016/j.sdentj.2018.10.004,201,The Saudi Dental Journal,Springer Science and Business Media LLC,2019,In vitro evaluation of antimicrobial property of silver nanoparticles and chlorhexidine against five different oral pathogenic bacteria,TRUE,TRUE,gold,201_1-s2.0-S1013905218301780-main.pdf,1
1931,Ag,0,Lactobacillus fermentum,0,MTCC 903,"Chemical synthesis, purchased from Nano-world Company",MIC,90,,,30,50,40,,24,,,,,,,,,https://doi.org/10.1016/j.sdentj.2018.10.004,10.1016/j.sdentj.2018.10.004,201,The Saudi Dental Journal,Springer Science and Business Media LLC,2019,In vitro evaluation of antimicrobial property of silver nanoparticles and chlorhexidine against five different oral pathogenic bacteria,TRUE,TRUE,gold,201_1-s2.0-S1013905218301780-main.pdf,1
1932,Ag,0,Candida albicans,0,MTCC 183,"Chemical synthesis, purchased from Nano-world Company",MIC,2.81,,,30,50,40,,24,,,,,,,,,https://doi.org/10.1016/j.sdentj.2018.10.004,10.1016/j.sdentj.2018.10.004,201,The Saudi Dental Journal,Springer Science and Business Media LLC,2019,In vitro evaluation of antimicrobial property of silver nanoparticles and chlorhexidine against five different oral pathogenic bacteria,TRUE,TRUE,gold,201_1-s2.0-S1013905218301780-main.pdf,1
1933,Ag,0,Streptococcus mutans,0,MTCC 497,"Chemical synthesis, purchased from Nano-world Company",MBC,18.5,,,30,50,40,,24,,,,,,,,,https://doi.org/10.1016/j.sdentj.2018.10.004,10.1016/j.sdentj.2018.10.004,201,The Saudi Dental Journal,Springer Science and Business Media LLC,2019,In vitro evaluation of antimicrobial property of silver nanoparticles and chlorhexidine against five different oral pathogenic bacteria,TRUE,TRUE,gold,201_1-s2.0-S1013905218301780-main.pdf,1
1934,Ag,0,Streptococcus oralis,0,MTCC 2696,"Chemical synthesis, purchased from Nano-world Company",MBC,12,,,30,50,40,,24,,,,,,,,,https://doi.org/10.1016/j.sdentj.2018.10.004,10.1016/j.sdentj.2018.10.004,201,The Saudi Dental Journal,Springer Science and Business Media LLC,2019,In vitro evaluation of antimicrobial property of silver nanoparticles and chlorhexidine against five different oral pathogenic bacteria,TRUE,TRUE,gold,201_1-s2.0-S1013905218301780-main.pdf,1
1935,Ag,0,Lactobacillus acidophilus,0,MTCC 183,"Chemical synthesis, purchased from Nano-world Company",MBC,9,,,30,50,40,,24,,,,,,,,,https://doi.org/10.1016/j.sdentj.2018.10.004,10.1016/j.sdentj.2018.10.004,201,The Saudi Dental Journal,Springer Science and Business Media LLC,2019,In vitro evaluation of antimicrobial property of silver nanoparticles and chlorhexidine against five different oral pathogenic bacteria,TRUE,TRUE,gold,201_1-s2.0-S1013905218301780-main.pdf,1
1936,Ag,0,Lactobacillus fermentum,0,MTCC 903,"Chemical synthesis, purchased from Nano-world Company",MBC,119.6,,,30,50,40,,24,,,,,,,,,https://doi.org/10.1016/j.sdentj.2018.10.004,10.1016/j.sdentj.2018.10.004,201,The Saudi Dental Journal,Springer Science and Business Media LLC,2019,In vitro evaluation of antimicrobial property of silver nanoparticles and chlorhexidine against five different oral pathogenic bacteria,TRUE,TRUE,gold,201_1-s2.0-S1013905218301780-main.pdf,1
1937,Ag,0,Candida albicans,0,MTCC 183,"Chemical synthesis, purchased from Nano-world Company",MBC,48,,,30,50,40,,24,,,,,,,,,https://doi.org/10.1016/j.sdentj.2018.10.004,10.1016/j.sdentj.2018.10.004,201,The Saudi Dental Journal,Springer Science and Business Media LLC,2019,In vitro evaluation of antimicrobial property of silver nanoparticles and chlorhexidine against five different oral pathogenic bacteria,TRUE,TRUE,gold,201_1-s2.0-S1013905218301780-main.pdf,1
1938,Ag,0,Escherichia coli,0,,green_synthesis from fungus Trichoderma viride,MIC,30,,,5,40,,spherical,,,water (double distilled),27,2880,AgNO3,1,,,https://www.sciencedirect.com/science/article/pii/S1549963409000914,10.1016/j.nano.2009.04.006,27,"Nanomedicine: Nanotechnology, Biology and Medicine",Elsevier BV,2010,Biogenic synthesis of silver nanoparticles and their synergistic effect with antibiotics: a study against gram-positive and gram-negative bacteria,FALSE,FALSE,closed,27_fayaz2010.pdf,0
1939,Ag,0,Salmonella typhi,0,,green_synthesis from fungus Trichoderma viride,MIC,35,,,5,40,,spherical,,,water (double distilled),27,2880,AgNO3,1,,,https://www.sciencedirect.com/science/article/pii/S1549963409000914,10.1016/j.nano.2009.04.006,27,"Nanomedicine: Nanotechnology, Biology and Medicine",Elsevier BV,2010,Biogenic synthesis of silver nanoparticles and their synergistic effect with antibiotics: a study against gram-positive and gram-negative bacteria,FALSE,FALSE,closed,27_fayaz2010.pdf,0
1940,Ag,0,Staphylococcus aureus,0,,green_synthesis from fungus Trichoderma viride,MIC,80,,,5,40,,spherical,,,water (double distilled),27,2880,AgNO3,1,,,https://www.sciencedirect.com/science/article/pii/S1549963409000914,10.1016/j.nano.2009.04.006,27,"Nanomedicine: Nanotechnology, Biology and Medicine",Elsevier BV,2010,Biogenic synthesis of silver nanoparticles and their synergistic effect with antibiotics: a study against gram-positive and gram-negative bacteria,FALSE,FALSE,closed,27_fayaz2010.pdf,0
1941,Ag,0,Micrococcus luteus,0,,green_synthesis from fungus Trichoderma viride,MIC,65,,,5,40,,spherical,,,water (double distilled),27,2880,AgNO3,1,,,https://www.sciencedirect.com/science/article/pii/S1549963409000914,10.1016/j.nano.2009.04.006,27,"Nanomedicine: Nanotechnology, Biology and Medicine",Elsevier BV,2010,Biogenic synthesis of silver nanoparticles and their synergistic effect with antibiotics: a study against gram-positive and gram-negative bacteria,FALSE,FALSE,closed,27_fayaz2010.pdf,0
1942,Ag,0,Staphylococcus aureus,0,ATCC 25922,green_synthesis from fungus Phytophthora infestans,MIC,5,,,,,,,,,,,,,,,,https://www.nature.com/articles/srep29982,10.1038/srep29982,31,Scientific Reports,Springer Science and Business Media LLC,2016,Elucidating pharmacodynamic interaction of silver nanoparticle - topical deliverable antibiotics,TRUE,TRUE,gold,31_thirumurugan2016.pdf,1
1943,Ag,0,Pseudomonas aeruginosa,0,ATCC 25619,green_synthesis from fungus Phytophthora infestans,MIC,2.5,,,,,,,,,,,,,,,,https://www.nature.com/articles/srep29982,10.1038/srep29982,31,Scientific Reports,Springer Science and Business Media LLC,2016,Elucidating pharmacodynamic interaction of silver nanoparticle - topical deliverable antibiotics,TRUE,TRUE,gold,31_thirumurugan2016.pdf,1
1944,Ag,0,Escherichia coli,0,ATCC 10536,green_synthesis from fungus Phytophthora infestans,MIC,2.5,,,,,,,,,,,,,,,,https://www.nature.com/articles/srep29982,10.1038/srep29982,31,Scientific Reports,Springer Science and Business Media LLC,2016,Elucidating pharmacodynamic interaction of silver nanoparticle - topical deliverable antibiotics,TRUE,TRUE,gold,31_thirumurugan2016.pdf,1
1945,Ag,0,Staphylococcus aureus,0,ATCC 25922,green_synthesis from fungus Phytophthora infestans,MIC,5,,,,,,,,,,,,,,,,https://www.nature.com/articles/srep29982,10.1038/srep29982,31,Scientific Reports,Springer Science and Business Media LLC,2016,Elucidating pharmacodynamic interaction of silver nanoparticle - topical deliverable antibiotics,TRUE,TRUE,gold,31_thirumurugan2016.pdf,1
1946,Ag,0,Staphylococcus aureus,0,GP0004,chem_synthesis_reduction_by_D_maltose,MIC,25,,,4,10,8,spherical,,,water,21,,AgNO3,10,,,https://pubmed.ncbi.nlm.nih.gov/26832810/,10.1016/j.tvjl.2015.10.032,32,The Veterinary Journal,Elsevier BV,2016,Enhanced antibacterial effect of antibiotics in combination with silver nanoparticles against animal pathogens,FALSE,FALSE,closed,32_smekalova2016.pdf,0
1947,Ag,0,Escherichia coli,1,GN2514,chem_synthesis_reduction_by_D_maltose,MIC,6.3,,,4,10,8,spherical,,,water,21,,AgNO3,10,,,https://pubmed.ncbi.nlm.nih.gov/26832810/,10.1016/j.tvjl.2015.10.032,32,The Veterinary Journal,Elsevier BV,2016,Enhanced antibacterial effect of antibiotics in combination with silver nanoparticles against animal pathogens,FALSE,FALSE,closed,32_smekalova2016.pdf,0
1948,Ag,0,Staphylococcus aureus,0,GP0004,chem_synthesis_reduction_by_D_maltose,MIC,50,,,15,30,28,spherical,,,water,21,,AgNO3,1,,,https://pubmed.ncbi.nlm.nih.gov/26832810/,10.1016/j.tvjl.2015.10.032,32,The Veterinary Journal,Elsevier BV,2016,Enhanced antibacterial effect of antibiotics in combination with silver nanoparticles against animal pathogens,FALSE,FALSE,closed,32_smekalova2016.pdf,0
1949,Ag,0,Escherichia coli,1,GN2514,chem_synthesis_reduction_by_D_maltose,MIC,25,,,15,30,28,spherical,,,water,21,,AgNO3,1,,,https://pubmed.ncbi.nlm.nih.gov/26832810/,10.1016/j.tvjl.2015.10.032,32,The Veterinary Journal,Elsevier BV,2016,Enhanced antibacterial effect of antibiotics in combination with silver nanoparticles against animal pathogens,FALSE,FALSE,closed,32_smekalova2016.pdf,0
1950,Ag,0,Escherichia coli,0,GN2514,chem_synthesis_reduction_by_D_maltose,MIC,25,,,15,30,28,spherical,,,water,21,,AgNO3,1,,,https://pubmed.ncbi.nlm.nih.gov/26832810/,10.1016/j.tvjl.2015.10.032,32,The Veterinary Journal,Elsevier BV,2016,Enhanced antibacterial effect of antibiotics in combination with silver nanoparticles against animal pathogens,FALSE,FALSE,closed,32_smekalova2016.pdf,0
1951,Ag,0,Escherichia coli,0,GN2514,chem_synthesis_reduction_by_D_maltose,MIC,6.3,,,4,10,8,spherical,,,water,21,,AgNO3,10,,,https://pubmed.ncbi.nlm.nih.gov/26832810/,10.1016/j.tvjl.2015.10.032,32,The Veterinary Journal,Elsevier BV,2016,Enhanced antibacterial effect of antibiotics in combination with silver nanoparticles against animal pathogens,FALSE,FALSE,closed,32_smekalova2016.pdf,0
1952,Ag,0,Staphylococcus aureus,0,ATCC 25923,chem_synthesis,MIC,0.5,,,3,3,3,spherical,,,water,21,,Solid silver,,,,https://www.microbiologyresearch.org/content/journal/jmm/10.1099/jmm.0.047100-0,10.1099/jmm.0.047100-0,18,Journal of Medical Microbiology,Microbiology Society,2012,Synergistic effects between silver nanoparticles and antibiotics and the mechanisms involved,FALSE,FALSE,closed,18_hwang2012.pdf,0
1953,Ag,0,Escherichia coli,0,ATCC 25922,chem_synthesis,MIC,2,,,3,3,3,spherical,,,water (distilled),90,,Solid silver,,,,https://www.microbiologyresearch.org/content/journal/jmm/10.1099/jmm.0.047100-0,10.1099/jmm.0.047100-0,18,Journal of Medical Microbiology,Microbiology Society,2012,Synergistic effects between silver nanoparticles and antibiotics and the mechanisms involved,FALSE,FALSE,closed,18_hwang2012.pdf,0
1954,Ag,0,Pseudomonas aeruginosa,0,ATCC 27853,chem_synthesis,MIC,0.5,,,3,3,3,spherical,,,water (distilled),90,,Solid silver,,,,https://www.microbiologyresearch.org/content/journal/jmm/10.1099/jmm.0.047100-0,10.1099/jmm.0.047100-0,18,Journal of Medical Microbiology,Microbiology Society,2012,Synergistic effects between silver nanoparticles and antibiotics and the mechanisms involved,FALSE,FALSE,closed,18_hwang2012.pdf,0
1955,Ag,0,Escherichia coli,0,ATCC 43895,chem_synthesis,MIC,0.5,,,3,3,3,spherical,,,water (distilled),90,,Solid silver,,,,https://www.microbiologyresearch.org/content/journal/jmm/10.1099/jmm.0.047100-0,10.1099/jmm.0.047100-0,18,Journal of Medical Microbiology,Microbiology Society,2012,Synergistic effects between silver nanoparticles and antibiotics and the mechanisms involved,FALSE,FALSE,closed,18_hwang2012.pdf,0
1956,Ag,0,Escherichia coli,0,ATCC 43890,green_synthesis using extract of corn leaves,MIC,50,,,31,69,45.26,spherical,24,,water,21,,AgNO3,1,,,https://www.frontiersin.org/articles/10.3389/fmicb.2017.00167/full,10.3389/fmicb.2017.00167,12,Frontiers in Microbiology,Frontiers Media SA,2017,Antibacterial Activity and Synergistic Antibacterial Potential of Biosynthesized Silver Nanoparticles against Foodborne Pathogenic Bacteria along with its Anticandidal and Antioxidant Effects,TRUE,TRUE,gold,12_patra2017.pdf,1
1957,Ag,0,Staphylococcus aureus,0,ATCC 49444,green_synthesis using extract of corn leaves,MIC,12.5,,,31,69,45.26,spherical,24,,water,21,,AgNO3,1,,,https://www.frontiersin.org/articles/10.3389/fmicb.2017.00167/full,10.3389/fmicb.2017.00167,12,Frontiers in Microbiology,Frontiers Media SA,2017,Antibacterial Activity and Synergistic Antibacterial Potential of Biosynthesized Silver Nanoparticles against Foodborne Pathogenic Bacteria along with its Anticandidal and Antioxidant Effects,TRUE,TRUE,gold,12_patra2017.pdf,1
1958,Ag,0,Escherichia coli,0,ATCC 43890,green_synthesis using extract of corn leaves,MBC,100,,,31,69,45.26,spherical,24,,water,21,,AgNO3,1,,,https://www.frontiersin.org/articles/10.3389/fmicb.2017.00167/full,10.3389/fmicb.2017.00167,12,Frontiers in Microbiology,Frontiers Media SA,2017,Antibacterial Activity and Synergistic Antibacterial Potential of Biosynthesized Silver Nanoparticles against Foodborne Pathogenic Bacteria along with its Anticandidal and Antioxidant Effects,TRUE,TRUE,gold,12_patra2017.pdf,1
1959,Ag,0,Staphylococcus aureus,0,ATCC 49444,green_synthesis using extract of corn leaves,MBC,25,,,31,69,45.26,spherical,24,,water,21,,AgNO3,1,,,https://www.frontiersin.org/articles/10.3389/fmicb.2017.00167/full,10.3389/fmicb.2017.00167,12,Frontiers in Microbiology,Frontiers Media SA,2017,Antibacterial Activity and Synergistic Antibacterial Potential of Biosynthesized Silver Nanoparticles against Foodborne Pathogenic Bacteria along with its Anticandidal and Antioxidant Effects,TRUE,TRUE,gold,12_patra2017.pdf,1
1960,Ag,0,Escherichia coli,0,,green_synthesis using extract of Acinetobacter baumannii,MIC,64,,,1,9,4.7,spherical,24,,,35,1440,AgNO3,10,,,https://www.nature.com/articles/s41598-022-19698-0,10.1038/s41598-022-19698-0,30,Scientific Reports,Springer Science and Business Media LLC,2022,Synergistic antibacterial activity of silver nanoparticles biosynthesized by carbapenem-resistant Gram-negative bacilli,TRUE,TRUE,gold,30_s41598-022-19698-0.pdf,1
1961,Ag,0,Escherichia coli,0,,green_synthesis using extract of Acinetobacter baumannii,MIC,64,,,1,9,4.7,spherical,24,,,35,1440,AgNO3,10,,,https://www.nature.com/articles/s41598-022-19698-0,10.1038/s41598-022-19698-0,30,Scientific Reports,Springer Science and Business Media LLC,2022,Synergistic antibacterial activity of silver nanoparticles biosynthesized by carbapenem-resistant Gram-negative bacilli,TRUE,TRUE,gold,30_s41598-022-19698-0.pdf,1
1962,Ag,0,Escherichia coli,0,,green_synthesis using extract of Acinetobacter baumannii,MBC,128,,,1,9,4.7,spherical,24,,,35,1440,AgNO3,10,,,https://www.nature.com/articles/s41598-022-19698-0,10.1038/s41598-022-19698-0,30,Scientific Reports,Springer Science and Business Media LLC,2022,Synergistic antibacterial activity of silver nanoparticles biosynthesized by carbapenem-resistant Gram-negative bacilli,TRUE,TRUE,gold,30_s41598-022-19698-0.pdf,1
1963,Ag,0,Pseudomonas aeruginosa,0,,green_synthesis using extract of Acinetobacter baumannii,MIC,64,,,1,9,4.7,spherical,24,,,35,1440,AgNO3,10,,,https://www.nature.com/articles/s41598-022-19698-0,10.1038/s41598-022-19698-0,30,Scientific Reports,Springer Science and Business Media LLC,2022,Synergistic antibacterial activity of silver nanoparticles biosynthesized by carbapenem-resistant Gram-negative bacilli,TRUE,TRUE,gold,30_s41598-022-19698-0.pdf,1
1964,Ag,0,Pseudomonas aeruginosa,0,,green_synthesis using extract of Acinetobacter baumannii,MBC,128,,,1,9,4.7,spherical,24,,,35,1440,AgNO3,10,,,https://www.nature.com/articles/s41598-022-19698-0,10.1038/s41598-022-19698-0,30,Scientific Reports,Springer Science and Business Media LLC,2022,Synergistic antibacterial activity of silver nanoparticles biosynthesized by carbapenem-resistant Gram-negative bacilli,TRUE,TRUE,gold,30_s41598-022-19698-0.pdf,1
1965,Ag,0,Acinetobacter baumannii,0,,green_synthesis using extract of Acinetobacter baumannii,MIC,8,,,1,9,4.7,spherical,24,,,35,1440,AgNO3,10,,,https://www.nature.com/articles/s41598-022-19698-0,10.1038/s41598-022-19698-0,30,Scientific Reports,Springer Science and Business Media LLC,2022,Synergistic antibacterial activity of silver nanoparticles biosynthesized by carbapenem-resistant Gram-negative bacilli,TRUE,TRUE,gold,30_s41598-022-19698-0.pdf,1
1966,Ag,0,Acinetobacter baumannii,0,,green_synthesis using extract of Acinetobacter baumannii,MBC,16,,,1,9,4.7,spherical,24,,,35,1440,AgNO3,10,,,https://www.nature.com/articles/s41598-022-19698-0,10.1038/s41598-022-19698-0,30,Scientific Reports,Springer Science and Business Media LLC,2022,Synergistic antibacterial activity of silver nanoparticles biosynthesized by carbapenem-resistant Gram-negative bacilli,TRUE,TRUE,gold,30_s41598-022-19698-0.pdf,1
1967,Ag,0,Staphylococcus aureus,0,,green_synthesis using C. zylinicum aqueous extracts,MIC,4.5,,,10,78.9,44.45,spherical,,,water,60,1440,AgNO3,1,,,https://cdn.fortuneonline.org/articles/green-synthesis-of-silver-nanoparticles-using-cinnamomum-zylinicum-and-their-synergistic-effect-against-multidrug-resistance-bacte.pdf,10.26502/jnr.2688-8521008,93,Journal of Nanotechnology Research,Fortune Journals,2019,Green Synthesis of Silver Nanoparticles using Cinnamomum Zylinicum and their Synergistic Effect against Multi-Drug Resistance Bacteria,TRUE,TRUE,gold,93_green-synthesis-of-silver-nanoparticles-using-cinnamomum-zylinicum-and-their-synergistic-effect-against-multidrug-resistance-bacte.pdf,1
1968,Ag,0,Acinetobacter baumannii,0,,green_synthesis using C. zylinicum aqueous extracts,MIC,5.7,,,10,78.9,44.45,spherical,,,water,60,1440,AgNO3,1,,,https://cdn.fortuneonline.org/articles/green-synthesis-of-silver-nanoparticles-using-cinnamomum-zylinicum-and-their-synergistic-effect-against-multidrug-resistance-bacte.pdf,10.26502/jnr.2688-8521008,93,Journal of Nanotechnology Research,Fortune Journals,2019,Green Synthesis of Silver Nanoparticles using Cinnamomum Zylinicum and their Synergistic Effect against Multi-Drug Resistance Bacteria,TRUE,TRUE,gold,93_green-synthesis-of-silver-nanoparticles-using-cinnamomum-zylinicum-and-their-synergistic-effect-against-multidrug-resistance-bacte.pdf,1
1969,Ag,0,Pseudomonas aeruginosa,0,,green_synthesis using C. zylinicum aqueous extracts,MIC,3.1,,,10,78.9,44.45,spherical,,,water,60,1440,AgNO3,1,,,https://cdn.fortuneonline.org/articles/green-synthesis-of-silver-nanoparticles-using-cinnamomum-zylinicum-and-their-synergistic-effect-against-multidrug-resistance-bacte.pdf,10.26502/jnr.2688-8521008,93,Journal of Nanotechnology Research,Fortune Journals,2019,Green Synthesis of Silver Nanoparticles using Cinnamomum Zylinicum and their Synergistic Effect against Multi-Drug Resistance Bacteria,TRUE,TRUE,gold,93_green-synthesis-of-silver-nanoparticles-using-cinnamomum-zylinicum-and-their-synergistic-effect-against-multidrug-resistance-bacte.pdf,1
1970,Ag,0,Klebsiella pneumoniae,0,,green_synthesis using C. zylinicum aqueous extracts,MIC,2.8,,,10,78.9,44.45,spherical,,,water,60,1440,AgNO3,1,,,https://cdn.fortuneonline.org/articles/green-synthesis-of-silver-nanoparticles-using-cinnamomum-zylinicum-and-their-synergistic-effect-against-multidrug-resistance-bacte.pdf,10.26502/jnr.2688-8521008,93,Journal of Nanotechnology Research,Fortune Journals,2019,Green Synthesis of Silver Nanoparticles using Cinnamomum Zylinicum and their Synergistic Effect against Multi-Drug Resistance Bacteria,TRUE,TRUE,gold,93_green-synthesis-of-silver-nanoparticles-using-cinnamomum-zylinicum-and-their-synergistic-effect-against-multidrug-resistance-bacte.pdf,1
1971,Ag,0,Escherichia coli,0,DH5О±,"chem_synthesis (purchased from Vector Vita Ltd, Novosibirsk, Russia",MIC,10,,,20,50,35,spherical,24,-18,,,,,,,,https://journals.plos.org/plosone/article?id=10.1371/journal.pone.0224904,10.1371/journal.pone.0224904,28,PLOS ONE,Public Library of Science (PLoS),2019,Enhancement of antibiotics antimicrobial activity due to the silver nanoparticles impact on the cell membrane,TRUE,TRUE,gold,28_10.1371@journal.pone.0224904.pdf,1
1972,Ag,0,Staphylococcus aureus,0,clinical isolate,"chem_synthesis (purchased from Vector Vita Ltd, Novosibirsk, Russia",MIC,12,,,20,50,35,spherical,24,-18,,,,,,,,https://journals.plos.org/plosone/article?id=10.1371/journal.pone.0224904,10.1371/journal.pone.0224904,28,PLOS ONE,Public Library of Science (PLoS),2019,Enhancement of antibiotics antimicrobial activity due to the silver nanoparticles impact on the cell membrane,TRUE,TRUE,gold,28_10.1371@journal.pone.0224904.pdf,1
1973,Ag,0,Bacillus subtilis,0,,"chem_synthesis (purchased from Vector Vita Ltd, Novosibirsk, Russia",MIC,11,,,20,50,35,spherical,24,-18,,,,,,,,https://journals.plos.org/plosone/article?id=10.1371/journal.pone.0224904,10.1371/journal.pone.0224904,28,PLOS ONE,Public Library of Science (PLoS),2019,Enhancement of antibiotics antimicrobial activity due to the silver nanoparticles impact on the cell membrane,TRUE,TRUE,gold,28_10.1371@journal.pone.0224904.pdf,1
1974,Ag,0,Escherichia coli,0,DH5О±,"chem_synthesis (purchased from Vector Vita Ltd, Novosibirsk, Russia",MIC,10,,,20,50,35,spherical,24,-18,,,,,,,,https://journals.plos.org/plosone/article?id=10.1371/journal.pone.0224904,10.1371/journal.pone.0224904,28,PLOS ONE,Public Library of Science (PLoS),2019,Enhancement of antibiotics antimicrobial activity due to the silver nanoparticles impact on the cell membrane,TRUE,TRUE,gold,28_10.1371@journal.pone.0224904.pdf,1
1975,Ag,0,Escherichia coli,0,,green_synthesis using Withania coagulans fruits extract,MIC,16,,,10,40,20,spherical,24,,water (deionized),21,,AgNO3,1,,,http://www.nanomedicine-rj.com/article_38645.html,10.22034/nmrj.2020.01.006,38,Nanomedicine Research Journal,Tehran University of Medical Sciences,2020,Synergistic Activity of Green Silver Nanoparticles with Antibiotics,TRUE,TRUE,green,38_NMRJ_Volume 5_Issue 1_Pages 44-54.pdf,1
1976,Ag,0,Staphylococcus aureus,0,,green_synthesis using Withania coagulans fruits extract,MIC,4,,,10,40,20,spherical,24,,water (deionized),21,,AgNO3,1,,,http://www.nanomedicine-rj.com/article_38645.html,10.22034/nmrj.2020.01.006,38,Nanomedicine Research Journal,Tehran University of Medical Sciences,2020,Synergistic Activity of Green Silver Nanoparticles with Antibiotics,TRUE,TRUE,green,38_NMRJ_Volume 5_Issue 1_Pages 44-54.pdf,1
