Repository: anastasiavepreva/ChemX

# ChemX: A Collection of Chemistry Datasets for Benchmarking Automated Information Extraction

## Abstract

ChemX is a collection of 10 manually curated benchmarking datasets developed to support robust automated information extraction in chemistry. It spans two major domains — **nanomaterials** and **small molecules** — and enables evaluation across multiple modalities including text, tables, and figures.

ChemX is designed to benchmark large language models and multi-agent systems in real-world chemical contexts, emphasizing reproducibility, schema-based annotation, and domain-specific validation.

File: data/datasets/seltox.csv (part 24 of 39)
sn,np,coating,bacteria,mdr,strain,np_synthesis,method,mic_np_µg_ml,concentration,zoi_np_mm,np_size_min_nm,np_size_max_nm,np_size_avg_nm,shape,time_set_hours,zeta_potential_mV,solvent_for_extract,temperature_for_extract_C,duration_preparing_extract_min,precursor_of_np,concentration_of_precursor_mM,hydrodynamic_diameter_nm,ph_during_synthesis,reference,doi,article_list,journal_name,publisher,year,title,journal_is_oa,is_oa,oa_status,pdf,access
1977,Ag,0,Salmonella typhi,0,,green_synthesis using Withania coagulans fruits extract,MIC,32,,,10,40,20,spherical,24,,water (deionized),21,,AgNO3,1,,,http://www.nanomedicine-rj.com/article_38645.html,10.22034/nmrj.2020.01.006,38,Nanomedicine Research Journal,Tehran University of Medical Sciences,2020,Synergistic Activity of Green Silver Nanoparticles with Antibiotics,TRUE,TRUE,green,38_NMRJ_Volume 5_Issue 1_Pages 44-54.pdf,1
1978,Ag,0,Escherichia coli,0,,green_synthesis using fungus Trichoderma,MIC,30,,,5,40,,spherical,,,water (double distilled),27,2880,AgNO3,1,,,https://www.sciencedirect.com/science/article/pii/S1549963409000914,10.1016/j.nano.2009.04.006,27,"Nanomedicine: Nanotechnology, Biology and Medicine",Elsevier BV,2010,Biogenic synthesis of silver nanoparticles and their synergistic effect with antibiotics: a study against gram-positive and gram-negative bacteria,FALSE,FALSE,closed,27_fayaz2010.pdf,0
1979,Ag,0,Salmonella typhi,0,,green_synthesis using fungus Trichoderma,MIC,35,,,5,40,,spherical,,,water (double distilled),27,2880,AgNO3,1,,,https://www.sciencedirect.com/science/article/pii/S1549963409000914,10.1016/j.nano.2009.04.006,27,"Nanomedicine: Nanotechnology, Biology and Medicine",Elsevier BV,2010,Biogenic synthesis of silver nanoparticles and their synergistic effect with antibiotics: a study against gram-positive and gram-negative bacteria,FALSE,FALSE,closed,27_fayaz2010.pdf,0
1980,Ag,0,Staphylococcus aureus,0,,green_synthesis using fungus Trichoderma,MIC,80,,,5,40,,spherical,,,water (double distilled),27,2880,AgNO3,1,,,https://www.sciencedirect.com/science/article/pii/S1549963409000914,10.1016/j.nano.2009.04.006,27,"Nanomedicine: Nanotechnology, Biology and Medicine",Elsevier BV,2010,Biogenic synthesis of silver nanoparticles and their synergistic effect with antibiotics: a study against gram-positive and gram-negative bacteria,FALSE,FALSE,closed,27_fayaz2010.pdf,0
1981,Ag,0,Micrococcus luteus,0,,green_synthesis using fungus Trichoderma,MIC,65,,,5,40,,spherical,,,water (double distilled),27,2880,AgNO3,1,,,https://www.sciencedirect.com/science/article/pii/S1549963409000914,10.1016/j.nano.2009.04.006,27,"Nanomedicine: Nanotechnology, Biology and Medicine",Elsevier BV,2010,Biogenic synthesis of silver nanoparticles and their synergistic effect with antibiotics: a study against gram-positive and gram-negative bacteria,FALSE,FALSE,closed,27_fayaz2010.pdf,0
1982,Ag,0,Staphylococcus aureus,0,ATCC 29213,purchased from sigma aldrich,MIC,0.09,,,10,10,10,,24,,,,,,,,,https://pubmed.ncbi.nlm.nih.gov/33672118/,10.3390/polym13040659,29,Polymers,MDPI AG,2021,Development of Antibacterial Protective Coatings Active against MSSA and MRSA on Biodegradable Polymers,TRUE,TRUE,gold,29_10.3390@polym13040659.pdf,1
1983,Ag,0,Staphylococcus aureus,0,ATCC 29213,purchased from sigma aldrich,MIC,0.02,,,40,40,40,,24,,,,,,,,,https://pubmed.ncbi.nlm.nih.gov/33672118/,10.3390/polym13040659,29,Polymers,MDPI AG,2021,Development of Antibacterial Protective Coatings Active against MSSA and MRSA on Biodegradable Polymers,TRUE,TRUE,gold,29_10.3390@polym13040659.pdf,1
1984,Ag,0,Staphylococcus aureus,1,MFBF 10679,purchased from sigma aldrich,MIC,0.47,,,10,10,10,,24,,,,,,,,,https://pubmed.ncbi.nlm.nih.gov/33672118/,10.3390/polym13040659,29,Polymers,MDPI AG,2021,Development of Antibacterial Protective Coatings Active against MSSA and MRSA on Biodegradable Polymers,TRUE,TRUE,gold,29_10.3390@polym13040659.pdf,1
1985,Ag,0,Staphylococcus aureus,0,ATCC 29213,purchased from sigma aldrich,MBC,0.31,,,10,10,10,,24,,,,,,,,,https://pubmed.ncbi.nlm.nih.gov/33672118/,10.3390/polym13040659,29,Polymers,MDPI AG,2021,Development of Antibacterial Protective Coatings Active against MSSA and MRSA on Biodegradable Polymers,TRUE,TRUE,gold,29_10.3390@polym13040659.pdf,1
1986,Ag,0,Staphylococcus aureus,0,ATCC 29213,purchased from sigma aldrich,MBC,1.04,,,40,40,40,,24,,,,,,,,,https://pubmed.ncbi.nlm.nih.gov/33672118/,10.3390/polym13040659,29,Polymers,MDPI AG,2021,Development of Antibacterial Protective Coatings Active against MSSA and MRSA on Biodegradable Polymers,TRUE,TRUE,gold,29_10.3390@polym13040659.pdf,1
1987,Ag,0,Staphylococcus aureus,1,MFBF 10679,purchased from sigma aldrich,MBC,2.5,,,10,10,10,,24,,,,,,,,,https://pubmed.ncbi.nlm.nih.gov/33672118/,10.3390/polym13040659,29,Polymers,MDPI AG,2021,Development of Antibacterial Protective Coatings Active against MSSA and MRSA on Biodegradable Polymers,TRUE,TRUE,gold,29_10.3390@polym13040659.pdf,1
1988,Ag,0,Pseudomonas aeruginosa,0,,green_synthesis using aqueous Cassiarox burghii leaf extract,MIC,6.3,,,10,30,20,spherical,24,-18.3,water,37,,AgNO3,1,,,https://doi.org/10.1007/s10876-020-01759-x,10.1007/s10876-020-01759-x,17,Journal of Cluster Science,Springer Science and Business Media LLC,2020,In vitro Cytotoxicity and Antibacterial Activity of Optimized Silver Nanoparticles Against Wound Infectious Bacteria and Their Morphological Studies,FALSE,FALSE,closed,17_10.1007@s10876-020-01759-x.pdf,0
1989,Ag,0,Escherichia coli,0,,green_synthesis using aqueous Cassiarox burghii leaf extract,MIC,4,,,10,30,20,spherical,24,-18.3,water,37,,AgNO3,1,,,https://doi.org/10.1007/s10876-020-01759-x,10.1007/s10876-020-01759-x,17,Journal of Cluster Science,Springer Science and Business Media LLC,2020,In vitro Cytotoxicity and Antibacterial Activity of Optimized Silver Nanoparticles Against Wound Infectious Bacteria and Their Morphological Studies,FALSE,FALSE,closed,17_10.1007@s10876-020-01759-x.pdf,0
1990,Ag,0,Micrococcus luteus,0,,green_synthesis using aqueous Cassiarox burghii leaf extract,MIC,6.3,,,10,30,20,spherical,24,-18.3,water,37,,AgNO3,1,,,https://doi.org/10.1007/s10876-020-01759-x,10.1007/s10876-020-01759-x,17,Journal of Cluster Science,Springer Science and Business Media LLC,2020,In vitro Cytotoxicity and Antibacterial Activity of Optimized Silver Nanoparticles Against Wound Infectious Bacteria and Their Morphological Studies,FALSE,FALSE,closed,17_10.1007@s10876-020-01759-x.pdf,0
1991,Ag,0,Staphylococcus aureus,0,,green_synthesis using aqueous Cassiarox burghii leaf extract,MIC,4,,,10,30,20,spherical,24,-18.3,water,37,,AgNO3,1,,,https://doi.org/10.1007/s10876-020-01759-x,10.1007/s10876-020-01759-x,17,Journal of Cluster Science,Springer Science and Business Media LLC,2020,In vitro Cytotoxicity and Antibacterial Activity of Optimized Silver Nanoparticles Against Wound Infectious Bacteria and Their Morphological Studies,FALSE,FALSE,closed,17_10.1007@s10876-020-01759-x.pdf,0
1992,Ag,0,Bacillus subtilis,0,,green_synthesis using aqueous Cassiarox burghii leaf extract,MIC,8.1,,,10,30,20,spherical,24,-18.3,water,37,,AgNO3,1,,,https://doi.org/10.1007/s10876-020-01759-x,10.1007/s10876-020-01759-x,17,Journal of Cluster Science,Springer Science and Business Media LLC,2020,In vitro Cytotoxicity and Antibacterial Activity of Optimized Silver Nanoparticles Against Wound Infectious Bacteria and Their Morphological Studies,FALSE,FALSE,closed,17_10.1007@s10876-020-01759-x.pdf,0
1993,Ag,0,Pseudomonas aeruginosa,0,,green_synthesis using aqueous Cassiarox burghii leaf extract,MBC,8.1,,,10,30,20,spherical,24,-18.3,water,37,,AgNO3,1,,,https://doi.org/10.1007/s10876-020-01759-x,10.1007/s10876-020-01759-x,17,Journal of Cluster Science,Springer Science and Business Media LLC,2020,In vitro Cytotoxicity and Antibacterial Activity of Optimized Silver Nanoparticles Against Wound Infectious Bacteria and Their Morphological Studies,FALSE,FALSE,closed,17_10.1007@s10876-020-01759-x.pdf,0
1994,Ag,0,Escherichia coli,0,,green_synthesis using aqueous Cassiarox burghii leaf extract,MBC,6.3,,,10,30,20,spherical,24,-18.3,water,37,,AgNO3,1,,,https://doi.org/10.1007/s10876-020-01759-x,10.1007/s10876-020-01759-x,17,Journal of Cluster Science,Springer Science and Business Media LLC,2020,In vitro Cytotoxicity and Antibacterial Activity of Optimized Silver Nanoparticles Against Wound Infectious Bacteria and Their Morphological Studies,FALSE,FALSE,closed,17_10.1007@s10876-020-01759-x.pdf,0
1995,Ag,0,Micrococcus luteus,0,,green_synthesis using aqueous Cassiarox burghii leaf extract,MBC,7.8,,,10,30,20,spherical,24,-18.3,water,37,,AgNO3,1,,,https://doi.org/10.1007/s10876-020-01759-x,10.1007/s10876-020-01759-x,17,Journal of Cluster Science,Springer Science and Business Media LLC,2020,In vitro Cytotoxicity and Antibacterial Activity of Optimized Silver Nanoparticles Against Wound Infectious Bacteria and Their Morphological Studies,FALSE,FALSE,closed,17_10.1007@s10876-020-01759-x.pdf,0
1996,Ag,0,Staphylococcus aureus,0,,green_synthesis using aqueous Cassiarox burghii leaf extract,MBC,6.3,,,10,30,20,spherical,24,-18.3,water,37,,AgNO3,1,,,https://doi.org/10.1007/s10876-020-01759-x,10.1007/s10876-020-01759-x,17,Journal of Cluster Science,Springer Science and Business Media LLC,2020,In vitro Cytotoxicity and Antibacterial Activity of Optimized Silver Nanoparticles Against Wound Infectious Bacteria and Their Morphological Studies,FALSE,FALSE,closed,17_10.1007@s10876-020-01759-x.pdf,0
1997,Ag,0,Bacillus subtilis,0,,green_synthesis using aqueous Cassiarox burghii leaf extract,MBC,9.8,,,10,30,20,spherical,24,-18.3,water,37,,AgNO3,1,,,https://doi.org/10.1007/s10876-020-01759-x,10.1007/s10876-020-01759-x,17,Journal of Cluster Science,Springer Science and Business Media LLC,2020,In vitro Cytotoxicity and Antibacterial Activity of Optimized Silver Nanoparticles Against Wound Infectious Bacteria and Their Morphological Studies,FALSE,FALSE,closed,17_10.1007@s10876-020-01759-x.pdf,0
1998,Ag,0,Escherichia coli,0,MTCC 443,chemical_synthesis using sodium borohydride and silver ions,MIC,40,,,2.26,10.34,3.32,spherical,24,,water,,,,,,,https://doi.org/10.1016/j.actbio.2007.11.006,10.1016/j.actbio.2007.11.006,1,Acta Biomaterialia,Elsevier BV,2008,Strain specificity in antimicrobial activity of silver and copper nanoparticles,FALSE,FALSE,closed,1_ruparelia2008.pdf,0
1999,Ag,0,Escherichia coli,0,MTCC 739,chemical_synthesis using sodium borohydride and silver ions,MIC,180,,,2.26,10.34,3.32,spherical,24,,water,,,,,,,https://doi.org/10.1016/j.actbio.2007.11.006,10.1016/j.actbio.2007.11.006,1,Acta Biomaterialia,Elsevier BV,2008,Strain specificity in antimicrobial activity of silver and copper nanoparticles,FALSE,FALSE,closed,1_ruparelia2008.pdf,0
2000,Ag,0,Escherichia coli,0,MTCC 1302,chemical_synthesis using sodium borohydride and silver ions,MIC,120,,,2.26,10.34,3.32,spherical,24,,water,,,,,,,https://doi.org/10.1016/j.actbio.2007.11.006,10.1016/j.actbio.2007.11.006,1,Acta Biomaterialia,Elsevier BV,2008,Strain specificity in antimicrobial activity of silver and copper nanoparticles,FALSE,FALSE,closed,1_ruparelia2008.pdf,0
2001,Ag,0,Escherichia coli,0,MTCC 1687,chemical_synthesis using sodium borohydride and silver ions,MIC,140,,,2.26,10.34,3.32,spherical,24,,water,,,,,,,https://doi.org/10.1016/j.actbio.2007.11.006,10.1016/j.actbio.2007.11.006,1,Acta Biomaterialia,Elsevier BV,2008,Strain specificity in antimicrobial activity of silver and copper nanoparticles,FALSE,FALSE,closed,1_ruparelia2008.pdf,0
2002,Ag,0,Bacillus subtilis,0,MTCC 441,chemical_synthesis using sodium borohydride and silver ions,MIC,40,,,2.26,10.34,3.32,spherical,24,,water,,,,,,,https://doi.org/10.1016/j.actbio.2007.11.006,10.1016/j.actbio.2007.11.006,1,Acta Biomaterialia,Elsevier BV,2008,Strain specificity in antimicrobial activity of silver and copper nanoparticles,FALSE,FALSE,closed,1_ruparelia2008.pdf,0
2003,Ag,0,Escherichia coli,0,MTCC 443,chemical_synthesis using sodium borohydride and silver ions,MBC,60,,,2.26,10.34,3.32,spherical,24,,water,,,,,,,https://doi.org/10.1016/j.actbio.2007.11.006,10.1016/j.actbio.2007.11.006,1,Acta Biomaterialia,Elsevier BV,2008,Strain specificity in antimicrobial activity of silver and copper nanoparticles,FALSE,FALSE,closed,1_ruparelia2008.pdf,0
2004,Ag,0,Escherichia coli,0,MTCC 739,chemical_synthesis using sodium borohydride and silver ions,MBC,220,,,2.26,10.34,3.32,spherical,24,,water,,,,,,,https://doi.org/10.1016/j.actbio.2007.11.006,10.1016/j.actbio.2007.11.006,1,Acta Biomaterialia,Elsevier BV,2008,Strain specificity in antimicrobial activity of silver and copper nanoparticles,FALSE,FALSE,closed,1_ruparelia2008.pdf,0
2005,Ag,0,Escherichia coli,0,MTCC 1302,chemical_synthesis using sodium borohydride and silver ions,MBC,160,,,2.26,10.34,3.32,spherical,24,,water,,,,,,,https://doi.org/10.1016/j.actbio.2007.11.006,10.1016/j.actbio.2007.11.006,1,Acta Biomaterialia,Elsevier BV,2008,Strain specificity in antimicrobial activity of silver and copper nanoparticles,FALSE,FALSE,closed,1_ruparelia2008.pdf,0
2006,Ag,0,Escherichia coli,0,MTCC 1687,chemical_synthesis using sodium borohydride and silver ions,MBC,180,,,2.26,10.34,3.32,spherical,24,,water,,,,,,,https://doi.org/10.1016/j.actbio.2007.11.006,10.1016/j.actbio.2007.11.006,1,Acta Biomaterialia,Elsevier BV,2008,Strain specificity in antimicrobial activity of silver and copper nanoparticles,FALSE,FALSE,closed,1_ruparelia2008.pdf,0
2007,Ag,0,Bacillus subtilis,0,MTCC 441,chemical_synthesis using sodium borohydride and silver ions,MBC,60,,,2.26,10.34,3.32,spherical,24,,water,,,,,,,https://doi.org/10.1016/j.actbio.2007.11.006,10.1016/j.actbio.2007.11.006,1,Acta Biomaterialia,Elsevier BV,2008,Strain specificity in antimicrobial activity of silver and copper nanoparticles,FALSE,FALSE,closed,1_ruparelia2008.pdf,0
2008,Ag,0,Staphylococcus aureus,0,NCIM 2079,chemical_synthesis using sodium borohydride and silver ions,MIC,120,,,2.26,10.34,3.32,spherical,24,,water,,,,,,,https://doi.org/10.1016/j.actbio.2007.11.006,10.1016/j.actbio.2007.11.006,1,Acta Biomaterialia,Elsevier BV,2008,Strain specificity in antimicrobial activity of silver and copper nanoparticles,FALSE,FALSE,closed,1_ruparelia2008.pdf,0
2009,Ag,0,Staphylococcus aureus,0,NCIM 2079,chemical_synthesis using sodium borohydride and silver ions,MBC,160,,,2.26,10.34,3.32,spherical,24,,water,,,,,,,https://doi.org/10.1016/j.actbio.2007.11.006,10.1016/j.actbio.2007.11.006,1,Acta Biomaterialia,Elsevier BV,2008,Strain specificity in antimicrobial activity of silver and copper nanoparticles,FALSE,FALSE,closed,1_ruparelia2008.pdf,0
2010,Ag,0,Staphylococcus aureus,0,NCIM 5021,chemical_synthesis using sodium borohydride and silver ions,MIC,120,,,2.26,10.34,3.32,spherical,24,,water,,,,,,,https://doi.org/10.1016/j.actbio.2007.11.006,10.1016/j.actbio.2007.11.006,1,Acta Biomaterialia,Elsevier BV,2008,Strain specificity in antimicrobial activity of silver and copper nanoparticles,FALSE,FALSE,closed,1_ruparelia2008.pdf,0
2011,Ag,0,Staphylococcus aureus,0,NCIM 5021,chemical_synthesis using sodium borohydride and silver ions,MBC,160,,,2.26,10.34,3.32,spherical,24,,water,,,,,,,https://doi.org/10.1016/j.actbio.2007.11.006,10.1016/j.actbio.2007.11.006,1,Acta Biomaterialia,Elsevier BV,2008,Strain specificity in antimicrobial activity of silver and copper nanoparticles,FALSE,FALSE,closed,1_ruparelia2008.pdf,0
2012,Ag,0,Staphylococcus aureus,0,NCIM 5022,chemical_synthesis using sodium borohydride and silver ions,MIC,120,,,2.26,10.34,3.32,spherical,24,,water,,,,,,,https://doi.org/10.1016/j.actbio.2007.11.006,10.1016/j.actbio.2007.11.006,1,Acta Biomaterialia,Elsevier BV,2008,Strain specificity in antimicrobial activity of silver and copper nanoparticles,FALSE,FALSE,closed,1_ruparelia2008.pdf,0
2013,Ag,0,Staphylococcus aureus,0,NCIM 5021,chemical_synthesis using sodium borohydride and silver ions,MBC,160,,,2.26,10.34,3.32,spherical,24,,water,,,,,,,https://doi.org/10.1016/j.actbio.2007.11.006,10.1016/j.actbio.2007.11.006,1,Acta Biomaterialia,Elsevier BV,2008,Strain specificity in antimicrobial activity of silver and copper nanoparticles,FALSE,FALSE,closed,1_ruparelia2008.pdf,0
2014,Ag,0,Staphylococcus epidermidis,0,ATCC 12228,chem_synthesis_purchased_from_Sigma_Alddrich,MIC,3,,,10,10,10,spherical,24,,,,,,,,,https://www.ncbi.nlm.nih.gov/pmc/articles/PMC7281182/,10.3390/nano10051010,24,Nanomaterials,MDPI AG,2020,The Antibacterial Effect of Silver Nanoparticles on Staphylococcus Epidermidis Strains with Different Biofilm-Forming Ability,TRUE,TRUE,gold,24_swolana2020.pdf,1
2015,Ag,0,Staphylococcus epidermidis,0,ATCC 36983,chem_synthesis_purchased_from_Sigma_Alddrich,MIC,4,,,10,10,10,spherical,24,,,,,,,,,https://www.ncbi.nlm.nih.gov/pmc/articles/PMC7281182/,10.3390/nano10051010,24,Nanomaterials,MDPI AG,2020,The Antibacterial Effect of Silver Nanoparticles on Staphylococcus Epidermidis Strains with Different Biofilm-Forming Ability,TRUE,TRUE,gold,24_swolana2020.pdf,1
2016,Ag,0,Staphylococcus epidermidis,0,ATCC 35984,chem_synthesis_purchased_from_Sigma_Alddrich,MIC,5,,,10,10,10,spherical,24,,,,,,,,,https://www.ncbi.nlm.nih.gov/pmc/articles/PMC7281182/,10.3390/nano10051010,24,Nanomaterials,MDPI AG,2020,The Antibacterial Effect of Silver Nanoparticles on Staphylococcus Epidermidis Strains with Different Biofilm-Forming Ability,TRUE,TRUE,gold,24_swolana2020.pdf,1
2017,Ag,0,Staphylococcus epidermidis,0,ATCC 36983,chem_synthesis_purchased_from_Sigma_Alddrich,MIC,4,,,20,20,20,spherical,24,,,,,,,,,https://www.ncbi.nlm.nih.gov/pmc/articles/PMC7281182/,10.3390/nano10051010,24,Nanomaterials,MDPI AG,2020,The Antibacterial Effect of Silver Nanoparticles on Staphylococcus Epidermidis Strains with Different Biofilm-Forming Ability,TRUE,TRUE,gold,24_swolana2020.pdf,1
2018,Ag,0,Staphylococcus epidermidis,0,ATCC 35984,chem_synthesis_purchased_from_Sigma_Alddrich,MIC,1,,,20,20,20,spherical,24,,,,,,,,,https://www.ncbi.nlm.nih.gov/pmc/articles/PMC7281182/,10.3390/nano10051010,24,Nanomaterials,MDPI AG,2020,The Antibacterial Effect of Silver Nanoparticles on Staphylococcus Epidermidis Strains with Different Biofilm-Forming Ability,TRUE,TRUE,gold,24_swolana2020.pdf,1
2019,Ag,0,Staphylococcus epidermidis,0,ATCC 12228,chem_synthesis_purchased_from_Sigma_Alddrich,MIC,6,,,40,40,40,spherical,24,,,,,,,,,https://www.ncbi.nlm.nih.gov/pmc/articles/PMC7281182/,10.3390/nano10051010,24,Nanomaterials,MDPI AG,2020,The Antibacterial Effect of Silver Nanoparticles on Staphylococcus Epidermidis Strains with Different Biofilm-Forming Ability,TRUE,TRUE,gold,24_swolana2020.pdf,1
2020,Ag,0,Staphylococcus epidermidis,0,ATCC 36983,chem_synthesis_purchased_from_Sigma_Alddrich,MIC,4,,,40,40,40,spherical,24,,,,,,,,,https://www.ncbi.nlm.nih.gov/pmc/articles/PMC7281182/,10.3390/nano10051010,24,Nanomaterials,MDPI AG,2020,The Antibacterial Effect of Silver Nanoparticles on Staphylococcus Epidermidis Strains with Different Biofilm-Forming Ability,TRUE,TRUE,gold,24_swolana2020.pdf,1
2021,Ag,0,Staphylococcus epidermidis,0,ATCC 35984,chem_synthesis_purchased_from_Sigma_Alddrich,MIC,1,,,40,40,40,spherical,24,,,,,,,,,https://www.ncbi.nlm.nih.gov/pmc/articles/PMC7281182/,10.3390/nano10051010,24,Nanomaterials,MDPI AG,2020,The Antibacterial Effect of Silver Nanoparticles on Staphylococcus Epidermidis Strains with Different Biofilm-Forming Ability,TRUE,TRUE,gold,24_swolana2020.pdf,1
2022,Ag,0,Staphylococcus epidermidis,0,ATCC 36983,chem_synthesis_purchased_from_Sigma_Alddrich,MIC,4,,,60,60,60,spherical,24,,,,,,,,,https://www.ncbi.nlm.nih.gov/pmc/articles/PMC7281182/,10.3390/nano10051010,24,Nanomaterials,MDPI AG,2020,The Antibacterial Effect of Silver Nanoparticles on Staphylococcus Epidermidis Strains with Different Biofilm-Forming Ability,TRUE,TRUE,gold,24_swolana2020.pdf,1
2023,Ag,0,Staphylococcus epidermidis,0,ATCC 35984,chem_synthesis_purchased_from_Sigma_Alddrich,MIC,1,,,60,60,60,spherical,24,,,,,,,,,https://www.ncbi.nlm.nih.gov/pmc/articles/PMC7281182/,10.3390/nano10051010,24,Nanomaterials,MDPI AG,2020,The Antibacterial Effect of Silver Nanoparticles on Staphylococcus Epidermidis Strains with Different Biofilm-Forming Ability,TRUE,TRUE,gold,24_swolana2020.pdf,1
2024,Ag,0,Staphylococcus epidermidis,0,ATCC 36983,chem_synthesis_purchased_from_Sigma_Alddrich,MIC,3,,,100,100,100,spherical,24,,,,,,,,,https://www.ncbi.nlm.nih.gov/pmc/articles/PMC7281182/,10.3390/nano10051010,24,Nanomaterials,MDPI AG,2020,The Antibacterial Effect of Silver Nanoparticles on Staphylococcus Epidermidis Strains with Different Biofilm-Forming Ability,TRUE,TRUE,gold,24_swolana2020.pdf,1
2025,Ag,0,Staphylococcus epidermidis,0,ATCC 35984,chem_synthesis_purchased_from_Sigma_Alddrich,MIC,1,,,100,100,100,spherical,24,,,,,,,,,https://www.ncbi.nlm.nih.gov/pmc/articles/PMC7281182/,10.3390/nano10051010,24,Nanomaterials,MDPI AG,2020,The Antibacterial Effect of Silver Nanoparticles on Staphylococcus Epidermidis Strains with Different Biofilm-Forming Ability,TRUE,TRUE,gold,24_swolana2020.pdf,1
2026,Ag,1,Escherichia coli,0,ATCC 25922,"purchased from US Research Nanomaterials, Inc.",MIC,64,,,15,25,20,spherical,18,1.9,,,,,,,,https://www.ncbi.nlm.nih.gov/pmc/articles/PMC9495250/,10.3390/antibiotics11091219,4,Antibiotics,MDPI AG,2022,Silver Nanoparticle-Based Combinations with Antimicrobial Agents against Antimicrobial-Resistant Clinical Isolates,TRUE,TRUE,gold,4_antibiotics-11-01219-v2.pdf,1
2027,Ag,1,Klebsiella pneumoniae,0,ATCC 13883,"purchased from US Research Nanomaterials, Inc.",MIC,128,,,15,25,20,spherical,18,1.9,,,,,,,,https://www.ncbi.nlm.nih.gov/pmc/articles/PMC9495250/,10.3390/antibiotics11091219,4,Antibiotics,MDPI AG,2022,Silver Nanoparticle-Based Combinations with Antimicrobial Agents against Antimicrobial-Resistant Clinical Isolates,TRUE,TRUE,gold,4_antibiotics-11-01219-v2.pdf,1
2028,Ag,1,Pseudomonas aeruginosa,0,ATCC 27853,"purchased from US Research Nanomaterials, Inc.",MIC,16,,,15,25,20,spherical,18,1.9,,,,,,,,https://www.ncbi.nlm.nih.gov/pmc/articles/PMC9495250/,10.3390/antibiotics11091219,4,Antibiotics,MDPI AG,2022,Silver Nanoparticle-Based Combinations with Antimicrobial Agents against Antimicrobial-Resistant Clinical Isolates,TRUE,TRUE,gold,4_antibiotics-11-01219-v2.pdf,1
2029,Ag,1,Acinetobacter baumannii,0,ATCC BAA-747,"purchased from US Research Nanomaterials, Inc.",MIC,32,,,15,25,20,spherical,18,1.9,,,,,,,,https://www.ncbi.nlm.nih.gov/pmc/articles/PMC9495250/,10.3390/antibiotics11091219,4,Antibiotics,MDPI AG,2022,Silver Nanoparticle-Based Combinations with Antimicrobial Agents against Antimicrobial-Resistant Clinical Isolates,TRUE,TRUE,gold,4_antibiotics-11-01219-v2.pdf,1
2030,Ag,1,Staphylococcus aureus,0,ATCC 29213,"purchased from US Research Nanomaterials, Inc.",MIC,256,,,15,25,20,spherical,18,1.9,,,,,,,,https://www.ncbi.nlm.nih.gov/pmc/articles/PMC9495250/,10.3390/antibiotics11091219,4,Antibiotics,MDPI AG,2022,Silver Nanoparticle-Based Combinations with Antimicrobial Agents against Antimicrobial-Resistant Clinical Isolates,TRUE,TRUE,gold,4_antibiotics-11-01219-v2.pdf,1
2031,Ag,1,Staphylococcus epidermidis,0,ATCC 12228,"purchased from US Research Nanomaterials, Inc.",MIC,256,,,15,25,20,spherical,18,1.9,,,,,,,,https://www.ncbi.nlm.nih.gov/pmc/articles/PMC9495250/,10.3390/antibiotics11091219,4,Antibiotics,MDPI AG,2022,Silver Nanoparticle-Based Combinations with Antimicrobial Agents against Antimicrobial-Resistant Clinical Isolates,TRUE,TRUE,gold,4_antibiotics-11-01219-v2.pdf,1
2032,Ag,1,Escherichia coli,0,ATCC 25922,"purchased from US Research Nanomaterials, Inc.",MIC,64,,,15,25,20,spherical,18,1.9,,,,,,,,https://www.ncbi.nlm.nih.gov/pmc/articles/PMC9495250/,10.3390/antibiotics11091219,4,Antibiotics,MDPI AG,2022,Silver Nanoparticle-Based Combinations with Antimicrobial Agents against Antimicrobial-Resistant Clinical Isolates,TRUE,TRUE,gold,4_antibiotics-11-01219-v2.pdf,1
2033,Ag,0,Acinetobacter baumannii,0,AIIMS 7,green_synthesis using Acinetobacter calcoaceticus,MIC,16,,,8,12,10,spherical,20,,,,,,,,,https://www.ingentaconnect.com/content/asp/jnn/2018/00000018/00000006/art00007,10.1166/jnn.2018.15013,20,Journal of Nanoscience and Nanotechnology,American Scientific Publishers,2018,Antibacterial Activities of Bacteriagenic Silver Nanoparticles Against Nosocomial Acinetobacter baumannii,FALSE,FALSE,closed,20_singh2018.pdf,0
2034,Ag,0,Acinetobacter baumannii,0,AIIMS 7,green_synthesis using Acinetobacter calcoaceticus,MIC,16,,,8,12,10,spherical,20,,,,,,,,,https://www.ingentaconnect.com/content/asp/jnn/2018/00000018/00000006/art00007,10.1166/jnn.2018.15013,20,Journal of Nanoscience and Nanotechnology,American Scientific Publishers,2018,Antibacterial Activities of Bacteriagenic Silver Nanoparticles Against Nosocomial Acinetobacter baumannii,FALSE,FALSE,closed,20_singh2018.pdf,0
2035,Ag,0,Pseudomonas aeruginosa,0,ATCC 10145,chemical_synthesis using high voltage method on pure silver,MIC,1,,,2,35,18.5,,24,,water (demineralized ),,,Ag,,,,https://www.microbiologyresearch.org/content/journal/jmm/10.1099/jmm.0.068833-0,10.1099/jmm.0.068833-0,19,Journal of Medical Microbiology,Microbiology Society,2014,Modulation of antibiotic resistance and induction of a stress response in Pseudomonas aeruginosa by silver nanoparticles,FALSE,TRUE,bronze,19_markowska2014.pdf,1
2036,Ag,0,Pseudomonas aeruginosa,0,ATCC 10145,chemical_synthesis using high voltage method on pure silver,MIC,1,,,2,35,18.5,,24,,water (demineralized ),,,Ag,,,,https://www.microbiologyresearch.org/content/journal/jmm/10.1099/jmm.0.068833-0,10.1099/jmm.0.068833-0,19,Journal of Medical Microbiology,Microbiology Society,2014,Modulation of antibiotic resistance and induction of a stress response in Pseudomonas aeruginosa by silver nanoparticles,FALSE,TRUE,bronze,19_markowska2014.pdf,1
2037,Ag,1,Escherichia coli,0,ATCC 8739,green_synthesis using Streptomyces xinghaiensis,MIC,64,,,5,20,12.5,spherical,24,-15.7,water,21,2160,AgNO3,1,,,https://link.springer.com/article/10.1007/s11274-017-2406-3,10.1007/s11274-017-2406-3,33,World Journal of Microbiology and Biotechnology,Springer Science and Business Media LLC,2018,"Synthesis, characterization and evaluation of antimicrobial and cytotoxic activities of biogenic silver nanoparticles synthesized from Streptomyces xinghaiensis OF1 strain",FALSE,TRUE,hybrid,33_s11274-017-2406-3.pdf,1
2038,Ag,1,Klebsiella pneumoniae,0,ATCC 700603,green_synthesis using Streptomyces xinghaiensis,MIC,256,,,5,20,12.5,spherical,24,-15.7,,,,,,,,https://link.springer.com/article/10.1007/s11274-017-2406-3,10.1007/s11274-017-2406-3,33,World Journal of Microbiology and Biotechnology,Springer Science and Business Media LLC,2018,"Synthesis, characterization and evaluation of antimicrobial and cytotoxic activities of biogenic silver nanoparticles synthesized from Streptomyces xinghaiensis OF1 strain",FALSE,TRUE,hybrid,33_s11274-017-2406-3.pdf,1
2039,Ag,1,Pseudomonas aeruginosa,0,ATCC 10145,green_synthesis using Streptomyces xinghaiensis,MIC,16,,,5,20,12.5,spherical,24,-15.7,,,,,,,,https://link.springer.com/article/10.1007/s11274-017-2406-3,10.1007/s11274-017-2406-3,33,World Journal of Microbiology and Biotechnology,Springer Science and Business Media LLC,2018,"Synthesis, characterization and evaluation of antimicrobial and cytotoxic activities of biogenic silver nanoparticles synthesized from Streptomyces xinghaiensis OF1 strain",FALSE,TRUE,hybrid,33_s11274-017-2406-3.pdf,1
2040,Ag,1,Staphylococcus aureus,0,ATCC 6538,green_synthesis using Streptomyces xinghaiensis,MIC,256,,,5,20,12.5,spherical,24,-15.7,,,,,,,,https://link.springer.com/article/10.1007/s11274-017-2406-3,10.1007/s11274-017-2406-3,33,World Journal of Microbiology and Biotechnology,Springer Science and Business Media LLC,2018,"Synthesis, characterization and evaluation of antimicrobial and cytotoxic activities of biogenic silver nanoparticles synthesized from Streptomyces xinghaiensis OF1 strain",FALSE,TRUE,hybrid,33_s11274-017-2406-3.pdf,1
2041,Ag,1,Bacillus subtilis,0,PCM 2021,green_synthesis using Streptomyces xinghaiensis,MIC,64,,,5,20,12.5,spherical,24,-15.7,,,,,,,,https://link.springer.com/article/10.1007/s11274-017-2406-3,10.1007/s11274-017-2406-3,33,World Journal of Microbiology and Biotechnology,Springer Science and Business Media LLC,2018,"Synthesis, characterization and evaluation of antimicrobial and cytotoxic activities of biogenic silver nanoparticles synthesized from Streptomyces xinghaiensis OF1 strain",FALSE,TRUE,hybrid,33_s11274-017-2406-3.pdf,1
2042,Ag,1,Escherichia coli,0,ATCC 8739,green_synthesis using Streptomyces xinghaiensis,MIC,32,,,5,20,12.5,spherical,24,-15.7,,,,,,,,https://link.springer.com/article/10.1007/s11274-017-2406-3,10.1007/s11274-017-2406-3,33,World Journal of Microbiology and Biotechnology,Springer Science and Business Media LLC,2018,"Synthesis, characterization and evaluation of antimicrobial and cytotoxic activities of biogenic silver nanoparticles synthesized from Streptomyces xinghaiensis OF1 strain",FALSE,TRUE,hybrid,33_s11274-017-2406-3.pdf,1
2043,Ag,1,Escherichia coli,0,ATCC 8739,green_synthesis using Streptomyces xinghaiensis,MBC,64,,,5,20,12.5,spherical,24,-15.7,,,,,,,,https://link.springer.com/article/10.1007/s11274-017-2406-3,10.1007/s11274-017-2406-3,33,World Journal of Microbiology and Biotechnology,Springer Science and Business Media LLC,2018,"Synthesis, characterization and evaluation of antimicrobial and cytotoxic activities of biogenic silver nanoparticles synthesized from Streptomyces xinghaiensis OF1 strain",FALSE,TRUE,hybrid,33_s11274-017-2406-3.pdf,1
2044,Ag,1,Klebsiella pneumoniae,0,ATCC 700603,green_synthesis using Streptomyces xinghaiensis,MBC,256,,,5,20,12.5,spherical,24,-15.7,,,,,,,,https://link.springer.com/article/10.1007/s11274-017-2406-3,10.1007/s11274-017-2406-3,33,World Journal of Microbiology and Biotechnology,Springer Science and Business Media LLC,2018,"Synthesis, characterization and evaluation of antimicrobial and cytotoxic activities of biogenic silver nanoparticles synthesized from Streptomyces xinghaiensis OF1 strain",FALSE,TRUE,hybrid,33_s11274-017-2406-3.pdf,1
2045,Ag,1,Pseudomonas aeruginosa,0,ATCC 10145,green_synthesis using Streptomyces xinghaiensis,MBC,32,,,5,20,12.5,spherical,24,-15.7,,,,,,,,https://link.springer.com/article/10.1007/s11274-017-2406-3,10.1007/s11274-017-2406-3,33,World Journal of Microbiology and Biotechnology,Springer Science and Business Media LLC,2018,"Synthesis, characterization and evaluation of antimicrobial and cytotoxic activities of biogenic silver nanoparticles synthesized from Streptomyces xinghaiensis OF1 strain",FALSE,TRUE,hybrid,33_s11274-017-2406-3.pdf,1
2046,Ag,1,Staphylococcus aureus,0,ATCC 6538,green_synthesis using Streptomyces xinghaiensis,MBC,384,,,5,20,12.5,spherical,24,-15.7,,,,,,,,https://link.springer.com/article/10.1007/s11274-017-2406-3,10.1007/s11274-017-2406-3,33,World Journal of Microbiology and Biotechnology,Springer Science and Business Media LLC,2018,"Synthesis, characterization and evaluation of antimicrobial and cytotoxic activities of biogenic silver nanoparticles synthesized from Streptomyces xinghaiensis OF1 strain",FALSE,TRUE,hybrid,33_s11274-017-2406-3.pdf,1
2047,Ag,1,Bacillus subtilis,0,PCM 2021,green_synthesis using Streptomyces xinghaiensis,MBC,64,,,5,20,12.5,spherical,24,-15.7,,,,,,,,https://link.springer.com/article/10.1007/s11274-017-2406-3,10.1007/s11274-017-2406-3,33,World Journal of Microbiology and Biotechnology,Springer Science and Business Media LLC,2018,"Synthesis, characterization and evaluation of antimicrobial and cytotoxic activities of biogenic silver nanoparticles synthesized from Streptomyces xinghaiensis OF1 strain",FALSE,TRUE,hybrid,33_s11274-017-2406-3.pdf,1
2048,Ag,0,Pseudomonas aeruginosa,0,Pa14,electrochemical synthesis,MIC,1.06,,,52.7,58.5,55.6,quasi-spherical,24,-51.5,,,,,,,,https://www.frontiersin.org/articles/10.3389/fmicb.2018.01349/full,10.3389/fmicb.2018.01349,13,Frontiers in Microbiology,Frontiers Media SA,2018,Electrochemically Synthesized Silver Nanoparticles Are Active Against Planktonic and Biofilm Cells of Pseudomonas aeruginosa and Other Cystic Fibrosis-Associated Bacterial Pathogens,TRUE,TRUE,gold,13_pompilio2018.pdf,1
2049,Ag,0,Pseudomonas aeruginosa,0,AC12A,electrochemical synthesis,MIC,1.06,,,52.7,58.5,55.6,quasi-spherical,24,-51.5,,,,,,,,https://www.frontiersin.org/articles/10.3389/fmicb.2018.01349/full,10.3389/fmicb.2018.01349,13,Frontiers in Microbiology,Frontiers Media SA,2018,Electrochemically Synthesized Silver Nanoparticles Are Active Against Planktonic and Biofilm Cells of Pseudomonas aeruginosa and Other Cystic Fibrosis-Associated Bacterial Pathogens,TRUE,TRUE,gold,13_pompilio2018.pdf,1
2050,Ag,0,Pseudomonas aeruginosa,0,DIN1,electrochemical synthesis,MIC,4.25,,,52.7,58.5,55.6,quasi-spherical,24,-51.5,,,,,,,,https://www.frontiersin.org/articles/10.3389/fmicb.2018.01349/full,10.3389/fmicb.2018.01349,13,Frontiers in Microbiology,Frontiers Media SA,2018,Electrochemically Synthesized Silver Nanoparticles Are Active Against Planktonic and Biofilm Cells of Pseudomonas aeruginosa and Other Cystic Fibrosis-Associated Bacterial Pathogens,TRUE,TRUE,gold,13_pompilio2018.pdf,1
2051,Ag,0,Staphylococcus aureus,0,Sa1,electrochemical synthesis,MIC,8.5,,,52.7,58.5,55.6,quasi-spherical,24,-51.5,,,,,,,,https://www.frontiersin.org/articles/10.3389/fmicb.2018.01349/full,10.3389/fmicb.2018.01349,13,Frontiers in Microbiology,Frontiers Media SA,2018,Electrochemically Synthesized Silver Nanoparticles Are Active Against Planktonic and Biofilm Cells of Pseudomonas aeruginosa and Other Cystic Fibrosis-Associated Bacterial Pathogens,TRUE,TRUE,gold,13_pompilio2018.pdf,1
2052,Ag,0,Staphylococcus aureus,0,Sa2,electrochemical synthesis,MIC,8.5,,,52.7,58.5,55.6,quasi-spherical,24,-51.5,,,,,,,,https://www.frontiersin.org/articles/10.3389/fmicb.2018.01349/full,10.3389/fmicb.2018.01349,13,Frontiers in Microbiology,Frontiers Media SA,2018,Electrochemically Synthesized Silver Nanoparticles Are Active Against Planktonic and Biofilm Cells of Pseudomonas aeruginosa and Other Cystic Fibrosis-Associated Bacterial Pathogens,TRUE,TRUE,gold,13_pompilio2018.pdf,1
2053,Ag,0,Staphylococcus aureus,0,Sa3,electrochemical synthesis,MIC,8.5,,,52.7,58.5,55.6,quasi-spherical,24,-51.5,,,,,,,,https://www.frontiersin.org/articles/10.3389/fmicb.2018.01349/full,10.3389/fmicb.2018.01349,13,Frontiers in Microbiology,Frontiers Media SA,2018,Electrochemically Synthesized Silver Nanoparticles Are Active Against Planktonic and Biofilm Cells of Pseudomonas aeruginosa and Other Cystic Fibrosis-Associated Bacterial Pathogens,TRUE,TRUE,gold,13_pompilio2018.pdf,1
2054,Ag,0,Pseudomonas aeruginosa,0,Pa14,electrochemical synthesis,MBC,2.125,,,52.7,58.5,55.6,quasi-spherical,24,-51.5,,,,,,,,https://www.frontiersin.org/articles/10.3389/fmicb.2018.01349/full,10.3389/fmicb.2018.01349,13,Frontiers in Microbiology,Frontiers Media SA,2018,Electrochemically Synthesized Silver Nanoparticles Are Active Against Planktonic and Biofilm Cells of Pseudomonas aeruginosa and Other Cystic Fibrosis-Associated Bacterial Pathogens,TRUE,TRUE,gold,13_pompilio2018.pdf,1
2055,Ag,0,Pseudomonas aeruginosa,0,DIN1,electrochemical synthesis,MBC,4.25,,,52.7,58.5,55.6,quasi-spherical,24,-51.5,,,,,,,,https://www.frontiersin.org/articles/10.3389/fmicb.2018.01349/full,10.3389/fmicb.2018.01349,13,Frontiers in Microbiology,Frontiers Media SA,2018,Electrochemically Synthesized Silver Nanoparticles Are Active Against Planktonic and Biofilm Cells of Pseudomonas aeruginosa and Other Cystic Fibrosis-Associated Bacterial Pathogens,TRUE,TRUE,gold,13_pompilio2018.pdf,1
2056,Ag,0,Pseudomonas aeruginosa,0,AC12A,electrochemical synthesis,MBC,2.125,,,52.7,58.5,55.6,quasi-spherical,24,-51.5,,,,,,,,https://www.frontiersin.org/articles/10.3389/fmicb.2018.01349/full,10.3389/fmicb.2018.01349,13,Frontiers in Microbiology,Frontiers Media SA,2018,Electrochemically Synthesized Silver Nanoparticles Are Active Against Planktonic and Biofilm Cells of Pseudomonas aeruginosa and Other Cystic Fibrosis-Associated Bacterial Pathogens,TRUE,TRUE,gold,13_pompilio2018.pdf,1
2057,Ag,0,Pseudomonas aeruginosa,0,,green_synthesis from Citrus latifolia tan,MIC,128,,,5.34,70,26.06,spherical,24,,water,100,5,AgNO3,5,,,https://academic.oup.com/lambio/article/75/3/680/6989369,10.1111/lam.13759,22,Letters in Applied Microbiology,Oxford University Press (OUP),2022,Biologically synthesized silver nanoparticles as potent antibacterial effective against multidrug-resistant Pseudomonas aeruginosa,FALSE,TRUE,hybrid,22_lambio0680.pdf,1
2058,Ag,0,Pseudomonas aeruginosa,0,,green_synthesis from Citrus latifolia tan,MIC,128,,,5.34,70,26.06,spherical,24,,water,100,5,AgNO3,5,,,https://academic.oup.com/lambio/article/75/3/680/6989369,10.1111/lam.13759,22,Letters in Applied Microbiology,Oxford University Press (OUP),2022,Biologically synthesized silver nanoparticles as potent antibacterial effective against multidrug-resistant Pseudomonas aeruginosa,FALSE,TRUE,hybrid,22_lambio0680.pdf,1
2059,Ag,0,Pseudomonas aeruginosa,0,Pae 27853,green_synthesis from Citrus latifolia tan,MIC,8,,,5.34,70,26.06,spherical,24,,water,100,5,AgNO3,5,,,https://academic.oup.com/lambio/article/75/3/680/6989369,10.1111/lam.13759,22,Letters in Applied Microbiology,Oxford University Press (OUP),2022,Biologically synthesized silver nanoparticles as potent antibacterial effective against multidrug-resistant Pseudomonas aeruginosa,FALSE,TRUE,hybrid,22_lambio0680.pdf,1
2060,Ag,0,Pseudomonas aeruginosa,0,,green_synthesis from fungus Aspergillus flavus,MIC,64,,,5.34,70,26.06,spherical,24,,water,100,5,AgNO3,5,,,https://academic.oup.com/lambio/article/75/3/680/6989369,10.1111/lam.13759,22,Letters in Applied Microbiology,Oxford University Press (OUP),2022,Biologically synthesized silver nanoparticles as potent antibacterial effective against multidrug-resistant Pseudomonas aeruginosa,FALSE,TRUE,hybrid,22_lambio0680.pdf,1
2061,Ag,0,Pseudomonas aeruginosa,0,,green_synthesis from fungus Aspergillus flavus,MIC,128,,,5.34,70,26.06,spherical,24,,water,,,AgNO3,1,,,https://academic.oup.com/lambio/article/75/3/680/6989369,10.1111/lam.13759,22,Letters in Applied Microbiology,Oxford University Press (OUP),2022,Biologically synthesized silver nanoparticles as potent antibacterial effective against multidrug-resistant Pseudomonas aeruginosa,FALSE,TRUE,hybrid,22_lambio0680.pdf,1
2062,Ag,0,Pseudomonas aeruginosa,0,Pae 27853,green_synthesis from fungus Aspergillus flavus,MIC,4,,,5.34,70,26.06,spherical,24,,water,,,AgNO3,1,,,https://academic.oup.com/lambio/article/75/3/680/6989369,10.1111/lam.13759,22,Letters in Applied Microbiology,Oxford University Press (OUP),2022,Biologically synthesized silver nanoparticles as potent antibacterial effective against multidrug-resistant Pseudomonas aeruginosa,FALSE,TRUE,hybrid,22_lambio0680.pdf,1
2063,Ag,0,Escherichia coli,0,ATCC 43886,chemical_synthesis by silver nitrate,MIC,3.56,,,10.9,16,13.5,spherical,24,-0.33,water (triple distilled),,,AgNO3,1,,,https://doi.org/10.1016/j.nano.2006.12.001,10.1016/j.nano.2006.12.001,25,"Nanomedicine: Nanotechnology, Biology and Medicine",Elsevier BV,2007,Antimicrobial effects of silver nanoparticles,FALSE,FALSE,closed,25_kim2007.pdf,0
2064,Ag,0,Staphylococcus aureus,0,ATCC 19636,chemical_synthesis by silver nitrate,MIC,35.6,,,10.9,16,13.5,spherical,24,-0.33,water (triple distilled),,,AgNO3,1,,,https://doi.org/10.1016/j.nano.2006.12.001,10.1016/j.nano.2006.12.001,25,"Nanomedicine: Nanotechnology, Biology and Medicine",Elsevier BV,2007,Antimicrobial effects of silver nanoparticles,FALSE,FALSE,closed,25_kim2007.pdf,0
2065,Ag,1,Pseudomonas aeruginosa,0,PAO1,purchased from Sigma Aldrich ( citrate capped AgNPs),MIC,234,,,10,10,10,,20,,,,,,,,,https://journals.asm.org/doi/10.1128/aac.03170-14#ref-list-1,10.1128/aac.03170-14,5,Antimicrobial Agents and Chemotherapy,American Society for Microbiology,2014,Synergy of Silver Nanoparticles and Aztreonam against Pseudomonas aeruginosa PAO1 Biofilms,FALSE,TRUE,bronze,5_habash2014.pdf,1
2066,Ag,1,Pseudomonas aeruginosa,0,PAO1,purchased from Sigma Aldrich ( citrate capped AgNPs),MIC,625,,,20,20,20,,20,,,,,,,,,https://journals.asm.org/doi/10.1128/aac.03170-14#ref-list-1,10.1128/aac.03170-14,5,Antimicrobial Agents and Chemotherapy,American Society for Microbiology,2014,Synergy of Silver Nanoparticles and Aztreonam against Pseudomonas aeruginosa PAO1 Biofilms,FALSE,TRUE,bronze,5_habash2014.pdf,1
