Repository: anastasiavepreva/ChemX

# ChemX: A Collection of Chemistry Datasets for Benchmarking Automated Information Extraction

## Abstract

ChemX is a collection of 10 manually curated benchmarking datasets developed to support robust automated information extraction in chemistry. It spans two major domains — **nanomaterials** and **small molecules** — and enables evaluation across multiple modalities including text, tables, and figures.

ChemX is designed to benchmark large language models and multi-agent systems in real-world chemical contexts, emphasizing reproducibility, schema-based annotation, and domain-specific validation.

File: data/datasets/seltox.csv (part 26 of 39)
sn,np,coating,bacteria,mdr,strain,np_synthesis,method,mic_np_µg_ml,concentration,zoi_np_mm,np_size_min_nm,np_size_max_nm,np_size_avg_nm,shape,time_set_hours,zeta_potential_mV,solvent_for_extract,temperature_for_extract_C,duration_preparing_extract_min,precursor_of_np,concentration_of_precursor_mM,hydrodynamic_diameter_nm,ph_during_synthesis,reference,doi,article_list,journal_name,publisher,year,title,journal_is_oa,is_oa,oa_status,pdf,access
2157,ZnO,0,Staphylococcus aureus,0,ATCC 29213,chemical_synthesis (sigma aldrich. 721077),ZOI,,210000,37,100,100,100,spherical,18,,,,,,,,,https://pubmed.ncbi.nlm.nih.gov/33672118/,10.3390/polym13040659,29,Polymers,MDPI AG,2021,Development of Antibacterial Protective Coatings Active against MSSA and MRSA on Biodegradable Polymers,TRUE,TRUE,gold,29_10.3390@polym13040659.pdf,1
2158,ZnO,0,Staphylococcus aureus,0,ATCC 29213,chemical_synthesis (sigma aldrich. 721077),ZOI,,105000,15,100,100,100,spherical,18,,,,,,,,,https://pubmed.ncbi.nlm.nih.gov/33672118/,10.3390/polym13040659,29,Polymers,MDPI AG,2021,Development of Antibacterial Protective Coatings Active against MSSA and MRSA on Biodegradable Polymers,TRUE,TRUE,gold,29_10.3390@polym13040659.pdf,1
2159,TiO2,0,Staphylococcus aureus,0,ATCC 29213,chemical_synthesis (sigma aldrich. 637262),ZOI,,330000,0,100,100,100,spherical,18,,,,,,,,,https://pubmed.ncbi.nlm.nih.gov/33672118/,10.3390/polym13040659,29,Polymers,MDPI AG,2021,Development of Antibacterial Protective Coatings Active against MSSA and MRSA on Biodegradable Polymers,TRUE,TRUE,gold,29_10.3390@polym13040659.pdf,1
2160,Al2O3,0,Staphylococcus aureus,0,ATCC 29213,chemical_synthesis (sigma aldrich. 769290),ZOI,,200000,0,100,100,100,rod-shaped,18,,,,,,,,,https://pubmed.ncbi.nlm.nih.gov/33672118/,10.3390/polym13040659,29,Polymers,MDPI AG,2021,Development of Antibacterial Protective Coatings Active against MSSA and MRSA on Biodegradable Polymers,TRUE,TRUE,gold,29_10.3390@polym13040659.pdf,1
2161,ZrO2,0,Staphylococcus aureus,0,ATCC 29213,chemical_synthesis (sigma aldrich. 544760),ZOI,,50000,0,100,100,100,tetragonal,18,,,,,,,,,https://pubmed.ncbi.nlm.nih.gov/33672118/,10.3390/polym13040659,29,Polymers,MDPI AG,2021,Development of Antibacterial Protective Coatings Active against MSSA and MRSA on Biodegradable Polymers,TRUE,TRUE,gold,29_10.3390@polym13040659.pdf,1
2162,CuO,0,Bacillus subtilis,0,,chemical_synthesis using oxalic acid,ZOI,,2,17,13,13,13,nanoplates,24,,,,,,,,,https://www.sciencedirect.com/science/article/abs/pii/S1387700322011807,10.1016/j.inoche.2022.110372,206,Inorganic Chemistry Communications,Elsevier BV,2023,"Copper oxide nanoparticles: Synthesis via chemical reduction, characterization, antibacterial activity, and possible mechanism involved",FALSE,FALSE,closed,206_1-s2.0-S1387700322011807-main.pdf,0
2163,CuO,0,Bacillus subtilis,0,,chemical_synthesis using oxalic acid,ZOI,,4,13,46.8,46.8,46.8,nanoplates,24,,,,,,,,,https://www.sciencedirect.com/science/article/abs/pii/S1387700322011807,10.1016/j.inoche.2022.110372,206,Inorganic Chemistry Communications,Elsevier BV,2023,"Copper oxide nanoparticles: Synthesis via chemical reduction, characterization, antibacterial activity, and possible mechanism involved",FALSE,FALSE,closed,206_1-s2.0-S1387700322011807-main.pdf,0
2164,CuO,0,Bacillus subtilis,0,,chemical_synthesis using oxalic acid,ZOI,,6,14,51.3,51.3,51.3,nanoplates,24,,,,,,,,,https://www.sciencedirect.com/science/article/abs/pii/S1387700322011807,10.1016/j.inoche.2022.110372,206,Inorganic Chemistry Communications,Elsevier BV,2023,"Copper oxide nanoparticles: Synthesis via chemical reduction, characterization, antibacterial activity, and possible mechanism involved",FALSE,FALSE,closed,206_1-s2.0-S1387700322011807-main.pdf,0
2165,CuO,0,Bacillus subtilis,0,,chemical_synthesis using oxalic acid,ZOI,,8,15,51.9,51.9,51.9,nanoplates,24,,,,,,,,,https://www.sciencedirect.com/science/article/abs/pii/S1387700322011807,10.1016/j.inoche.2022.110372,206,Inorganic Chemistry Communications,Elsevier BV,2023,"Copper oxide nanoparticles: Synthesis via chemical reduction, characterization, antibacterial activity, and possible mechanism involved",FALSE,FALSE,closed,206_1-s2.0-S1387700322011807-main.pdf,0
2166,CuO,0,Bacillus subtilis,0,,chemical_synthesis using oxalic acid,ZOI,,10,14,110.2,110.2,110.2,nanoplates,24,,,,,,,,,https://www.sciencedirect.com/science/article/abs/pii/S1387700322011807,10.1016/j.inoche.2022.110372,206,Inorganic Chemistry Communications,Elsevier BV,2023,"Copper oxide nanoparticles: Synthesis via chemical reduction, characterization, antibacterial activity, and possible mechanism involved",FALSE,FALSE,closed,206_1-s2.0-S1387700322011807-main.pdf,0
2167,CuO,0,Bacillus subtilis,0,,chemical_synthesis using oxalic acid,ZOI,,100,17,304,304,304,nanoplates,24,,,,,,,,,https://www.sciencedirect.com/science/article/abs/pii/S1387700322011807,10.1016/j.inoche.2022.110372,206,Inorganic Chemistry Communications,Elsevier BV,2023,"Copper oxide nanoparticles: Synthesis via chemical reduction, characterization, antibacterial activity, and possible mechanism involved",FALSE,FALSE,closed,206_1-s2.0-S1387700322011807-main.pdf,0
2168,CuO,0,Bacillus subtilis,0,,chemical_synthesis using sodium borohydride,ZOI,,2,19,15.8,15.8,15.8,snowflake,24,,,,,,,,,https://www.sciencedirect.com/science/article/abs/pii/S1387700322011807,10.1016/j.inoche.2022.110372,206,Inorganic Chemistry Communications,Elsevier BV,2023,"Copper oxide nanoparticles: Synthesis via chemical reduction, characterization, antibacterial activity, and possible mechanism involved",FALSE,FALSE,closed,206_1-s2.0-S1387700322011807-main.pdf,0
2169,CuO,0,Bacillus subtilis,0,,chemical_synthesis using sodium borohydride,ZOI,,4,17,25.9,25.9,25.9,snowflake,24,,,,,,,,,https://www.sciencedirect.com/science/article/abs/pii/S1387700322011807,10.1016/j.inoche.2022.110372,206,Inorganic Chemistry Communications,Elsevier BV,2023,"Copper oxide nanoparticles: Synthesis via chemical reduction, characterization, antibacterial activity, and possible mechanism involved",FALSE,FALSE,closed,206_1-s2.0-S1387700322011807-main.pdf,0
2170,CuO,0,Bacillus subtilis,0,,chemical_synthesis using sodium borohydride,ZOI,,6,19,37.1,37.1,37.1,snowflake,24,,,,,,,,,https://www.sciencedirect.com/science/article/abs/pii/S1387700322011807,10.1016/j.inoche.2022.110372,206,Inorganic Chemistry Communications,Elsevier BV,2023,"Copper oxide nanoparticles: Synthesis via chemical reduction, characterization, antibacterial activity, and possible mechanism involved",FALSE,FALSE,closed,206_1-s2.0-S1387700322011807-main.pdf,0
2171,CuO,0,Bacillus subtilis,0,,chemical_synthesis using sodium borohydride,ZOI,,8,17,41.9,41.9,41.9,snowflake,24,,,,,,,,,https://www.sciencedirect.com/science/article/abs/pii/S1387700322011807,10.1016/j.inoche.2022.110372,206,Inorganic Chemistry Communications,Elsevier BV,2023,"Copper oxide nanoparticles: Synthesis via chemical reduction, characterization, antibacterial activity, and possible mechanism involved",FALSE,FALSE,closed,206_1-s2.0-S1387700322011807-main.pdf,0
2172,CuO,0,Bacillus subtilis,0,,chemical_synthesis using sodium borohydride,ZOI,,10,18,42,42,42,snowflake,24,,,,,,,,,https://www.sciencedirect.com/science/article/abs/pii/S1387700322011807,10.1016/j.inoche.2022.110372,206,Inorganic Chemistry Communications,Elsevier BV,2023,"Copper oxide nanoparticles: Synthesis via chemical reduction, characterization, antibacterial activity, and possible mechanism involved",FALSE,FALSE,closed,206_1-s2.0-S1387700322011807-main.pdf,0
2173,CuO,0,Bacillus subtilis,0,,chemical_synthesis using sodium borohydride,ZOI,,100,21,44,44,44,snowflake,24,,,,,,,,,https://www.sciencedirect.com/science/article/abs/pii/S1387700322011807,10.1016/j.inoche.2022.110372,206,Inorganic Chemistry Communications,Elsevier BV,2023,"Copper oxide nanoparticles: Synthesis via chemical reduction, characterization, antibacterial activity, and possible mechanism involved",FALSE,FALSE,closed,206_1-s2.0-S1387700322011807-main.pdf,0
2174,CuO,0,Bacillus subtilis,0,,chemical_synthesis using tri-sodium citrate,ZOI,,2,14,14.6,14.6,14.6,ellipsoidal,24,,,,,,,,,https://www.sciencedirect.com/science/article/abs/pii/S1387700322011807,10.1016/j.inoche.2022.110372,206,Inorganic Chemistry Communications,Elsevier BV,2023,"Copper oxide nanoparticles: Synthesis via chemical reduction, characterization, antibacterial activity, and possible mechanism involved",FALSE,FALSE,closed,206_1-s2.0-S1387700322011807-main.pdf,0
2175,CuO,0,Bacillus subtilis,0,,chemical_synthesis using tri-sodium citrate,ZOI,,4,12,45.1,45.1,45.1,ellipsoidal,24,,,,,,,,,https://www.sciencedirect.com/science/article/abs/pii/S1387700322011807,10.1016/j.inoche.2022.110372,206,Inorganic Chemistry Communications,Elsevier BV,2023,"Copper oxide nanoparticles: Synthesis via chemical reduction, characterization, antibacterial activity, and possible mechanism involved",FALSE,FALSE,closed,206_1-s2.0-S1387700322011807-main.pdf,0
2176,CuO,0,Bacillus subtilis,0,,chemical_synthesis using tri-sodium citrate,ZOI,,6,13,45.3,45.3,45.3,ellipsoidal,24,,,,,,,,,https://www.sciencedirect.com/science/article/abs/pii/S1387700322011807,10.1016/j.inoche.2022.110372,206,Inorganic Chemistry Communications,Elsevier BV,2023,"Copper oxide nanoparticles: Synthesis via chemical reduction, characterization, antibacterial activity, and possible mechanism involved",FALSE,FALSE,closed,206_1-s2.0-S1387700322011807-main.pdf,0
2177,CuO,0,Bacillus subtilis,0,,chemical_synthesis using tri-sodium citrate,ZOI,,8,11,46,46,46,ellipsoidal,24,,,,,,,,,https://www.sciencedirect.com/science/article/abs/pii/S1387700322011807,10.1016/j.inoche.2022.110372,206,Inorganic Chemistry Communications,Elsevier BV,2023,"Copper oxide nanoparticles: Synthesis via chemical reduction, characterization, antibacterial activity, and possible mechanism involved",FALSE,FALSE,closed,206_1-s2.0-S1387700322011807-main.pdf,0
2178,CuO,0,Bacillus subtilis,0,,chemical_synthesis using tri-sodium citrate,ZOI,,10,11,46.8,46.8,46.8,ellipsoidal,24,,,,,,,,,https://www.sciencedirect.com/science/article/abs/pii/S1387700322011807,10.1016/j.inoche.2022.110372,206,Inorganic Chemistry Communications,Elsevier BV,2023,"Copper oxide nanoparticles: Synthesis via chemical reduction, characterization, antibacterial activity, and possible mechanism involved",FALSE,FALSE,closed,206_1-s2.0-S1387700322011807-main.pdf,0
2179,CuO,0,Bacillus subtilis,0,,chemical_synthesis using tri-sodium citrate,ZOI,,100,15,92,92,92,ellipsoidal,24,,,,,,,,,https://www.sciencedirect.com/science/article/abs/pii/S1387700322011807,10.1016/j.inoche.2022.110372,206,Inorganic Chemistry Communications,Elsevier BV,2023,"Copper oxide nanoparticles: Synthesis via chemical reduction, characterization, antibacterial activity, and possible mechanism involved",FALSE,FALSE,closed,206_1-s2.0-S1387700322011807-main.pdf,0
2180,CuO,0,Escherichia coli,0,,chemical_synthesis using oxalic acid,ZOI,,2,13,13,13,13,nanoplates,24,,,,,,,,,https://www.sciencedirect.com/science/article/abs/pii/S1387700322011807,10.1016/j.inoche.2022.110372,206,Inorganic Chemistry Communications,Elsevier BV,2023,"Copper oxide nanoparticles: Synthesis via chemical reduction, characterization, antibacterial activity, and possible mechanism involved",FALSE,FALSE,closed,206_1-s2.0-S1387700322011807-main.pdf,0
2181,CuO,0,Escherichia coli,0,,chemical_synthesis using oxalic acid,ZOI,,4,13,46.8,46.8,46.8,nanoplates,24,,,,,,,,,https://www.sciencedirect.com/science/article/abs/pii/S1387700322011807,10.1016/j.inoche.2022.110372,206,Inorganic Chemistry Communications,Elsevier BV,2023,"Copper oxide nanoparticles: Synthesis via chemical reduction, characterization, antibacterial activity, and possible mechanism involved",FALSE,FALSE,closed,206_1-s2.0-S1387700322011807-main.pdf,0
2182,CuO,0,Escherichia coli,0,,chemical_synthesis using oxalic acid,ZOI,,6,13,51.3,51.3,51.3,nanoplates,24,,,,,,,,,https://www.sciencedirect.com/science/article/abs/pii/S1387700322011807,10.1016/j.inoche.2022.110372,206,Inorganic Chemistry Communications,Elsevier BV,2023,"Copper oxide nanoparticles: Synthesis via chemical reduction, characterization, antibacterial activity, and possible mechanism involved",FALSE,FALSE,closed,206_1-s2.0-S1387700322011807-main.pdf,0
2183,CuO,0,Escherichia coli,0,,chemical_synthesis using oxalic acid,ZOI,,8,16,51.9,51.9,51.9,nanoplates,24,,,,,,,,,https://www.sciencedirect.com/science/article/abs/pii/S1387700322011807,10.1016/j.inoche.2022.110372,206,Inorganic Chemistry Communications,Elsevier BV,2023,"Copper oxide nanoparticles: Synthesis via chemical reduction, characterization, antibacterial activity, and possible mechanism involved",FALSE,FALSE,closed,206_1-s2.0-S1387700322011807-main.pdf,0
2184,CuO,0,Escherichia coli,0,,chemical_synthesis using oxalic acid,ZOI,,10,13,110.2,110.2,110.2,nanoplates,24,,,,,,,,,https://www.sciencedirect.com/science/article/abs/pii/S1387700322011807,10.1016/j.inoche.2022.110372,206,Inorganic Chemistry Communications,Elsevier BV,2023,"Copper oxide nanoparticles: Synthesis via chemical reduction, characterization, antibacterial activity, and possible mechanism involved",FALSE,FALSE,closed,206_1-s2.0-S1387700322011807-main.pdf,0
2185,CuO,0,Escherichia coli,0,,chemical_synthesis using oxalic acid,ZOI,,100,17,304,304,304,nanoplates,24,,,,,,,,,https://www.sciencedirect.com/science/article/abs/pii/S1387700322011807,10.1016/j.inoche.2022.110372,206,Inorganic Chemistry Communications,Elsevier BV,2023,"Copper oxide nanoparticles: Synthesis via chemical reduction, characterization, antibacterial activity, and possible mechanism involved",FALSE,FALSE,closed,206_1-s2.0-S1387700322011807-main.pdf,0
2186,CuO,0,Escherichia coli,0,,chemical_synthesis using sodium borohydride,ZOI,,2,15,15.8,15.8,15.8,snowflake,24,,,,,,,,,https://www.sciencedirect.com/science/article/abs/pii/S1387700322011807,10.1016/j.inoche.2022.110372,206,Inorganic Chemistry Communications,Elsevier BV,2023,"Copper oxide nanoparticles: Synthesis via chemical reduction, characterization, antibacterial activity, and possible mechanism involved",FALSE,FALSE,closed,206_1-s2.0-S1387700322011807-main.pdf,0
2187,CuO,0,Escherichia coli,0,,chemical_synthesis using sodium borohydride,ZOI,,4,15,25.9,25.9,25.9,snowflake,24,,,,,,,,,https://www.sciencedirect.com/science/article/abs/pii/S1387700322011807,10.1016/j.inoche.2022.110372,206,Inorganic Chemistry Communications,Elsevier BV,2023,"Copper oxide nanoparticles: Synthesis via chemical reduction, characterization, antibacterial activity, and possible mechanism involved",FALSE,FALSE,closed,206_1-s2.0-S1387700322011807-main.pdf,0
2188,CuO,0,Escherichia coli,0,,chemical_synthesis using sodium borohydride,ZOI,,6,18,37.1,37.1,37.1,snowflake,24,,,,,,,,,https://www.sciencedirect.com/science/article/abs/pii/S1387700322011807,10.1016/j.inoche.2022.110372,206,Inorganic Chemistry Communications,Elsevier BV,2023,"Copper oxide nanoparticles: Synthesis via chemical reduction, characterization, antibacterial activity, and possible mechanism involved",FALSE,FALSE,closed,206_1-s2.0-S1387700322011807-main.pdf,0
2189,CuO,0,Escherichia coli,0,,chemical_synthesis using sodium borohydride,ZOI,,8,17,41.9,41.9,41.9,snowflake,24,,,,,,,,,https://www.sciencedirect.com/science/article/abs/pii/S1387700322011807,10.1016/j.inoche.2022.110372,206,Inorganic Chemistry Communications,Elsevier BV,2023,"Copper oxide nanoparticles: Synthesis via chemical reduction, characterization, antibacterial activity, and possible mechanism involved",FALSE,FALSE,closed,206_1-s2.0-S1387700322011807-main.pdf,0
2190,CuO,0,Escherichia coli,0,,chemical_synthesis using sodium borohydride,ZOI,,10,18,42,42,42,snowflake,24,,,,,,,,,https://www.sciencedirect.com/science/article/abs/pii/S1387700322011807,10.1016/j.inoche.2022.110372,206,Inorganic Chemistry Communications,Elsevier BV,2023,"Copper oxide nanoparticles: Synthesis via chemical reduction, characterization, antibacterial activity, and possible mechanism involved",FALSE,FALSE,closed,206_1-s2.0-S1387700322011807-main.pdf,0
2191,CuO,0,Escherichia coli,0,,chemical_synthesis using sodium borohydride,ZOI,,100,21,44,44,44,snowflake,24,,,,,,,,,https://www.sciencedirect.com/science/article/abs/pii/S1387700322011807,10.1016/j.inoche.2022.110372,206,Inorganic Chemistry Communications,Elsevier BV,2023,"Copper oxide nanoparticles: Synthesis via chemical reduction, characterization, antibacterial activity, and possible mechanism involved",FALSE,FALSE,closed,206_1-s2.0-S1387700322011807-main.pdf,0
2192,CuO,0,Escherichia coli,0,,chemical_synthesis using tri-sodium citrate,ZOI,,2,12,14.6,14.6,14.6,ellipsoidal,24,,,,,,,,,https://www.sciencedirect.com/science/article/abs/pii/S1387700322011807,10.1016/j.inoche.2022.110372,206,Inorganic Chemistry Communications,Elsevier BV,2023,"Copper oxide nanoparticles: Synthesis via chemical reduction, characterization, antibacterial activity, and possible mechanism involved",FALSE,FALSE,closed,206_1-s2.0-S1387700322011807-main.pdf,0
2193,CuO,0,Escherichia coli,0,,chemical_synthesis using tri-sodium citrate,ZOI,,4,11,45.1,45.1,45.1,ellipsoidal,24,,,,,,,,,https://www.sciencedirect.com/science/article/abs/pii/S1387700322011807,10.1016/j.inoche.2022.110372,206,Inorganic Chemistry Communications,Elsevier BV,2023,"Copper oxide nanoparticles: Synthesis via chemical reduction, characterization, antibacterial activity, and possible mechanism involved",FALSE,FALSE,closed,206_1-s2.0-S1387700322011807-main.pdf,0
2194,CuO,0,Escherichia coli,0,,chemical_synthesis using tri-sodium citrate,ZOI,,6,12,45.3,45.3,45.3,ellipsoidal,24,,,,,,,,,https://www.sciencedirect.com/science/article/abs/pii/S1387700322011807,10.1016/j.inoche.2022.110372,206,Inorganic Chemistry Communications,Elsevier BV,2023,"Copper oxide nanoparticles: Synthesis via chemical reduction, characterization, antibacterial activity, and possible mechanism involved",FALSE,FALSE,closed,206_1-s2.0-S1387700322011807-main.pdf,0
2195,CuO,0,Escherichia coli,0,,chemical_synthesis using tri-sodium citrate,ZOI,,8,15,46,46,46,ellipsoidal,24,,,,,,,,,https://www.sciencedirect.com/science/article/abs/pii/S1387700322011807,10.1016/j.inoche.2022.110372,206,Inorganic Chemistry Communications,Elsevier BV,2023,"Copper oxide nanoparticles: Synthesis via chemical reduction, characterization, antibacterial activity, and possible mechanism involved",FALSE,FALSE,closed,206_1-s2.0-S1387700322011807-main.pdf,0
2196,CuO,0,Escherichia coli,0,,chemical_synthesis using tri-sodium citrate,ZOI,,10,11,46.8,46.8,46.8,ellipsoidal,24,,,,,,,,,https://www.sciencedirect.com/science/article/abs/pii/S1387700322011807,10.1016/j.inoche.2022.110372,206,Inorganic Chemistry Communications,Elsevier BV,2023,"Copper oxide nanoparticles: Synthesis via chemical reduction, characterization, antibacterial activity, and possible mechanism involved",FALSE,FALSE,closed,206_1-s2.0-S1387700322011807-main.pdf,0
2197,CuO,0,Escherichia coli,0,,chemical_synthesis using tri-sodium citrate,ZOI,,100,13,92,92,92,ellipsoidal,24,,,,,,,,,https://www.sciencedirect.com/science/article/abs/pii/S1387700322011807,10.1016/j.inoche.2022.110372,206,Inorganic Chemistry Communications,Elsevier BV,2023,"Copper oxide nanoparticles: Synthesis via chemical reduction, characterization, antibacterial activity, and possible mechanism involved",FALSE,FALSE,closed,206_1-s2.0-S1387700322011807-main.pdf,0
2198,CuO,0,Lactococcus lactis,0,,chemical_synthesis using oxalic acid,ZOI,,2,14,13,13,13,nanoplates,24,,,,,,,,,https://www.sciencedirect.com/science/article/abs/pii/S1387700322011807,10.1016/j.inoche.2022.110372,206,Inorganic Chemistry Communications,Elsevier BV,2023,"Copper oxide nanoparticles: Synthesis via chemical reduction, characterization, antibacterial activity, and possible mechanism involved",FALSE,FALSE,closed,206_1-s2.0-S1387700322011807-main.pdf,0
2199,CuO,0,Lactococcus lactis,0,,chemical_synthesis using oxalic acid,ZOI,,4,14,46.8,46.8,46.8,nanoplates,24,,,,,,,,,https://www.sciencedirect.com/science/article/abs/pii/S1387700322011807,10.1016/j.inoche.2022.110372,206,Inorganic Chemistry Communications,Elsevier BV,2023,"Copper oxide nanoparticles: Synthesis via chemical reduction, characterization, antibacterial activity, and possible mechanism involved",FALSE,FALSE,closed,206_1-s2.0-S1387700322011807-main.pdf,0
2200,CuO,0,Lactococcus lactis,0,,chemical_synthesis using oxalic acid,ZOI,,6,11,51.3,51.3,51.3,nanoplates,24,,,,,,,,,https://www.sciencedirect.com/science/article/abs/pii/S1387700322011807,10.1016/j.inoche.2022.110372,206,Inorganic Chemistry Communications,Elsevier BV,2023,"Copper oxide nanoparticles: Synthesis via chemical reduction, characterization, antibacterial activity, and possible mechanism involved",FALSE,FALSE,closed,206_1-s2.0-S1387700322011807-main.pdf,0
2201,CuO,0,Lactococcus lactis,0,,chemical_synthesis using oxalic acid,ZOI,,8,13,51.9,51.9,51.9,nanoplates,24,,,,,,,,,https://www.sciencedirect.com/science/article/abs/pii/S1387700322011807,10.1016/j.inoche.2022.110372,206,Inorganic Chemistry Communications,Elsevier BV,2023,"Copper oxide nanoparticles: Synthesis via chemical reduction, characterization, antibacterial activity, and possible mechanism involved",FALSE,FALSE,closed,206_1-s2.0-S1387700322011807-main.pdf,0
2202,CuO,0,Lactococcus lactis,0,,chemical_synthesis using oxalic acid,ZOI,,10,13,110.2,110.2,110.2,nanoplates,24,,,,,,,,,https://www.sciencedirect.com/science/article/abs/pii/S1387700322011807,10.1016/j.inoche.2022.110372,206,Inorganic Chemistry Communications,Elsevier BV,2023,"Copper oxide nanoparticles: Synthesis via chemical reduction, characterization, antibacterial activity, and possible mechanism involved",FALSE,FALSE,closed,206_1-s2.0-S1387700322011807-main.pdf,0
2203,CuO,0,Lactococcus lactis,0,,chemical_synthesis using oxalic acid,ZOI,,100,12,304,304,304,nanoplates,24,,,,,,,,,https://www.sciencedirect.com/science/article/abs/pii/S1387700322011807,10.1016/j.inoche.2022.110372,206,Inorganic Chemistry Communications,Elsevier BV,2023,"Copper oxide nanoparticles: Synthesis via chemical reduction, characterization, antibacterial activity, and possible mechanism involved",FALSE,FALSE,closed,206_1-s2.0-S1387700322011807-main.pdf,0
2204,CuO,0,Lactococcus lactis,0,,chemical_synthesis using sodium borohydride,ZOI,,2,20,15.8,15.8,15.8,snowflake,24,,,,,,,,,https://www.sciencedirect.com/science/article/abs/pii/S1387700322011807,10.1016/j.inoche.2022.110372,206,Inorganic Chemistry Communications,Elsevier BV,2023,"Copper oxide nanoparticles: Synthesis via chemical reduction, characterization, antibacterial activity, and possible mechanism involved",FALSE,FALSE,closed,206_1-s2.0-S1387700322011807-main.pdf,0
2205,CuO,0,Lactococcus lactis,0,,chemical_synthesis using sodium borohydride,ZOI,,4,14.2,25.9,25.9,25.9,snowflake,24,,,,,,,,,https://www.sciencedirect.com/science/article/abs/pii/S1387700322011807,10.1016/j.inoche.2022.110372,206,Inorganic Chemistry Communications,Elsevier BV,2023,"Copper oxide nanoparticles: Synthesis via chemical reduction, characterization, antibacterial activity, and possible mechanism involved",FALSE,FALSE,closed,206_1-s2.0-S1387700322011807-main.pdf,0
2206,CuO,0,Lactococcus lactis,0,,chemical_synthesis using sodium borohydride,ZOI,,6,16,37.1,37.1,37.1,snowflake,24,,,,,,,,,https://www.sciencedirect.com/science/article/abs/pii/S1387700322011807,10.1016/j.inoche.2022.110372,206,Inorganic Chemistry Communications,Elsevier BV,2023,"Copper oxide nanoparticles: Synthesis via chemical reduction, characterization, antibacterial activity, and possible mechanism involved",FALSE,FALSE,closed,206_1-s2.0-S1387700322011807-main.pdf,0
2207,CuO,0,Lactococcus lactis,0,,chemical_synthesis using sodium borohydride,ZOI,,8,15,41.9,41.9,41.9,snowflake,24,,,,,,,,,https://www.sciencedirect.com/science/article/abs/pii/S1387700322011807,10.1016/j.inoche.2022.110372,206,Inorganic Chemistry Communications,Elsevier BV,2023,"Copper oxide nanoparticles: Synthesis via chemical reduction, characterization, antibacterial activity, and possible mechanism involved",FALSE,FALSE,closed,206_1-s2.0-S1387700322011807-main.pdf,0
2208,CuO,0,Lactococcus lactis,0,,chemical_synthesis using sodium borohydride,ZOI,,10,18,42,42,42,snowflake,24,,,,,,,,,https://www.sciencedirect.com/science/article/abs/pii/S1387700322011807,10.1016/j.inoche.2022.110372,206,Inorganic Chemistry Communications,Elsevier BV,2023,"Copper oxide nanoparticles: Synthesis via chemical reduction, characterization, antibacterial activity, and possible mechanism involved",FALSE,FALSE,closed,206_1-s2.0-S1387700322011807-main.pdf,0
2209,CuO,0,Lactococcus lactis,0,,chemical_synthesis using sodium borohydride,ZOI,,100,12,44,44,44,snowflake,24,,,,,,,,,https://www.sciencedirect.com/science/article/abs/pii/S1387700322011807,10.1016/j.inoche.2022.110372,206,Inorganic Chemistry Communications,Elsevier BV,2023,"Copper oxide nanoparticles: Synthesis via chemical reduction, characterization, antibacterial activity, and possible mechanism involved",FALSE,FALSE,closed,206_1-s2.0-S1387700322011807-main.pdf,0
2210,CuO,0,Lactococcus lactis,0,,chemical_synthesis using tri-sodium citrate,ZOI,,2,14,14.6,14.6,14.6,ellipsoidal,24,,,,,,,,,https://www.sciencedirect.com/science/article/abs/pii/S1387700322011807,10.1016/j.inoche.2022.110372,206,Inorganic Chemistry Communications,Elsevier BV,2023,"Copper oxide nanoparticles: Synthesis via chemical reduction, characterization, antibacterial activity, and possible mechanism involved",FALSE,FALSE,closed,206_1-s2.0-S1387700322011807-main.pdf,0
2211,CuO,0,Lactococcus lactis,0,,chemical_synthesis using tri-sodium citrate,ZOI,,4,13,45.1,45.1,45.1,ellipsoidal,24,,,,,,,,,https://www.sciencedirect.com/science/article/abs/pii/S1387700322011807,10.1016/j.inoche.2022.110372,206,Inorganic Chemistry Communications,Elsevier BV,2023,"Copper oxide nanoparticles: Synthesis via chemical reduction, characterization, antibacterial activity, and possible mechanism involved",FALSE,FALSE,closed,206_1-s2.0-S1387700322011807-main.pdf,0
2212,CuO,0,Lactococcus lactis,0,,chemical_synthesis using tri-sodium citrate,ZOI,,6,10,45.3,45.3,45.3,ellipsoidal,24,,,,,,,,,https://www.sciencedirect.com/science/article/abs/pii/S1387700322011807,10.1016/j.inoche.2022.110372,206,Inorganic Chemistry Communications,Elsevier BV,2023,"Copper oxide nanoparticles: Synthesis via chemical reduction, characterization, antibacterial activity, and possible mechanism involved",FALSE,FALSE,closed,206_1-s2.0-S1387700322011807-main.pdf,0
2213,CuO,0,Lactococcus lactis,0,,chemical_synthesis using tri-sodium citrate,ZOI,,8,11,46,46,46,ellipsoidal,24,,,,,,,,,https://www.sciencedirect.com/science/article/abs/pii/S1387700322011807,10.1016/j.inoche.2022.110372,206,Inorganic Chemistry Communications,Elsevier BV,2023,"Copper oxide nanoparticles: Synthesis via chemical reduction, characterization, antibacterial activity, and possible mechanism involved",FALSE,FALSE,closed,206_1-s2.0-S1387700322011807-main.pdf,0
2214,CuO,0,Lactococcus lactis,0,,chemical_synthesis using tri-sodium citrate,ZOI,,10,13,46.8,46.8,46.8,ellipsoidal,24,,,,,,,,,https://www.sciencedirect.com/science/article/abs/pii/S1387700322011807,10.1016/j.inoche.2022.110372,206,Inorganic Chemistry Communications,Elsevier BV,2023,"Copper oxide nanoparticles: Synthesis via chemical reduction, characterization, antibacterial activity, and possible mechanism involved",FALSE,FALSE,closed,206_1-s2.0-S1387700322011807-main.pdf,0
2215,CuO,0,Lactococcus lactis,0,,chemical_synthesis using tri-sodium citrate,ZOI,,100,11,92,92,92,ellipsoidal,24,,,,,,,,,https://www.sciencedirect.com/science/article/abs/pii/S1387700322011807,10.1016/j.inoche.2022.110372,206,Inorganic Chemistry Communications,Elsevier BV,2023,"Copper oxide nanoparticles: Synthesis via chemical reduction, characterization, antibacterial activity, and possible mechanism involved",FALSE,FALSE,closed,206_1-s2.0-S1387700322011807-main.pdf,0
2216,CuO,0,Micrococcus luteus,0,,chemical_synthesis using oxalic acid,ZOI,,2,9,13,13,13,nanoplates,24,,,,,,,,,https://www.sciencedirect.com/science/article/abs/pii/S1387700322011807,10.1016/j.inoche.2022.110372,206,Inorganic Chemistry Communications,Elsevier BV,2023,"Copper oxide nanoparticles: Synthesis via chemical reduction, characterization, antibacterial activity, and possible mechanism involved",FALSE,FALSE,closed,206_1-s2.0-S1387700322011807-main.pdf,0
2217,CuO,0,Micrococcus luteus,0,,chemical_synthesis using oxalic acid,ZOI,,4,9,46.8,46.8,46.8,nanoplates,24,,,,,,,,,https://www.sciencedirect.com/science/article/abs/pii/S1387700322011807,10.1016/j.inoche.2022.110372,206,Inorganic Chemistry Communications,Elsevier BV,2023,"Copper oxide nanoparticles: Synthesis via chemical reduction, characterization, antibacterial activity, and possible mechanism involved",FALSE,FALSE,closed,206_1-s2.0-S1387700322011807-main.pdf,0
2218,CuO,0,Micrococcus luteus,0,,chemical_synthesis using oxalic acid,ZOI,,6,8,51.3,51.3,51.3,nanoplates,24,,,,,,,,,https://www.sciencedirect.com/science/article/abs/pii/S1387700322011807,10.1016/j.inoche.2022.110372,206,Inorganic Chemistry Communications,Elsevier BV,2023,"Copper oxide nanoparticles: Synthesis via chemical reduction, characterization, antibacterial activity, and possible mechanism involved",FALSE,FALSE,closed,206_1-s2.0-S1387700322011807-main.pdf,0
2219,CuO,0,Micrococcus luteus,0,,chemical_synthesis using oxalic acid,ZOI,,8,13,51.9,51.9,51.9,nanoplates,24,,,,,,,,,https://www.sciencedirect.com/science/article/abs/pii/S1387700322011807,10.1016/j.inoche.2022.110372,206,Inorganic Chemistry Communications,Elsevier BV,2023,"Copper oxide nanoparticles: Synthesis via chemical reduction, characterization, antibacterial activity, and possible mechanism involved",FALSE,FALSE,closed,206_1-s2.0-S1387700322011807-main.pdf,0
2220,CuO,0,Micrococcus luteus,0,,chemical_synthesis using oxalic acid,ZOI,,10,13,110.2,110.2,110.2,nanoplates,24,,,,,,,,,https://www.sciencedirect.com/science/article/abs/pii/S1387700322011807,10.1016/j.inoche.2022.110372,206,Inorganic Chemistry Communications,Elsevier BV,2023,"Copper oxide nanoparticles: Synthesis via chemical reduction, characterization, antibacterial activity, and possible mechanism involved",FALSE,FALSE,closed,206_1-s2.0-S1387700322011807-main.pdf,0
2221,CuO,0,Micrococcus luteus,0,,chemical_synthesis using oxalic acid,ZOI,,100,13,304,304,304,nanoplates,24,,,,,,,,,https://www.sciencedirect.com/science/article/abs/pii/S1387700322011807,10.1016/j.inoche.2022.110372,206,Inorganic Chemistry Communications,Elsevier BV,2023,"Copper oxide nanoparticles: Synthesis via chemical reduction, characterization, antibacterial activity, and possible mechanism involved",FALSE,FALSE,closed,206_1-s2.0-S1387700322011807-main.pdf,0
2222,CuO,0,Micrococcus luteus,0,,chemical_synthesis using sodium borohydride,ZOI,,2,14,15.8,15.8,15.8,snowflake,24,,,,,,,,,https://www.sciencedirect.com/science/article/abs/pii/S1387700322011807,10.1016/j.inoche.2022.110372,206,Inorganic Chemistry Communications,Elsevier BV,2023,"Copper oxide nanoparticles: Synthesis via chemical reduction, characterization, antibacterial activity, and possible mechanism involved",FALSE,FALSE,closed,206_1-s2.0-S1387700322011807-main.pdf,0
2223,CuO,0,Micrococcus luteus,0,,chemical_synthesis using sodium borohydride,ZOI,,4,10,25.9,25.9,25.9,snowflake,24,,,,,,,,,https://www.sciencedirect.com/science/article/abs/pii/S1387700322011807,10.1016/j.inoche.2022.110372,206,Inorganic Chemistry Communications,Elsevier BV,2023,"Copper oxide nanoparticles: Synthesis via chemical reduction, characterization, antibacterial activity, and possible mechanism involved",FALSE,FALSE,closed,206_1-s2.0-S1387700322011807-main.pdf,0
2224,CuO,0,Micrococcus luteus,0,,chemical_synthesis using sodium borohydride,ZOI,,6,14,37.1,37.1,37.1,snowflake,24,,,,,,,,,https://www.sciencedirect.com/science/article/abs/pii/S1387700322011807,10.1016/j.inoche.2022.110372,206,Inorganic Chemistry Communications,Elsevier BV,2023,"Copper oxide nanoparticles: Synthesis via chemical reduction, characterization, antibacterial activity, and possible mechanism involved",FALSE,FALSE,closed,206_1-s2.0-S1387700322011807-main.pdf,0
2225,CuO,0,Micrococcus luteus,0,,chemical_synthesis using sodium borohydride,ZOI,,8,17,41.9,41.9,41.9,snowflake,24,,,,,,,,,https://www.sciencedirect.com/science/article/abs/pii/S1387700322011807,10.1016/j.inoche.2022.110372,206,Inorganic Chemistry Communications,Elsevier BV,2023,"Copper oxide nanoparticles: Synthesis via chemical reduction, characterization, antibacterial activity, and possible mechanism involved",FALSE,FALSE,closed,206_1-s2.0-S1387700322011807-main.pdf,0
2226,CuO,0,Micrococcus luteus,0,,chemical_synthesis using sodium borohydride,ZOI,,10,19,42,42,42,snowflake,24,,,,,,,,,https://www.sciencedirect.com/science/article/abs/pii/S1387700322011807,10.1016/j.inoche.2022.110372,206,Inorganic Chemistry Communications,Elsevier BV,2023,"Copper oxide nanoparticles: Synthesis via chemical reduction, characterization, antibacterial activity, and possible mechanism involved",FALSE,FALSE,closed,206_1-s2.0-S1387700322011807-main.pdf,0
2227,CuO,0,Micrococcus luteus,0,,chemical_synthesis using sodium borohydride,ZOI,,100,18,44,44,44,snowflake,24,,,,,,,,,https://www.sciencedirect.com/science/article/abs/pii/S1387700322011807,10.1016/j.inoche.2022.110372,206,Inorganic Chemistry Communications,Elsevier BV,2023,"Copper oxide nanoparticles: Synthesis via chemical reduction, characterization, antibacterial activity, and possible mechanism involved",FALSE,FALSE,closed,206_1-s2.0-S1387700322011807-main.pdf,0
2228,CuO,0,Micrococcus luteus,0,,chemical_synthesis using tri-sodium citrate,ZOI,,2,7,14.6,14.6,14.6,ellipsoidal,24,,,,,,,,,https://www.sciencedirect.com/science/article/abs/pii/S1387700322011807,10.1016/j.inoche.2022.110372,206,Inorganic Chemistry Communications,Elsevier BV,2023,"Copper oxide nanoparticles: Synthesis via chemical reduction, characterization, antibacterial activity, and possible mechanism involved",FALSE,FALSE,closed,206_1-s2.0-S1387700322011807-main.pdf,0
2229,CuO,0,Micrococcus luteus,0,,chemical_synthesis using tri-sodium citrate,ZOI,,4,8,45.1,45.1,45.1,ellipsoidal,24,,,,,,,,,https://www.sciencedirect.com/science/article/abs/pii/S1387700322011807,10.1016/j.inoche.2022.110372,206,Inorganic Chemistry Communications,Elsevier BV,2023,"Copper oxide nanoparticles: Synthesis via chemical reduction, characterization, antibacterial activity, and possible mechanism involved",FALSE,FALSE,closed,206_1-s2.0-S1387700322011807-main.pdf,0
2230,CuO,0,Micrococcus luteus,0,,chemical_synthesis using tri-sodium citrate,ZOI,,6,7,45.3,45.3,45.3,ellipsoidal,24,,,,,,,,,https://www.sciencedirect.com/science/article/abs/pii/S1387700322011807,10.1016/j.inoche.2022.110372,206,Inorganic Chemistry Communications,Elsevier BV,2023,"Copper oxide nanoparticles: Synthesis via chemical reduction, characterization, antibacterial activity, and possible mechanism involved",FALSE,FALSE,closed,206_1-s2.0-S1387700322011807-main.pdf,0
2231,CuO,0,Micrococcus luteus,0,,chemical_synthesis using tri-sodium citrate,ZOI,,8,12,46,46,46,ellipsoidal,24,,,,,,,,,https://www.sciencedirect.com/science/article/abs/pii/S1387700322011807,10.1016/j.inoche.2022.110372,206,Inorganic Chemistry Communications,Elsevier BV,2023,"Copper oxide nanoparticles: Synthesis via chemical reduction, characterization, antibacterial activity, and possible mechanism involved",FALSE,FALSE,closed,206_1-s2.0-S1387700322011807-main.pdf,0
2232,CuO,0,Micrococcus luteus,0,,chemical_synthesis using tri-sodium citrate,ZOI,,10,12,46.8,46.8,46.8,ellipsoidal,24,,,,,,,,,https://www.sciencedirect.com/science/article/abs/pii/S1387700322011807,10.1016/j.inoche.2022.110372,206,Inorganic Chemistry Communications,Elsevier BV,2023,"Copper oxide nanoparticles: Synthesis via chemical reduction, characterization, antibacterial activity, and possible mechanism involved",FALSE,FALSE,closed,206_1-s2.0-S1387700322011807-main.pdf,0
2233,CuO,0,Micrococcus luteus,0,,chemical_synthesis using tri-sodium citrate,ZOI,,100,6,92,92,92,ellipsoidal,24,,,,,,,,,https://www.sciencedirect.com/science/article/abs/pii/S1387700322011807,10.1016/j.inoche.2022.110372,206,Inorganic Chemistry Communications,Elsevier BV,2023,"Copper oxide nanoparticles: Synthesis via chemical reduction, characterization, antibacterial activity, and possible mechanism involved",FALSE,FALSE,closed,206_1-s2.0-S1387700322011807-main.pdf,0
2234,CuO,0,Pseudomonas putida,0,,chemical_synthesis using oxalic acid,ZOI,,2,15,13,13,13,nanoplates,24,,,,,,,,,https://www.sciencedirect.com/science/article/abs/pii/S1387700322011807,10.1016/j.inoche.2022.110372,206,Inorganic Chemistry Communications,Elsevier BV,2023,"Copper oxide nanoparticles: Synthesis via chemical reduction, characterization, antibacterial activity, and possible mechanism involved",FALSE,FALSE,closed,206_1-s2.0-S1387700322011807-main.pdf,0
2235,CuO,0,Pseudomonas putida,0,,chemical_synthesis using oxalic acid,ZOI,,4,12,46.8,46.8,46.8,nanoplates,24,,,,,,,,,https://www.sciencedirect.com/science/article/abs/pii/S1387700322011807,10.1016/j.inoche.2022.110372,206,Inorganic Chemistry Communications,Elsevier BV,2023,"Copper oxide nanoparticles: Synthesis via chemical reduction, characterization, antibacterial activity, and possible mechanism involved",FALSE,FALSE,closed,206_1-s2.0-S1387700322011807-main.pdf,0
2236,CuO,0,Pseudomonas putida,0,,chemical_synthesis using oxalic acid,ZOI,,6,14,51.3,51.3,51.3,nanoplates,24,,,,,,,,,https://www.sciencedirect.com/science/article/abs/pii/S1387700322011807,10.1016/j.inoche.2022.110372,206,Inorganic Chemistry Communications,Elsevier BV,2023,"Copper oxide nanoparticles: Synthesis via chemical reduction, characterization, antibacterial activity, and possible mechanism involved",FALSE,FALSE,closed,206_1-s2.0-S1387700322011807-main.pdf,0
2237,CuO,0,Pseudomonas putida,0,,chemical_synthesis using oxalic acid,ZOI,,8,15,51.9,51.9,51.9,nanoplates,24,,,,,,,,,https://www.sciencedirect.com/science/article/abs/pii/S1387700322011807,10.1016/j.inoche.2022.110372,206,Inorganic Chemistry Communications,Elsevier BV,2023,"Copper oxide nanoparticles: Synthesis via chemical reduction, characterization, antibacterial activity, and possible mechanism involved",FALSE,FALSE,closed,206_1-s2.0-S1387700322011807-main.pdf,0
2238,CuO,0,Pseudomonas putida,0,,chemical_synthesis using oxalic acid,ZOI,,10,15,110.2,110.2,110.2,nanoplates,24,,,,,,,,,https://www.sciencedirect.com/science/article/abs/pii/S1387700322011807,10.1016/j.inoche.2022.110372,206,Inorganic Chemistry Communications,Elsevier BV,2023,"Copper oxide nanoparticles: Synthesis via chemical reduction, characterization, antibacterial activity, and possible mechanism involved",FALSE,FALSE,closed,206_1-s2.0-S1387700322011807-main.pdf,0
2239,CuO,0,Pseudomonas putida,0,,chemical_synthesis using oxalic acid,ZOI,,100,18,304,304,304,nanoplates,24,,,,,,,,,https://www.sciencedirect.com/science/article/abs/pii/S1387700322011807,10.1016/j.inoche.2022.110372,206,Inorganic Chemistry Communications,Elsevier BV,2023,"Copper oxide nanoparticles: Synthesis via chemical reduction, characterization, antibacterial activity, and possible mechanism involved",FALSE,FALSE,closed,206_1-s2.0-S1387700322011807-main.pdf,0
2240,CuO,0,Pseudomonas putida,0,,chemical_synthesis using sodium borohydride,ZOI,,2,21,15.8,15.8,15.8,snowflake,24,,,,,,,,,https://www.sciencedirect.com/science/article/abs/pii/S1387700322011807,10.1016/j.inoche.2022.110372,206,Inorganic Chemistry Communications,Elsevier BV,2023,"Copper oxide nanoparticles: Synthesis via chemical reduction, characterization, antibacterial activity, and possible mechanism involved",FALSE,FALSE,closed,206_1-s2.0-S1387700322011807-main.pdf,0
2241,CuO,0,Pseudomonas putida,0,,chemical_synthesis using sodium borohydride,ZOI,,4,14,25.9,25.9,25.9,snowflake,24,,,,,,,,,https://www.sciencedirect.com/science/article/abs/pii/S1387700322011807,10.1016/j.inoche.2022.110372,206,Inorganic Chemistry Communications,Elsevier BV,2023,"Copper oxide nanoparticles: Synthesis via chemical reduction, characterization, antibacterial activity, and possible mechanism involved",FALSE,FALSE,closed,206_1-s2.0-S1387700322011807-main.pdf,0
