Repository: anastasiavepreva/ChemX

# ChemX: A Collection of Chemistry Datasets for Benchmarking Automated Information Extraction

## Abstract

ChemX is a collection of 10 manually curated benchmarking datasets developed to support robust automated information extraction in chemistry. It spans two major domains — **nanomaterials** and **small molecules** — and enables evaluation across multiple modalities including text, tables, and figures.

ChemX is designed to benchmark large language models and multi-agent systems in real-world chemical contexts, emphasizing reproducibility, schema-based annotation, and domain-specific validation.

File: data/datasets/seltox.csv (part 27 of 39)
sn,np,coating,bacteria,mdr,strain,np_synthesis,method,mic_np_µg_ml,concentration,zoi_np_mm,np_size_min_nm,np_size_max_nm,np_size_avg_nm,shape,time_set_hours,zeta_potential_mV,solvent_for_extract,temperature_for_extract_C,duration_preparing_extract_min,precursor_of_np,concentration_of_precursor_mM,hydrodynamic_diameter_nm,ph_during_synthesis,reference,doi,article_list,journal_name,publisher,year,title,journal_is_oa,is_oa,oa_status,pdf,access
2242,CuO,0,Pseudomonas putida,0,,chemical_synthesis using sodium borohydride,ZOI,,6,19,37.1,37.1,37.1,snowflake,24,,,,,,,,,https://www.sciencedirect.com/science/article/abs/pii/S1387700322011807,10.1016/j.inoche.2022.110372,206,Inorganic Chemistry Communications,Elsevier BV,2023,"Copper oxide nanoparticles: Synthesis via chemical reduction, characterization, antibacterial activity, and possible mechanism involved",FALSE,FALSE,closed,206_1-s2.0-S1387700322011807-main.pdf,0
2243,CuO,0,Pseudomonas putida,0,,chemical_synthesis using sodium borohydride,ZOI,,8,16,41.9,41.9,41.9,snowflake,24,,,,,,,,,https://www.sciencedirect.com/science/article/abs/pii/S1387700322011807,10.1016/j.inoche.2022.110372,206,Inorganic Chemistry Communications,Elsevier BV,2023,"Copper oxide nanoparticles: Synthesis via chemical reduction, characterization, antibacterial activity, and possible mechanism involved",FALSE,FALSE,closed,206_1-s2.0-S1387700322011807-main.pdf,0
2244,CuO,0,Pseudomonas putida,0,,chemical_synthesis using sodium borohydride,ZOI,,10,19,42,42,42,snowflake,24,,,,,,,,,https://www.sciencedirect.com/science/article/abs/pii/S1387700322011807,10.1016/j.inoche.2022.110372,206,Inorganic Chemistry Communications,Elsevier BV,2023,"Copper oxide nanoparticles: Synthesis via chemical reduction, characterization, antibacterial activity, and possible mechanism involved",FALSE,FALSE,closed,206_1-s2.0-S1387700322011807-main.pdf,0
2245,CuO,0,Pseudomonas putida,0,,chemical_synthesis using sodium borohydride,ZOI,,100,20,44,44,44,snowflake,24,,,,,,,,,https://www.sciencedirect.com/science/article/abs/pii/S1387700322011807,10.1016/j.inoche.2022.110372,206,Inorganic Chemistry Communications,Elsevier BV,2023,"Copper oxide nanoparticles: Synthesis via chemical reduction, characterization, antibacterial activity, and possible mechanism involved",FALSE,FALSE,closed,206_1-s2.0-S1387700322011807-main.pdf,0
2246,CuO,0,Pseudomonas putida,0,,chemical_synthesis using tri-sodium citrate,ZOI,,2,13,14.6,14.6,14.6,ellipsoidal,24,,,,,,,,,https://www.sciencedirect.com/science/article/abs/pii/S1387700322011807,10.1016/j.inoche.2022.110372,206,Inorganic Chemistry Communications,Elsevier BV,2023,"Copper oxide nanoparticles: Synthesis via chemical reduction, characterization, antibacterial activity, and possible mechanism involved",FALSE,FALSE,closed,206_1-s2.0-S1387700322011807-main.pdf,0
2247,CuO,0,Pseudomonas putida,0,,chemical_synthesis using tri-sodium citrate,ZOI,,4,12,45.1,45.1,45.1,ellipsoidal,24,,,,,,,,,https://www.sciencedirect.com/science/article/abs/pii/S1387700322011807,10.1016/j.inoche.2022.110372,206,Inorganic Chemistry Communications,Elsevier BV,2023,"Copper oxide nanoparticles: Synthesis via chemical reduction, characterization, antibacterial activity, and possible mechanism involved",FALSE,FALSE,closed,206_1-s2.0-S1387700322011807-main.pdf,0
2248,CuO,0,Pseudomonas putida,0,,chemical_synthesis using tri-sodium citrate,ZOI,,6,14,45.3,45.3,45.3,ellipsoidal,24,,,,,,,,,https://www.sciencedirect.com/science/article/abs/pii/S1387700322011807,10.1016/j.inoche.2022.110372,206,Inorganic Chemistry Communications,Elsevier BV,2023,"Copper oxide nanoparticles: Synthesis via chemical reduction, characterization, antibacterial activity, and possible mechanism involved",FALSE,FALSE,closed,206_1-s2.0-S1387700322011807-main.pdf,0
2249,CuO,0,Pseudomonas putida,0,,chemical_synthesis using tri-sodium citrate,ZOI,,8,13,46,46,46,ellipsoidal,24,,,,,,,,,https://www.sciencedirect.com/science/article/abs/pii/S1387700322011807,10.1016/j.inoche.2022.110372,206,Inorganic Chemistry Communications,Elsevier BV,2023,"Copper oxide nanoparticles: Synthesis via chemical reduction, characterization, antibacterial activity, and possible mechanism involved",FALSE,FALSE,closed,206_1-s2.0-S1387700322011807-main.pdf,0
2250,CuO,0,Pseudomonas putida,0,,chemical_synthesis using tri-sodium citrate,ZOI,,10,14,46.8,46.8,46.8,ellipsoidal,24,,,,,,,,,https://www.sciencedirect.com/science/article/abs/pii/S1387700322011807,10.1016/j.inoche.2022.110372,206,Inorganic Chemistry Communications,Elsevier BV,2023,"Copper oxide nanoparticles: Synthesis via chemical reduction, characterization, antibacterial activity, and possible mechanism involved",FALSE,FALSE,closed,206_1-s2.0-S1387700322011807-main.pdf,0
2251,CuO,0,Pseudomonas putida,0,,chemical_synthesis using tri-sodium citrate,ZOI,,100,14,92,92,92,ellipsoidal,24,,,,,,,,,https://www.sciencedirect.com/science/article/abs/pii/S1387700322011807,10.1016/j.inoche.2022.110372,206,Inorganic Chemistry Communications,Elsevier BV,2023,"Copper oxide nanoparticles: Synthesis via chemical reduction, characterization, antibacterial activity, and possible mechanism involved",FALSE,FALSE,closed,206_1-s2.0-S1387700322011807-main.pdf,0
2252,Cu,0,Bacillus subtilis,0,ATCC 6633,green_synthesis using Aspergillus niger,ZOI,,20,17,5,100,52.5,spherical,24,,,,,,,,,https://doi.org/10.1016/j.mimet.2020.105966,10.1016/j.mimet.2020.105966,207,Journal of Microbiological Methods,Elsevier BV,2020,"A fungal based synthesis method for copper nanoparticles with the determination of anticancer, antidiabetic and antibacterial activities",FALSE,FALSE,closed,207_1-s2.0-S0167701220302451-main.pdf,0
2253,Cu,0,Staphylococcus aureus,0,ATCC 25923,green_synthesis using Aspergillus niger,ZOI,,20,21,5,100,52.5,spherical,24,,,,,,,,,https://doi.org/10.1016/j.mimet.2020.105966,10.1016/j.mimet.2020.105966,207,Journal of Microbiological Methods,Elsevier BV,2020,"A fungal based synthesis method for copper nanoparticles with the determination of anticancer, antidiabetic and antibacterial activities",FALSE,FALSE,closed,207_1-s2.0-S0167701220302451-main.pdf,0
2254,Cu,0,Micrococcus luteus,0,ATCC 10240,green_synthesis using Aspergillus niger,ZOI,,20,13,5,100,52.5,spherical,24,,,,,,,,,https://doi.org/10.1016/j.mimet.2020.105966,10.1016/j.mimet.2020.105966,207,Journal of Microbiological Methods,Elsevier BV,2020,"A fungal based synthesis method for copper nanoparticles with the determination of anticancer, antidiabetic and antibacterial activities",FALSE,FALSE,closed,207_1-s2.0-S0167701220302451-main.pdf,0
2255,Cu,0,Escherichia coli,0,ATCC 25922,green_synthesis using Aspergillus niger,ZOI,,20,19,5,100,52.5,spherical,24,,,,,,,,,https://doi.org/10.1016/j.mimet.2020.105966,10.1016/j.mimet.2020.105966,207,Journal of Microbiological Methods,Elsevier BV,2020,"A fungal based synthesis method for copper nanoparticles with the determination of anticancer, antidiabetic and antibacterial activities",FALSE,FALSE,closed,207_1-s2.0-S0167701220302451-main.pdf,0
2256,Cu,0,Klebsiella pneumoniae,0,ATCC 13883,green_synthesis using Aspergillus niger,ZOI,,20,16,5,100,52.5,spherical,24,,,,,,,,,https://doi.org/10.1016/j.mimet.2020.105966,10.1016/j.mimet.2020.105966,207,Journal of Microbiological Methods,Elsevier BV,2020,"A fungal based synthesis method for copper nanoparticles with the determination of anticancer, antidiabetic and antibacterial activities",FALSE,FALSE,closed,207_1-s2.0-S0167701220302451-main.pdf,0
2257,Cu,0,Bacillus subtilis,0,ATCC 6633,green_synthesis using Aspergillus niger,ZOI,,15,16,5,100,52.5,spherical,24,,,,,,,,,https://doi.org/10.1016/j.mimet.2020.105966,10.1016/j.mimet.2020.105966,207,Journal of Microbiological Methods,Elsevier BV,2020,"A fungal based synthesis method for copper nanoparticles with the determination of anticancer, antidiabetic and antibacterial activities",FALSE,FALSE,closed,207_1-s2.0-S0167701220302451-main.pdf,0
2258,Cu,0,Staphylococcus aureus,0,ATCC 25923,green_synthesis using Aspergillus niger,ZOI,,15,18,5,100,52.5,spherical,24,,,,,,,,,https://doi.org/10.1016/j.mimet.2020.105966,10.1016/j.mimet.2020.105966,207,Journal of Microbiological Methods,Elsevier BV,2020,"A fungal based synthesis method for copper nanoparticles with the determination of anticancer, antidiabetic and antibacterial activities",FALSE,FALSE,closed,207_1-s2.0-S0167701220302451-main.pdf,0
2259,Cu,0,Micrococcus luteus,0,ATCC 10240,green_synthesis using Aspergillus niger,ZOI,,15,12,5,100,52.5,spherical,24,,,,,,,,,https://doi.org/10.1016/j.mimet.2020.105966,10.1016/j.mimet.2020.105966,207,Journal of Microbiological Methods,Elsevier BV,2020,"A fungal based synthesis method for copper nanoparticles with the determination of anticancer, antidiabetic and antibacterial activities",FALSE,FALSE,closed,207_1-s2.0-S0167701220302451-main.pdf,0
2260,Cu,0,Escherichia coli,0,ATCC 25922,green_synthesis using Aspergillus niger,ZOI,,15,17,5,100,52.5,spherical,24,,,,,,,,,https://doi.org/10.1016/j.mimet.2020.105966,10.1016/j.mimet.2020.105966,207,Journal of Microbiological Methods,Elsevier BV,2020,"A fungal based synthesis method for copper nanoparticles with the determination of anticancer, antidiabetic and antibacterial activities",FALSE,FALSE,closed,207_1-s2.0-S0167701220302451-main.pdf,0
2261,Cu,0,Klebsiella pneumoniae,0,ATCC 13883,green_synthesis using Aspergillus niger,ZOI,,15,15,5,100,52.5,spherical,24,,,,,,,,,https://doi.org/10.1016/j.mimet.2020.105966,10.1016/j.mimet.2020.105966,207,Journal of Microbiological Methods,Elsevier BV,2020,"A fungal based synthesis method for copper nanoparticles with the determination of anticancer, antidiabetic and antibacterial activities",FALSE,FALSE,closed,207_1-s2.0-S0167701220302451-main.pdf,0
2262,Cu,0,Bacillus subtilis,0,ATCC 6633,green_synthesis using Aspergillus niger,ZOI,,10,14,5,100,52.5,spherical,24,,,,,,,,,https://doi.org/10.1016/j.mimet.2020.105966,10.1016/j.mimet.2020.105966,207,Journal of Microbiological Methods,Elsevier BV,2020,"A fungal based synthesis method for copper nanoparticles with the determination of anticancer, antidiabetic and antibacterial activities",FALSE,FALSE,closed,207_1-s2.0-S0167701220302451-main.pdf,0
2263,Cu,0,Staphylococcus aureus,0,ATCC 25923,green_synthesis using Aspergillus niger,ZOI,,10,16,5,100,52.5,spherical,24,,,,,,,,,https://doi.org/10.1016/j.mimet.2020.105966,10.1016/j.mimet.2020.105966,207,Journal of Microbiological Methods,Elsevier BV,2020,"A fungal based synthesis method for copper nanoparticles with the determination of anticancer, antidiabetic and antibacterial activities",FALSE,FALSE,closed,207_1-s2.0-S0167701220302451-main.pdf,0
2264,Cu,0,Micrococcus luteus,0,ATCC 10240,green_synthesis using Aspergillus niger,ZOI,,10,10,5,100,52.5,spherical,24,,,,,,,,,https://doi.org/10.1016/j.mimet.2020.105966,10.1016/j.mimet.2020.105966,207,Journal of Microbiological Methods,Elsevier BV,2020,"A fungal based synthesis method for copper nanoparticles with the determination of anticancer, antidiabetic and antibacterial activities",FALSE,FALSE,closed,207_1-s2.0-S0167701220302451-main.pdf,0
2265,Cu,0,Escherichia coli,0,ATCC 25922,green_synthesis using Aspergillus niger,ZOI,,10,15,5,100,52.5,spherical,24,,,,,,,,,https://doi.org/10.1016/j.mimet.2020.105966,10.1016/j.mimet.2020.105966,207,Journal of Microbiological Methods,Elsevier BV,2020,"A fungal based synthesis method for copper nanoparticles with the determination of anticancer, antidiabetic and antibacterial activities",FALSE,FALSE,closed,207_1-s2.0-S0167701220302451-main.pdf,0
2266,Cu,0,Klebsiella pneumoniae,0,ATCC 13883,green_synthesis using Aspergillus niger,ZOI,,10,11,5,100,52.5,spherical,24,,,,,,,,,https://doi.org/10.1016/j.mimet.2020.105966,10.1016/j.mimet.2020.105966,207,Journal of Microbiological Methods,Elsevier BV,2020,"A fungal based synthesis method for copper nanoparticles with the determination of anticancer, antidiabetic and antibacterial activities",FALSE,FALSE,closed,207_1-s2.0-S0167701220302451-main.pdf,0
2267,Cu,0,Bacillus subtilis,0,ATCC 6633,green_synthesis using Aspergillus niger,ZOI,,5,13,5,100,52.5,spherical,24,,,,,,,,,https://doi.org/10.1016/j.mimet.2020.105966,10.1016/j.mimet.2020.105966,207,Journal of Microbiological Methods,Elsevier BV,2020,"A fungal based synthesis method for copper nanoparticles with the determination of anticancer, antidiabetic and antibacterial activities",FALSE,FALSE,closed,207_1-s2.0-S0167701220302451-main.pdf,0
2268,Cu,0,Staphylococcus aureus,0,ATCC 25923,green_synthesis using Aspergillus niger,ZOI,,5,14,5,100,52.5,spherical,24,,,,,,,,,https://doi.org/10.1016/j.mimet.2020.105966,10.1016/j.mimet.2020.105966,207,Journal of Microbiological Methods,Elsevier BV,2020,"A fungal based synthesis method for copper nanoparticles with the determination of anticancer, antidiabetic and antibacterial activities",FALSE,FALSE,closed,207_1-s2.0-S0167701220302451-main.pdf,0
2269,Cu,0,Micrococcus luteus,0,ATCC 10240,green_synthesis using Aspergillus niger,ZOI,,5,10,5,100,52.5,spherical,24,,,,,,,,,https://doi.org/10.1016/j.mimet.2020.105966,10.1016/j.mimet.2020.105966,207,Journal of Microbiological Methods,Elsevier BV,2020,"A fungal based synthesis method for copper nanoparticles with the determination of anticancer, antidiabetic and antibacterial activities",FALSE,FALSE,closed,207_1-s2.0-S0167701220302451-main.pdf,0
2270,Cu,0,Escherichia coli,0,ATCC 25922,green_synthesis using Aspergillus niger,ZOI,,5,14,5,100,52.5,spherical,24,,,,,,,,,https://doi.org/10.1016/j.mimet.2020.105966,10.1016/j.mimet.2020.105966,207,Journal of Microbiological Methods,Elsevier BV,2020,"A fungal based synthesis method for copper nanoparticles with the determination of anticancer, antidiabetic and antibacterial activities",FALSE,FALSE,closed,207_1-s2.0-S0167701220302451-main.pdf,0
2271,Cu,0,Klebsiella pneumoniae,0,ATCC 13883,green_synthesis using Aspergillus niger,ZOI,,5,10,5,100,52.5,spherical,24,,,,,,,,,https://doi.org/10.1016/j.mimet.2020.105966,10.1016/j.mimet.2020.105966,207,Journal of Microbiological Methods,Elsevier BV,2020,"A fungal based synthesis method for copper nanoparticles with the determination of anticancer, antidiabetic and antibacterial activities",FALSE,FALSE,closed,207_1-s2.0-S0167701220302451-main.pdf,0
2272,Ag,1,Klebsiella pneumoniae,0,,green_synthesis using Moringa oleifera (drumstick) fruit pulp aqueous extracts,ZOI,,20000,13.5,9,9,9,spherical,24,,,,,,,,,https://doi.org/10.1016/j.matpr.2020.08.549,10.1016/j.matpr.2020.08.549,208,Materials Today: Proceedings,Elsevier BV,2021,"Synthesis, characterization and antimicrobial activity of bimetallic silver and copper nanoparticles using fruit pulp aqueous extracts of Moringa oleifera",FALSE,FALSE,closed,208_1-s2.0-S2214785320364312-main.pdf,0
2273,Ag,1,Escherichia coli,0,,green_synthesis using Moringa oleifera (drumstick) fruit pulp aqueous extracts,ZOI,,20000,16.1,9,9,9,spherical,24,,,,,,,,,https://doi.org/10.1016/j.matpr.2020.08.549,10.1016/j.matpr.2020.08.549,208,Materials Today: Proceedings,Elsevier BV,2021,"Synthesis, characterization and antimicrobial activity of bimetallic silver and copper nanoparticles using fruit pulp aqueous extracts of Moringa oleifera",FALSE,FALSE,closed,208_1-s2.0-S2214785320364312-main.pdf,0
2274,Ag,1,Staphylococcus aureus,0,,green_synthesis using Moringa oleifera (drumstick) fruit pulp aqueous extracts,ZOI,,20000,17.2,9,9,9,spherical,24,,,,,,,,,https://doi.org/10.1016/j.matpr.2020.08.549,10.1016/j.matpr.2020.08.549,208,Materials Today: Proceedings,Elsevier BV,2021,"Synthesis, characterization and antimicrobial activity of bimetallic silver and copper nanoparticles using fruit pulp aqueous extracts of Moringa oleifera",FALSE,FALSE,closed,208_1-s2.0-S2214785320364312-main.pdf,0
2275,Ag,1,Bacillus subtilis,0,,green_synthesis using Moringa oleifera (drumstick) fruit pulp aqueous extracts,ZOI,,20000,15.4,9,9,9,spherical,24,,,,,,,,,https://doi.org/10.1016/j.matpr.2020.08.549,10.1016/j.matpr.2020.08.549,208,Materials Today: Proceedings,Elsevier BV,2021,"Synthesis, characterization and antimicrobial activity of bimetallic silver and copper nanoparticles using fruit pulp aqueous extracts of Moringa oleifera",FALSE,FALSE,closed,208_1-s2.0-S2214785320364312-main.pdf,0
2276,Ag,1,Pseudomonas putida,0,,green_synthesis using Moringa oleifera (drumstick) fruit pulp aqueous extracts,ZOI,,20000,12.9,9,9,9,spherical,24,,,,,,,,,https://doi.org/10.1016/j.matpr.2020.08.549,10.1016/j.matpr.2020.08.549,208,Materials Today: Proceedings,Elsevier BV,2021,"Synthesis, characterization and antimicrobial activity of bimetallic silver and copper nanoparticles using fruit pulp aqueous extracts of Moringa oleifera",FALSE,FALSE,closed,208_1-s2.0-S2214785320364312-main.pdf,0
2277,CuO,0,Bacillus subtilis,0,MTCC 441,green_synthesis using aqueous extract of Ocimum tenuiflorum leaves. 5 mmol/kg Cu(CH3COO)2*H2O,ZOI,,10000,19.89,6,18,12,spheroidal,18,,,,,,,,,https://doi.org/10.1016/j.jece.2021.105395,10.1016/j.jece.2021.105395,100,Journal of Environmental Chemical Engineering,Elsevier BV,2021,Eco-friendly Ocimum tenuiflorum green route synthesis of CuO nanoparticles: Characterizations on photocatalytic and antibacterial activities,FALSE,FALSE,closed,100_sharma2021.pdf,0
2278,CuO,0,Bacillus subtilis,0,MTCC 441,green_synthesis using aqueous extract of Ocimum tenuiflorum leaves. 5 mmol/kg Cu(CH3COO)2*H2O,ZOI,,25000,20.94,6,18,12,spheroidal,18,,,,,,,,,https://doi.org/10.1016/j.jece.2021.105395,10.1016/j.jece.2021.105395,100,Journal of Environmental Chemical Engineering,Elsevier BV,2021,Eco-friendly Ocimum tenuiflorum green route synthesis of CuO nanoparticles: Characterizations on photocatalytic and antibacterial activities,FALSE,FALSE,closed,100_sharma2021.pdf,0
2279,CuO,0,Bacillus subtilis,0,MTCC 441,green_synthesis using aqueous extract of Ocimum tenuiflorum leaves. 5 mmol/kg Cu(CH3COO)2*H2O,ZOI,,50000,23.26,6,18,12,spheroidal,18,,,,,,,,,https://doi.org/10.1016/j.jece.2021.105395,10.1016/j.jece.2021.105395,100,Journal of Environmental Chemical Engineering,Elsevier BV,2021,Eco-friendly Ocimum tenuiflorum green route synthesis of CuO nanoparticles: Characterizations on photocatalytic and antibacterial activities,FALSE,FALSE,closed,100_sharma2021.pdf,0
2280,CuO,0,Bacillus subtilis,0,MTCC 441,green_synthesis using aqueous extract of Ocimum tenuiflorum leaves. 10 mmol/kg Cu(CH3COO)2*H2O,ZOI,,10000,14.5,6,18,12,spheroidal,18,,,,,,,,,https://doi.org/10.1016/j.jece.2021.105395,10.1016/j.jece.2021.105395,100,Journal of Environmental Chemical Engineering,Elsevier BV,2021,Eco-friendly Ocimum tenuiflorum green route synthesis of CuO nanoparticles: Characterizations on photocatalytic and antibacterial activities,FALSE,FALSE,closed,100_sharma2021.pdf,0
2281,CuO,0,Bacillus subtilis,0,MTCC 441,green_synthesis using aqueous extract of Ocimum tenuiflorum leaves. 10 mmol/kg Cu(CH3COO)2*H2O,ZOI,,25000,20.39,6,18,12,spheroidal,18,,,,,,,,,https://doi.org/10.1016/j.jece.2021.105395,10.1016/j.jece.2021.105395,100,Journal of Environmental Chemical Engineering,Elsevier BV,2021,Eco-friendly Ocimum tenuiflorum green route synthesis of CuO nanoparticles: Characterizations on photocatalytic and antibacterial activities,FALSE,FALSE,closed,100_sharma2021.pdf,0
2282,CuO,0,Bacillus subtilis,0,MTCC 441,green_synthesis using aqueous extract of Ocimum tenuiflorum leaves. 10 mmol/kg Cu(CH3COO)2*H2O,ZOI,,50000,22.84,6,18,12,spheroidal,18,,,,,,,,,https://doi.org/10.1016/j.jece.2021.105395,10.1016/j.jece.2021.105395,100,Journal of Environmental Chemical Engineering,Elsevier BV,2021,Eco-friendly Ocimum tenuiflorum green route synthesis of CuO nanoparticles: Characterizations on photocatalytic and antibacterial activities,FALSE,FALSE,closed,100_sharma2021.pdf,0
2283,CuO,0,Bacillus subtilis,0,MTCC 441,green_synthesis using aqueous extract of Ocimum tenuiflorum leaves. 50 mmol/kg Cu(CH3COO)2*H2O,ZOI,,10000,16,6,18,12,spheroidal,18,,,,,,,,,https://doi.org/10.1016/j.jece.2021.105395,10.1016/j.jece.2021.105395,100,Journal of Environmental Chemical Engineering,Elsevier BV,2021,Eco-friendly Ocimum tenuiflorum green route synthesis of CuO nanoparticles: Characterizations on photocatalytic and antibacterial activities,FALSE,FALSE,closed,100_sharma2021.pdf,0
2284,CuO,0,Bacillus subtilis,0,MTCC 441,green_synthesis using aqueous extract of Ocimum tenuiflorum leaves. 50 mmol/kg Cu(CH3COO)2*H2O,ZOI,,25000,17.78,6,18,12,spheroidal,18,,,,,,,,,https://doi.org/10.1016/j.jece.2021.105395,10.1016/j.jece.2021.105395,100,Journal of Environmental Chemical Engineering,Elsevier BV,2021,Eco-friendly Ocimum tenuiflorum green route synthesis of CuO nanoparticles: Characterizations on photocatalytic and antibacterial activities,FALSE,FALSE,closed,100_sharma2021.pdf,0
2285,CuO,0,Bacillus subtilis,0,MTCC 441,green_synthesis using aqueous extract of Ocimum tenuiflorum leaves. 50 mmol/kg Cu(CH3COO)2*H2O,ZOI,,50000,22.11,6,18,12,spheroidal,18,,,,,,,,,https://doi.org/10.1016/j.jece.2021.105395,10.1016/j.jece.2021.105395,100,Journal of Environmental Chemical Engineering,Elsevier BV,2021,Eco-friendly Ocimum tenuiflorum green route synthesis of CuO nanoparticles: Characterizations on photocatalytic and antibacterial activities,FALSE,FALSE,closed,100_sharma2021.pdf,0
2286,CuO,0,Staphylococcus aureus,0,MTCC 737,green_synthesis using aqueous extract of Ocimum tenuiflorum leaves. 5 mmol/kg Cu(CH3COO)2*H2O,ZOI,,10000,7.72,6,18,12,spheroidal,18,,,,,,,,,https://doi.org/10.1016/j.jece.2021.105395,10.1016/j.jece.2021.105395,100,Journal of Environmental Chemical Engineering,Elsevier BV,2021,Eco-friendly Ocimum tenuiflorum green route synthesis of CuO nanoparticles: Characterizations on photocatalytic and antibacterial activities,FALSE,FALSE,closed,100_sharma2021.pdf,0
2287,CuO,0,Staphylococcus aureus,0,MTCC 737,green_synthesis using aqueous extract of Ocimum tenuiflorum leaves. 5 mmol/kg Cu(CH3COO)2*H2O,ZOI,,25000,9.6,6,18,12,spheroidal,18,,,,,,,,,https://doi.org/10.1016/j.jece.2021.105395,10.1016/j.jece.2021.105395,100,Journal of Environmental Chemical Engineering,Elsevier BV,2021,Eco-friendly Ocimum tenuiflorum green route synthesis of CuO nanoparticles: Characterizations on photocatalytic and antibacterial activities,FALSE,FALSE,closed,100_sharma2021.pdf,0
2288,CuO,0,Staphylococcus aureus,0,MTCC 737,green_synthesis using aqueous extract of Ocimum tenuiflorum leaves. 5 mmol/kg Cu(CH3COO)2*H2O,ZOI,,50000,14,6,18,12,spheroidal,18,,,,,,,,,https://doi.org/10.1016/j.jece.2021.105395,10.1016/j.jece.2021.105395,100,Journal of Environmental Chemical Engineering,Elsevier BV,2021,Eco-friendly Ocimum tenuiflorum green route synthesis of CuO nanoparticles: Characterizations on photocatalytic and antibacterial activities,FALSE,FALSE,closed,100_sharma2021.pdf,0
2289,CuO,0,Staphylococcus aureus,0,MTCC 737,green_synthesis using aqueous extract of Ocimum tenuiflorum leaves. 10 mmol/kg Cu(CH3COO)2*H2O,ZOI,,10000,0,6,18,12,spheroidal,18,,,,,,,,,https://doi.org/10.1016/j.jece.2021.105395,10.1016/j.jece.2021.105395,100,Journal of Environmental Chemical Engineering,Elsevier BV,2021,Eco-friendly Ocimum tenuiflorum green route synthesis of CuO nanoparticles: Characterizations on photocatalytic and antibacterial activities,FALSE,FALSE,closed,100_sharma2021.pdf,0
2290,CuO,0,Staphylococcus aureus,0,MTCC 737,green_synthesis using aqueous extract of Ocimum tenuiflorum leaves. 10 mmol/kg Cu(CH3COO)2*H2O,ZOI,,25000,7.2,6,18,12,spheroidal,18,,,,,,,,,https://doi.org/10.1016/j.jece.2021.105395,10.1016/j.jece.2021.105395,100,Journal of Environmental Chemical Engineering,Elsevier BV,2021,Eco-friendly Ocimum tenuiflorum green route synthesis of CuO nanoparticles: Characterizations on photocatalytic and antibacterial activities,FALSE,FALSE,closed,100_sharma2021.pdf,0
2291,CuO,0,Staphylococcus aureus,0,MTCC 737,green_synthesis using aqueous extract of Ocimum tenuiflorum leaves. 10 mmol/kg Cu(CH3COO)2*H2O,ZOI,,50000,11.83,6,18,12,spheroidal,18,,,,,,,,,https://doi.org/10.1016/j.jece.2021.105395,10.1016/j.jece.2021.105395,100,Journal of Environmental Chemical Engineering,Elsevier BV,2021,Eco-friendly Ocimum tenuiflorum green route synthesis of CuO nanoparticles: Characterizations on photocatalytic and antibacterial activities,FALSE,FALSE,closed,100_sharma2021.pdf,0
2292,CuO,0,Staphylococcus aureus,0,MTCC 737,green_synthesis using aqueous extract of Ocimum tenuiflorum leaves. 50 mmol/kg Cu(CH3COO)2*H2O,ZOI,,10000,8.5,6,18,12,spheroidal,18,,,,,,,,,https://doi.org/10.1016/j.jece.2021.105395,10.1016/j.jece.2021.105395,100,Journal of Environmental Chemical Engineering,Elsevier BV,2021,Eco-friendly Ocimum tenuiflorum green route synthesis of CuO nanoparticles: Characterizations on photocatalytic and antibacterial activities,FALSE,FALSE,closed,100_sharma2021.pdf,0
2293,CuO,0,Staphylococcus aureus,0,MTCC 737,green_synthesis using aqueous extract of Ocimum tenuiflorum leaves. 50 mmol/kg Cu(CH3COO)2*H2O,ZOI,,25000,13.22,6,18,12,spheroidal,18,,,,,,,,,https://doi.org/10.1016/j.jece.2021.105395,10.1016/j.jece.2021.105395,100,Journal of Environmental Chemical Engineering,Elsevier BV,2021,Eco-friendly Ocimum tenuiflorum green route synthesis of CuO nanoparticles: Characterizations on photocatalytic and antibacterial activities,FALSE,FALSE,closed,100_sharma2021.pdf,0
2294,CuO,0,Staphylococcus aureus,0,MTCC 737,green_synthesis using aqueous extract of Ocimum tenuiflorum leaves. 50 mmol/kg Cu(CH3COO)2*H2O,ZOI,,50000,14.33,6,18,12,spheroidal,18,,,,,,,,,https://doi.org/10.1016/j.jece.2021.105395,10.1016/j.jece.2021.105395,100,Journal of Environmental Chemical Engineering,Elsevier BV,2021,Eco-friendly Ocimum tenuiflorum green route synthesis of CuO nanoparticles: Characterizations on photocatalytic and antibacterial activities,FALSE,FALSE,closed,100_sharma2021.pdf,0
2295,CuO,0,Escherichia coli,0,MTCC 739,green_synthesis using aqueous extract of Ocimum tenuiflorum leaves. 5 mmol/kg Cu(CH3COO)2*H2O,ZOI,,10000,9.5,6,18,12,spheroidal,18,,,,,,,,,https://doi.org/10.1016/j.jece.2021.105395,10.1016/j.jece.2021.105395,100,Journal of Environmental Chemical Engineering,Elsevier BV,2021,Eco-friendly Ocimum tenuiflorum green route synthesis of CuO nanoparticles: Characterizations on photocatalytic and antibacterial activities,FALSE,FALSE,closed,100_sharma2021.pdf,0
2296,CuO,0,Escherichia coli,0,MTCC 739,green_synthesis using aqueous extract of Ocimum tenuiflorum leaves. 5 mmol/kg Cu(CH3COO)2*H2O,ZOI,,25000,13,6,18,12,spheroidal,18,,,,,,,,,https://doi.org/10.1016/j.jece.2021.105395,10.1016/j.jece.2021.105395,100,Journal of Environmental Chemical Engineering,Elsevier BV,2021,Eco-friendly Ocimum tenuiflorum green route synthesis of CuO nanoparticles: Characterizations on photocatalytic and antibacterial activities,FALSE,FALSE,closed,100_sharma2021.pdf,0
2297,CuO,0,Escherichia coli,0,MTCC 739,green_synthesis using aqueous extract of Ocimum tenuiflorum leaves. 5 mmol/kg Cu(CH3COO)2*H2O,ZOI,,50000,15.72,6,18,12,spheroidal,18,,,,,,,,,https://doi.org/10.1016/j.jece.2021.105395,10.1016/j.jece.2021.105395,100,Journal of Environmental Chemical Engineering,Elsevier BV,2021,Eco-friendly Ocimum tenuiflorum green route synthesis of CuO nanoparticles: Characterizations on photocatalytic and antibacterial activities,FALSE,FALSE,closed,100_sharma2021.pdf,0
2298,CuO,0,Escherichia coli,0,MTCC 739,green_synthesis using aqueous extract of Ocimum tenuiflorum leaves. 10 mmol/kg Cu(CH3COO)2*H2O,ZOI,,10000,9.39,6,18,12,spheroidal,18,,,,,,,,,https://doi.org/10.1016/j.jece.2021.105395,10.1016/j.jece.2021.105395,100,Journal of Environmental Chemical Engineering,Elsevier BV,2021,Eco-friendly Ocimum tenuiflorum green route synthesis of CuO nanoparticles: Characterizations on photocatalytic and antibacterial activities,FALSE,FALSE,closed,100_sharma2021.pdf,0
2299,CuO,0,Escherichia coli,0,MTCC 739,green_synthesis using aqueous extract of Ocimum tenuiflorum leaves. 10 mmol/kg Cu(CH3COO)2*H2O,ZOI,,25000,12.11,6,18,12,spheroidal,18,,,,,,,,,https://doi.org/10.1016/j.jece.2021.105395,10.1016/j.jece.2021.105395,100,Journal of Environmental Chemical Engineering,Elsevier BV,2021,Eco-friendly Ocimum tenuiflorum green route synthesis of CuO nanoparticles: Characterizations on photocatalytic and antibacterial activities,FALSE,FALSE,closed,100_sharma2021.pdf,0
2300,CuO,0,Escherichia coli,0,MTCC 739,green_synthesis using aqueous extract of Ocimum tenuiflorum leaves. 10 mmol/kg Cu(CH3COO)2*H2O,ZOI,,50000,15.76,6,18,12,spheroidal,18,,,,,,,,,https://doi.org/10.1016/j.jece.2021.105395,10.1016/j.jece.2021.105395,100,Journal of Environmental Chemical Engineering,Elsevier BV,2021,Eco-friendly Ocimum tenuiflorum green route synthesis of CuO nanoparticles: Characterizations on photocatalytic and antibacterial activities,FALSE,FALSE,closed,100_sharma2021.pdf,0
2301,CuO,0,Escherichia coli,0,MTCC 739,green_synthesis using aqueous extract of Ocimum tenuiflorum leaves. 50 mmol/kg Cu(CH3COO)2*H2O,ZOI,,10000,9.72,6,18,12,spheroidal,18,,,,,,,,,https://doi.org/10.1016/j.jece.2021.105395,10.1016/j.jece.2021.105395,100,Journal of Environmental Chemical Engineering,Elsevier BV,2021,Eco-friendly Ocimum tenuiflorum green route synthesis of CuO nanoparticles: Characterizations on photocatalytic and antibacterial activities,FALSE,FALSE,closed,100_sharma2021.pdf,0
2302,CuO,0,Escherichia coli,0,MTCC 739,green_synthesis using aqueous extract of Ocimum tenuiflorum leaves. 50 mmol/kg Cu(CH3COO)2*H2O,ZOI,,25000,12.44,6,18,12,spheroidal,18,,,,,,,,,https://doi.org/10.1016/j.jece.2021.105395,10.1016/j.jece.2021.105395,100,Journal of Environmental Chemical Engineering,Elsevier BV,2021,Eco-friendly Ocimum tenuiflorum green route synthesis of CuO nanoparticles: Characterizations on photocatalytic and antibacterial activities,FALSE,FALSE,closed,100_sharma2021.pdf,0
2303,CuO,0,Escherichia coli,0,MTCC 739,green_synthesis using aqueous extract of Ocimum tenuiflorum leaves. 50 mmol/kg Cu(CH3COO)2*H2O,ZOI,,50000,14.67,6,18,12,spheroidal,18,,,,,,,,,https://doi.org/10.1016/j.jece.2021.105395,10.1016/j.jece.2021.105395,100,Journal of Environmental Chemical Engineering,Elsevier BV,2021,Eco-friendly Ocimum tenuiflorum green route synthesis of CuO nanoparticles: Characterizations on photocatalytic and antibacterial activities,FALSE,FALSE,closed,100_sharma2021.pdf,0
2304,CuO,0,Bacillus subtilis,0,MTCC 441,green_synthesis using Aloe-vera leaf extract. 5 mmol/kg Cu(CH3COO)2*H2O,ZOI,,10000,15.96,6,18,12,spheroidal,18,,,,,,,,,https://www.tandfonline.com/doi/abs/10.1080/01932691.2020.1791719,10.1080/01932691.2020.1791719,101,Journal of Dispersion Science and Technology,Informa UK Limited,2020,Aloe-vera leaf extract as a green agent for the synthesis of CuO nanoparticles inactivating bacterial pathogens and dye,FALSE,FALSE,closed,101_sharma2020.pdf,0
2305,CuO,0,Bacillus subtilis,0,MTCC 441,green_synthesis using Aloe-vera leaf extract. 5 mmol/kg Cu(CH3COO)2*H2O,ZOI,,25000,22.2,6,18,12,spheroidal,18,,,,,,,,,https://www.tandfonline.com/doi/abs/10.1080/01932691.2020.1791719,10.1080/01932691.2020.1791719,101,Journal of Dispersion Science and Technology,Informa UK Limited,2020,Aloe-vera leaf extract as a green agent for the synthesis of CuO nanoparticles inactivating bacterial pathogens and dye,FALSE,FALSE,closed,101_sharma2020.pdf,0
2306,CuO,0,Bacillus subtilis,0,MTCC 441,green_synthesis using Aloe-vera leaf extract. 5 mmol/kg Cu(CH3COO)2*H2O,ZOI,,50000,26,6,18,12,spheroidal,18,,,,,,,,,https://www.tandfonline.com/doi/abs/10.1080/01932691.2020.1791719,10.1080/01932691.2020.1791719,101,Journal of Dispersion Science and Technology,Informa UK Limited,2020,Aloe-vera leaf extract as a green agent for the synthesis of CuO nanoparticles inactivating bacterial pathogens and dye,FALSE,FALSE,closed,101_sharma2020.pdf,0
2307,CuO,0,Bacillus subtilis,0,MTCC 441,green_synthesis using Aloe-vera leaf extract. 10 mmol/kg Cu(CH3COO)2*H2O,ZOI,,10000,18.33,6,18,12,spheroidal,18,,,,,,,,,https://www.tandfonline.com/doi/abs/10.1080/01932691.2020.1791719,10.1080/01932691.2020.1791719,101,Journal of Dispersion Science and Technology,Informa UK Limited,2020,Aloe-vera leaf extract as a green agent for the synthesis of CuO nanoparticles inactivating bacterial pathogens and dye,FALSE,FALSE,closed,101_sharma2020.pdf,0
2308,CuO,0,Bacillus subtilis,0,MTCC 441,green_synthesis using Aloe-vera leaf extract. 10 mmol/kg Cu(CH3COO)2*H2O,ZOI,,25000,20.73,6,18,12,spheroidal,18,,,,,,,,,https://www.tandfonline.com/doi/abs/10.1080/01932691.2020.1791719,10.1080/01932691.2020.1791719,101,Journal of Dispersion Science and Technology,Informa UK Limited,2020,Aloe-vera leaf extract as a green agent for the synthesis of CuO nanoparticles inactivating bacterial pathogens and dye,FALSE,FALSE,closed,101_sharma2020.pdf,0
2309,CuO,0,Bacillus subtilis,0,MTCC 441,green_synthesis using Aloe-vera leaf extract. 10 mmol/kg Cu(CH3COO)2*H2O,ZOI,,50000,25.23,6,18,12,spheroidal,18,,,,,,,,,https://www.tandfonline.com/doi/abs/10.1080/01932691.2020.1791719,10.1080/01932691.2020.1791719,101,Journal of Dispersion Science and Technology,Informa UK Limited,2020,Aloe-vera leaf extract as a green agent for the synthesis of CuO nanoparticles inactivating bacterial pathogens and dye,FALSE,FALSE,closed,101_sharma2020.pdf,0
2310,CuO,0,Bacillus subtilis,0,MTCC 441,green_synthesis using Aloe-vera leaf extract. 50 mmol/kg Cu(CH3COO)2*H2O,ZOI,,10000,18.83,6,18,12,spheroidal,18,,,,,,,,,https://www.tandfonline.com/doi/abs/10.1080/01932691.2020.1791719,10.1080/01932691.2020.1791719,101,Journal of Dispersion Science and Technology,Informa UK Limited,2020,Aloe-vera leaf extract as a green agent for the synthesis of CuO nanoparticles inactivating bacterial pathogens and dye,FALSE,FALSE,closed,101_sharma2020.pdf,0
2311,CuO,0,Bacillus subtilis,0,MTCC 441,green_synthesis using Aloe-vera leaf extract. 50 mmol/kg Cu(CH3COO)2*H2O,ZOI,,25000,23.23,6,18,12,spheroidal,18,,,,,,,,,https://www.tandfonline.com/doi/abs/10.1080/01932691.2020.1791719,10.1080/01932691.2020.1791719,101,Journal of Dispersion Science and Technology,Informa UK Limited,2020,Aloe-vera leaf extract as a green agent for the synthesis of CuO nanoparticles inactivating bacterial pathogens and dye,FALSE,FALSE,closed,101_sharma2020.pdf,0
2312,CuO,0,Bacillus subtilis,0,MTCC 441,green_synthesis using Aloe-vera leaf extract. 50 mmol/kg Cu(CH3COO)2*H2O,ZOI,,50000,24.83,6,18,12,spheroidal,18,,,,,,,,,https://www.tandfonline.com/doi/abs/10.1080/01932691.2020.1791719,10.1080/01932691.2020.1791719,101,Journal of Dispersion Science and Technology,Informa UK Limited,2020,Aloe-vera leaf extract as a green agent for the synthesis of CuO nanoparticles inactivating bacterial pathogens and dye,FALSE,FALSE,closed,101_sharma2020.pdf,0
2313,CuO,0,Staphylococcus aureus,0,MTCC 737,green_synthesis using Aloe-vera leaf extract. 5 mmol/kg Cu(CH3COO)2*H2O,ZOI,,10000,6.1,6,18,12,spheroidal,18,,,,,,,,,https://www.tandfonline.com/doi/abs/10.1080/01932691.2020.1791719,10.1080/01932691.2020.1791719,101,Journal of Dispersion Science and Technology,Informa UK Limited,2020,Aloe-vera leaf extract as a green agent for the synthesis of CuO nanoparticles inactivating bacterial pathogens and dye,FALSE,FALSE,closed,101_sharma2020.pdf,0
2314,CuO,0,Staphylococcus aureus,0,MTCC 737,green_synthesis using Aloe-vera leaf extract. 5 mmol/kg Cu(CH3COO)2*H2O,ZOI,,25000,7,6,18,12,spheroidal,18,,,,,,,,,https://www.tandfonline.com/doi/abs/10.1080/01932691.2020.1791719,10.1080/01932691.2020.1791719,101,Journal of Dispersion Science and Technology,Informa UK Limited,2020,Aloe-vera leaf extract as a green agent for the synthesis of CuO nanoparticles inactivating bacterial pathogens and dye,FALSE,FALSE,closed,101_sharma2020.pdf,0
2315,CuO,0,Staphylococcus aureus,0,MTCC 737,green_synthesis using Aloe-vera leaf extract. 5 mmol/kg Cu(CH3COO)2*H2O,ZOI,,50000,13,6,18,12,spheroidal,18,,,,,,,,,https://www.tandfonline.com/doi/abs/10.1080/01932691.2020.1791719,10.1080/01932691.2020.1791719,101,Journal of Dispersion Science and Technology,Informa UK Limited,2020,Aloe-vera leaf extract as a green agent for the synthesis of CuO nanoparticles inactivating bacterial pathogens and dye,FALSE,FALSE,closed,101_sharma2020.pdf,0
2316,CuO,0,Staphylococcus aureus,0,MTCC 737,green_synthesis using Aloe-vera leaf extract. 10 mmol/kg Cu(CH3COO)2*H2O,ZOI,,10000,6.82,6,18,12,spheroidal,18,,,,,,,,,https://www.tandfonline.com/doi/abs/10.1080/01932691.2020.1791719,10.1080/01932691.2020.1791719,101,Journal of Dispersion Science and Technology,Informa UK Limited,2020,Aloe-vera leaf extract as a green agent for the synthesis of CuO nanoparticles inactivating bacterial pathogens and dye,FALSE,FALSE,closed,101_sharma2020.pdf,0
2317,CuO,0,Staphylococcus aureus,0,MTCC 737,green_synthesis using Aloe-vera leaf extract. 10 mmol/kg Cu(CH3COO)2*H2O,ZOI,,25000,8.67,6,18,12,spheroidal,18,,,,,,,,,https://www.tandfonline.com/doi/abs/10.1080/01932691.2020.1791719,10.1080/01932691.2020.1791719,101,Journal of Dispersion Science and Technology,Informa UK Limited,2020,Aloe-vera leaf extract as a green agent for the synthesis of CuO nanoparticles inactivating bacterial pathogens and dye,FALSE,FALSE,closed,101_sharma2020.pdf,0
2318,CuO,0,Staphylococcus aureus,0,MTCC 737,green_synthesis using Aloe-vera leaf extract. 10 mmol/kg Cu(CH3COO)2*H2O,ZOI,,50000,11.5,6,18,12,spheroidal,18,,,,,,,,,https://www.tandfonline.com/doi/abs/10.1080/01932691.2020.1791719,10.1080/01932691.2020.1791719,101,Journal of Dispersion Science and Technology,Informa UK Limited,2020,Aloe-vera leaf extract as a green agent for the synthesis of CuO nanoparticles inactivating bacterial pathogens and dye,FALSE,FALSE,closed,101_sharma2020.pdf,0
2319,CuO,0,Staphylococcus aureus,0,MTCC 737,green_synthesis using Aloe-vera leaf extract. 50 mmol/kg Cu(CH3COO)2*H2O,ZOI,,10000,7.12,6,18,12,spheroidal,18,,,,,,,,,https://www.tandfonline.com/doi/abs/10.1080/01932691.2020.1791719,10.1080/01932691.2020.1791719,101,Journal of Dispersion Science and Technology,Informa UK Limited,2020,Aloe-vera leaf extract as a green agent for the synthesis of CuO nanoparticles inactivating bacterial pathogens and dye,FALSE,FALSE,closed,101_sharma2020.pdf,0
2320,CuO,0,Staphylococcus aureus,0,MTCC 737,green_synthesis using Aloe-vera leaf extract. 50 mmol/kg Cu(CH3COO)2*H2O,ZOI,,25000,10,6,18,12,spheroidal,18,,,,,,,,,https://www.tandfonline.com/doi/abs/10.1080/01932691.2020.1791719,10.1080/01932691.2020.1791719,101,Journal of Dispersion Science and Technology,Informa UK Limited,2020,Aloe-vera leaf extract as a green agent for the synthesis of CuO nanoparticles inactivating bacterial pathogens and dye,FALSE,FALSE,closed,101_sharma2020.pdf,0
2321,CuO,0,Staphylococcus aureus,0,MTCC 737,green_synthesis using Aloe-vera leaf extract. 50 mmol/kg Cu(CH3COO)2*H2O,ZOI,,50000,13.88,6,18,12,spheroidal,18,,,,,,,,,https://www.tandfonline.com/doi/abs/10.1080/01932691.2020.1791719,10.1080/01932691.2020.1791719,101,Journal of Dispersion Science and Technology,Informa UK Limited,2020,Aloe-vera leaf extract as a green agent for the synthesis of CuO nanoparticles inactivating bacterial pathogens and dye,FALSE,FALSE,closed,101_sharma2020.pdf,0
2322,CuO,0,Escherichia coli,0,MTCC 739,green_synthesis using Aloe-vera leaf extract. 5 mmol/kg Cu(CH3COO)2*H2O,ZOI,,10000,5.89,6,18,12,spheroidal,18,,,,,,,,,https://www.tandfonline.com/doi/abs/10.1080/01932691.2020.1791719,10.1080/01932691.2020.1791719,101,Journal of Dispersion Science and Technology,Informa UK Limited,2020,Aloe-vera leaf extract as a green agent for the synthesis of CuO nanoparticles inactivating bacterial pathogens and dye,FALSE,FALSE,closed,101_sharma2020.pdf,0
2323,CuO,0,Escherichia coli,0,MTCC 739,green_synthesis using Aloe-vera leaf extract. 5 mmol/kg Cu(CH3COO)2*H2O,ZOI,,25000,6.43,6,18,12,spheroidal,18,,,,,,,,,https://www.tandfonline.com/doi/abs/10.1080/01932691.2020.1791719,10.1080/01932691.2020.1791719,101,Journal of Dispersion Science and Technology,Informa UK Limited,2020,Aloe-vera leaf extract as a green agent for the synthesis of CuO nanoparticles inactivating bacterial pathogens and dye,FALSE,FALSE,closed,101_sharma2020.pdf,0
