Repository: anastasiavepreva/ChemX

# ChemX: A Collection of Chemistry Datasets for Benchmarking Automated Information Extraction

## Abstract

ChemX is a collection of 10 manually curated benchmarking datasets developed to support robust automated information extraction in chemistry. It spans two major domains — **nanomaterials** and **small molecules** — and enables evaluation across multiple modalities including text, tables, and figures.

ChemX is designed to benchmark large language models and multi-agent systems in real-world chemical contexts, emphasizing reproducibility, schema-based annotation, and domain-specific validation.

File: data/datasets/seltox.csv (part 28 of 39)
sn,np,coating,bacteria,mdr,strain,np_synthesis,method,mic_np_µg_ml,concentration,zoi_np_mm,np_size_min_nm,np_size_max_nm,np_size_avg_nm,shape,time_set_hours,zeta_potential_mV,solvent_for_extract,temperature_for_extract_C,duration_preparing_extract_min,precursor_of_np,concentration_of_precursor_mM,hydrodynamic_diameter_nm,ph_during_synthesis,reference,doi,article_list,journal_name,publisher,year,title,journal_is_oa,is_oa,oa_status,pdf,access
2324,CuO,0,Escherichia coli,0,MTCC 739,green_synthesis using Aloe-vera leaf extract. 5 mmol/kg Cu(CH3COO)2*H2O,ZOI,,50000,11.76,6,18,12,spheroidal,18,,,,,,,,,https://www.tandfonline.com/doi/abs/10.1080/01932691.2020.1791719,10.1080/01932691.2020.1791719,101,Journal of Dispersion Science and Technology,Informa UK Limited,2020,Aloe-vera leaf extract as a green agent for the synthesis of CuO nanoparticles inactivating bacterial pathogens and dye,FALSE,FALSE,closed,101_sharma2020.pdf,0
2325,CuO,0,Escherichia coli,0,MTCC 739,green_synthesis using Aloe-vera leaf extract. 10 mmol/kg Cu(CH3COO)2*H2O,ZOI,,10000,7,6,18,12,spheroidal,18,,,,,,,,,https://www.tandfonline.com/doi/abs/10.1080/01932691.2020.1791719,10.1080/01932691.2020.1791719,101,Journal of Dispersion Science and Technology,Informa UK Limited,2020,Aloe-vera leaf extract as a green agent for the synthesis of CuO nanoparticles inactivating bacterial pathogens and dye,FALSE,FALSE,closed,101_sharma2020.pdf,0
2326,CuO,0,Escherichia coli,0,MTCC 739,green_synthesis using Aloe-vera leaf extract. 10 mmol/kg Cu(CH3COO)2*H2O,ZOI,,25000,11,6,18,12,spheroidal,18,,,,,,,,,https://www.tandfonline.com/doi/abs/10.1080/01932691.2020.1791719,10.1080/01932691.2020.1791719,101,Journal of Dispersion Science and Technology,Informa UK Limited,2020,Aloe-vera leaf extract as a green agent for the synthesis of CuO nanoparticles inactivating bacterial pathogens and dye,FALSE,FALSE,closed,101_sharma2020.pdf,0
2327,CuO,0,Escherichia coli,0,MTCC 739,green_synthesis using Aloe-vera leaf extract. 10 mmol/kg Cu(CH3COO)2*H2O,ZOI,,50000,12.33,6,18,12,spheroidal,18,,,,,,,,,https://www.tandfonline.com/doi/abs/10.1080/01932691.2020.1791719,10.1080/01932691.2020.1791719,101,Journal of Dispersion Science and Technology,Informa UK Limited,2020,Aloe-vera leaf extract as a green agent for the synthesis of CuO nanoparticles inactivating bacterial pathogens and dye,FALSE,FALSE,closed,101_sharma2020.pdf,0
2328,CuO,0,Escherichia coli,0,MTCC 739,green_synthesis using Aloe-vera leaf extract. 50 mmol/kg Cu(CH3COO)2*H2O,ZOI,,10000,10.27,6,18,12,spheroidal,18,,,,,,,,,https://www.tandfonline.com/doi/abs/10.1080/01932691.2020.1791719,10.1080/01932691.2020.1791719,101,Journal of Dispersion Science and Technology,Informa UK Limited,2020,Aloe-vera leaf extract as a green agent for the synthesis of CuO nanoparticles inactivating bacterial pathogens and dye,FALSE,FALSE,closed,101_sharma2020.pdf,0
2329,CuO,0,Escherichia coli,0,MTCC 739,green_synthesis using Aloe-vera leaf extract. 50 mmol/kg Cu(CH3COO)2*H2O,ZOI,,25000,11.3,6,18,12,spheroidal,18,,,,,,,,,https://www.tandfonline.com/doi/abs/10.1080/01932691.2020.1791719,10.1080/01932691.2020.1791719,101,Journal of Dispersion Science and Technology,Informa UK Limited,2020,Aloe-vera leaf extract as a green agent for the synthesis of CuO nanoparticles inactivating bacterial pathogens and dye,FALSE,FALSE,closed,101_sharma2020.pdf,0
2330,CuO,0,Escherichia coli,0,MTCC 739,green_synthesis using Aloe-vera leaf extract. 50 mmol/kg Cu(CH3COO)2*H2O,ZOI,,50000,14.7,6,18,12,spheroidal,18,,,,,,,,,https://www.tandfonline.com/doi/abs/10.1080/01932691.2020.1791719,10.1080/01932691.2020.1791719,101,Journal of Dispersion Science and Technology,Informa UK Limited,2020,Aloe-vera leaf extract as a green agent for the synthesis of CuO nanoparticles inactivating bacterial pathogens and dye,FALSE,FALSE,closed,101_sharma2020.pdf,0
2331,ZnO,0,Enterobacter cloacae,0,,green_synthesis using aqueous Brassica rapa leaf,ZOI,,40,30,41.23,41.23,41.23,hexagonal,48,,,,,,,,,https://doi.org/10.1016/j.physb.2020.412563,10.1016/j.physb.2020.412563,104,Physica B: Condensed Matter,Elsevier BV,2021,Investigation of in-vitro antibacterial and seed germination properties of green synthesized pure and nickel doped ZnO nanoparticles,FALSE,FALSE,closed,104_10.1016@j.physb.2020.412563.pdf,0
2332,ZnO,0,Enterobacter cloacae,0,,green_synthesis using aqueous Brassica rapa leaf,ZOI,,40,30,41.23,41.23,41.23,hexagonal,48,,,,,,,,,https://doi.org/10.1016/j.physb.2020.412563,10.1016/j.physb.2020.412563,104,Physica B: Condensed Matter,Elsevier BV,2021,Investigation of in-vitro antibacterial and seed germination properties of green synthesized pure and nickel doped ZnO nanoparticles,FALSE,FALSE,closed,104_10.1016@j.physb.2020.412563.pdf,0
2333,ZnO,1,Enterobacter cloacae,0,,green_synthesis using aqueous Brassica rapa leaf,ZOI,,40,2,38,38,38,hexagonal,48,,,,,,,,,https://doi.org/10.1016/j.physb.2020.412563,10.1016/j.physb.2020.412563,104,Physica B: Condensed Matter,Elsevier BV,2021,Investigation of in-vitro antibacterial and seed germination properties of green synthesized pure and nickel doped ZnO nanoparticles,FALSE,FALSE,closed,104_10.1016@j.physb.2020.412563.pdf,0
2334,ZnO,1,Enterobacter cloacae,0,,green_synthesis using aqueous Brassica rapa leaf,ZOI,,40,2,38,38,38,hexagonal,48,,,,,,,,,https://doi.org/10.1016/j.physb.2020.412563,10.1016/j.physb.2020.412563,104,Physica B: Condensed Matter,Elsevier BV,2021,Investigation of in-vitro antibacterial and seed germination properties of green synthesized pure and nickel doped ZnO nanoparticles,FALSE,FALSE,closed,104_10.1016@j.physb.2020.412563.pdf,0
2335,ZnO,1,Enterobacter cloacae,0,,green_synthesis using aqueous Brassica rapa leaf,ZOI,,40,20,27.43,27.43,27.43,hexagonal,48,,,,,,,,,https://doi.org/10.1016/j.physb.2020.412563,10.1016/j.physb.2020.412563,104,Physica B: Condensed Matter,Elsevier BV,2021,Investigation of in-vitro antibacterial and seed germination properties of green synthesized pure and nickel doped ZnO nanoparticles,FALSE,FALSE,closed,104_10.1016@j.physb.2020.412563.pdf,0
2336,ZnO,1,Enterobacter cloacae,0,,green_synthesis using aqueous Brassica rapa leaf,ZOI,,40,20,27.43,27.43,27.43,hexagonal,48,,,,,,,,,https://doi.org/10.1016/j.physb.2020.412563,10.1016/j.physb.2020.412563,104,Physica B: Condensed Matter,Elsevier BV,2021,Investigation of in-vitro antibacterial and seed germination properties of green synthesized pure and nickel doped ZnO nanoparticles,FALSE,FALSE,closed,104_10.1016@j.physb.2020.412563.pdf,0
2337,ZnO,1,Enterobacter cloacae,0,,green_synthesis using aqueous Brassica rapa leaf,ZOI,,40,18,26.38,26.38,26.38,hexagonal,48,,,,,,,,,https://doi.org/10.1016/j.physb.2020.412563,10.1016/j.physb.2020.412563,104,Physica B: Condensed Matter,Elsevier BV,2021,Investigation of in-vitro antibacterial and seed germination properties of green synthesized pure and nickel doped ZnO nanoparticles,FALSE,FALSE,closed,104_10.1016@j.physb.2020.412563.pdf,0
2338,ZnO,1,Enterobacter cloacae,0,,green_synthesis using aqueous Brassica rapa leaf,ZOI,,40,18,26.38,26.38,26.38,hexagonal,48,,,,,,,,,https://doi.org/10.1016/j.physb.2020.412563,10.1016/j.physb.2020.412563,104,Physica B: Condensed Matter,Elsevier BV,2021,Investigation of in-vitro antibacterial and seed germination properties of green synthesized pure and nickel doped ZnO nanoparticles,FALSE,FALSE,closed,104_10.1016@j.physb.2020.412563.pdf,0
2339,ZnO,0,Micrococcus luteus,0,,green_synthesis using aqueous Brassica rapa leaf,ZOI,,40,20,41.23,41.23,41.23,hexagonal,48,,,,,,,,,https://doi.org/10.1016/j.physb.2020.412563,10.1016/j.physb.2020.412563,104,Physica B: Condensed Matter,Elsevier BV,2021,Investigation of in-vitro antibacterial and seed germination properties of green synthesized pure and nickel doped ZnO nanoparticles,FALSE,FALSE,closed,104_10.1016@j.physb.2020.412563.pdf,0
2340,ZnO,1,Micrococcus luteus,0,,green_synthesis using aqueous Brassica rapa leaf,ZOI,,40,22,38,38,38,hexagonal,48,,,,,,,,,https://doi.org/10.1016/j.physb.2020.412563,10.1016/j.physb.2020.412563,104,Physica B: Condensed Matter,Elsevier BV,2021,Investigation of in-vitro antibacterial and seed germination properties of green synthesized pure and nickel doped ZnO nanoparticles,FALSE,FALSE,closed,104_10.1016@j.physb.2020.412563.pdf,0
2341,ZnO,1,Micrococcus luteus,0,,green_synthesis using aqueous Brassica rapa leaf,ZOI,,40,24,27.43,27.43,27.43,hexagonal,48,,,,,,,,,https://doi.org/10.1016/j.physb.2020.412563,10.1016/j.physb.2020.412563,104,Physica B: Condensed Matter,Elsevier BV,2021,Investigation of in-vitro antibacterial and seed germination properties of green synthesized pure and nickel doped ZnO nanoparticles,FALSE,FALSE,closed,104_10.1016@j.physb.2020.412563.pdf,0
2342,ZnO,1,Micrococcus luteus,0,,green_synthesis using aqueous Brassica rapa leaf,ZOI,,40,28,26.38,26.38,26.38,hexagonal,48,,,,,,,,,https://doi.org/10.1016/j.physb.2020.412563,10.1016/j.physb.2020.412563,104,Physica B: Condensed Matter,Elsevier BV,2021,Investigation of in-vitro antibacterial and seed germination properties of green synthesized pure and nickel doped ZnO nanoparticles,FALSE,FALSE,closed,104_10.1016@j.physb.2020.412563.pdf,0
2343,Ag,0,Pseudomonas aeruginosa,0,,green_synthesis using aqueous Cassiarox burghii leaf extract,ZOI,,10,20.3,10,30,20,spherical,24,,,,,,,,,https://doi.org/10.1007/s10876-020-01759-x,10.1007/s10876-020-01759-x,17,Journal of Cluster Science,Springer Science and Business Media LLC,2020,In vitro Cytotoxicity and Antibacterial Activity of Optimized Silver Nanoparticles Against Wound Infectious Bacteria and Their Morphological Studies,FALSE,FALSE,closed,17_10.1007@s10876-020-01759-x.pdf,0
2344,Ag,0,Klebsiella pneumoniae,0,,green_synthesis using aqueous Cassiarox burghii leaf extract,ZOI,,10,14,10,30,20,spherical,24,,,,,,,,,https://doi.org/10.1007/s10876-020-01759-x,10.1007/s10876-020-01759-x,17,Journal of Cluster Science,Springer Science and Business Media LLC,2020,In vitro Cytotoxicity and Antibacterial Activity of Optimized Silver Nanoparticles Against Wound Infectious Bacteria and Their Morphological Studies,FALSE,FALSE,closed,17_10.1007@s10876-020-01759-x.pdf,0
2345,Ag,0,Escherichia coli,0,,green_synthesis using aqueous Cassiarox burghii leaf extract,ZOI,,10,17,10,30,20,spherical,24,,,,,,,,,https://doi.org/10.1007/s10876-020-01759-x,10.1007/s10876-020-01759-x,17,Journal of Cluster Science,Springer Science and Business Media LLC,2020,In vitro Cytotoxicity and Antibacterial Activity of Optimized Silver Nanoparticles Against Wound Infectious Bacteria and Their Morphological Studies,FALSE,FALSE,closed,17_10.1007@s10876-020-01759-x.pdf,0
2346,Ag,0,Micrococcus luteus,0,,green_synthesis using aqueous Cassiarox burghii leaf extract,ZOI,,10,17.3,10,30,20,spherical,24,,,,,,,,,https://doi.org/10.1007/s10876-020-01759-x,10.1007/s10876-020-01759-x,17,Journal of Cluster Science,Springer Science and Business Media LLC,2020,In vitro Cytotoxicity and Antibacterial Activity of Optimized Silver Nanoparticles Against Wound Infectious Bacteria and Their Morphological Studies,FALSE,FALSE,closed,17_10.1007@s10876-020-01759-x.pdf,0
2347,Ag,0,Staphylococcus aureus,0,,green_synthesis using aqueous Cassiarox burghii leaf extract,ZOI,,10,15.6,10,30,20,spherical,24,,,,,,,,,https://doi.org/10.1007/s10876-020-01759-x,10.1007/s10876-020-01759-x,17,Journal of Cluster Science,Springer Science and Business Media LLC,2020,In vitro Cytotoxicity and Antibacterial Activity of Optimized Silver Nanoparticles Against Wound Infectious Bacteria and Their Morphological Studies,FALSE,FALSE,closed,17_10.1007@s10876-020-01759-x.pdf,0
2348,Ag,0,Bacillus subtilis,0,,green_synthesis using aqueous Cassiarox burghii leaf extract,ZOI,,10,14.6,10,30,20,spherical,24,,,,,,,,,https://doi.org/10.1007/s10876-020-01759-x,10.1007/s10876-020-01759-x,17,Journal of Cluster Science,Springer Science and Business Media LLC,2020,In vitro Cytotoxicity and Antibacterial Activity of Optimized Silver Nanoparticles Against Wound Infectious Bacteria and Their Morphological Studies,FALSE,FALSE,closed,17_10.1007@s10876-020-01759-x.pdf,0
2349,Ag,0,Serratia marcescens,0,,green_synthesis using the methanolic extracts of marine algae (V. pachynema),ZOI,,1000,26.6,30,40,35,spherical,24,,,,,,,,,https://doi.org/10.1016/j.bcab.2020.101719,10.1016/j.bcab.2020.101719,7,Biocatalysis and Agricultural Biotechnology,Elsevier BV,2020,Antibacterial potentials of methanolic extract and silver nanoparticles from marine algae,FALSE,FALSE,closed,7_selvaraj2020.pdf,0
2350,Ag,0,Micrococcus luteus,0,,green_synthesis using the methanolic extracts of marine algae (V. pachynema),ZOI,,1000,20.6,30,40,35,spherical,24,,,,,,,,,https://doi.org/10.1016/j.bcab.2020.101719,10.1016/j.bcab.2020.101719,7,Biocatalysis and Agricultural Biotechnology,Elsevier BV,2020,Antibacterial potentials of methanolic extract and silver nanoparticles from marine algae,FALSE,FALSE,closed,7_selvaraj2020.pdf,0
2351,Ag,0,Serratia marcescens,0,,green_synthesis using the methanolic extracts of marine algae (S. wightii),ZOI,,1000,14.3,55,70,62.5,spherical,24,,,,,,,,,https://doi.org/10.1016/j.bcab.2020.101719,10.1016/j.bcab.2020.101719,7,Biocatalysis and Agricultural Biotechnology,Elsevier BV,2020,Antibacterial potentials of methanolic extract and silver nanoparticles from marine algae,FALSE,FALSE,closed,7_selvaraj2020.pdf,0
2352,Ag,0,Micrococcus luteus,0,,green_synthesis using the methanolic extracts of marine algae (S. wightii),ZOI,,1000,15.3,55,70,62.5,spherical,24,,,,,,,,,https://doi.org/10.1016/j.bcab.2020.101719,10.1016/j.bcab.2020.101719,7,Biocatalysis and Agricultural Biotechnology,Elsevier BV,2020,Antibacterial potentials of methanolic extract and silver nanoparticles from marine algae,FALSE,FALSE,closed,7_selvaraj2020.pdf,0
2353,Cu2O,0,Staphylococcus aureus,0,,green_synthesis using grape juice,ZOI,,20,20.2,20,20,20,spherical,,,,,,,,,,https://aip.scitation.org/doi/abs/10.1063/5.0002290,10.1063/5.0002290,209,3RD INTERNATIONAL CONFERENCE ON CONDENSED MATTER AND APPLIED PHYSICS (ICC-2019),AIP Publishing,2020,Green synthesis of Cu2O nanoparticles using grape juice and its antimicrobial activity,FALSE,FALSE,closed,209_020042_1_online.pdf,0
2354,Cu2O,0,Staphylococcus aureus,0,,green_synthesis using grape juice,ZOI,,15,16.4,20,20,20,spherical,,,,,,,,,,https://aip.scitation.org/doi/abs/10.1063/5.0002290,10.1063/5.0002290,209,3RD INTERNATIONAL CONFERENCE ON CONDENSED MATTER AND APPLIED PHYSICS (ICC-2019),AIP Publishing,2020,Green synthesis of Cu2O nanoparticles using grape juice and its antimicrobial activity,FALSE,FALSE,closed,209_020042_1_online.pdf,0
2355,Cu2O,0,Staphylococcus aureus,0,,green_synthesis using grape juice,ZOI,,10,12.2,20,20,20,spherical,,,,,,,,,,https://aip.scitation.org/doi/abs/10.1063/5.0002290,10.1063/5.0002290,209,3RD INTERNATIONAL CONFERENCE ON CONDENSED MATTER AND APPLIED PHYSICS (ICC-2019),AIP Publishing,2020,Green synthesis of Cu2O nanoparticles using grape juice and its antimicrobial activity,FALSE,FALSE,closed,209_020042_1_online.pdf,0
2356,Cu2O,0,Staphylococcus aureus,0,,green_synthesis using grape juice,ZOI,,5,10,20,20,20,spherical,,,,,,,,,,https://aip.scitation.org/doi/abs/10.1063/5.0002290,10.1063/5.0002290,209,3RD INTERNATIONAL CONFERENCE ON CONDENSED MATTER AND APPLIED PHYSICS (ICC-2019),AIP Publishing,2020,Green synthesis of Cu2O nanoparticles using grape juice and its antimicrobial activity,FALSE,FALSE,closed,209_020042_1_online.pdf,0
2357,Cu2O,0,Candida albicans,0,,green_synthesis using grape juice,ZOI,,20,19.5,20,20,20,spherical,,,,,,,,,,https://aip.scitation.org/doi/abs/10.1063/5.0002290,10.1063/5.0002290,209,3RD INTERNATIONAL CONFERENCE ON CONDENSED MATTER AND APPLIED PHYSICS (ICC-2019),AIP Publishing,2020,Green synthesis of Cu2O nanoparticles using grape juice and its antimicrobial activity,FALSE,FALSE,closed,209_020042_1_online.pdf,0
2358,Cu2O,0,Candida albicans,0,,green_synthesis using grape juice,ZOI,,15,15.2,20,20,20,spherical,,,,,,,,,,https://aip.scitation.org/doi/abs/10.1063/5.0002290,10.1063/5.0002290,209,3RD INTERNATIONAL CONFERENCE ON CONDENSED MATTER AND APPLIED PHYSICS (ICC-2019),AIP Publishing,2020,Green synthesis of Cu2O nanoparticles using grape juice and its antimicrobial activity,FALSE,FALSE,closed,209_020042_1_online.pdf,0
2359,Cu2O,0,Candida albicans,0,,green_synthesis using grape juice,ZOI,,10,11.5,20,20,20,spherical,,,,,,,,,,https://aip.scitation.org/doi/abs/10.1063/5.0002290,10.1063/5.0002290,209,3RD INTERNATIONAL CONFERENCE ON CONDENSED MATTER AND APPLIED PHYSICS (ICC-2019),AIP Publishing,2020,Green synthesis of Cu2O nanoparticles using grape juice and its antimicrobial activity,FALSE,FALSE,closed,209_020042_1_online.pdf,0
2360,Cu2O,0,Candida albicans,0,,green_synthesis using grape juice,ZOI,,5,9.2,20,20,20,spherical,,,,,,,,,,https://aip.scitation.org/doi/abs/10.1063/5.0002290,10.1063/5.0002290,209,3RD INTERNATIONAL CONFERENCE ON CONDENSED MATTER AND APPLIED PHYSICS (ICC-2019),AIP Publishing,2020,Green synthesis of Cu2O nanoparticles using grape juice and its antimicrobial activity,FALSE,FALSE,closed,209_020042_1_online.pdf,0
2361,Ag,0,Escherichia coli,0,MTCC 443,chemical_synthesis using sodium borohydride and silver ions,ZOI,,100,14,2.26,10.34,3.32,spherical,24,,,,,,,,,https://www.sciencedirect.com/science/article/pii/S174270610700195X?casa_token=ejKjy1APZdMAAAAA:x0VZuIZxvH2mfM9F0QtfnwkWnKj71vPtbaVesQWpFVF5pSSZLn7CBGhjbemd6Tq-Syyd0e8UYsY,10.1016/j.actbio.2007.11.006,1,Acta Biomaterialia,Elsevier BV,2008,Strain specificity in antimicrobial activity of silver and copper nanoparticles,FALSE,FALSE,closed,1_ruparelia2008.pdf,0
2362,Cu,0,Escherichia coli,0,MTCC 443,chemical_synthesis using sodium borohydride and copper ions,ZOI,,100,9,6.86,16.53,9.25,spherical,24,,,,,,,,,https://www.sciencedirect.com/science/article/pii/S174270610700195X?casa_token=ejKjy1APZdMAAAAA:x0VZuIZxvH2mfM9F0QtfnwkWnKj71vPtbaVesQWpFVF5pSSZLn7CBGhjbemd6Tq-Syyd0e8UYsY,10.1016/j.actbio.2007.11.006,1,Acta Biomaterialia,Elsevier BV,2008,Strain specificity in antimicrobial activity of silver and copper nanoparticles,FALSE,FALSE,closed,1_ruparelia2008.pdf,0
2363,Ag,0,Escherichia coli,0,MTCC 739,chemical_synthesis using sodium borohydride and silver ions,ZOI,,100,13,2.26,10.34,3.32,spherical,24,,,,,,,,,https://www.sciencedirect.com/science/article/pii/S174270610700195X?casa_token=ejKjy1APZdMAAAAA:x0VZuIZxvH2mfM9F0QtfnwkWnKj71vPtbaVesQWpFVF5pSSZLn7CBGhjbemd6Tq-Syyd0e8UYsY,10.1016/j.actbio.2007.11.006,1,Acta Biomaterialia,Elsevier BV,2008,Strain specificity in antimicrobial activity of silver and copper nanoparticles,FALSE,FALSE,closed,1_ruparelia2008.pdf,0
2364,Cu,0,Escherichia coli,0,MTCC 739,chemical_synthesis using sodium borohydride and copper ions,ZOI,,100,9,6.86,16.53,9.25,spherical,24,,,,,,,,,https://www.sciencedirect.com/science/article/pii/S174270610700195X?casa_token=ejKjy1APZdMAAAAA:x0VZuIZxvH2mfM9F0QtfnwkWnKj71vPtbaVesQWpFVF5pSSZLn7CBGhjbemd6Tq-Syyd0e8UYsY,10.1016/j.actbio.2007.11.006,1,Acta Biomaterialia,Elsevier BV,2008,Strain specificity in antimicrobial activity of silver and copper nanoparticles,FALSE,FALSE,closed,1_ruparelia2008.pdf,0
2365,Ag,0,Escherichia coli,0,MTCC 1302,chemical_synthesis using sodium borohydride and silver ions,ZOI,,100,15,2.26,10.34,3.32,spherical,24,,,,,,,,,https://www.sciencedirect.com/science/article/pii/S174270610700195X?casa_token=ejKjy1APZdMAAAAA:x0VZuIZxvH2mfM9F0QtfnwkWnKj71vPtbaVesQWpFVF5pSSZLn7CBGhjbemd6Tq-Syyd0e8UYsY,10.1016/j.actbio.2007.11.006,1,Acta Biomaterialia,Elsevier BV,2008,Strain specificity in antimicrobial activity of silver and copper nanoparticles,FALSE,FALSE,closed,1_ruparelia2008.pdf,0
2366,Cu,0,Escherichia coli,0,MTCC 1302,chemical_synthesis using sodium borohydride and copper ions,ZOI,,100,11,6.86,16.53,9.25,spherical,24,,,,,,,,,https://www.sciencedirect.com/science/article/pii/S174270610700195X?casa_token=ejKjy1APZdMAAAAA:x0VZuIZxvH2mfM9F0QtfnwkWnKj71vPtbaVesQWpFVF5pSSZLn7CBGhjbemd6Tq-Syyd0e8UYsY,10.1016/j.actbio.2007.11.006,1,Acta Biomaterialia,Elsevier BV,2008,Strain specificity in antimicrobial activity of silver and copper nanoparticles,FALSE,FALSE,closed,1_ruparelia2008.pdf,0
2367,Ag,0,Escherichia coli,0,MTCC 1687,chemical_synthesis using sodium borohydride and silver ions,ZOI,,100,13,2.26,10.34,3.32,spherical,24,,,,,,,,,https://www.sciencedirect.com/science/article/pii/S174270610700195X?casa_token=ejKjy1APZdMAAAAA:x0VZuIZxvH2mfM9F0QtfnwkWnKj71vPtbaVesQWpFVF5pSSZLn7CBGhjbemd6Tq-Syyd0e8UYsY,10.1016/j.actbio.2007.11.006,1,Acta Biomaterialia,Elsevier BV,2008,Strain specificity in antimicrobial activity of silver and copper nanoparticles,FALSE,FALSE,closed,1_ruparelia2008.pdf,0
2368,Cu,0,Escherichia coli,0,MTCC 1687,chemical_synthesis using sodium borohydride and copper ions,ZOI,,100,9,6.86,16.53,9.25,spherical,24,,,,,,,,,https://www.sciencedirect.com/science/article/pii/S174270610700195X?casa_token=ejKjy1APZdMAAAAA:x0VZuIZxvH2mfM9F0QtfnwkWnKj71vPtbaVesQWpFVF5pSSZLn7CBGhjbemd6Tq-Syyd0e8UYsY,10.1016/j.actbio.2007.11.006,1,Acta Biomaterialia,Elsevier BV,2008,Strain specificity in antimicrobial activity of silver and copper nanoparticles,FALSE,FALSE,closed,1_ruparelia2008.pdf,0
2369,Ag,0,Bacillus subtilis,0,MTCC 441,chemical_synthesis using sodium borohydride and silver ions,ZOI,,100,11,2.26,10.34,3.32,spherical,24,,,,,,,,,https://www.sciencedirect.com/science/article/pii/S174270610700195X?casa_token=ejKjy1APZdMAAAAA:x0VZuIZxvH2mfM9F0QtfnwkWnKj71vPtbaVesQWpFVF5pSSZLn7CBGhjbemd6Tq-Syyd0e8UYsY,10.1016/j.actbio.2007.11.006,1,Acta Biomaterialia,Elsevier BV,2008,Strain specificity in antimicrobial activity of silver and copper nanoparticles,FALSE,FALSE,closed,1_ruparelia2008.pdf,0
2370,Cu,0,Bacillus subtilis,0,MTCC 441,chemical_synthesis using sodium borohydride and copper ions,ZOI,,100,20,6.86,16.53,9.25,spherical,24,,,,,,,,,https://www.sciencedirect.com/science/article/pii/S174270610700195X?casa_token=ejKjy1APZdMAAAAA:x0VZuIZxvH2mfM9F0QtfnwkWnKj71vPtbaVesQWpFVF5pSSZLn7CBGhjbemd6Tq-Syyd0e8UYsY,10.1016/j.actbio.2007.11.006,1,Acta Biomaterialia,Elsevier BV,2008,Strain specificity in antimicrobial activity of silver and copper nanoparticles,FALSE,FALSE,closed,1_ruparelia2008.pdf,0
2371,Ag,0,Staphylococcus aureus,0,NCIM 2079,chemical_synthesis using sodium borohydride and silver ions,ZOI,,100,16,2.26,10.34,3.32,spherical,24,,,,,,,,,https://www.sciencedirect.com/science/article/pii/S174270610700195X?casa_token=ejKjy1APZdMAAAAA:x0VZuIZxvH2mfM9F0QtfnwkWnKj71vPtbaVesQWpFVF5pSSZLn7CBGhjbemd6Tq-Syyd0e8UYsY,10.1016/j.actbio.2007.11.006,1,Acta Biomaterialia,Elsevier BV,2008,Strain specificity in antimicrobial activity of silver and copper nanoparticles,FALSE,FALSE,closed,1_ruparelia2008.pdf,0
2372,Cu,0,Staphylococcus aureus,0,NCIM 2079,chemical_synthesis using sodium borohydride and copper ions,ZOI,,100,14,6.86,16.53,9.25,spherical,24,,,,,,,,,https://www.sciencedirect.com/science/article/pii/S174270610700195X?casa_token=ejKjy1APZdMAAAAA:x0VZuIZxvH2mfM9F0QtfnwkWnKj71vPtbaVesQWpFVF5pSSZLn7CBGhjbemd6Tq-Syyd0e8UYsY,10.1016/j.actbio.2007.11.006,1,Acta Biomaterialia,Elsevier BV,2008,Strain specificity in antimicrobial activity of silver and copper nanoparticles,FALSE,FALSE,closed,1_ruparelia2008.pdf,0
2373,Ag,0,Staphylococcus aureus,0,NCIM 5021,chemical_synthesis using sodium borohydride and silver ions,ZOI,,100,16,2.26,10.34,3.32,spherical,24,,,,,,,,,https://www.sciencedirect.com/science/article/pii/S174270610700195X?casa_token=ejKjy1APZdMAAAAA:x0VZuIZxvH2mfM9F0QtfnwkWnKj71vPtbaVesQWpFVF5pSSZLn7CBGhjbemd6Tq-Syyd0e8UYsY,10.1016/j.actbio.2007.11.006,1,Acta Biomaterialia,Elsevier BV,2008,Strain specificity in antimicrobial activity of silver and copper nanoparticles,FALSE,FALSE,closed,1_ruparelia2008.pdf,0
2374,Cu,0,Staphylococcus aureus,0,NCIM 5021,chemical_synthesis using sodium borohydride and copper ions,ZOI,,100,14,6.86,16.53,9.25,spherical,24,,,,,,,,,https://www.sciencedirect.com/science/article/pii/S174270610700195X?casa_token=ejKjy1APZdMAAAAA:x0VZuIZxvH2mfM9F0QtfnwkWnKj71vPtbaVesQWpFVF5pSSZLn7CBGhjbemd6Tq-Syyd0e8UYsY,10.1016/j.actbio.2007.11.006,1,Acta Biomaterialia,Elsevier BV,2008,Strain specificity in antimicrobial activity of silver and copper nanoparticles,FALSE,FALSE,closed,1_ruparelia2008.pdf,0
2375,Ag,0,Staphylococcus aureus,0,NCIM 5022,chemical_synthesis using sodium borohydride and silver ions,ZOI,,104,16,2.26,10.34,3.32,spherical,24,,,,,,,,,https://www.sciencedirect.com/science/article/pii/S174270610700195X?casa_token=ejKjy1APZdMAAAAA:x0VZuIZxvH2mfM9F0QtfnwkWnKj71vPtbaVesQWpFVF5pSSZLn7CBGhjbemd6Tq-Syyd0e8UYsY,10.1016/j.actbio.2007.11.006,1,Acta Biomaterialia,Elsevier BV,2008,Strain specificity in antimicrobial activity of silver and copper nanoparticles,FALSE,FALSE,closed,1_ruparelia2008.pdf,0
2376,Cu,0,Staphylococcus aureus,0,NCIM 5022,chemical_synthesis using sodium borohydride and copper ions,ZOI,,100,13,6.86,16.53,9.25,spherical,24,,,,,,,,,https://www.sciencedirect.com/science/article/pii/S174270610700195X?casa_token=ejKjy1APZdMAAAAA:x0VZuIZxvH2mfM9F0QtfnwkWnKj71vPtbaVesQWpFVF5pSSZLn7CBGhjbemd6Tq-Syyd0e8UYsY,10.1016/j.actbio.2007.11.006,1,Acta Biomaterialia,Elsevier BV,2008,Strain specificity in antimicrobial activity of silver and copper nanoparticles,FALSE,FALSE,closed,1_ruparelia2008.pdf,0
2377,ZnO,0,Staphylococcus aureus,0,,chemical_synthesis using zinc nitrate,ZOI,,65,16.9,40,40,40,,24,,,,,,,,,https://www.sciencedirect.com/science/article/pii/S1002007112001426,10.1016/j.pnsc.2012.11.015,109,Progress in Natural Science: Materials International,Elsevier BV,2012,Green synthesized ZnO nanoparticles against bacterial and fungal pathogens,FALSE,TRUE,hybrid,109_gunalan2012.pdf,1
2378,ZnO,0,Serratia marcescens,0,,chemical_synthesis using zinc nitrate,ZOI,,65,12.2,40,40,40,,24,,,,,,,,,https://www.sciencedirect.com/science/article/pii/S1002007112001426,10.1016/j.pnsc.2012.11.015,109,Progress in Natural Science: Materials International,Elsevier BV,2012,Green synthesized ZnO nanoparticles against bacterial and fungal pathogens,FALSE,TRUE,hybrid,109_gunalan2012.pdf,1
2379,ZnO,0,Proteus mirabilis,0,,chemical_synthesis using zinc nitrate,ZOI,,65,13.7,40,40,40,,24,,,,,,,,,https://www.sciencedirect.com/science/article/pii/S1002007112001426,10.1016/j.pnsc.2012.11.015,109,Progress in Natural Science: Materials International,Elsevier BV,2012,Green synthesized ZnO nanoparticles against bacterial and fungal pathogens,FALSE,TRUE,hybrid,109_gunalan2012.pdf,1
2380,ZnO,0,Citrobacter freundii,0,,chemical_synthesis using zinc nitrate,ZOI,,65,8.1,40,40,40,,24,,,,,,,,,https://www.sciencedirect.com/science/article/pii/S1002007112001426,10.1016/j.pnsc.2012.11.015,109,Progress in Natural Science: Materials International,Elsevier BV,2012,Green synthesized ZnO nanoparticles against bacterial and fungal pathogens,FALSE,TRUE,hybrid,109_gunalan2012.pdf,1
2381,ZnO,0,Staphylococcus aureus,0,,chemical_synthesis using zinc nitrate,ZOI,,65,14.4,40,40,40,,24,,,,,,,,,https://www.sciencedirect.com/science/article/pii/S1002007112001426,10.1016/j.pnsc.2012.11.015,109,Progress in Natural Science: Materials International,Elsevier BV,2012,Green synthesized ZnO nanoparticles against bacterial and fungal pathogens,FALSE,TRUE,hybrid,109_gunalan2012.pdf,1
2382,ZnO,0,Serratia marcescens,0,,chemical_synthesis using zinc nitrate,ZOI,,65,10.2,40,40,40,,24,,,,,,,,,https://www.sciencedirect.com/science/article/pii/S1002007112001426,10.1016/j.pnsc.2012.11.015,109,Progress in Natural Science: Materials International,Elsevier BV,2012,Green synthesized ZnO nanoparticles against bacterial and fungal pathogens,FALSE,TRUE,hybrid,109_gunalan2012.pdf,1
2383,ZnO,0,Proteus mirabilis,0,,chemical_synthesis using zinc nitrate,ZOI,,65,12.3,40,40,40,,24,,,,,,,,,https://www.sciencedirect.com/science/article/pii/S1002007112001426,10.1016/j.pnsc.2012.11.015,109,Progress in Natural Science: Materials International,Elsevier BV,2012,Green synthesized ZnO nanoparticles against bacterial and fungal pathogens,FALSE,TRUE,hybrid,109_gunalan2012.pdf,1
2384,ZnO,0,Citrobacter freundii,0,,chemical_synthesis using zinc nitrate,ZOI,,65,7.5,40,40,40,,24,,,,,,,,,https://www.sciencedirect.com/science/article/pii/S1002007112001426,10.1016/j.pnsc.2012.11.015,109,Progress in Natural Science: Materials International,Elsevier BV,2012,Green synthesized ZnO nanoparticles against bacterial and fungal pathogens,FALSE,TRUE,hybrid,109_gunalan2012.pdf,1
2385,ZnO,0,Staphylococcus aureus,0,,chemical_synthesis using zinc nitrate,ZOI,,130,20,40,40,40,,24,,,,,,,,,https://www.sciencedirect.com/science/article/pii/S1002007112001426,10.1016/j.pnsc.2012.11.015,109,Progress in Natural Science: Materials International,Elsevier BV,2012,Green synthesized ZnO nanoparticles against bacterial and fungal pathogens,FALSE,TRUE,hybrid,109_gunalan2012.pdf,1
2386,ZnO,0,Serratia marcescens,0,,chemical_synthesis using zinc nitrate,ZOI,,130,17.1,40,40,40,,24,,,,,,,,,https://www.sciencedirect.com/science/article/pii/S1002007112001426,10.1016/j.pnsc.2012.11.015,109,Progress in Natural Science: Materials International,Elsevier BV,2012,Green synthesized ZnO nanoparticles against bacterial and fungal pathogens,FALSE,TRUE,hybrid,109_gunalan2012.pdf,1
2387,ZnO,0,Proteus mirabilis,0,,chemical_synthesis using zinc nitrate,ZOI,,130,19.1,40,40,40,,24,,,,,,,,,https://www.sciencedirect.com/science/article/pii/S1002007112001426,10.1016/j.pnsc.2012.11.015,109,Progress in Natural Science: Materials International,Elsevier BV,2012,Green synthesized ZnO nanoparticles against bacterial and fungal pathogens,FALSE,TRUE,hybrid,109_gunalan2012.pdf,1
2388,ZnO,0,Citrobacter freundii,0,,chemical_synthesis using zinc nitrate,ZOI,,130,16,40,40,40,,24,,,,,,,,,https://www.sciencedirect.com/science/article/pii/S1002007112001426,10.1016/j.pnsc.2012.11.015,109,Progress in Natural Science: Materials International,Elsevier BV,2012,Green synthesized ZnO nanoparticles against bacterial and fungal pathogens,FALSE,TRUE,hybrid,109_gunalan2012.pdf,1
2389,ZnO,0,Staphylococcus aureus,0,,chemical_synthesis using zinc nitrate,ZOI,,130,18.4,40,40,40,,24,,,,,,,,,https://www.sciencedirect.com/science/article/pii/S1002007112001426,10.1016/j.pnsc.2012.11.015,109,Progress in Natural Science: Materials International,Elsevier BV,2012,Green synthesized ZnO nanoparticles against bacterial and fungal pathogens,FALSE,TRUE,hybrid,109_gunalan2012.pdf,1
2390,ZnO,0,Serratia marcescens,0,,chemical_synthesis using zinc nitrate,ZOI,,130,13.4,40,40,40,,24,,,,,,,,,https://www.sciencedirect.com/science/article/pii/S1002007112001426,10.1016/j.pnsc.2012.11.015,109,Progress in Natural Science: Materials International,Elsevier BV,2012,Green synthesized ZnO nanoparticles against bacterial and fungal pathogens,FALSE,TRUE,hybrid,109_gunalan2012.pdf,1
2391,ZnO,0,Proteus mirabilis,0,,chemical_synthesis using zinc nitrate,ZOI,,130,15.9,40,40,40,,24,,,,,,,,,https://www.sciencedirect.com/science/article/pii/S1002007112001426,10.1016/j.pnsc.2012.11.015,109,Progress in Natural Science: Materials International,Elsevier BV,2012,Green synthesized ZnO nanoparticles against bacterial and fungal pathogens,FALSE,TRUE,hybrid,109_gunalan2012.pdf,1
2392,ZnO,0,Citrobacter freundii,0,,chemical_synthesis using zinc nitrate,ZOI,,130,13.1,40,40,40,,24,,,,,,,,,https://www.sciencedirect.com/science/article/pii/S1002007112001426,10.1016/j.pnsc.2012.11.015,109,Progress in Natural Science: Materials International,Elsevier BV,2012,Green synthesized ZnO nanoparticles against bacterial and fungal pathogens,FALSE,TRUE,hybrid,109_gunalan2012.pdf,1
2393,ZnO,0,Staphylococcus aureus,0,,chemical_synthesis using zinc nitrate,ZOI,,195,26.3,40,40,40,,24,,,,,,,,,https://www.sciencedirect.com/science/article/pii/S1002007112001426,10.1016/j.pnsc.2012.11.015,109,Progress in Natural Science: Materials International,Elsevier BV,2012,Green synthesized ZnO nanoparticles against bacterial and fungal pathogens,FALSE,TRUE,hybrid,109_gunalan2012.pdf,1
2394,ZnO,0,Serratia marcescens,0,,chemical_synthesis using zinc nitrate,ZOI,,195,23.8,40,40,40,,24,,,,,,,,,https://www.sciencedirect.com/science/article/pii/S1002007112001426,10.1016/j.pnsc.2012.11.015,109,Progress in Natural Science: Materials International,Elsevier BV,2012,Green synthesized ZnO nanoparticles against bacterial and fungal pathogens,FALSE,TRUE,hybrid,109_gunalan2012.pdf,1
2395,ZnO,0,Proteus mirabilis,0,,chemical_synthesis using zinc nitrate,ZOI,,195,26.9,40,40,40,,24,,,,,,,,,https://www.sciencedirect.com/science/article/pii/S1002007112001426,10.1016/j.pnsc.2012.11.015,109,Progress in Natural Science: Materials International,Elsevier BV,2012,Green synthesized ZnO nanoparticles against bacterial and fungal pathogens,FALSE,TRUE,hybrid,109_gunalan2012.pdf,1
2396,ZnO,0,Citrobacter freundii,0,,chemical_synthesis using zinc nitrate,ZOI,,195,19.3,40,40,40,,24,,,,,,,,,https://www.sciencedirect.com/science/article/pii/S1002007112001426,10.1016/j.pnsc.2012.11.015,109,Progress in Natural Science: Materials International,Elsevier BV,2012,Green synthesized ZnO nanoparticles against bacterial and fungal pathogens,FALSE,TRUE,hybrid,109_gunalan2012.pdf,1
2397,ZnO,0,Staphylococcus aureus,0,,chemical_synthesis using zinc nitrate,ZOI,,195,22.9,40,40,40,,24,,,,,,,,,https://www.sciencedirect.com/science/article/pii/S1002007112001426,10.1016/j.pnsc.2012.11.015,109,Progress in Natural Science: Materials International,Elsevier BV,2012,Green synthesized ZnO nanoparticles against bacterial and fungal pathogens,FALSE,TRUE,hybrid,109_gunalan2012.pdf,1
2398,ZnO,0,Serratia marcescens,0,,chemical_synthesis using zinc nitrate,ZOI,,195,21,40,40,40,,24,,,,,,,,,https://www.sciencedirect.com/science/article/pii/S1002007112001426,10.1016/j.pnsc.2012.11.015,109,Progress in Natural Science: Materials International,Elsevier BV,2012,Green synthesized ZnO nanoparticles against bacterial and fungal pathogens,FALSE,TRUE,hybrid,109_gunalan2012.pdf,1
2399,ZnO,0,Proteus mirabilis,0,,chemical_synthesis using zinc nitrate,ZOI,,195,23.9,40,40,40,,24,,,,,,,,,https://www.sciencedirect.com/science/article/pii/S1002007112001426,10.1016/j.pnsc.2012.11.015,109,Progress in Natural Science: Materials International,Elsevier BV,2012,Green synthesized ZnO nanoparticles against bacterial and fungal pathogens,FALSE,TRUE,hybrid,109_gunalan2012.pdf,1
2400,ZnO,0,Citrobacter freundii,0,,chemical_synthesis using zinc nitrate,ZOI,,195,16,40,40,40,,24,,,,,,,,,https://www.sciencedirect.com/science/article/pii/S1002007112001426,10.1016/j.pnsc.2012.11.015,109,Progress in Natural Science: Materials International,Elsevier BV,2012,Green synthesized ZnO nanoparticles against bacterial and fungal pathogens,FALSE,TRUE,hybrid,109_gunalan2012.pdf,1
2401,ZnO,0,Staphylococcus aureus,0,,green_synthesis using aloe vera extract,ZOI,,65,17.9,25,25,25,,72,,,,,,,,,https://www.sciencedirect.com/science/article/pii/S1002007112001426,10.1016/j.pnsc.2012.11.015,109,Progress in Natural Science: Materials International,Elsevier BV,2012,Green synthesized ZnO nanoparticles against bacterial and fungal pathogens,FALSE,TRUE,hybrid,109_gunalan2012.pdf,1
2402,ZnO,0,Serratia marcescens,0,,green_synthesis using aloe vera extract,ZOI,,65,13.8,25,25,25,,72,,,,,,,,,https://www.sciencedirect.com/science/article/pii/S1002007112001426,10.1016/j.pnsc.2012.11.015,109,Progress in Natural Science: Materials International,Elsevier BV,2012,Green synthesized ZnO nanoparticles against bacterial and fungal pathogens,FALSE,TRUE,hybrid,109_gunalan2012.pdf,1
2403,ZnO,0,Proteus mirabilis,0,,green_synthesis using aloe vera extract,ZOI,,65,15.9,25,25,25,,72,,,,,,,,,https://www.sciencedirect.com/science/article/pii/S1002007112001426,10.1016/j.pnsc.2012.11.015,109,Progress in Natural Science: Materials International,Elsevier BV,2012,Green synthesized ZnO nanoparticles against bacterial and fungal pathogens,FALSE,TRUE,hybrid,109_gunalan2012.pdf,1
2404,ZnO,0,Citrobacter freundii,0,,green_synthesis using aloe vera extract,ZOI,,65,9.7,25,25,25,,72,,,,,,,,,https://www.sciencedirect.com/science/article/pii/S1002007112001426,10.1016/j.pnsc.2012.11.015,109,Progress in Natural Science: Materials International,Elsevier BV,2012,Green synthesized ZnO nanoparticles against bacterial and fungal pathogens,FALSE,TRUE,hybrid,109_gunalan2012.pdf,1
2405,ZnO,0,Staphylococcus aureus,0,,green_synthesis using aloe vera extract,ZOI,,65,15,25,25,25,,72,,,,,,,,,https://www.sciencedirect.com/science/article/pii/S1002007112001426,10.1016/j.pnsc.2012.11.015,109,Progress in Natural Science: Materials International,Elsevier BV,2012,Green synthesized ZnO nanoparticles against bacterial and fungal pathogens,FALSE,TRUE,hybrid,109_gunalan2012.pdf,1
2406,ZnO,0,Serratia marcescens,0,,green_synthesis using aloe vera extract,ZOI,,65,10.7,25,25,25,,72,,,,,,,,,https://www.sciencedirect.com/science/article/pii/S1002007112001426,10.1016/j.pnsc.2012.11.015,109,Progress in Natural Science: Materials International,Elsevier BV,2012,Green synthesized ZnO nanoparticles against bacterial and fungal pathogens,FALSE,TRUE,hybrid,109_gunalan2012.pdf,1
2407,ZnO,0,Proteus mirabilis,0,,green_synthesis using aloe vera extract,ZOI,,65,13.2,25,25,25,,72,,,,,,,,,https://www.sciencedirect.com/science/article/pii/S1002007112001426,10.1016/j.pnsc.2012.11.015,109,Progress in Natural Science: Materials International,Elsevier BV,2012,Green synthesized ZnO nanoparticles against bacterial and fungal pathogens,FALSE,TRUE,hybrid,109_gunalan2012.pdf,1
2408,ZnO,0,Citrobacter freundii,0,,green_synthesis using aloe vera extract,ZOI,,65,8.3,25,25,25,,72,,,,,,,,,https://www.sciencedirect.com/science/article/pii/S1002007112001426,10.1016/j.pnsc.2012.11.015,109,Progress in Natural Science: Materials International,Elsevier BV,2012,Green synthesized ZnO nanoparticles against bacterial and fungal pathogens,FALSE,TRUE,hybrid,109_gunalan2012.pdf,1
2409,ZnO,0,Staphylococcus aureus,0,,green_synthesis using aloe vera extract,ZOI,,130,21.1,25,25,25,,72,,,,,,,,,https://www.sciencedirect.com/science/article/pii/S1002007112001426,10.1016/j.pnsc.2012.11.015,109,Progress in Natural Science: Materials International,Elsevier BV,2012,Green synthesized ZnO nanoparticles against bacterial and fungal pathogens,FALSE,TRUE,hybrid,109_gunalan2012.pdf,1
2410,ZnO,0,Serratia marcescens,0,,green_synthesis using aloe vera extract,ZOI,,130,19.3,25,25,25,,72,,,,,,,,,https://www.sciencedirect.com/science/article/pii/S1002007112001426,10.1016/j.pnsc.2012.11.015,109,Progress in Natural Science: Materials International,Elsevier BV,2012,Green synthesized ZnO nanoparticles against bacterial and fungal pathogens,FALSE,TRUE,hybrid,109_gunalan2012.pdf,1
2411,ZnO,0,Proteus mirabilis,0,,green_synthesis using aloe vera extract,ZOI,,130,23.3,25,25,25,,72,,,,,,,,,https://www.sciencedirect.com/science/article/pii/S1002007112001426,10.1016/j.pnsc.2012.11.015,109,Progress in Natural Science: Materials International,Elsevier BV,2012,Green synthesized ZnO nanoparticles against bacterial and fungal pathogens,FALSE,TRUE,hybrid,109_gunalan2012.pdf,1
2412,ZnO,0,Citrobacter freundii,0,,green_synthesis using aloe vera extract,ZOI,,130,16.1,25,25,25,,72,,,,,,,,,https://www.sciencedirect.com/science/article/pii/S1002007112001426,10.1016/j.pnsc.2012.11.015,109,Progress in Natural Science: Materials International,Elsevier BV,2012,Green synthesized ZnO nanoparticles against bacterial and fungal pathogens,FALSE,TRUE,hybrid,109_gunalan2012.pdf,1
2413,ZnO,0,Staphylococcus aureus,0,,green_synthesis using aloe vera extract,ZOI,,130,18.7,25,25,25,,72,,,,,,,,,https://www.sciencedirect.com/science/article/pii/S1002007112001426,10.1016/j.pnsc.2012.11.015,109,Progress in Natural Science: Materials International,Elsevier BV,2012,Green synthesized ZnO nanoparticles against bacterial and fungal pathogens,FALSE,TRUE,hybrid,109_gunalan2012.pdf,1
2414,ZnO,0,Serratia marcescens,0,,green_synthesis using aloe vera extract,ZOI,,130,16.4,25,25,25,,72,,,,,,,,,https://www.sciencedirect.com/science/article/pii/S1002007112001426,10.1016/j.pnsc.2012.11.015,109,Progress in Natural Science: Materials International,Elsevier BV,2012,Green synthesized ZnO nanoparticles against bacterial and fungal pathogens,FALSE,TRUE,hybrid,109_gunalan2012.pdf,1
