Repository: anastasiavepreva/ChemX

# ChemX: A Collection of Chemistry Datasets for Benchmarking Automated Information Extraction

## Abstract

ChemX is a collection of 10 manually curated benchmarking datasets developed to support robust automated information extraction in chemistry. It spans two major domains — **nanomaterials** and **small molecules** — and enables evaluation across multiple modalities including text, tables, and figures.

ChemX is designed to benchmark large language models and multi-agent systems in real-world chemical contexts, emphasizing reproducibility, schema-based annotation, and domain-specific validation.

File: data/datasets/seltox.csv (part 29 of 39)
sn,np,coating,bacteria,mdr,strain,np_synthesis,method,mic_np_µg_ml,concentration,zoi_np_mm,np_size_min_nm,np_size_max_nm,np_size_avg_nm,shape,time_set_hours,zeta_potential_mV,solvent_for_extract,temperature_for_extract_C,duration_preparing_extract_min,precursor_of_np,concentration_of_precursor_mM,hydrodynamic_diameter_nm,ph_during_synthesis,reference,doi,article_list,journal_name,publisher,year,title,journal_is_oa,is_oa,oa_status,pdf,access
2415,ZnO,0,Proteus mirabilis,0,,green_synthesis using aloe vera extract,ZOI,,130,19.8,25,25,25,,72,,,,,,,,,https://www.sciencedirect.com/science/article/pii/S1002007112001426,10.1016/j.pnsc.2012.11.015,109,Progress in Natural Science: Materials International,Elsevier BV,2012,Green synthesized ZnO nanoparticles against bacterial and fungal pathogens,FALSE,TRUE,hybrid,109_gunalan2012.pdf,1
2416,ZnO,0,Citrobacter freundii,0,,green_synthesis using aloe vera extract,ZOI,,130,13.8,25,25,25,,72,,,,,,,,,https://www.sciencedirect.com/science/article/pii/S1002007112001426,10.1016/j.pnsc.2012.11.015,109,Progress in Natural Science: Materials International,Elsevier BV,2012,Green synthesized ZnO nanoparticles against bacterial and fungal pathogens,FALSE,TRUE,hybrid,109_gunalan2012.pdf,1
2417,ZnO,0,Staphylococcus aureus,0,,green_synthesis using aloe vera extract,ZOI,,195,29.9,25,25,25,,72,,,,,,,,,https://www.sciencedirect.com/science/article/pii/S1002007112001426,10.1016/j.pnsc.2012.11.015,109,Progress in Natural Science: Materials International,Elsevier BV,2012,Green synthesized ZnO nanoparticles against bacterial and fungal pathogens,FALSE,TRUE,hybrid,109_gunalan2012.pdf,1
2418,ZnO,0,Serratia marcescens,0,,green_synthesis using aloe vera extract,ZOI,,195,26,25,25,25,,72,,,,,,,,,https://www.sciencedirect.com/science/article/pii/S1002007112001426,10.1016/j.pnsc.2012.11.015,109,Progress in Natural Science: Materials International,Elsevier BV,2012,Green synthesized ZnO nanoparticles against bacterial and fungal pathogens,FALSE,TRUE,hybrid,109_gunalan2012.pdf,1
2419,ZnO,0,Proteus mirabilis,0,,green_synthesis using aloe vera extract,ZOI,,195,29,25,25,25,,72,,,,,,,,,https://www.sciencedirect.com/science/article/pii/S1002007112001426,10.1016/j.pnsc.2012.11.015,109,Progress in Natural Science: Materials International,Elsevier BV,2012,Green synthesized ZnO nanoparticles against bacterial and fungal pathogens,FALSE,TRUE,hybrid,109_gunalan2012.pdf,1
2420,ZnO,0,Citrobacter freundii,0,,green_synthesis using aloe vera extract,ZOI,,195,20,25,25,25,,72,,,,,,,,,https://www.sciencedirect.com/science/article/pii/S1002007112001426,10.1016/j.pnsc.2012.11.015,109,Progress in Natural Science: Materials International,Elsevier BV,2012,Green synthesized ZnO nanoparticles against bacterial and fungal pathogens,FALSE,TRUE,hybrid,109_gunalan2012.pdf,1
2421,ZnO,0,Staphylococcus aureus,0,,green_synthesis using aloe vera extract,ZOI,,195,27,25,25,25,,72,,,,,,,,,https://www.sciencedirect.com/science/article/pii/S1002007112001426,10.1016/j.pnsc.2012.11.015,109,Progress in Natural Science: Materials International,Elsevier BV,2012,Green synthesized ZnO nanoparticles against bacterial and fungal pathogens,FALSE,TRUE,hybrid,109_gunalan2012.pdf,1
2422,ZnO,0,Serratia marcescens,0,,green_synthesis using aloe vera extract,ZOI,,195,23.2,25,25,25,,72,,,,,,,,,https://www.sciencedirect.com/science/article/pii/S1002007112001426,10.1016/j.pnsc.2012.11.015,109,Progress in Natural Science: Materials International,Elsevier BV,2012,Green synthesized ZnO nanoparticles against bacterial and fungal pathogens,FALSE,TRUE,hybrid,109_gunalan2012.pdf,1
2423,ZnO,0,Proteus mirabilis,0,,green_synthesis using aloe vera extract,ZOI,,195,25.3,25,25,25,,72,,,,,,,,,https://www.sciencedirect.com/science/article/pii/S1002007112001426,10.1016/j.pnsc.2012.11.015,109,Progress in Natural Science: Materials International,Elsevier BV,2012,Green synthesized ZnO nanoparticles against bacterial and fungal pathogens,FALSE,TRUE,hybrid,109_gunalan2012.pdf,1
2424,ZnO,0,Citrobacter freundii,0,,green_synthesis using aloe vera extract,ZOI,,195,17,25,25,25,,72,,,,,,,,,https://www.sciencedirect.com/science/article/pii/S1002007112001426,10.1016/j.pnsc.2012.11.015,109,Progress in Natural Science: Materials International,Elsevier BV,2012,Green synthesized ZnO nanoparticles against bacterial and fungal pathogens,FALSE,TRUE,hybrid,109_gunalan2012.pdf,1
2425,ZnO,0,Staphylococcus aureus,0,ATCC 29213,green_synthesis using Phlomis Leaf Extract,ZOI,,0,6.3,79,79,79,hexagonal,24,,,,,,,,,https://www.mdpi.com/1420-3049/26/20/6140,10.3390/molecules26206140,107,Molecules,MDPI AG,2021,Green Fabrication of Zinc Oxide Nanoparticles Using Phlomis Leaf Extract: Characterization and In Vitro Evaluation of Cytotoxicity and Antibacterial Properties,TRUE,TRUE,gold,107_molecules-26-06140-v4.pdf,1
2426,ZnO,0,Staphylococcus aureus,0,ATCC 29213,green_synthesis using Phlomis Leaf Extract,ZOI,,10.17243,7,79,79,79,hexagonal,24,,,,,,,,,https://www.mdpi.com/1420-3049/26/20/6140,10.3390/molecules26206140,107,Molecules,MDPI AG,2021,Green Fabrication of Zinc Oxide Nanoparticles Using Phlomis Leaf Extract: Characterization and In Vitro Evaluation of Cytotoxicity and Antibacterial Properties,TRUE,TRUE,gold,107_molecules-26-06140-v4.pdf,1
2427,ZnO,0,Staphylococcus aureus,0,ATCC 29213,green_synthesis using Phlomis Leaf Extract,ZOI,,20.34485,7.3,79,79,79,hexagonal,24,,,,,,,,,https://www.mdpi.com/1420-3049/26/20/6140,10.3390/molecules26206140,107,Molecules,MDPI AG,2021,Green Fabrication of Zinc Oxide Nanoparticles Using Phlomis Leaf Extract: Characterization and In Vitro Evaluation of Cytotoxicity and Antibacterial Properties,TRUE,TRUE,gold,107_molecules-26-06140-v4.pdf,1
2428,ZnO,0,Staphylococcus aureus,0,ATCC 29213,green_synthesis using Phlomis Leaf Extract,ZOI,,40.6897,8,79,79,79,hexagonal,24,,,,,,,,,https://www.mdpi.com/1420-3049/26/20/6140,10.3390/molecules26206140,107,Molecules,MDPI AG,2021,Green Fabrication of Zinc Oxide Nanoparticles Using Phlomis Leaf Extract: Characterization and In Vitro Evaluation of Cytotoxicity and Antibacterial Properties,TRUE,TRUE,gold,107_molecules-26-06140-v4.pdf,1
2429,ZnO,0,Staphylococcus aureus,0,ATCC 29213,green_synthesis using Phlomis Leaf Extract,ZOI,,81.3794,9.1,79,79,79,hexagonal,24,,,,,,,,,https://www.mdpi.com/1420-3049/26/20/6140,10.3390/molecules26206140,107,Molecules,MDPI AG,2021,Green Fabrication of Zinc Oxide Nanoparticles Using Phlomis Leaf Extract: Characterization and In Vitro Evaluation of Cytotoxicity and Antibacterial Properties,TRUE,TRUE,gold,107_molecules-26-06140-v4.pdf,1
2430,ZnO,0,Staphylococcus aureus,0,ATCC 29213,green_synthesis using Phlomis Leaf Extract,ZOI,,162.7588,9.2,79,79,79,hexagonal,24,,,,,,,,,https://www.mdpi.com/1420-3049/26/20/6140,10.3390/molecules26206140,107,Molecules,MDPI AG,2021,Green Fabrication of Zinc Oxide Nanoparticles Using Phlomis Leaf Extract: Characterization and In Vitro Evaluation of Cytotoxicity and Antibacterial Properties,TRUE,TRUE,gold,107_molecules-26-06140-v4.pdf,1
2431,ZnO,0,Escherichia coli,0,ATCC 35218,green_synthesis using Phlomis Leaf Extract,ZOI,,0,6.3,79,79,79,hexagonal,24,,,,,,,,,https://www.mdpi.com/1420-3049/26/20/6140,10.3390/molecules26206140,107,Molecules,MDPI AG,2021,Green Fabrication of Zinc Oxide Nanoparticles Using Phlomis Leaf Extract: Characterization and In Vitro Evaluation of Cytotoxicity and Antibacterial Properties,TRUE,TRUE,gold,107_molecules-26-06140-v4.pdf,1
2432,ZnO,0,Escherichia coli,0,ATCC 35218,green_synthesis using Phlomis Leaf Extract,ZOI,,10.17243,8,79,79,79,hexagonal,24,,,,,,,,,https://www.mdpi.com/1420-3049/26/20/6140,10.3390/molecules26206140,107,Molecules,MDPI AG,2021,Green Fabrication of Zinc Oxide Nanoparticles Using Phlomis Leaf Extract: Characterization and In Vitro Evaluation of Cytotoxicity and Antibacterial Properties,TRUE,TRUE,gold,107_molecules-26-06140-v4.pdf,1
2433,ZnO,0,Escherichia coli,0,ATCC 35218,green_synthesis using Phlomis Leaf Extract,ZOI,,20.34485,8.2,79,79,79,hexagonal,24,,,,,,,,,https://www.mdpi.com/1420-3049/26/20/6140,10.3390/molecules26206140,107,Molecules,MDPI AG,2021,Green Fabrication of Zinc Oxide Nanoparticles Using Phlomis Leaf Extract: Characterization and In Vitro Evaluation of Cytotoxicity and Antibacterial Properties,TRUE,TRUE,gold,107_molecules-26-06140-v4.pdf,1
2434,ZnO,0,Escherichia coli,0,ATCC 35218,green_synthesis using Phlomis Leaf Extract,ZOI,,40.6897,8.4,79,79,79,hexagonal,24,,,,,,,,,https://www.mdpi.com/1420-3049/26/20/6140,10.3390/molecules26206140,107,Molecules,MDPI AG,2021,Green Fabrication of Zinc Oxide Nanoparticles Using Phlomis Leaf Extract: Characterization and In Vitro Evaluation of Cytotoxicity and Antibacterial Properties,TRUE,TRUE,gold,107_molecules-26-06140-v4.pdf,1
2435,ZnO,0,Escherichia coli,0,ATCC 35218,green_synthesis using Phlomis Leaf Extract,ZOI,,81.3794,9.8,79,79,79,hexagonal,24,,,,,,,,,https://www.mdpi.com/1420-3049/26/20/6140,10.3390/molecules26206140,107,Molecules,MDPI AG,2021,Green Fabrication of Zinc Oxide Nanoparticles Using Phlomis Leaf Extract: Characterization and In Vitro Evaluation of Cytotoxicity and Antibacterial Properties,TRUE,TRUE,gold,107_molecules-26-06140-v4.pdf,1
2436,ZnO,0,Escherichia coli,0,ATCC 35218,green_synthesis using Phlomis Leaf Extract,ZOI,,162.7588,9.8,79,79,79,hexagonal,24,,,,,,,,,https://www.mdpi.com/1420-3049/26/20/6140,10.3390/molecules26206140,107,Molecules,MDPI AG,2021,Green Fabrication of Zinc Oxide Nanoparticles Using Phlomis Leaf Extract: Characterization and In Vitro Evaluation of Cytotoxicity and Antibacterial Properties,TRUE,TRUE,gold,107_molecules-26-06140-v4.pdf,1
2437,ZnO,0,Staphylococcus aureus,0,,green_synthesis using Aloe vera leaves,ZOI,,2000,17.49387,2,10,6,,24,,,,,,,,,https://www.researchgate.net/profile/Ashwani-Kumar-101/publication/354927338_Antibacterial_Potential_of_Zinc_Oxide_Nanoparticles_Synthesized_using_Aloe_vera_L_Burmf_A_Green_Approach_to_Combat_Drug_Resistance/links/61a7a0de29948f41dbb957c2/Antibacterial-Potential-of-Zinc-Oxide-Nanoparticles-Synthesized-using-Aloe-vera-L-Burmf-A-Green-Approach-to-Combat-Drug-Resistance.pdf,10.22207/JPAM.15.4.12,210,Journal of Pure and Applied Microbiology,Journal of Pure and Applied Microbiology,2021,Antibacterial Potential of Zinc Oxide Nanoparticles Synthesized usingпїЅAloe veraпїЅ(L.) Burm.f.: A Green Approach to Combat Drug Resistance,TRUE,TRUE,green,210_JPAM_Vol_15_Issue4_p_1907-1914.pdf,1
2438,ZnO,0,Staphylococcus aureus,0,,green_synthesis using Aloe vera leaves,ZOI,,4000,18.2859,2,10,6,,24,,,,,,,,,https://www.researchgate.net/profile/Ashwani-Kumar-101/publication/354927338_Antibacterial_Potential_of_Zinc_Oxide_Nanoparticles_Synthesized_using_Aloe_vera_L_Burmf_A_Green_Approach_to_Combat_Drug_Resistance/links/61a7a0de29948f41dbb957c2/Antibacterial-Potential-of-Zinc-Oxide-Nanoparticles-Synthesized-using-Aloe-vera-L-Burmf-A-Green-Approach-to-Combat-Drug-Resistance.pdf,10.22207/JPAM.15.4.12,210,Journal of Pure and Applied Microbiology,Journal of Pure and Applied Microbiology,2021,Antibacterial Potential of Zinc Oxide Nanoparticles Synthesized usingпїЅAloe veraпїЅ(L.) Burm.f.: A Green Approach to Combat Drug Resistance,TRUE,TRUE,green,210_JPAM_Vol_15_Issue4_p_1907-1914.pdf,1
2439,ZnO,0,Staphylococcus aureus,0,,green_synthesis using Aloe vera leaves,ZOI,,6000,26.72798,2,10,6,spherical,24,,,,,,,,,https://www.researchgate.net/profile/Ashwani-Kumar-101/publication/354927338_Antibacterial_Potential_of_Zinc_Oxide_Nanoparticles_Synthesized_using_Aloe_vera_L_Burmf_A_Green_Approach_to_Combat_Drug_Resistance/links/61a7a0de29948f41dbb957c2/Antibacterial-Potential-of-Zinc-Oxide-Nanoparticles-Synthesized-using-Aloe-vera-L-Burmf-A-Green-Approach-to-Combat-Drug-Resistance.pdf,10.22207/JPAM.15.4.12,210,Journal of Pure and Applied Microbiology,Journal of Pure and Applied Microbiology,2021,Antibacterial Potential of Zinc Oxide Nanoparticles Synthesized usingпїЅAloe veraпїЅ(L.) Burm.f.: A Green Approach to Combat Drug Resistance,TRUE,TRUE,green,210_JPAM_Vol_15_Issue4_p_1907-1914.pdf,1
2440,ZnO,0,Klebsiella pneumoniae,0,,green_synthesis using Aloe vera leaves,ZOI,,2000,13.81051,2,10,6,,24,,,,,,,,,https://www.researchgate.net/profile/Ashwani-Kumar-101/publication/354927338_Antibacterial_Potential_of_Zinc_Oxide_Nanoparticles_Synthesized_using_Aloe_vera_L_Burmf_A_Green_Approach_to_Combat_Drug_Resistance/links/61a7a0de29948f41dbb957c2/Antibacterial-Potential-of-Zinc-Oxide-Nanoparticles-Synthesized-using-Aloe-vera-L-Burmf-A-Green-Approach-to-Combat-Drug-Resistance.pdf,10.22207/JPAM.15.4.12,210,Journal of Pure and Applied Microbiology,Journal of Pure and Applied Microbiology,2021,Antibacterial Potential of Zinc Oxide Nanoparticles Synthesized usingпїЅAloe veraпїЅ(L.) Burm.f.: A Green Approach to Combat Drug Resistance,TRUE,TRUE,green,210_JPAM_Vol_15_Issue4_p_1907-1914.pdf,1
2441,ZnO,0,Klebsiella pneumoniae,0,,green_synthesis using Aloe vera leaves,ZOI,,4000,14.38034,2,10,6,,24,,,,,,,,,https://www.researchgate.net/profile/Ashwani-Kumar-101/publication/354927338_Antibacterial_Potential_of_Zinc_Oxide_Nanoparticles_Synthesized_using_Aloe_vera_L_Burmf_A_Green_Approach_to_Combat_Drug_Resistance/links/61a7a0de29948f41dbb957c2/Antibacterial-Potential-of-Zinc-Oxide-Nanoparticles-Synthesized-using-Aloe-vera-L-Burmf-A-Green-Approach-to-Combat-Drug-Resistance.pdf,10.22207/JPAM.15.4.12,210,Journal of Pure and Applied Microbiology,Journal of Pure and Applied Microbiology,2021,Antibacterial Potential of Zinc Oxide Nanoparticles Synthesized usingпїЅAloe veraпїЅ(L.) Burm.f.: A Green Approach to Combat Drug Resistance,TRUE,TRUE,green,210_JPAM_Vol_15_Issue4_p_1907-1914.pdf,1
2442,ZnO,0,Klebsiella pneumoniae,0,,green_synthesis using Aloe vera leaves,ZOI,,6000,17.37723,2,10,6,spherical,24,,,,,,,,,https://www.researchgate.net/profile/Ashwani-Kumar-101/publication/354927338_Antibacterial_Potential_of_Zinc_Oxide_Nanoparticles_Synthesized_using_Aloe_vera_L_Burmf_A_Green_Approach_to_Combat_Drug_Resistance/links/61a7a0de29948f41dbb957c2/Antibacterial-Potential-of-Zinc-Oxide-Nanoparticles-Synthesized-using-Aloe-vera-L-Burmf-A-Green-Approach-to-Combat-Drug-Resistance.pdf,10.22207/JPAM.15.4.12,210,Journal of Pure and Applied Microbiology,Journal of Pure and Applied Microbiology,2021,Antibacterial Potential of Zinc Oxide Nanoparticles Synthesized usingпїЅAloe veraпїЅ(L.) Burm.f.: A Green Approach to Combat Drug Resistance,TRUE,TRUE,green,210_JPAM_Vol_15_Issue4_p_1907-1914.pdf,1
2443,ZnO,0,Bacillus subtilis,0,,green_synthesis using Aloe vera leaves,ZOI,,2000,11.05469,2,10,6,,24,,,,,,,,,https://www.researchgate.net/profile/Ashwani-Kumar-101/publication/354927338_Antibacterial_Potential_of_Zinc_Oxide_Nanoparticles_Synthesized_using_Aloe_vera_L_Burmf_A_Green_Approach_to_Combat_Drug_Resistance/links/61a7a0de29948f41dbb957c2/Antibacterial-Potential-of-Zinc-Oxide-Nanoparticles-Synthesized-using-Aloe-vera-L-Burmf-A-Green-Approach-to-Combat-Drug-Resistance.pdf,10.22207/JPAM.15.4.12,210,Journal of Pure and Applied Microbiology,Journal of Pure and Applied Microbiology,2021,Antibacterial Potential of Zinc Oxide Nanoparticles Synthesized usingпїЅAloe veraпїЅ(L.) Burm.f.: A Green Approach to Combat Drug Resistance,TRUE,TRUE,green,210_JPAM_Vol_15_Issue4_p_1907-1914.pdf,1
2444,ZnO,0,Bacillus subtilis,0,,green_synthesis using Aloe vera leaves,ZOI,,4000,13.63034,2,10,6,,24,,,,,,,,,https://www.researchgate.net/profile/Ashwani-Kumar-101/publication/354927338_Antibacterial_Potential_of_Zinc_Oxide_Nanoparticles_Synthesized_using_Aloe_vera_L_Burmf_A_Green_Approach_to_Combat_Drug_Resistance/links/61a7a0de29948f41dbb957c2/Antibacterial-Potential-of-Zinc-Oxide-Nanoparticles-Synthesized-using-Aloe-vera-L-Burmf-A-Green-Approach-to-Combat-Drug-Resistance.pdf,10.22207/JPAM.15.4.12,210,Journal of Pure and Applied Microbiology,Journal of Pure and Applied Microbiology,2021,Antibacterial Potential of Zinc Oxide Nanoparticles Synthesized usingпїЅAloe veraпїЅ(L.) Burm.f.: A Green Approach to Combat Drug Resistance,TRUE,TRUE,green,210_JPAM_Vol_15_Issue4_p_1907-1914.pdf,1
2445,ZnO,0,Bacillus subtilis,0,,green_synthesis using Aloe vera leaves,ZOI,,6000,16.40596,2,10,6,,24,,,,,,,,,https://www.researchgate.net/profile/Ashwani-Kumar-101/publication/354927338_Antibacterial_Potential_of_Zinc_Oxide_Nanoparticles_Synthesized_using_Aloe_vera_L_Burmf_A_Green_Approach_to_Combat_Drug_Resistance/links/61a7a0de29948f41dbb957c2/Antibacterial-Potential-of-Zinc-Oxide-Nanoparticles-Synthesized-using-Aloe-vera-L-Burmf-A-Green-Approach-to-Combat-Drug-Resistance.pdf,10.22207/JPAM.15.4.12,210,Journal of Pure and Applied Microbiology,Journal of Pure and Applied Microbiology,2021,Antibacterial Potential of Zinc Oxide Nanoparticles Synthesized usingпїЅAloe veraпїЅ(L.) Burm.f.: A Green Approach to Combat Drug Resistance,TRUE,TRUE,green,210_JPAM_Vol_15_Issue4_p_1907-1914.pdf,1
2446,ZnO,0,Escherichia coli,0,,green_synthesis using Aloe vera leaves,ZOI,,2000,13.91733,2,10,6,,24,,,,,,,,,https://www.researchgate.net/profile/Ashwani-Kumar-101/publication/354927338_Antibacterial_Potential_of_Zinc_Oxide_Nanoparticles_Synthesized_using_Aloe_vera_L_Burmf_A_Green_Approach_to_Combat_Drug_Resistance/links/61a7a0de29948f41dbb957c2/Antibacterial-Potential-of-Zinc-Oxide-Nanoparticles-Synthesized-using-Aloe-vera-L-Burmf-A-Green-Approach-to-Combat-Drug-Resistance.pdf,10.22207/JPAM.15.4.12,210,Journal of Pure and Applied Microbiology,Journal of Pure and Applied Microbiology,2021,Antibacterial Potential of Zinc Oxide Nanoparticles Synthesized usingпїЅAloe veraпїЅ(L.) Burm.f.: A Green Approach to Combat Drug Resistance,TRUE,TRUE,green,210_JPAM_Vol_15_Issue4_p_1907-1914.pdf,1
2447,ZnO,0,Escherichia coli,0,,green_synthesis using Aloe vera leaves,ZOI,,4000,16.48768,2,10,6,,24,,,,,,,,,https://www.researchgate.net/profile/Ashwani-Kumar-101/publication/354927338_Antibacterial_Potential_of_Zinc_Oxide_Nanoparticles_Synthesized_using_Aloe_vera_L_Burmf_A_Green_Approach_to_Combat_Drug_Resistance/links/61a7a0de29948f41dbb957c2/Antibacterial-Potential-of-Zinc-Oxide-Nanoparticles-Synthesized-using-Aloe-vera-L-Burmf-A-Green-Approach-to-Combat-Drug-Resistance.pdf,10.22207/JPAM.15.4.12,210,Journal of Pure and Applied Microbiology,Journal of Pure and Applied Microbiology,2021,Antibacterial Potential of Zinc Oxide Nanoparticles Synthesized usingпїЅAloe veraпїЅ(L.) Burm.f.: A Green Approach to Combat Drug Resistance,TRUE,TRUE,green,210_JPAM_Vol_15_Issue4_p_1907-1914.pdf,1
2448,ZnO,0,Escherichia coli,0,,green_synthesis using Aloe vera leaves,ZOI,,6000,20.69003,2,10,6,spherical,24,,,,,,,,,https://www.researchgate.net/profile/Ashwani-Kumar-101/publication/354927338_Antibacterial_Potential_of_Zinc_Oxide_Nanoparticles_Synthesized_using_Aloe_vera_L_Burmf_A_Green_Approach_to_Combat_Drug_Resistance/links/61a7a0de29948f41dbb957c2/Antibacterial-Potential-of-Zinc-Oxide-Nanoparticles-Synthesized-using-Aloe-vera-L-Burmf-A-Green-Approach-to-Combat-Drug-Resistance.pdf,10.22207/JPAM.15.4.12,210,Journal of Pure and Applied Microbiology,Journal of Pure and Applied Microbiology,2021,Antibacterial Potential of Zinc Oxide Nanoparticles Synthesized usingпїЅAloe veraпїЅ(L.) Burm.f.: A Green Approach to Combat Drug Resistance,TRUE,TRUE,green,210_JPAM_Vol_15_Issue4_p_1907-1914.pdf,1
2449,ZnO,0,Salmonella typhi,0,,green_synthesis using Aloe vera leaves,ZOI,,2000,13.15258,2,10,6,,24,,,,,,,,,https://www.researchgate.net/profile/Ashwani-Kumar-101/publication/354927338_Antibacterial_Potential_of_Zinc_Oxide_Nanoparticles_Synthesized_using_Aloe_vera_L_Burmf_A_Green_Approach_to_Combat_Drug_Resistance/links/61a7a0de29948f41dbb957c2/Antibacterial-Potential-of-Zinc-Oxide-Nanoparticles-Synthesized-using-Aloe-vera-L-Burmf-A-Green-Approach-to-Combat-Drug-Resistance.pdf,10.22207/JPAM.15.4.12,210,Journal of Pure and Applied Microbiology,Journal of Pure and Applied Microbiology,2021,Antibacterial Potential of Zinc Oxide Nanoparticles Synthesized usingпїЅAloe veraпїЅ(L.) Burm.f.: A Green Approach to Combat Drug Resistance,TRUE,TRUE,green,210_JPAM_Vol_15_Issue4_p_1907-1914.pdf,1
2450,ZnO,0,Salmonella typhi,0,,green_synthesis using Aloe vera leaves,ZOI,,4000,14.70433,2,10,6,,24,,,,,,,,,https://www.researchgate.net/profile/Ashwani-Kumar-101/publication/354927338_Antibacterial_Potential_of_Zinc_Oxide_Nanoparticles_Synthesized_using_Aloe_vera_L_Burmf_A_Green_Approach_to_Combat_Drug_Resistance/links/61a7a0de29948f41dbb957c2/Antibacterial-Potential-of-Zinc-Oxide-Nanoparticles-Synthesized-using-Aloe-vera-L-Burmf-A-Green-Approach-to-Combat-Drug-Resistance.pdf,10.22207/JPAM.15.4.12,210,Journal of Pure and Applied Microbiology,Journal of Pure and Applied Microbiology,2021,Antibacterial Potential of Zinc Oxide Nanoparticles Synthesized usingпїЅAloe veraпїЅ(L.) Burm.f.: A Green Approach to Combat Drug Resistance,TRUE,TRUE,green,210_JPAM_Vol_15_Issue4_p_1907-1914.pdf,1
2451,ZnO,0,Salmonella typhi,0,,green_synthesis using Aloe vera leaves,ZOI,,6000,17.76985,2,10,6,spherical,24,,,,,,,,,https://www.researchgate.net/profile/Ashwani-Kumar-101/publication/354927338_Antibacterial_Potential_of_Zinc_Oxide_Nanoparticles_Synthesized_using_Aloe_vera_L_Burmf_A_Green_Approach_to_Combat_Drug_Resistance/links/61a7a0de29948f41dbb957c2/Antibacterial-Potential-of-Zinc-Oxide-Nanoparticles-Synthesized-using-Aloe-vera-L-Burmf-A-Green-Approach-to-Combat-Drug-Resistance.pdf,10.22207/JPAM.15.4.12,210,Journal of Pure and Applied Microbiology,Journal of Pure and Applied Microbiology,2021,Antibacterial Potential of Zinc Oxide Nanoparticles Synthesized usingпїЅAloe veraпїЅ(L.) Burm.f.: A Green Approach to Combat Drug Resistance,TRUE,TRUE,green,210_JPAM_Vol_15_Issue4_p_1907-1914.pdf,1
2452,ZnO,0,Bacillus subtilis,0,,green_synthesis using Aloe barbadensis leaves,ZOI,,10,30,37.86,37.86,37.86,quasi-hexagonal,24,,,,,,,,,https://www.researchgate.net/profile/Ashwani-Kumar-101/publication/354927338_Antibacterial_Potential_of_Zinc_Oxide_Nanoparticles_Synthesized_using_Aloe_vera_L_Burmf_A_Green_Approach_to_Combat_Drug_Resistance/links/61a7a0de29948f41dbb957c2/Antibacterial-Potential-of-Zinc-Oxide-Nanoparticles-Synthesized-using-Aloe-vera-L-Burmf-A-Green-Approach-to-Combat-Drug-Resistance.pdf,10.22207/JPAM.15.4.12,210,Journal of Pure and Applied Microbiology,Journal of Pure and Applied Microbiology,2021,Antibacterial Potential of Zinc Oxide Nanoparticles Synthesized usingпїЅAloe veraпїЅ(L.) Burm.f.: A Green Approach to Combat Drug Resistance,TRUE,TRUE,green,210_JPAM_Vol_15_Issue4_p_1907-1914.pdf,1
2453,ZnO,0,Klebsiella pneumoniae,0,,green_synthesis using Aloe barbadensis leaves,ZOI,,10,34.2,37.86,37.86,37.86,quasi-hexagonal,24,,,,,,,,,https://www.researchgate.net/profile/Ashwani-Kumar-101/publication/354927338_Antibacterial_Potential_of_Zinc_Oxide_Nanoparticles_Synthesized_using_Aloe_vera_L_Burmf_A_Green_Approach_to_Combat_Drug_Resistance/links/61a7a0de29948f41dbb957c2/Antibacterial-Potential-of-Zinc-Oxide-Nanoparticles-Synthesized-using-Aloe-vera-L-Burmf-A-Green-Approach-to-Combat-Drug-Resistance.pdf,10.22207/JPAM.15.4.12,210,Journal of Pure and Applied Microbiology,Journal of Pure and Applied Microbiology,2021,Antibacterial Potential of Zinc Oxide Nanoparticles Synthesized usingпїЅAloe veraпїЅ(L.) Burm.f.: A Green Approach to Combat Drug Resistance,TRUE,TRUE,green,210_JPAM_Vol_15_Issue4_p_1907-1914.pdf,1
2454,ZnO,0,Bacillus licheniformis,0,,green_synthesis using Aloe barbadensis leaves,ZOI,,10,31,37.86,37.86,37.86,quasi-hexagonal,24,,,,,,,,,https://www.researchgate.net/profile/Ashwani-Kumar-101/publication/354927338_Antibacterial_Potential_of_Zinc_Oxide_Nanoparticles_Synthesized_using_Aloe_vera_L_Burmf_A_Green_Approach_to_Combat_Drug_Resistance/links/61a7a0de29948f41dbb957c2/Antibacterial-Potential-of-Zinc-Oxide-Nanoparticles-Synthesized-using-Aloe-vera-L-Burmf-A-Green-Approach-to-Combat-Drug-Resistance.pdf,10.22207/JPAM.15.4.12,210,Journal of Pure and Applied Microbiology,Journal of Pure and Applied Microbiology,2021,Antibacterial Potential of Zinc Oxide Nanoparticles Synthesized usingпїЅAloe veraпїЅ(L.) Burm.f.: A Green Approach to Combat Drug Resistance,TRUE,TRUE,green,210_JPAM_Vol_15_Issue4_p_1907-1914.pdf,1
2455,ZnO,0,Escherichia coli,0,,green_synthesis using Aloe barbadensis leaves,ZOI,,10,34,37.86,37.86,37.86,quasi-hexagonal,24,,,,,,,,,https://www.researchgate.net/profile/Ashwani-Kumar-101/publication/354927338_Antibacterial_Potential_of_Zinc_Oxide_Nanoparticles_Synthesized_using_Aloe_vera_L_Burmf_A_Green_Approach_to_Combat_Drug_Resistance/links/61a7a0de29948f41dbb957c2/Antibacterial-Potential-of-Zinc-Oxide-Nanoparticles-Synthesized-using-Aloe-vera-L-Burmf-A-Green-Approach-to-Combat-Drug-Resistance.pdf,10.22207/JPAM.15.4.12,210,Journal of Pure and Applied Microbiology,Journal of Pure and Applied Microbiology,2021,Antibacterial Potential of Zinc Oxide Nanoparticles Synthesized usingпїЅAloe veraпїЅ(L.) Burm.f.: A Green Approach to Combat Drug Resistance,TRUE,TRUE,green,210_JPAM_Vol_15_Issue4_p_1907-1914.pdf,1
2456,ZnO,0,Aspergillus niger,0,,green_synthesis using Aloe barbadensis leaves,ZOI,,10,17.5,37.86,37.86,37.86,quasi-hexagonal,24,,,,,,,,,https://www.researchgate.net/profile/Ashwani-Kumar-101/publication/354927338_Antibacterial_Potential_of_Zinc_Oxide_Nanoparticles_Synthesized_using_Aloe_vera_L_Burmf_A_Green_Approach_to_Combat_Drug_Resistance/links/61a7a0de29948f41dbb957c2/Antibacterial-Potential-of-Zinc-Oxide-Nanoparticles-Synthesized-using-Aloe-vera-L-Burmf-A-Green-Approach-to-Combat-Drug-Resistance.pdf,10.22207/JPAM.15.4.12,210,Journal of Pure and Applied Microbiology,Journal of Pure and Applied Microbiology,2021,Antibacterial Potential of Zinc Oxide Nanoparticles Synthesized usingпїЅAloe veraпїЅ(L.) Burm.f.: A Green Approach to Combat Drug Resistance,TRUE,TRUE,green,210_JPAM_Vol_15_Issue4_p_1907-1914.pdf,1
2457,ZnO,0,Candida albicans,0,,green_synthesis using Aloe barbadensis leaves,ZOI,,10,16.1,37.86,37.86,37.86,quasi-hexagonal,24,,,,,,,,,https://www.researchgate.net/profile/Ashwani-Kumar-101/publication/354927338_Antibacterial_Potential_of_Zinc_Oxide_Nanoparticles_Synthesized_using_Aloe_vera_L_Burmf_A_Green_Approach_to_Combat_Drug_Resistance/links/61a7a0de29948f41dbb957c2/Antibacterial-Potential-of-Zinc-Oxide-Nanoparticles-Synthesized-using-Aloe-vera-L-Burmf-A-Green-Approach-to-Combat-Drug-Resistance.pdf,10.22207/JPAM.15.4.12,210,Journal of Pure and Applied Microbiology,Journal of Pure and Applied Microbiology,2021,Antibacterial Potential of Zinc Oxide Nanoparticles Synthesized usingпїЅAloe veraпїЅ(L.) Burm.f.: A Green Approach to Combat Drug Resistance,TRUE,TRUE,green,210_JPAM_Vol_15_Issue4_p_1907-1914.pdf,1
2458,ZnO,0,Bacillus subtilis,0,,green_synthesis using Aloe barbadensis leaves,ZOI,,10,33,37.86,37.86,37.86,quasi-hexagonal,24,,,,,,,,,https://www.researchgate.net/profile/Ashwani-Kumar-101/publication/354927338_Antibacterial_Potential_of_Zinc_Oxide_Nanoparticles_Synthesized_using_Aloe_vera_L_Burmf_A_Green_Approach_to_Combat_Drug_Resistance/links/61a7a0de29948f41dbb957c2/Antibacterial-Potential-of-Zinc-Oxide-Nanoparticles-Synthesized-using-Aloe-vera-L-Burmf-A-Green-Approach-to-Combat-Drug-Resistance.pdf,10.22207/JPAM.15.4.12,210,Journal of Pure and Applied Microbiology,Journal of Pure and Applied Microbiology,2021,Antibacterial Potential of Zinc Oxide Nanoparticles Synthesized usingпїЅAloe veraпїЅ(L.) Burm.f.: A Green Approach to Combat Drug Resistance,TRUE,TRUE,green,210_JPAM_Vol_15_Issue4_p_1907-1914.pdf,1
2459,ZnO,0,Klebsiella pneumoniae,0,,green_synthesis using Aloe barbadensis leaves,ZOI,,10,36.2,37.86,37.86,37.86,quasi-hexagonal,24,,,,,,,,,https://www.researchgate.net/profile/Ashwani-Kumar-101/publication/354927338_Antibacterial_Potential_of_Zinc_Oxide_Nanoparticles_Synthesized_using_Aloe_vera_L_Burmf_A_Green_Approach_to_Combat_Drug_Resistance/links/61a7a0de29948f41dbb957c2/Antibacterial-Potential-of-Zinc-Oxide-Nanoparticles-Synthesized-using-Aloe-vera-L-Burmf-A-Green-Approach-to-Combat-Drug-Resistance.pdf,10.22207/JPAM.15.4.12,210,Journal of Pure and Applied Microbiology,Journal of Pure and Applied Microbiology,2021,Antibacterial Potential of Zinc Oxide Nanoparticles Synthesized usingпїЅAloe veraпїЅ(L.) Burm.f.: A Green Approach to Combat Drug Resistance,TRUE,TRUE,green,210_JPAM_Vol_15_Issue4_p_1907-1914.pdf,1
2460,ZnO,0,Bacillus licheniformis,0,,green_synthesis using Aloe barbadensis leaves,ZOI,,10,34,37.86,37.86,37.86,quasi-hexagonal,24,,,,,,,,,https://www.researchgate.net/profile/Ashwani-Kumar-101/publication/354927338_Antibacterial_Potential_of_Zinc_Oxide_Nanoparticles_Synthesized_using_Aloe_vera_L_Burmf_A_Green_Approach_to_Combat_Drug_Resistance/links/61a7a0de29948f41dbb957c2/Antibacterial-Potential-of-Zinc-Oxide-Nanoparticles-Synthesized-using-Aloe-vera-L-Burmf-A-Green-Approach-to-Combat-Drug-Resistance.pdf,10.22207/JPAM.15.4.12,210,Journal of Pure and Applied Microbiology,Journal of Pure and Applied Microbiology,2021,Antibacterial Potential of Zinc Oxide Nanoparticles Synthesized usingпїЅAloe veraпїЅ(L.) Burm.f.: A Green Approach to Combat Drug Resistance,TRUE,TRUE,green,210_JPAM_Vol_15_Issue4_p_1907-1914.pdf,1
2461,ZnO,0,Escherichia coli,0,,green_synthesis using Aloe barbadensis leaves,ZOI,,10,37,37.86,37.86,37.86,quasi-hexagonal,24,,,,,,,,,https://www.researchgate.net/profile/Ashwani-Kumar-101/publication/354927338_Antibacterial_Potential_of_Zinc_Oxide_Nanoparticles_Synthesized_using_Aloe_vera_L_Burmf_A_Green_Approach_to_Combat_Drug_Resistance/links/61a7a0de29948f41dbb957c2/Antibacterial-Potential-of-Zinc-Oxide-Nanoparticles-Synthesized-using-Aloe-vera-L-Burmf-A-Green-Approach-to-Combat-Drug-Resistance.pdf,10.22207/JPAM.15.4.12,210,Journal of Pure and Applied Microbiology,Journal of Pure and Applied Microbiology,2021,Antibacterial Potential of Zinc Oxide Nanoparticles Synthesized usingпїЅAloe veraпїЅ(L.) Burm.f.: A Green Approach to Combat Drug Resistance,TRUE,TRUE,green,210_JPAM_Vol_15_Issue4_p_1907-1914.pdf,1
2462,ZnO,0,Aspergillus niger,0,,green_synthesis using Aloe barbadensis leaves,ZOI,,10,20.5,37.86,37.86,37.86,quasi-hexagonal,24,,,,,,,,,https://www.researchgate.net/profile/Ashwani-Kumar-101/publication/354927338_Antibacterial_Potential_of_Zinc_Oxide_Nanoparticles_Synthesized_using_Aloe_vera_L_Burmf_A_Green_Approach_to_Combat_Drug_Resistance/links/61a7a0de29948f41dbb957c2/Antibacterial-Potential-of-Zinc-Oxide-Nanoparticles-Synthesized-using-Aloe-vera-L-Burmf-A-Green-Approach-to-Combat-Drug-Resistance.pdf,10.22207/JPAM.15.4.12,210,Journal of Pure and Applied Microbiology,Journal of Pure and Applied Microbiology,2021,Antibacterial Potential of Zinc Oxide Nanoparticles Synthesized usingпїЅAloe veraпїЅ(L.) Burm.f.: A Green Approach to Combat Drug Resistance,TRUE,TRUE,green,210_JPAM_Vol_15_Issue4_p_1907-1914.pdf,1
2463,ZnO,0,Candida albicans,0,,green_synthesis using Aloe barbadensis leaves,ZOI,,10,19.6,37.86,37.86,37.86,quasi-hexagonal,24,,,,,,,,,https://www.researchgate.net/profile/Ashwani-Kumar-101/publication/354927338_Antibacterial_Potential_of_Zinc_Oxide_Nanoparticles_Synthesized_using_Aloe_vera_L_Burmf_A_Green_Approach_to_Combat_Drug_Resistance/links/61a7a0de29948f41dbb957c2/Antibacterial-Potential-of-Zinc-Oxide-Nanoparticles-Synthesized-using-Aloe-vera-L-Burmf-A-Green-Approach-to-Combat-Drug-Resistance.pdf,10.22207/JPAM.15.4.12,210,Journal of Pure and Applied Microbiology,Journal of Pure and Applied Microbiology,2021,Antibacterial Potential of Zinc Oxide Nanoparticles Synthesized usingпїЅAloe veraпїЅ(L.) Burm.f.: A Green Approach to Combat Drug Resistance,TRUE,TRUE,green,210_JPAM_Vol_15_Issue4_p_1907-1914.pdf,1
2464,CuO,0,Escherichia coli,0,,green_synthesis using Camellia sinensis,ZOI,,250,27,6,80,6,Spherical,24,,,,,,,,,https://pubmed.ncbi.nlm.nih.gov/35252130/,10.3389/fbioe.2022.820218,211,Frontiers in Bioengineering and Biotechnology,Frontiers Media SA,2022,"Phyto-Mediated Copper Oxide Nanoparticles for Antibacterial, Antioxidant and Photocatalytic Performances",TRUE,TRUE,gold,211_fbioe-10-820218.pdf,1
2465,CuO,0,Escherichia coli,0,,green_synthesis using Camellia sinensis,ZOI,,100,12,6,80,6,Spherical,24,,,,,,,,,https://pubmed.ncbi.nlm.nih.gov/35252130/,10.3389/fbioe.2022.820218,211,Frontiers in Bioengineering and Biotechnology,Frontiers Media SA,2022,"Phyto-Mediated Copper Oxide Nanoparticles for Antibacterial, Antioxidant and Photocatalytic Performances",TRUE,TRUE,gold,211_fbioe-10-820218.pdf,1
2466,CuO,0,Escherichia coli,0,,green_synthesis using Camellia sinensis,ZOI,,50,6,6,80,6,Spherical,24,,,,,,,,,https://pubmed.ncbi.nlm.nih.gov/35252130/,10.3389/fbioe.2022.820218,211,Frontiers in Bioengineering and Biotechnology,Frontiers Media SA,2022,"Phyto-Mediated Copper Oxide Nanoparticles for Antibacterial, Antioxidant and Photocatalytic Performances",TRUE,TRUE,gold,211_fbioe-10-820218.pdf,1
2467,CuO,0,Klebsiella pneumoniae,0,,green_synthesis using Camellia sinensis,ZOI,,250,27,6,80,6,Spherical,24,,,,,,,,,https://pubmed.ncbi.nlm.nih.gov/35252130/,10.3389/fbioe.2022.820218,211,Frontiers in Bioengineering and Biotechnology,Frontiers Media SA,2022,"Phyto-Mediated Copper Oxide Nanoparticles for Antibacterial, Antioxidant and Photocatalytic Performances",TRUE,TRUE,gold,211_fbioe-10-820218.pdf,1
2468,CuO,0,Klebsiella pneumoniae,0,,green_synthesis using Camellia sinensis,ZOI,,100,11,6,80,6,Spherical,24,,,,,,,,,https://pubmed.ncbi.nlm.nih.gov/35252130/,10.3389/fbioe.2022.820218,211,Frontiers in Bioengineering and Biotechnology,Frontiers Media SA,2022,"Phyto-Mediated Copper Oxide Nanoparticles for Antibacterial, Antioxidant and Photocatalytic Performances",TRUE,TRUE,gold,211_fbioe-10-820218.pdf,1
2469,CuO,0,Klebsiella pneumoniae,0,,green_synthesis using Camellia sinensis,ZOI,,50,7,6,80,6,Spherical,24,,,,,,,,,https://pubmed.ncbi.nlm.nih.gov/35252130/,10.3389/fbioe.2022.820218,211,Frontiers in Bioengineering and Biotechnology,Frontiers Media SA,2022,"Phyto-Mediated Copper Oxide Nanoparticles for Antibacterial, Antioxidant and Photocatalytic Performances",TRUE,TRUE,gold,211_fbioe-10-820218.pdf,1
2470,CuO,0,Staphylococcus aureus,0,,green_synthesis using Camellia sinensis,ZOI,,250,30,6,80,6,Spherical,24,,,,,,,,,https://pubmed.ncbi.nlm.nih.gov/35252130/,10.3389/fbioe.2022.820218,211,Frontiers in Bioengineering and Biotechnology,Frontiers Media SA,2022,"Phyto-Mediated Copper Oxide Nanoparticles for Antibacterial, Antioxidant and Photocatalytic Performances",TRUE,TRUE,gold,211_fbioe-10-820218.pdf,1
2471,CuO,0,Staphylococcus aureus,0,,green_synthesis using Camellia sinensis,ZOI,,100,20,6,80,6,Spherical,24,,,,,,,,,https://pubmed.ncbi.nlm.nih.gov/35252130/,10.3389/fbioe.2022.820218,211,Frontiers in Bioengineering and Biotechnology,Frontiers Media SA,2022,"Phyto-Mediated Copper Oxide Nanoparticles for Antibacterial, Antioxidant and Photocatalytic Performances",TRUE,TRUE,gold,211_fbioe-10-820218.pdf,1
2472,CuO,0,Staphylococcus aureus,0,,green_synthesis using Camellia sinensis,ZOI,,50,17,6,80,6,Spherical,24,,,,,,,,,https://pubmed.ncbi.nlm.nih.gov/35252130/,10.3389/fbioe.2022.820218,211,Frontiers in Bioengineering and Biotechnology,Frontiers Media SA,2022,"Phyto-Mediated Copper Oxide Nanoparticles for Antibacterial, Antioxidant and Photocatalytic Performances",TRUE,TRUE,gold,211_fbioe-10-820218.pdf,1
2473,CuO,0,Escherichia coli,0,,green_synthesis using Prunus africana,ZOI,,250,26,6,80,8,Spherical,24,,,,,,,,,https://pubmed.ncbi.nlm.nih.gov/35252130/,10.3389/fbioe.2022.820218,211,Frontiers in Bioengineering and Biotechnology,Frontiers Media SA,2022,"Phyto-Mediated Copper Oxide Nanoparticles for Antibacterial, Antioxidant and Photocatalytic Performances",TRUE,TRUE,gold,211_fbioe-10-820218.pdf,1
2474,CuO,0,Escherichia coli,0,,green_synthesis using Prunus africana,ZOI,,100,11,6,80,8,Spherical,24,,,,,,,,,https://pubmed.ncbi.nlm.nih.gov/35252130/,10.3389/fbioe.2022.820218,211,Frontiers in Bioengineering and Biotechnology,Frontiers Media SA,2022,"Phyto-Mediated Copper Oxide Nanoparticles for Antibacterial, Antioxidant and Photocatalytic Performances",TRUE,TRUE,gold,211_fbioe-10-820218.pdf,1
2475,CuO,0,Escherichia coli,0,,green_synthesis using Prunus africana,ZOI,,50,5,6,80,8,Spherical,24,,,,,,,,,https://pubmed.ncbi.nlm.nih.gov/35252130/,10.3389/fbioe.2022.820218,211,Frontiers in Bioengineering and Biotechnology,Frontiers Media SA,2022,"Phyto-Mediated Copper Oxide Nanoparticles for Antibacterial, Antioxidant and Photocatalytic Performances",TRUE,TRUE,gold,211_fbioe-10-820218.pdf,1
2476,CuO,0,Klebsiella pneumoniae,0,,green_synthesis using Prunus africana,ZOI,,250,27,6,80,8,Spherical,24,,,,,,,,,https://pubmed.ncbi.nlm.nih.gov/35252130/,10.3389/fbioe.2022.820218,211,Frontiers in Bioengineering and Biotechnology,Frontiers Media SA,2022,"Phyto-Mediated Copper Oxide Nanoparticles for Antibacterial, Antioxidant and Photocatalytic Performances",TRUE,TRUE,gold,211_fbioe-10-820218.pdf,1
2477,CuO,0,Klebsiella pneumoniae,0,,green_synthesis using Prunus africana,ZOI,,100,11,6,80,8,Spherical,24,,,,,,,,,https://pubmed.ncbi.nlm.nih.gov/35252130/,10.3389/fbioe.2022.820218,211,Frontiers in Bioengineering and Biotechnology,Frontiers Media SA,2022,"Phyto-Mediated Copper Oxide Nanoparticles for Antibacterial, Antioxidant and Photocatalytic Performances",TRUE,TRUE,gold,211_fbioe-10-820218.pdf,1
2478,CuO,0,Klebsiella pneumoniae,0,,green_synthesis using Prunus africana,ZOI,,50,4,6,80,8,Spherical,24,,,,,,,,,https://pubmed.ncbi.nlm.nih.gov/35252130/,10.3389/fbioe.2022.820218,211,Frontiers in Bioengineering and Biotechnology,Frontiers Media SA,2022,"Phyto-Mediated Copper Oxide Nanoparticles for Antibacterial, Antioxidant and Photocatalytic Performances",TRUE,TRUE,gold,211_fbioe-10-820218.pdf,1
2479,CuO,0,Staphylococcus aureus,0,,green_synthesis using Prunus africana,ZOI,,250,30,6,80,8,Spherical,24,,,,,,,,,https://pubmed.ncbi.nlm.nih.gov/35252130/,10.3389/fbioe.2022.820218,211,Frontiers in Bioengineering and Biotechnology,Frontiers Media SA,2022,"Phyto-Mediated Copper Oxide Nanoparticles for Antibacterial, Antioxidant and Photocatalytic Performances",TRUE,TRUE,gold,211_fbioe-10-820218.pdf,1
2480,CuO,0,Staphylococcus aureus,0,,green_synthesis using Prunus africana,ZOI,,100,21,6,80,8,Spherical,24,,,,,,,,,https://pubmed.ncbi.nlm.nih.gov/35252130/,10.3389/fbioe.2022.820218,211,Frontiers in Bioengineering and Biotechnology,Frontiers Media SA,2022,"Phyto-Mediated Copper Oxide Nanoparticles for Antibacterial, Antioxidant and Photocatalytic Performances",TRUE,TRUE,gold,211_fbioe-10-820218.pdf,1
2481,CuO,0,Staphylococcus aureus,0,,green_synthesis using Prunus africana,ZOI,,50,17,6,80,8,Spherical,24,,,,,,,,,https://pubmed.ncbi.nlm.nih.gov/35252130/,10.3389/fbioe.2022.820218,211,Frontiers in Bioengineering and Biotechnology,Frontiers Media SA,2022,"Phyto-Mediated Copper Oxide Nanoparticles for Antibacterial, Antioxidant and Photocatalytic Performances",TRUE,TRUE,gold,211_fbioe-10-820218.pdf,1
2482,CuO,0,Staphylococcus aureus,0,,green_synthesis using Hagenia abyssinica (Brace) JF. Gmel.,ZOI,,250,15,6,80,34,Spherical,24,,,,,,,,,https://pubmed.ncbi.nlm.nih.gov/35252130/,10.3389/fbioe.2022.820218,211,Frontiers in Bioengineering and Biotechnology,Frontiers Media SA,2022,"Phyto-Mediated Copper Oxide Nanoparticles for Antibacterial, Antioxidant and Photocatalytic Performances",TRUE,TRUE,gold,211_fbioe-10-820218.pdf,1
2483,CuO,0,Escherichia coli,0,,green_synthesis using Hagenia abyssinica (Brace) JF. Gmel.,ZOI,,250,13,6,80,34,hexagonal,24,,,,,,,,,https://pubmed.ncbi.nlm.nih.gov/35252130/,10.3389/fbioe.2022.820218,211,Frontiers in Bioengineering and Biotechnology,Frontiers Media SA,2022,"Phyto-Mediated Copper Oxide Nanoparticles for Antibacterial, Antioxidant and Photocatalytic Performances",TRUE,TRUE,gold,211_fbioe-10-820218.pdf,1
2484,CuO,0,Pseudomonas aeruginosa,0,,green_synthesis using Hagenia abyssinica (Brace) JF. Gmel.,ZOI,,250,13,6,80,34,triangular,24,,,,,,,,,https://pubmed.ncbi.nlm.nih.gov/35252130/,10.3389/fbioe.2022.820218,211,Frontiers in Bioengineering and Biotechnology,Frontiers Media SA,2022,"Phyto-Mediated Copper Oxide Nanoparticles for Antibacterial, Antioxidant and Photocatalytic Performances",TRUE,TRUE,gold,211_fbioe-10-820218.pdf,1
2485,CuO,0,Bacillus subtilis,0,,green_synthesis using Hagenia abyssinica (Brace) JF. Gmel.,ZOI,,250,14,6,80,34,cylindrical,24,,,,,,,,,https://pubmed.ncbi.nlm.nih.gov/35252130/,10.3389/fbioe.2022.820218,211,Frontiers in Bioengineering and Biotechnology,Frontiers Media SA,2022,"Phyto-Mediated Copper Oxide Nanoparticles for Antibacterial, Antioxidant and Photocatalytic Performances",TRUE,TRUE,gold,211_fbioe-10-820218.pdf,1
