Repository: anastasiavepreva/ChemX

# ChemX: A Collection of Chemistry Datasets for Benchmarking Automated Information Extraction

## Abstract

ChemX is a collection of 10 manually curated benchmarking datasets developed to support robust automated information extraction in chemistry. It spans two major domains — **nanomaterials** and **small molecules** — and enables evaluation across multiple modalities including text, tables, and figures.

ChemX is designed to benchmark large language models and multi-agent systems in real-world chemical contexts, emphasizing reproducibility, schema-based annotation, and domain-specific validation.

File: data/datasets/seltox.csv (part 31 of 39)
sn,np,coating,bacteria,mdr,strain,np_synthesis,method,mic_np_µg_ml,concentration,zoi_np_mm,np_size_min_nm,np_size_max_nm,np_size_avg_nm,shape,time_set_hours,zeta_potential_mV,solvent_for_extract,temperature_for_extract_C,duration_preparing_extract_min,precursor_of_np,concentration_of_precursor_mM,hydrodynamic_diameter_nm,ph_during_synthesis,reference,doi,article_list,journal_name,publisher,year,title,journal_is_oa,is_oa,oa_status,pdf,access
2578,Fe3O4,1,Pseudomonas aeruginosa,0,,chemical_synthesis,ZOI,,2.5,10,,,16,spherical,48,,,,,,,,,https://jnanobiotechnology.biomedcentral.com/articles/10.1186/s12951-020-0588-6,10.1186/s12951-020-0588-6,72,Journal of Nanobiotechnology,Springer Science and Business Media LLC,2020,"Antibacterial activity of iron oxide, iron nitride, and tobramycin conjugated nanoparticles against Pseudomonas aeruginosa biofilms",TRUE,TRUE,gold,72_10.1186@s12951-020-0588-6.pdf,1
2579,Fe3O4,1,Pseudomonas aeruginosa,0,,chemical_synthesis,ZOI,,10,22,,,16,spherical,48,,,,,,,,,https://jnanobiotechnology.biomedcentral.com/articles/10.1186/s12951-020-0588-6,10.1186/s12951-020-0588-6,72,Journal of Nanobiotechnology,Springer Science and Business Media LLC,2020,"Antibacterial activity of iron oxide, iron nitride, and tobramycin conjugated nanoparticles against Pseudomonas aeruginosa biofilms",TRUE,TRUE,gold,72_10.1186@s12951-020-0588-6.pdf,1
2580,Fe3O4,1,Pseudomonas aeruginosa,0,,chemical_synthesis,ZOI,,5,15,,,16,spherical,48,,,,,,,,,https://jnanobiotechnology.biomedcentral.com/articles/10.1186/s12951-020-0588-6,10.1186/s12951-020-0588-6,72,Journal of Nanobiotechnology,Springer Science and Business Media LLC,2020,"Antibacterial activity of iron oxide, iron nitride, and tobramycin conjugated nanoparticles against Pseudomonas aeruginosa biofilms",TRUE,TRUE,gold,72_10.1186@s12951-020-0588-6.pdf,1
2581,Fe3O4,1,Pseudomonas aeruginosa,0,,chemical_synthesis,ZOI,,2.5,8,,,16,spherical,48,,,,,,,,,https://jnanobiotechnology.biomedcentral.com/articles/10.1186/s12951-020-0588-6,10.1186/s12951-020-0588-6,72,Journal of Nanobiotechnology,Springer Science and Business Media LLC,2020,"Antibacterial activity of iron oxide, iron nitride, and tobramycin conjugated nanoparticles against Pseudomonas aeruginosa biofilms",TRUE,TRUE,gold,72_10.1186@s12951-020-0588-6.pdf,1
2582,Fe3O4,1,Bacillus cereus,0,ATCC 11778,chemical,ZOI,,2.7,20,33,33,33,,24,,,,,,,,,https://www.sciencedirect.com/science/article/pii/S0142961218303399,10.1016/j.biomaterials.2018.05.007,69,Biomaterials,Elsevier BV,2018,Recyclable magnetic nanoparticles grafted with antimicrobial metallopolymer-antibiotic bioconjugates,FALSE,TRUE,bronze,69_pageni2018.pdf,1
2583,Fe3O4,1,Escherichia coli,0,ATCC 11775,chemical,ZOI,,5.6,14,33,33,33,,24,,,,,,,,,https://www.sciencedirect.com/science/article/pii/S0142961218303399,10.1016/j.biomaterials.2018.05.007,69,Biomaterials,Elsevier BV,2018,Recyclable magnetic nanoparticles grafted with antimicrobial metallopolymer-antibiotic bioconjugates,FALSE,TRUE,bronze,69_pageni2018.pdf,1
2584,Fe3O4,1,Klebsiella pneumoniae,0,ATCC 35596,chemical,ZOI,,6.5,12,33,33,33,,24,,,,,,,,,https://www.sciencedirect.com/science/article/pii/S0142961218303399,10.1016/j.biomaterials.2018.05.007,69,Biomaterials,Elsevier BV,2018,Recyclable magnetic nanoparticles grafted with antimicrobial metallopolymer-antibiotic bioconjugates,FALSE,TRUE,bronze,69_pageni2018.pdf,1
2585,Fe3O4,1,Proteus vulgaris,0,ATCC 33420,chemical,ZOI,,7.6,13,33,33,33,,24,,,,,,,,,https://www.sciencedirect.com/science/article/pii/S0142961218303399,10.1016/j.biomaterials.2018.05.007,69,Biomaterials,Elsevier BV,2018,Recyclable magnetic nanoparticles grafted with antimicrobial metallopolymer-antibiotic bioconjugates,FALSE,TRUE,bronze,69_pageni2018.pdf,1
2586,Fe3O4,1,Staphylococcus aureus,0,ATCC 33591,chemical,ZOI,,3.4,18,33,33,33,,24,,,,,,,,,https://www.sciencedirect.com/science/article/pii/S0142961218303399,10.1016/j.biomaterials.2018.05.007,69,Biomaterials,Elsevier BV,2018,Recyclable magnetic nanoparticles grafted with antimicrobial metallopolymer-antibiotic bioconjugates,FALSE,TRUE,bronze,69_pageni2018.pdf,1
2587,Ag,1,Bacillus cereus,0,,chemical_synthesis using AgNO3,ZOI,,,20,5,15,10,spherical,24,,,,,,,,,https://www.sciencedirect.com/science/article/pii/S0144861716313571,10.1016/j.carbpol.2016.11.083,9,Carbohydrate Polymers,Elsevier BV,2017,"CMC stabilized nano silver synthesis, characterization and its antibacterial and synergistic effect with broad spectrum antibiotics",FALSE,FALSE,closed,9_prema2016.pdf,0
2588,Ag,1,Escherichia coli,0,,chemical_synthesis using AgNO3,ZOI,,,15,5,15,10,spherical,24,,,,,,,,,https://www.sciencedirect.com/science/article/pii/S0144861716313571,10.1016/j.carbpol.2016.11.083,9,Carbohydrate Polymers,Elsevier BV,2017,"CMC stabilized nano silver synthesis, characterization and its antibacterial and synergistic effect with broad spectrum antibiotics",FALSE,FALSE,closed,9_prema2016.pdf,0
2589,Ag,1,Klebsiella pneumoniae,0,,chemical_synthesis using AgNO3,ZOI,,,30,5,15,10,spherical,24,,,,,,,,,https://www.sciencedirect.com/science/article/pii/S0144861716313571,10.1016/j.carbpol.2016.11.083,9,Carbohydrate Polymers,Elsevier BV,2017,"CMC stabilized nano silver synthesis, characterization and its antibacterial and synergistic effect with broad spectrum antibiotics",FALSE,FALSE,closed,9_prema2016.pdf,0
2590,Ag,1,Pseudomonas aeruginosa,0,,chemical_synthesis using AgNO3,ZOI,,,20,5,15,10,spherical,24,,,,,,,,,https://www.sciencedirect.com/science/article/pii/S0144861716313571,10.1016/j.carbpol.2016.11.083,9,Carbohydrate Polymers,Elsevier BV,2017,"CMC stabilized nano silver synthesis, characterization and its antibacterial and synergistic effect with broad spectrum antibiotics",FALSE,FALSE,closed,9_prema2016.pdf,0
2591,Ag,1,Staphylococcus aureus,0,,chemical_synthesis using AgNO3,ZOI,,,28,5,15,10,spherical,24,,,,,,,,,https://www.sciencedirect.com/science/article/pii/S0144861716313571,10.1016/j.carbpol.2016.11.083,9,Carbohydrate Polymers,Elsevier BV,2017,"CMC stabilized nano silver synthesis, characterization and its antibacterial and synergistic effect with broad spectrum antibiotics",FALSE,FALSE,closed,9_prema2016.pdf,0
2592,Ag,1,Staphylococcus epidermidis,0,,chemical_synthesis using AgNO3,ZOI,,,25,5,15,10,spherical,24,,,,,,,,,https://www.sciencedirect.com/science/article/pii/S0144861716313571,10.1016/j.carbpol.2016.11.083,9,Carbohydrate Polymers,Elsevier BV,2017,"CMC stabilized nano silver synthesis, characterization and its antibacterial and synergistic effect with broad spectrum antibiotics",FALSE,FALSE,closed,9_prema2016.pdf,0
2593,Ag,1,Salmonella enterica,0,,chemical_synthesis using AgNO3,ZOI,,,18,5,15,10,spherical,24,,,,,,,,,https://www.sciencedirect.com/science/article/pii/S0144861716313571,10.1016/j.carbpol.2016.11.083,9,Carbohydrate Polymers,Elsevier BV,2017,"CMC stabilized nano silver synthesis, characterization and its antibacterial and synergistic effect with broad spectrum antibiotics",FALSE,FALSE,closed,9_prema2016.pdf,0
2594,Ag,1,Vibrio vulnificus,0,,chemical_synthesis using AgNO3,ZOI,,,16,5,15,10,spherical,24,,,,,,,,,https://www.sciencedirect.com/science/article/pii/S0144861716313571,10.1016/j.carbpol.2016.11.083,9,Carbohydrate Polymers,Elsevier BV,2017,"CMC stabilized nano silver synthesis, characterization and its antibacterial and synergistic effect with broad spectrum antibiotics",FALSE,FALSE,closed,9_prema2016.pdf,0
2595,Ag,0,Bacillus cereus,0,,chemical_synthesis using AgNO3,ZOI,,,10,5,15,10,spherical,24,,,,,,,,,https://www.sciencedirect.com/science/article/pii/S0144861716313571,10.1016/j.carbpol.2016.11.083,9,Carbohydrate Polymers,Elsevier BV,2017,"CMC stabilized nano silver synthesis, characterization and its antibacterial and synergistic effect with broad spectrum antibiotics",FALSE,FALSE,closed,9_prema2016.pdf,0
2596,Ag,0,Escherichia coli,0,,chemical_synthesis using AgNO3,ZOI,,,12,5,15,10,spherical,24,,,,,,,,,https://www.sciencedirect.com/science/article/pii/S0144861716313571,10.1016/j.carbpol.2016.11.083,9,Carbohydrate Polymers,Elsevier BV,2017,"CMC stabilized nano silver synthesis, characterization and its antibacterial and synergistic effect with broad spectrum antibiotics",FALSE,FALSE,closed,9_prema2016.pdf,0
2597,Ag,0,Klebsiella pneumoniae,0,,chemical_synthesis using AgNO3,ZOI,,,13,5,15,10,spherical,24,,,,,,,,,https://www.sciencedirect.com/science/article/pii/S0144861716313571,10.1016/j.carbpol.2016.11.083,9,Carbohydrate Polymers,Elsevier BV,2017,"CMC stabilized nano silver synthesis, characterization and its antibacterial and synergistic effect with broad spectrum antibiotics",FALSE,FALSE,closed,9_prema2016.pdf,0
2598,Ag,0,Pseudomonas aeruginosa,0,,chemical_synthesis using AgNO3,ZOI,,,14,5,15,10,spherical,24,,,,,,,,,https://www.sciencedirect.com/science/article/pii/S0144861716313571,10.1016/j.carbpol.2016.11.083,9,Carbohydrate Polymers,Elsevier BV,2017,"CMC stabilized nano silver synthesis, characterization and its antibacterial and synergistic effect with broad spectrum antibiotics",FALSE,FALSE,closed,9_prema2016.pdf,0
2599,Ag,0,Staphylococcus aureus,0,,chemical_synthesis using AgNO3,ZOI,,,11,5,15,10,spherical,24,,,,,,,,,https://www.sciencedirect.com/science/article/pii/S0144861716313571,10.1016/j.carbpol.2016.11.083,9,Carbohydrate Polymers,Elsevier BV,2017,"CMC stabilized nano silver synthesis, characterization and its antibacterial and synergistic effect with broad spectrum antibiotics",FALSE,FALSE,closed,9_prema2016.pdf,0
2600,Ag,0,Staphylococcus epidermidis,0,,chemical_synthesis using AgNO3,ZOI,,,10,5,15,10,spherical,24,,,,,,,,,https://www.sciencedirect.com/science/article/pii/S0144861716313571,10.1016/j.carbpol.2016.11.083,9,Carbohydrate Polymers,Elsevier BV,2017,"CMC stabilized nano silver synthesis, characterization and its antibacterial and synergistic effect with broad spectrum antibiotics",FALSE,FALSE,closed,9_prema2016.pdf,0
2601,Ag,0,Vibrio vulnificus,0,,chemical_synthesis using AgNO3,ZOI,,,11,5,15,10,spherical,24,,,,,,,,,https://www.sciencedirect.com/science/article/pii/S0144861716313571,10.1016/j.carbpol.2016.11.083,9,Carbohydrate Polymers,Elsevier BV,2017,"CMC stabilized nano silver synthesis, characterization and its antibacterial and synergistic effect with broad spectrum antibiotics",FALSE,FALSE,closed,9_prema2016.pdf,0
2602,Ag,0,Salmonella enterica,0,,chemical_synthesis using AgNO3,ZOI,,,10,5,15,10,spherical,24,,,,,,,,,https://www.sciencedirect.com/science/article/pii/S0144861716313571,10.1016/j.carbpol.2016.11.083,9,Carbohydrate Polymers,Elsevier BV,2017,"CMC stabilized nano silver synthesis, characterization and its antibacterial and synergistic effect with broad spectrum antibiotics",FALSE,FALSE,closed,9_prema2016.pdf,0
2603,TiO2,0,Aspergillus niger,0,,green_synthesis using M. citrifolia,ZOI,,100,5,10,20,10,quasi-spherical,4,,,,,,,,,https://www.sciencedirect.com/science/article/pii/S1011134417302579,10.1016/j.jphotobiol.2017.05.003,215,Journal of Photochemistry and Photobiology B: Biology,Elsevier BV,2017,Obtaining titanium dioxide nanoparticles with spherical shape and antimicrobial properties using M. citrifolia leaves extract by hydrothermal method,FALSE,FALSE,closed,215_1-s2.0-S1011134417302579-main.pdf,0
2604,TiO2,0,Aspergillus niger,0,,green_synthesis using M. citrifolia,ZOI,,100,6,10,20,10,quasi-spherical,4,,,,,,,,,https://www.sciencedirect.com/science/article/pii/S1011134417302579,10.1016/j.jphotobiol.2017.05.003,215,Journal of Photochemistry and Photobiology B: Biology,Elsevier BV,2017,Obtaining titanium dioxide nanoparticles with spherical shape and antimicrobial properties using M. citrifolia leaves extract by hydrothermal method,FALSE,FALSE,closed,215_1-s2.0-S1011134417302579-main.pdf,0
2605,TiO2,0,Aspergillus niger,0,,green_synthesis using M. citrifolia,ZOI,,150,6,10,20,10,quasi-spherical,4,,,,,,,,,https://www.sciencedirect.com/science/article/pii/S1011134417302579,10.1016/j.jphotobiol.2017.05.003,215,Journal of Photochemistry and Photobiology B: Biology,Elsevier BV,2017,Obtaining titanium dioxide nanoparticles with spherical shape and antimicrobial properties using M. citrifolia leaves extract by hydrothermal method,FALSE,FALSE,closed,215_1-s2.0-S1011134417302579-main.pdf,0
2606,TiO2,0,Bacillus subtilis,0,,green_synthesis using M. citrifolia,ZOI,,50,9,10,20,10,quasi-spherical,4,,,,,,,,,https://www.sciencedirect.com/science/article/pii/S1011134417302579,10.1016/j.jphotobiol.2017.05.003,215,Journal of Photochemistry and Photobiology B: Biology,Elsevier BV,2017,Obtaining titanium dioxide nanoparticles with spherical shape and antimicrobial properties using M. citrifolia leaves extract by hydrothermal method,FALSE,FALSE,closed,215_1-s2.0-S1011134417302579-main.pdf,0
2607,TiO2,0,Bacillus subtilis,0,,green_synthesis using M. citrifolia,ZOI,,100,10,10,20,10,quasi-spherical,4,,,,,,,,,https://www.sciencedirect.com/science/article/pii/S1011134417302579,10.1016/j.jphotobiol.2017.05.003,215,Journal of Photochemistry and Photobiology B: Biology,Elsevier BV,2017,Obtaining titanium dioxide nanoparticles with spherical shape and antimicrobial properties using M. citrifolia leaves extract by hydrothermal method,FALSE,FALSE,closed,215_1-s2.0-S1011134417302579-main.pdf,0
2608,TiO2,0,Bacillus subtilis,0,,green_synthesis using M. citrifolia,ZOI,,150,12,10,20,10,quasi-spherical,4,,,,,,,,,https://www.sciencedirect.com/science/article/pii/S1011134417302579,10.1016/j.jphotobiol.2017.05.003,215,Journal of Photochemistry and Photobiology B: Biology,Elsevier BV,2017,Obtaining titanium dioxide nanoparticles with spherical shape and antimicrobial properties using M. citrifolia leaves extract by hydrothermal method,FALSE,FALSE,closed,215_1-s2.0-S1011134417302579-main.pdf,0
2609,TiO2,0,Candida albicans,0,,green_synthesis using M. citrifolia,ZOI,,50,9,10,20,10,quasi-spherical,4,,,,,,,,,https://www.sciencedirect.com/science/article/pii/S1011134417302579,10.1016/j.jphotobiol.2017.05.003,215,Journal of Photochemistry and Photobiology B: Biology,Elsevier BV,2017,Obtaining titanium dioxide nanoparticles with spherical shape and antimicrobial properties using M. citrifolia leaves extract by hydrothermal method,FALSE,FALSE,closed,215_1-s2.0-S1011134417302579-main.pdf,0
2610,TiO2,0,Candida albicans,0,,green_synthesis using M. citrifolia,ZOI,,100,11,10,20,10,quasi-spherical,4,,,,,,,,,https://www.sciencedirect.com/science/article/pii/S1011134417302579,10.1016/j.jphotobiol.2017.05.003,215,Journal of Photochemistry and Photobiology B: Biology,Elsevier BV,2017,Obtaining titanium dioxide nanoparticles with spherical shape and antimicrobial properties using M. citrifolia leaves extract by hydrothermal method,FALSE,FALSE,closed,215_1-s2.0-S1011134417302579-main.pdf,0
2611,TiO2,0,Candida albicans,0,,green_synthesis using M. citrifolia,ZOI,,150,13,10,20,10,quasi-spherical,4,,,,,,,,,https://www.sciencedirect.com/science/article/pii/S1011134417302579,10.1016/j.jphotobiol.2017.05.003,215,Journal of Photochemistry and Photobiology B: Biology,Elsevier BV,2017,Obtaining titanium dioxide nanoparticles with spherical shape and antimicrobial properties using M. citrifolia leaves extract by hydrothermal method,FALSE,FALSE,closed,215_1-s2.0-S1011134417302579-main.pdf,0
2612,TiO2,0,Escherichia coli,0,,green_synthesis using M. citrifolia,ZOI,,50,7,10,20,10,quasi-spherical,4,,,,,,,,,https://www.sciencedirect.com/science/article/pii/S1011134417302579,10.1016/j.jphotobiol.2017.05.003,215,Journal of Photochemistry and Photobiology B: Biology,Elsevier BV,2017,Obtaining titanium dioxide nanoparticles with spherical shape and antimicrobial properties using M. citrifolia leaves extract by hydrothermal method,FALSE,FALSE,closed,215_1-s2.0-S1011134417302579-main.pdf,0
2613,TiO2,0,Escherichia coli,0,,green_synthesis using M. citrifolia,ZOI,,100,9,10,20,10,quasi-spherical,4,,,,,,,,,https://www.sciencedirect.com/science/article/pii/S1011134417302579,10.1016/j.jphotobiol.2017.05.003,215,Journal of Photochemistry and Photobiology B: Biology,Elsevier BV,2017,Obtaining titanium dioxide nanoparticles with spherical shape and antimicrobial properties using M. citrifolia leaves extract by hydrothermal method,FALSE,FALSE,closed,215_1-s2.0-S1011134417302579-main.pdf,0
2614,TiO2,0,Escherichia coli,0,,green_synthesis using M. citrifolia,ZOI,,150,10,10,20,10,quasi-spherical,4,,,,,,,,,https://www.sciencedirect.com/science/article/pii/S1011134417302579,10.1016/j.jphotobiol.2017.05.003,215,Journal of Photochemistry and Photobiology B: Biology,Elsevier BV,2017,Obtaining titanium dioxide nanoparticles with spherical shape and antimicrobial properties using M. citrifolia leaves extract by hydrothermal method,FALSE,FALSE,closed,215_1-s2.0-S1011134417302579-main.pdf,0
2615,TiO2,0,Pseudomonas aeruginosa,0,,green_synthesis using M. citrifolia,ZOI,,50,8,10,20,10,quasi-spherical,4,,,,,,,,,https://www.sciencedirect.com/science/article/pii/S1011134417302579,10.1016/j.jphotobiol.2017.05.003,215,Journal of Photochemistry and Photobiology B: Biology,Elsevier BV,2017,Obtaining titanium dioxide nanoparticles with spherical shape and antimicrobial properties using M. citrifolia leaves extract by hydrothermal method,FALSE,FALSE,closed,215_1-s2.0-S1011134417302579-main.pdf,0
2616,TiO2,0,Pseudomonas aeruginosa,0,,green_synthesis using M. citrifolia,ZOI,,100,8,10,20,10,quasi-spherical,4,,,,,,,,,https://www.sciencedirect.com/science/article/pii/S1011134417302579,10.1016/j.jphotobiol.2017.05.003,215,Journal of Photochemistry and Photobiology B: Biology,Elsevier BV,2017,Obtaining titanium dioxide nanoparticles with spherical shape and antimicrobial properties using M. citrifolia leaves extract by hydrothermal method,FALSE,FALSE,closed,215_1-s2.0-S1011134417302579-main.pdf,0
2617,TiO2,0,Pseudomonas aeruginosa,0,,green_synthesis using M. citrifolia,ZOI,,150,9,10,20,10,quasi-spherical,4,,,,,,,,,https://www.sciencedirect.com/science/article/pii/S1011134417302579,10.1016/j.jphotobiol.2017.05.003,215,Journal of Photochemistry and Photobiology B: Biology,Elsevier BV,2017,Obtaining titanium dioxide nanoparticles with spherical shape and antimicrobial properties using M. citrifolia leaves extract by hydrothermal method,FALSE,FALSE,closed,215_1-s2.0-S1011134417302579-main.pdf,0
2618,TiO2,0,Staphylococcus aureus,0,,green_synthesis using M. citrifolia,ZOI,,50,10,10,20,10,quasi-spherical,4,,,,,,,,,https://www.sciencedirect.com/science/article/pii/S1011134417302579,10.1016/j.jphotobiol.2017.05.003,215,Journal of Photochemistry and Photobiology B: Biology,Elsevier BV,2017,Obtaining titanium dioxide nanoparticles with spherical shape and antimicrobial properties using M. citrifolia leaves extract by hydrothermal method,FALSE,FALSE,closed,215_1-s2.0-S1011134417302579-main.pdf,0
2619,TiO2,0,Staphylococcus aureus,0,,green_synthesis using M. citrifolia,ZOI,,100,12,10,20,10,quasi-spherical,4,,,,,,,,,https://www.sciencedirect.com/science/article/pii/S1011134417302579,10.1016/j.jphotobiol.2017.05.003,215,Journal of Photochemistry and Photobiology B: Biology,Elsevier BV,2017,Obtaining titanium dioxide nanoparticles with spherical shape and antimicrobial properties using M. citrifolia leaves extract by hydrothermal method,FALSE,FALSE,closed,215_1-s2.0-S1011134417302579-main.pdf,0
2620,TiO2,0,Staphylococcus aureus,0,,green_synthesis using M. citrifolia,ZOI,,150,13,10,20,10,quasi-spherical,4,,,,,,,,,https://www.sciencedirect.com/science/article/pii/S1011134417302579,10.1016/j.jphotobiol.2017.05.003,215,Journal of Photochemistry and Photobiology B: Biology,Elsevier BV,2017,Obtaining titanium dioxide nanoparticles with spherical shape and antimicrobial properties using M. citrifolia leaves extract by hydrothermal method,FALSE,FALSE,closed,215_1-s2.0-S1011134417302579-main.pdf,0
2621,TiO2,0,Aspergillus flavus,0,ATCC 10124,green_synthesis from Luffa acutangula,ZOI,,20,24,10,59,35,hexagonal,24,,,,,,,,,https://www.sciencedirect.com/science/article/pii/S1018364722000775#f0025,10.1016/j.jksus.2022.101896,216,Journal of King Saud University - Science,Elsevier BV,2022,Green synthesis and antimicrobial efficacy of titanium dioxide nanoparticles using Luffa acutangula leaf extract,TRUE,TRUE,gold,216_1-s2.0-S1018364722000775-main.pdf,1
2622,TiO2,0,Aspergillus flavus,0,ATCC 10124,green_synthesis from Luffa acutangula,ZOI,,30,30,10,59,35,hexagonal,24,,,,,,,,,https://www.sciencedirect.com/science/article/pii/S1018364722000775#f0025,10.1016/j.jksus.2022.101896,216,Journal of King Saud University - Science,Elsevier BV,2022,Green synthesis and antimicrobial efficacy of titanium dioxide nanoparticles using Luffa acutangula leaf extract,TRUE,TRUE,gold,216_1-s2.0-S1018364722000775-main.pdf,1
2623,TiO2,0,Aspergillus flavus,0,ATCC 10124,green_synthesis from Luffa acutangula,ZOI,,40,36,10,59,35,hexagonal,24,,,,,,,,,https://www.sciencedirect.com/science/article/pii/S1018364722000775#f0025,10.1016/j.jksus.2022.101896,216,Journal of King Saud University - Science,Elsevier BV,2022,Green synthesis and antimicrobial efficacy of titanium dioxide nanoparticles using Luffa acutangula leaf extract,TRUE,TRUE,gold,216_1-s2.0-S1018364722000775-main.pdf,1
2624,TiO2,0,Aspergillus niger,0,ATCC 1015,green_synthesis from Luffa acutangula,ZOI,,20,21,10,59,35,hexagonal,24,,,,,,,,,https://www.sciencedirect.com/science/article/pii/S1018364722000775#f0025,10.1016/j.jksus.2022.101896,216,Journal of King Saud University - Science,Elsevier BV,2022,Green synthesis and antimicrobial efficacy of titanium dioxide nanoparticles using Luffa acutangula leaf extract,TRUE,TRUE,gold,216_1-s2.0-S1018364722000775-main.pdf,1
2625,TiO2,0,Aspergillus niger,0,ATCC 1015,green_synthesis from Luffa acutangula,ZOI,,30,22,10,59,35,hexagonal,24,,,,,,,,,https://www.sciencedirect.com/science/article/pii/S1018364722000775#f0025,10.1016/j.jksus.2022.101896,216,Journal of King Saud University - Science,Elsevier BV,2022,Green synthesis and antimicrobial efficacy of titanium dioxide nanoparticles using Luffa acutangula leaf extract,TRUE,TRUE,gold,216_1-s2.0-S1018364722000775-main.pdf,1
2626,TiO2,0,Aspergillus niger,0,ATCC 1015,green_synthesis from Luffa acutangula,ZOI,,40,27,10,59,35,hexagonal,24,,,,,,,,,https://www.sciencedirect.com/science/article/pii/S1018364722000775#f0025,10.1016/j.jksus.2022.101896,216,Journal of King Saud University - Science,Elsevier BV,2022,Green synthesis and antimicrobial efficacy of titanium dioxide nanoparticles using Luffa acutangula leaf extract,TRUE,TRUE,gold,216_1-s2.0-S1018364722000775-main.pdf,1
2627,TiO2,0,Bacillus subtilis,0,ATCC 6051,green_synthesis from Luffa acutangula,ZOI,,20,15,10,59,35,hexagonal,24,,,,,,,,,https://www.sciencedirect.com/science/article/pii/S1018364722000775#f0025,10.1016/j.jksus.2022.101896,216,Journal of King Saud University - Science,Elsevier BV,2022,Green synthesis and antimicrobial efficacy of titanium dioxide nanoparticles using Luffa acutangula leaf extract,TRUE,TRUE,gold,216_1-s2.0-S1018364722000775-main.pdf,1
2628,TiO2,0,Bacillus subtilis,0,ATCC 6051,green_synthesis from Luffa acutangula,ZOI,,30,16,10,59,35,hexagonal,24,,,,,,,,,https://www.sciencedirect.com/science/article/pii/S1018364722000775#f0025,10.1016/j.jksus.2022.101896,216,Journal of King Saud University - Science,Elsevier BV,2022,Green synthesis and antimicrobial efficacy of titanium dioxide nanoparticles using Luffa acutangula leaf extract,TRUE,TRUE,gold,216_1-s2.0-S1018364722000775-main.pdf,1
2629,TiO2,0,Bacillus subtilis,0,ATCC 6051,green_synthesis from Luffa acutangula,ZOI,,40,18,10,59,35,hexagonal,24,,,,,,,,,https://www.sciencedirect.com/science/article/pii/S1018364722000775#f0025,10.1016/j.jksus.2022.101896,216,Journal of King Saud University - Science,Elsevier BV,2022,Green synthesis and antimicrobial efficacy of titanium dioxide nanoparticles using Luffa acutangula leaf extract,TRUE,TRUE,gold,216_1-s2.0-S1018364722000775-main.pdf,1
2630,TiO2,0,Escherichia coli,0,MTCC-1677,green_synthesis from Luffa acutangula,ZOI,,20,35,10,59,35,hexagonal,24,,,,,,,,,https://www.sciencedirect.com/science/article/pii/S1018364722000775#f0025,10.1016/j.jksus.2022.101896,216,Journal of King Saud University - Science,Elsevier BV,2022,Green synthesis and antimicrobial efficacy of titanium dioxide nanoparticles using Luffa acutangula leaf extract,TRUE,TRUE,gold,216_1-s2.0-S1018364722000775-main.pdf,1
2631,TiO2,0,Escherichia coli,0,MTCC-1677,green_synthesis from Luffa acutangula,ZOI,,30,42,10,59,35,hexagonal,24,,,,,,,,,https://www.sciencedirect.com/science/article/pii/S1018364722000775#f0025,10.1016/j.jksus.2022.101896,216,Journal of King Saud University - Science,Elsevier BV,2022,Green synthesis and antimicrobial efficacy of titanium dioxide nanoparticles using Luffa acutangula leaf extract,TRUE,TRUE,gold,216_1-s2.0-S1018364722000775-main.pdf,1
2632,TiO2,0,Escherichia coli,0,MTCC-1677,green_synthesis from Luffa acutangula,ZOI,,40,45,10,59,35,hexagonal,24,,,,,,,,,https://www.sciencedirect.com/science/article/pii/S1018364722000775#f0025,10.1016/j.jksus.2022.101896,216,Journal of King Saud University - Science,Elsevier BV,2022,Green synthesis and antimicrobial efficacy of titanium dioxide nanoparticles using Luffa acutangula leaf extract,TRUE,TRUE,gold,216_1-s2.0-S1018364722000775-main.pdf,1
2633,TiO2,0,Enterococcus faecalis,0,ATCC 2912,green_synthesis from Luffa acutangula,ZOI,,20,13,10,59,35,hexagonal,24,,,,,,,,,https://www.sciencedirect.com/science/article/pii/S1018364722000775#f0025,10.1016/j.jksus.2022.101896,216,Journal of King Saud University - Science,Elsevier BV,2022,Green synthesis and antimicrobial efficacy of titanium dioxide nanoparticles using Luffa acutangula leaf extract,TRUE,TRUE,gold,216_1-s2.0-S1018364722000775-main.pdf,1
2634,TiO2,0,Enterococcus faecalis,0,ATCC 2912,green_synthesis from Luffa acutangula,ZOI,,30,18,10,59,35,hexagonal,24,,,,,,,,,https://www.sciencedirect.com/science/article/pii/S1018364722000775#f0025,10.1016/j.jksus.2022.101896,216,Journal of King Saud University - Science,Elsevier BV,2022,Green synthesis and antimicrobial efficacy of titanium dioxide nanoparticles using Luffa acutangula leaf extract,TRUE,TRUE,gold,216_1-s2.0-S1018364722000775-main.pdf,1
2635,TiO2,0,Enterococcus faecalis,0,ATCC 2912,green_synthesis from Luffa acutangula,ZOI,,40,21,10,59,35,hexagonal,24,,,,,,,,,https://www.sciencedirect.com/science/article/pii/S1018364722000775#f0025,10.1016/j.jksus.2022.101896,216,Journal of King Saud University - Science,Elsevier BV,2022,Green synthesis and antimicrobial efficacy of titanium dioxide nanoparticles using Luffa acutangula leaf extract,TRUE,TRUE,gold,216_1-s2.0-S1018364722000775-main.pdf,1
2636,TiO2,0,Klebsiella pneumoniae,0,NCTC 9633,green_synthesis from Luffa acutangula,ZOI,,20,19,10,59,35,hexagonal,24,,,,,,,,,https://www.sciencedirect.com/science/article/pii/S1018364722000775#f0025,10.1016/j.jksus.2022.101896,216,Journal of King Saud University - Science,Elsevier BV,2022,Green synthesis and antimicrobial efficacy of titanium dioxide nanoparticles using Luffa acutangula leaf extract,TRUE,TRUE,gold,216_1-s2.0-S1018364722000775-main.pdf,1
2637,TiO2,0,Klebsiella pneumoniae,0,NCTC 9633,green_synthesis from Luffa acutangula,ZOI,,30,21,10,59,35,hexagonal,24,,,,,,,,,https://www.sciencedirect.com/science/article/pii/S1018364722000775#f0025,10.1016/j.jksus.2022.101896,216,Journal of King Saud University - Science,Elsevier BV,2022,Green synthesis and antimicrobial efficacy of titanium dioxide nanoparticles using Luffa acutangula leaf extract,TRUE,TRUE,gold,216_1-s2.0-S1018364722000775-main.pdf,1
2638,TiO2,0,Klebsiella pneumoniae,0,NCTC 9633,green_synthesis from Luffa acutangula,ZOI,,40,27,10,59,35,hexagonal,24,,,,,,,,,https://www.sciencedirect.com/science/article/pii/S1018364722000775#f0025,10.1016/j.jksus.2022.101896,216,Journal of King Saud University - Science,Elsevier BV,2022,Green synthesis and antimicrobial efficacy of titanium dioxide nanoparticles using Luffa acutangula leaf extract,TRUE,TRUE,gold,216_1-s2.0-S1018364722000775-main.pdf,1
2639,TiO2,0,Pseudomonas aeruginosa,0,MTCC-4030,green_synthesis from Luffa acutangula,ZOI,,20,33,10,59,35,hexagonal,24,,,,,,,,,https://www.sciencedirect.com/science/article/pii/S1018364722000775#f0025,10.1016/j.jksus.2022.101896,216,Journal of King Saud University - Science,Elsevier BV,2022,Green synthesis and antimicrobial efficacy of titanium dioxide nanoparticles using Luffa acutangula leaf extract,TRUE,TRUE,gold,216_1-s2.0-S1018364722000775-main.pdf,1
2640,TiO2,0,Pseudomonas aeruginosa,0,MTCC-4030,green_synthesis from Luffa acutangula,ZOI,,30,36,10,59,35,hexagonal,24,,,,,,,,,https://www.sciencedirect.com/science/article/pii/S1018364722000775#f0025,10.1016/j.jksus.2022.101896,216,Journal of King Saud University - Science,Elsevier BV,2022,Green synthesis and antimicrobial efficacy of titanium dioxide nanoparticles using Luffa acutangula leaf extract,TRUE,TRUE,gold,216_1-s2.0-S1018364722000775-main.pdf,1
2641,TiO2,0,Pseudomonas aeruginosa,0,MTCC-4030,green_synthesis from Luffa acutangula,ZOI,,40,42,10,59,35,hexagonal,24,,,,,,,,,https://www.sciencedirect.com/science/article/pii/S1018364722000775#f0025,10.1016/j.jksus.2022.101896,216,Journal of King Saud University - Science,Elsevier BV,2022,Green synthesis and antimicrobial efficacy of titanium dioxide nanoparticles using Luffa acutangula leaf extract,TRUE,TRUE,gold,216_1-s2.0-S1018364722000775-main.pdf,1
2642,TiO2,0,Rhizopus oryzae,0,ATCC 24563,green_synthesis from Luffa acutangula,ZOI,,20,18,10,59,35,hexagonal,24,,,,,,,,,https://www.sciencedirect.com/science/article/pii/S1018364722000775#f0025,10.1016/j.jksus.2022.101896,216,Journal of King Saud University - Science,Elsevier BV,2022,Green synthesis and antimicrobial efficacy of titanium dioxide nanoparticles using Luffa acutangula leaf extract,TRUE,TRUE,gold,216_1-s2.0-S1018364722000775-main.pdf,1
2643,TiO2,0,Rhizopus oryzae,0,ATCC 24563,green_synthesis from Luffa acutangula,ZOI,,30,27,10,59,35,hexagonal,24,,,,,,,,,https://www.sciencedirect.com/science/article/pii/S1018364722000775#f0025,10.1016/j.jksus.2022.101896,216,Journal of King Saud University - Science,Elsevier BV,2022,Green synthesis and antimicrobial efficacy of titanium dioxide nanoparticles using Luffa acutangula leaf extract,TRUE,TRUE,gold,216_1-s2.0-S1018364722000775-main.pdf,1
2644,TiO2,0,Rhizopus oryzae,0,ATCC 24563,green_synthesis from Luffa acutangula,ZOI,,40,34,10,59,35,hexagonal,24,,,,,,,,,https://www.sciencedirect.com/science/article/pii/S1018364722000775#f0025,10.1016/j.jksus.2022.101896,216,Journal of King Saud University - Science,Elsevier BV,2022,Green synthesis and antimicrobial efficacy of titanium dioxide nanoparticles using Luffa acutangula leaf extract,TRUE,TRUE,gold,216_1-s2.0-S1018364722000775-main.pdf,1
2645,TiO2,0,Staphylococcus aureus,0,MTCC-3160,green_synthesis from Luffa acutangula,ZOI,,20,21,10,59,35,hexagonal,24,,,,,,,,,https://www.sciencedirect.com/science/article/pii/S1018364722000775#f0025,10.1016/j.jksus.2022.101896,216,Journal of King Saud University - Science,Elsevier BV,2022,Green synthesis and antimicrobial efficacy of titanium dioxide nanoparticles using Luffa acutangula leaf extract,TRUE,TRUE,gold,216_1-s2.0-S1018364722000775-main.pdf,1
2646,TiO2,0,Staphylococcus aureus,0,MTCC-3160,green_synthesis from Luffa acutangula,ZOI,,30,33,10,59,35,hexagonal,24,,,,,,,,,https://www.sciencedirect.com/science/article/pii/S1018364722000775#f0025,10.1016/j.jksus.2022.101896,216,Journal of King Saud University - Science,Elsevier BV,2022,Green synthesis and antimicrobial efficacy of titanium dioxide nanoparticles using Luffa acutangula leaf extract,TRUE,TRUE,gold,216_1-s2.0-S1018364722000775-main.pdf,1
2647,TiO2,0,Staphylococcus aureus,0,MTCC-3160,green_synthesis from Luffa acutangula,ZOI,,40,42,10,59,35,hexagonal,24,,,,,,,,,https://www.sciencedirect.com/science/article/pii/S1018364722000775#f0025,10.1016/j.jksus.2022.101896,216,Journal of King Saud University - Science,Elsevier BV,2022,Green synthesis and antimicrobial efficacy of titanium dioxide nanoparticles using Luffa acutangula leaf extract,TRUE,TRUE,gold,216_1-s2.0-S1018364722000775-main.pdf,1
2648,TiO2,0,Agroathelia rolfsii,0,ATCC 62666,green_synthesis from Luffa acutangula,ZOI,,20,24,10,59,35,hexagonal,24,,,,,,,,,https://www.sciencedirect.com/science/article/pii/S1018364722000775#f0025,10.1016/j.jksus.2022.101896,216,Journal of King Saud University - Science,Elsevier BV,2022,Green synthesis and antimicrobial efficacy of titanium dioxide nanoparticles using Luffa acutangula leaf extract,TRUE,TRUE,gold,216_1-s2.0-S1018364722000775-main.pdf,1
2649,TiO2,0,Agroathelia rolfsii,0,ATCC 62666,green_synthesis from Luffa acutangula,ZOI,,30,34,10,59,35,hexagonal,24,,,,,,,,,https://www.sciencedirect.com/science/article/pii/S1018364722000775#f0025,10.1016/j.jksus.2022.101896,216,Journal of King Saud University - Science,Elsevier BV,2022,Green synthesis and antimicrobial efficacy of titanium dioxide nanoparticles using Luffa acutangula leaf extract,TRUE,TRUE,gold,216_1-s2.0-S1018364722000775-main.pdf,1
2650,TiO2,0,Agroathelia rolfsii,0,ATCC 62666,green_synthesis from Luffa acutangula,ZOI,,40,42,10,59,35,hexagonal,24,,,,,,,,,https://www.sciencedirect.com/science/article/pii/S1018364722000775#f0025,10.1016/j.jksus.2022.101896,216,Journal of King Saud University - Science,Elsevier BV,2022,Green synthesis and antimicrobial efficacy of titanium dioxide nanoparticles using Luffa acutangula leaf extract,TRUE,TRUE,gold,216_1-s2.0-S1018364722000775-main.pdf,1
2651,Ag,0,Escherichia coli,0,,chemical_synthesis using AgNO3,ZOI,,170,26,14,16,15,spherical,24,,,,,,,,,https://www.tandfonline.com/doi/full/10.2147/IDR.S234425,10.2147/IDR.S234425,34,Dove Medical Press Ltd.,Infect Drug Resis,2020,Synergistic and Antagonistic Effects of Metal Nanoparticles in Combination with Antibiotics Against Some Reference Strains of Pathogenic Microorganisms,TRUE,TRUE,green,34_abo-shama2020.pdf,1
2652,Ag,0,Escherichia coli,0,,chemical_synthesis using AgNO3,ZOI,,85,20,14,16,15,spherical,24,,,,,,,,,https://www.tandfonline.com/doi/full/10.2147/IDR.S234425,10.2147/IDR.S234425,34,Dove Medical Press Ltd.,Infect Drug Resis,2020,Synergistic and Antagonistic Effects of Metal Nanoparticles in Combination with Antibiotics Against Some Reference Strains of Pathogenic Microorganisms,TRUE,TRUE,green,34_abo-shama2020.pdf,1
2653,Ag,0,Escherichia coli,0,,chemical_synthesis using AgNO3,ZOI,,42.5,18,14,16,15,spherical,24,,,,,,,,,https://www.tandfonline.com/doi/full/10.2147/IDR.S234425,10.2147/IDR.S234425,34,Dove Medical Press Ltd.,Infect Drug Resis,2020,Synergistic and Antagonistic Effects of Metal Nanoparticles in Combination with Antibiotics Against Some Reference Strains of Pathogenic Microorganisms,TRUE,TRUE,green,34_abo-shama2020.pdf,1
2654,Ag,0,Escherichia coli,0,,chemical_synthesis using AgNO3,ZOI,,21.25,16,14,16,15,spherical,24,,,,,,,,,https://www.tandfonline.com/doi/full/10.2147/IDR.S234425,10.2147/IDR.S234425,34,Dove Medical Press Ltd.,Infect Drug Resis,2020,Synergistic and Antagonistic Effects of Metal Nanoparticles in Combination with Antibiotics Against Some Reference Strains of Pathogenic Microorganisms,TRUE,TRUE,green,34_abo-shama2020.pdf,1
2655,Ag,0,Escherichia coli,0,,chemical_synthesis using AgNO3,ZOI,,10.625,15,14,16,15,spherical,24,,,,,,,,,https://www.tandfonline.com/doi/full/10.2147/IDR.S234425,10.2147/IDR.S234425,34,Dove Medical Press Ltd.,Infect Drug Resis,2020,Synergistic and Antagonistic Effects of Metal Nanoparticles in Combination with Antibiotics Against Some Reference Strains of Pathogenic Microorganisms,TRUE,TRUE,green,34_abo-shama2020.pdf,1
2656,Ag,0,Escherichia coli,0,,chemical_synthesis using AgNO3,ZOI,,5.31,14,14,16,15,spherical,24,,,,,,,,,https://www.tandfonline.com/doi/full/10.2147/IDR.S234425,10.2147/IDR.S234425,34,Dove Medical Press Ltd.,Infect Drug Resis,2020,Synergistic and Antagonistic Effects of Metal Nanoparticles in Combination with Antibiotics Against Some Reference Strains of Pathogenic Microorganisms,TRUE,TRUE,green,34_abo-shama2020.pdf,1
2657,Ag,0,Escherichia coli,0,,chemical_synthesis using AgNO3,ZOI,,2.65,13,14,16,15,spherical,24,,,,,,,,,https://www.tandfonline.com/doi/full/10.2147/IDR.S234425,10.2147/IDR.S234425,34,Dove Medical Press Ltd.,Infect Drug Resis,2020,Synergistic and Antagonistic Effects of Metal Nanoparticles in Combination with Antibiotics Against Some Reference Strains of Pathogenic Microorganisms,TRUE,TRUE,green,34_abo-shama2020.pdf,1
2658,Ag,0,Escherichia coli,0,,chemical_synthesis using AgNO3,ZOI,,1.33,11,14,16,15,spherical,24,,,,,,,,,https://www.tandfonline.com/doi/full/10.2147/IDR.S234425,10.2147/IDR.S234425,34,Dove Medical Press Ltd.,Infect Drug Resis,2020,Synergistic and Antagonistic Effects of Metal Nanoparticles in Combination with Antibiotics Against Some Reference Strains of Pathogenic Microorganisms,TRUE,TRUE,green,34_abo-shama2020.pdf,1
2659,Ag,0,Staphylococcus aureus,0,,chemical_synthesis using AgNO3,ZOI,,170,27,14,16,15,spherical,24,,,,,,,,,https://www.tandfonline.com/doi/full/10.2147/IDR.S234425,10.2147/IDR.S234425,34,Dove Medical Press Ltd.,Infect Drug Resis,2020,Synergistic and Antagonistic Effects of Metal Nanoparticles in Combination with Antibiotics Against Some Reference Strains of Pathogenic Microorganisms,TRUE,TRUE,green,34_abo-shama2020.pdf,1
2660,Ag,0,Staphylococcus aureus,0,,chemical_synthesis using AgNO3,ZOI,,85,22,14,16,15,spherical,24,,,,,,,,,https://www.tandfonline.com/doi/full/10.2147/IDR.S234425,10.2147/IDR.S234425,34,Dove Medical Press Ltd.,Infect Drug Resis,2020,Synergistic and Antagonistic Effects of Metal Nanoparticles in Combination with Antibiotics Against Some Reference Strains of Pathogenic Microorganisms,TRUE,TRUE,green,34_abo-shama2020.pdf,1
2661,Ag,0,Staphylococcus aureus,0,,chemical_synthesis using AgNO3,ZOI,,42.5,19,14,16,15,spherical,24,,,,,,,,,https://www.tandfonline.com/doi/full/10.2147/IDR.S234425,10.2147/IDR.S234425,34,Dove Medical Press Ltd.,Infect Drug Resis,2020,Synergistic and Antagonistic Effects of Metal Nanoparticles in Combination with Antibiotics Against Some Reference Strains of Pathogenic Microorganisms,TRUE,TRUE,green,34_abo-shama2020.pdf,1
2662,Ag,0,Staphylococcus aureus,0,,chemical_synthesis using AgNO3,ZOI,,21.25,1,14,16,15,spherical,24,,,,,,,,,https://www.tandfonline.com/doi/full/10.2147/IDR.S234425,10.2147/IDR.S234425,34,Dove Medical Press Ltd.,Infect Drug Resis,2020,Synergistic and Antagonistic Effects of Metal Nanoparticles in Combination with Antibiotics Against Some Reference Strains of Pathogenic Microorganisms,TRUE,TRUE,green,34_abo-shama2020.pdf,1
2663,Ag,0,Staphylococcus aureus,0,,chemical_synthesis using AgNO3,ZOI,,10.625,14,14,16,15,spherical,24,,,,,,,,,https://www.tandfonline.com/doi/full/10.2147/IDR.S234425,10.2147/IDR.S234425,34,Dove Medical Press Ltd.,Infect Drug Resis,2020,Synergistic and Antagonistic Effects of Metal Nanoparticles in Combination with Antibiotics Against Some Reference Strains of Pathogenic Microorganisms,TRUE,TRUE,green,34_abo-shama2020.pdf,1
2664,Ag,0,Staphylococcus aureus,0,,chemical_synthesis using AgNO3,ZOI,,5.31,13,14,16,15,spherical,24,,,,,,,,,https://www.tandfonline.com/doi/full/10.2147/IDR.S234425,10.2147/IDR.S234425,34,Dove Medical Press Ltd.,Infect Drug Resis,2020,Synergistic and Antagonistic Effects of Metal Nanoparticles in Combination with Antibiotics Against Some Reference Strains of Pathogenic Microorganisms,TRUE,TRUE,green,34_abo-shama2020.pdf,1
2665,Ag,0,Staphylococcus aureus,0,,chemical_synthesis using AgNO3,ZOI,,2.65,11,14,16,15,spherical,24,,,,,,,,,https://www.tandfonline.com/doi/full/10.2147/IDR.S234425,10.2147/IDR.S234425,34,Dove Medical Press Ltd.,Infect Drug Resis,2020,Synergistic and Antagonistic Effects of Metal Nanoparticles in Combination with Antibiotics Against Some Reference Strains of Pathogenic Microorganisms,TRUE,TRUE,green,34_abo-shama2020.pdf,1
2666,Ag,0,Salmonella enterica,0,,chemical_synthesis using AgNO3,ZOI,,170,20,14,16,15,spherical,24,,,,,,,,,https://www.tandfonline.com/doi/full/10.2147/IDR.S234425,10.2147/IDR.S234425,34,Dove Medical Press Ltd.,Infect Drug Resis,2020,Synergistic and Antagonistic Effects of Metal Nanoparticles in Combination with Antibiotics Against Some Reference Strains of Pathogenic Microorganisms,TRUE,TRUE,green,34_abo-shama2020.pdf,1
