Repository: anastasiavepreva/ChemX

# ChemX: A Collection of Chemistry Datasets for Benchmarking Automated Information Extraction

## Abstract

ChemX is a collection of 10 manually curated benchmarking datasets developed to support robust automated information extraction in chemistry. It spans two major domains — **nanomaterials** and **small molecules** — and enables evaluation across multiple modalities including text, tables, and figures.

ChemX is designed to benchmark large language models and multi-agent systems in real-world chemical contexts, emphasizing reproducibility, schema-based annotation, and domain-specific validation.

File: data/datasets/seltox.csv (part 32 of 39)
sn,np,coating,bacteria,mdr,strain,np_synthesis,method,mic_np_µg_ml,concentration,zoi_np_mm,np_size_min_nm,np_size_max_nm,np_size_avg_nm,shape,time_set_hours,zeta_potential_mV,solvent_for_extract,temperature_for_extract_C,duration_preparing_extract_min,precursor_of_np,concentration_of_precursor_mM,hydrodynamic_diameter_nm,ph_during_synthesis,reference,doi,article_list,journal_name,publisher,year,title,journal_is_oa,is_oa,oa_status,pdf,access
2667,Ag,0,Salmonella enterica,0,,chemical_synthesis using AgNO3,ZOI,,85,18,14,16,15,spherical,24,,,,,,,,,https://www.tandfonline.com/doi/full/10.2147/IDR.S234425,10.2147/IDR.S234425,34,Dove Medical Press Ltd.,Infect Drug Resis,2020,Synergistic and Antagonistic Effects of Metal Nanoparticles in Combination with Antibiotics Against Some Reference Strains of Pathogenic Microorganisms,TRUE,TRUE,green,34_abo-shama2020.pdf,1
2668,Ag,0,Salmonella enterica,0,,chemical_synthesis using AgNO3,ZOI,,42.5,16,14,16,15,spherical,24,,,,,,,,,https://www.tandfonline.com/doi/full/10.2147/IDR.S234425,10.2147/IDR.S234425,34,Dove Medical Press Ltd.,Infect Drug Resis,2020,Synergistic and Antagonistic Effects of Metal Nanoparticles in Combination with Antibiotics Against Some Reference Strains of Pathogenic Microorganisms,TRUE,TRUE,green,34_abo-shama2020.pdf,1
2669,Ag,0,Salmonella enterica,0,,chemical_synthesis using AgNO3,ZOI,,21.25,14,14,16,15,spherical,24,,,,,,,,,https://www.tandfonline.com/doi/full/10.2147/IDR.S234425,10.2147/IDR.S234425,34,Dove Medical Press Ltd.,Infect Drug Resis,2020,Synergistic and Antagonistic Effects of Metal Nanoparticles in Combination with Antibiotics Against Some Reference Strains of Pathogenic Microorganisms,TRUE,TRUE,green,34_abo-shama2020.pdf,1
2670,Ag,0,Salmonella enterica,0,,chemical_synthesis using AgNO3,ZOI,,10.625,12,14,16,15,spherical,24,,,,,,,,,https://www.tandfonline.com/doi/full/10.2147/IDR.S234425,10.2147/IDR.S234425,34,Dove Medical Press Ltd.,Infect Drug Resis,2020,Synergistic and Antagonistic Effects of Metal Nanoparticles in Combination with Antibiotics Against Some Reference Strains of Pathogenic Microorganisms,TRUE,TRUE,green,34_abo-shama2020.pdf,1
2671,Ag,0,Salmonella enterica,0,,chemical_synthesis using AgNO3,ZOI,,5.31,11,14,16,15,spherical,24,,,,,,,,,https://www.tandfonline.com/doi/full/10.2147/IDR.S234425,10.2147/IDR.S234425,34,Dove Medical Press Ltd.,Infect Drug Resis,2020,Synergistic and Antagonistic Effects of Metal Nanoparticles in Combination with Antibiotics Against Some Reference Strains of Pathogenic Microorganisms,TRUE,TRUE,green,34_abo-shama2020.pdf,1
2672,ZnO,0,Escherichia coli,0,,green_synthesis from ulva fasciata,ZOI,,10,26,186.5,187.5,187,nanorods,24,,,,,,,,,https://www.tandfonline.com/doi/full/10.2147/IDR.S234425,10.2147/IDR.S234425,34,Dove Medical Press Ltd.,Infect Drug Resis,2020,Synergistic and Antagonistic Effects of Metal Nanoparticles in Combination with Antibiotics Against Some Reference Strains of Pathogenic Microorganisms,TRUE,TRUE,green,34_abo-shama2020.pdf,1
2673,ZnO,0,Escherichia coli,0,,green_synthesis from ulva fasciata,ZOI,,5,22,186.5,187.5,187,nanorods,24,,,,,,,,,https://www.tandfonline.com/doi/full/10.2147/IDR.S234425,10.2147/IDR.S234425,34,Dove Medical Press Ltd.,Infect Drug Resis,2020,Synergistic and Antagonistic Effects of Metal Nanoparticles in Combination with Antibiotics Against Some Reference Strains of Pathogenic Microorganisms,TRUE,TRUE,green,34_abo-shama2020.pdf,1
2674,ZnO,0,Escherichia coli,0,,green_synthesis from ulva fasciata,ZOI,,2.5,18,186.5,187.5,187,nanorods,24,,,,,,,,,https://www.tandfonline.com/doi/full/10.2147/IDR.S234425,10.2147/IDR.S234425,34,Dove Medical Press Ltd.,Infect Drug Resis,2020,Synergistic and Antagonistic Effects of Metal Nanoparticles in Combination with Antibiotics Against Some Reference Strains of Pathogenic Microorganisms,TRUE,TRUE,green,34_abo-shama2020.pdf,1
2675,ZnO,0,Escherichia coli,0,,green_synthesis from ulva fasciata,ZOI,,1.25,14,186.5,187.5,187,nanorods,24,,,,,,,,,https://www.tandfonline.com/doi/full/10.2147/IDR.S234425,10.2147/IDR.S234425,34,Dove Medical Press Ltd.,Infect Drug Resis,2020,Synergistic and Antagonistic Effects of Metal Nanoparticles in Combination with Antibiotics Against Some Reference Strains of Pathogenic Microorganisms,TRUE,TRUE,green,34_abo-shama2020.pdf,1
2676,ZnO,0,Staphylococcus aureus,0,,green_synthesis from ulva fasciata,ZOI,,10,20,186.5,187.5,187,nanorods,,,,,,,,,,https://www.tandfonline.com/doi/full/10.2147/IDR.S234425,10.2147/IDR.S234425,34,Dove Medical Press Ltd.,Infect Drug Resis,2020,Synergistic and Antagonistic Effects of Metal Nanoparticles in Combination with Antibiotics Against Some Reference Strains of Pathogenic Microorganisms,TRUE,TRUE,green,34_abo-shama2020.pdf,1
2677,ZnO,0,Staphylococcus aureus,0,,green_synthesis from ulva fasciata,ZOI,,5,17,186.5,187.5,187,nanorods,,,,,,,,,,https://www.tandfonline.com/doi/full/10.2147/IDR.S234425,10.2147/IDR.S234425,34,Dove Medical Press Ltd.,Infect Drug Resis,2020,Synergistic and Antagonistic Effects of Metal Nanoparticles in Combination with Antibiotics Against Some Reference Strains of Pathogenic Microorganisms,TRUE,TRUE,green,34_abo-shama2020.pdf,1
2678,ZnO,0,Staphylococcus aureus,0,,green_synthesis from ulva fasciata,ZOI,,2.5,15,186.5,187.5,187,nanorods,,,,,,,,,,https://www.tandfonline.com/doi/full/10.2147/IDR.S234425,10.2147/IDR.S234425,34,Dove Medical Press Ltd.,Infect Drug Resis,2020,Synergistic and Antagonistic Effects of Metal Nanoparticles in Combination with Antibiotics Against Some Reference Strains of Pathogenic Microorganisms,TRUE,TRUE,green,34_abo-shama2020.pdf,1
2679,ZnO,0,Staphylococcus aureus,0,,green_synthesis from ulva fasciata,ZOI,,1.25,13,186.5,187.5,187,nanorods,,,,,,,,,,https://www.tandfonline.com/doi/full/10.2147/IDR.S234425,10.2147/IDR.S234425,34,Dove Medical Press Ltd.,Infect Drug Resis,2020,Synergistic and Antagonistic Effects of Metal Nanoparticles in Combination with Antibiotics Against Some Reference Strains of Pathogenic Microorganisms,TRUE,TRUE,green,34_abo-shama2020.pdf,1
2680,ZnO,0,Salmonella enterica,0,,green_synthesis from ulva fasciata,ZOI,,10,15,186.5,187.5,187,nanorods,,,,,,,,,,https://www.tandfonline.com/doi/full/10.2147/IDR.S234425,10.2147/IDR.S234425,34,Dove Medical Press Ltd.,Infect Drug Resis,2020,Synergistic and Antagonistic Effects of Metal Nanoparticles in Combination with Antibiotics Against Some Reference Strains of Pathogenic Microorganisms,TRUE,TRUE,green,34_abo-shama2020.pdf,1
2681,ZnO,0,Salmonella enterica,0,,green_synthesis from ulva fasciata,ZOI,,5,13,186.5,187.5,187,nanorods,,,,,,,,,,https://www.tandfonline.com/doi/full/10.2147/IDR.S234425,10.2147/IDR.S234425,34,Dove Medical Press Ltd.,Infect Drug Resis,2020,Synergistic and Antagonistic Effects of Metal Nanoparticles in Combination with Antibiotics Against Some Reference Strains of Pathogenic Microorganisms,TRUE,TRUE,green,34_abo-shama2020.pdf,1
2682,ZnO,0,Salmonella enterica,0,,green_synthesis from ulva fasciata,ZOI,,2.5,12,186.5,187.5,187,nanorods,,,,,,,,,,https://www.tandfonline.com/doi/full/10.2147/IDR.S234425,10.2147/IDR.S234425,34,Dove Medical Press Ltd.,Infect Drug Resis,2020,Synergistic and Antagonistic Effects of Metal Nanoparticles in Combination with Antibiotics Against Some Reference Strains of Pathogenic Microorganisms,TRUE,TRUE,green,34_abo-shama2020.pdf,1
2683,ZnO,0,Salmonella enterica,0,,green_synthesis from ulva fasciata,ZOI,,1.25,10,186.5,187.5,187,nanorods,,,,,,,,,,https://www.tandfonline.com/doi/full/10.2147/IDR.S234425,10.2147/IDR.S234425,34,Dove Medical Press Ltd.,Infect Drug Resis,2020,Synergistic and Antagonistic Effects of Metal Nanoparticles in Combination with Antibiotics Against Some Reference Strains of Pathogenic Microorganisms,TRUE,TRUE,green,34_abo-shama2020.pdf,1
2684,Ag,0,Escherichia coli,0,,green_synthesis from fungus Aspergillus flavus,ZOI,,100,15,5,30,21,spherical,,,,,,,,,,https://www.tandfonline.com/doi/full/10.2147/IJN.S49284#,10.2147/IJN.S49284,16,Dove Medical Press Ltd.,International Journal of Nanomedicine,2013,Combined efficacy of biologically synthesized silver nanoparticles and different antibiotics against multidrug-resistant bacteria,TRUE,TRUE,green,16_IJN-49284-combined-efficacy-of-biologically-synthesized-silver-nanopar_081913.pdf,1
2685,Ag,0,Staphylococcus aureus,0,,green_synthesis from fungus Aspergillus flavus,ZOI,,100,16,5,30,21,spherical,,,,,,,,,,https://www.tandfonline.com/doi/full/10.2147/IJN.S49284#,10.2147/IJN.S49284,16,Dove Medical Press Ltd.,International Journal of Nanomedicine,2013,Combined efficacy of biologically synthesized silver nanoparticles and different antibiotics against multidrug-resistant bacteria,TRUE,TRUE,green,16_IJN-49284-combined-efficacy-of-biologically-synthesized-silver-nanopar_081913.pdf,1
2686,Ag,0,Micrococcus luteus,0,,green_synthesis from fungus Aspergillus flavus,ZOI,,100,14,5,30,21,spherical,,,,,,,,,,https://www.tandfonline.com/doi/full/10.2147/IJN.S49284#,10.2147/IJN.S49284,16,Dove Medical Press Ltd.,International Journal of Nanomedicine,2013,Combined efficacy of biologically synthesized silver nanoparticles and different antibiotics against multidrug-resistant bacteria,TRUE,TRUE,green,16_IJN-49284-combined-efficacy-of-biologically-synthesized-silver-nanopar_081913.pdf,1
2687,Ag,0,Pseudomonas aeruginosa,0,,green_synthesis from fungus Aspergillus flavus,ZOI,,100,14,5,30,21,spherical,,,,,,,,,,https://www.tandfonline.com/doi/full/10.2147/IJN.S49284#,10.2147/IJN.S49284,16,Dove Medical Press Ltd.,International Journal of Nanomedicine,2013,Combined efficacy of biologically synthesized silver nanoparticles and different antibiotics against multidrug-resistant bacteria,TRUE,TRUE,green,16_IJN-49284-combined-efficacy-of-biologically-synthesized-silver-nanopar_081913.pdf,1
2688,Ag,0,Enterococcus faecalis,0,,green_synthesis from fungus Aspergillus flavus,ZOI,,100,15,5,30,21,spherical,,,,,,,,,,https://www.tandfonline.com/doi/full/10.2147/IJN.S49284#,10.2147/IJN.S49284,16,Dove Medical Press Ltd.,International Journal of Nanomedicine,2013,Combined efficacy of biologically synthesized silver nanoparticles and different antibiotics against multidrug-resistant bacteria,TRUE,TRUE,green,16_IJN-49284-combined-efficacy-of-biologically-synthesized-silver-nanopar_081913.pdf,1
2689,Ag,0,Acinetobacter baumannii,0,,green_synthesis from fungus Aspergillus flavus,ZOI,,100,15,5,30,21,spherical,,,,,,,,,,https://www.tandfonline.com/doi/full/10.2147/IJN.S49284#,10.2147/IJN.S49284,16,Dove Medical Press Ltd.,International Journal of Nanomedicine,2013,Combined efficacy of biologically synthesized silver nanoparticles and different antibiotics against multidrug-resistant bacteria,TRUE,TRUE,green,16_IJN-49284-combined-efficacy-of-biologically-synthesized-silver-nanopar_081913.pdf,1
2690,Ag,0,Klebsiella pneumoniae,0,,green_synthesis from fungus Aspergillus flavus,ZOI,,100,14,5,30,21,spherical,,,,,,,,,,https://www.tandfonline.com/doi/full/10.2147/IJN.S49284#,10.2147/IJN.S49284,16,Dove Medical Press Ltd.,International Journal of Nanomedicine,2013,Combined efficacy of biologically synthesized silver nanoparticles and different antibiotics against multidrug-resistant bacteria,TRUE,TRUE,green,16_IJN-49284-combined-efficacy-of-biologically-synthesized-silver-nanopar_081913.pdf,1
2691,Ag,0,Bacillus spp.,0,,green_synthesis from fungus Aspergillus flavus,ZOI,,100,15,5,30,21,spherical,,,,,,,,,,https://www.tandfonline.com/doi/full/10.2147/IJN.S49284#,10.2147/IJN.S49284,16,Dove Medical Press Ltd.,International Journal of Nanomedicine,2013,Combined efficacy of biologically synthesized silver nanoparticles and different antibiotics against multidrug-resistant bacteria,TRUE,TRUE,green,16_IJN-49284-combined-efficacy-of-biologically-synthesized-silver-nanopar_081913.pdf,1
2692,Ag,0,Escherichia coli,0,,green_synthesis from fungus Aspergillus flavus,ZOI,,100,15,5,30,21,spherical,,,,,,,,,,https://www.tandfonline.com/doi/full/10.2147/IJN.S49284#,10.2147/IJN.S49284,16,Dove Medical Press Ltd.,International Journal of Nanomedicine,2013,Combined efficacy of biologically synthesized silver nanoparticles and different antibiotics against multidrug-resistant bacteria,TRUE,TRUE,green,16_IJN-49284-combined-efficacy-of-biologically-synthesized-silver-nanopar_081913.pdf,1
2693,Ag,0,Staphylococcus aureus,0,,green_synthesis from fungus Aspergillus flavus,ZOI,,100,16,5,30,21,spherical,,,,,,,,,,https://www.tandfonline.com/doi/full/10.2147/IJN.S49284#,10.2147/IJN.S49284,16,Dove Medical Press Ltd.,International Journal of Nanomedicine,2013,Combined efficacy of biologically synthesized silver nanoparticles and different antibiotics against multidrug-resistant bacteria,TRUE,TRUE,green,16_IJN-49284-combined-efficacy-of-biologically-synthesized-silver-nanopar_081913.pdf,1
2694,Ag,0,Micrococcus luteus,0,,green_synthesis from fungus Aspergillus flavus,ZOI,,100,14,5,30,21,spherical,,,,,,,,,,https://www.tandfonline.com/doi/full/10.2147/IJN.S49284#,10.2147/IJN.S49284,16,Dove Medical Press Ltd.,International Journal of Nanomedicine,2013,Combined efficacy of biologically synthesized silver nanoparticles and different antibiotics against multidrug-resistant bacteria,TRUE,TRUE,green,16_IJN-49284-combined-efficacy-of-biologically-synthesized-silver-nanopar_081913.pdf,1
2695,Ag,0,Pseudomonas aeruginosa,0,,green_synthesis from fungus Aspergillus flavus,ZOI,,100,14,5,30,21,spherical,,,,,,,,,,https://www.tandfonline.com/doi/full/10.2147/IJN.S49284#,10.2147/IJN.S49284,16,Dove Medical Press Ltd.,International Journal of Nanomedicine,2013,Combined efficacy of biologically synthesized silver nanoparticles and different antibiotics against multidrug-resistant bacteria,TRUE,TRUE,green,16_IJN-49284-combined-efficacy-of-biologically-synthesized-silver-nanopar_081913.pdf,1
2696,Ag,0,Enterococcus faecalis,0,,green_synthesis from fungus Aspergillus flavus,ZOI,,100,15,5,30,21,spherical,,,,,,,,,,https://www.tandfonline.com/doi/full/10.2147/IJN.S49284#,10.2147/IJN.S49284,16,Dove Medical Press Ltd.,International Journal of Nanomedicine,2013,Combined efficacy of biologically synthesized silver nanoparticles and different antibiotics against multidrug-resistant bacteria,TRUE,TRUE,green,16_IJN-49284-combined-efficacy-of-biologically-synthesized-silver-nanopar_081913.pdf,1
2697,Ag,0,Acinetobacter baumannii,0,,green_synthesis from fungus Aspergillus flavus,ZOI,,100,15,5,30,21,spherical,,,,,,,,,,https://www.tandfonline.com/doi/full/10.2147/IJN.S49284#,10.2147/IJN.S49284,16,Dove Medical Press Ltd.,International Journal of Nanomedicine,2013,Combined efficacy of biologically synthesized silver nanoparticles and different antibiotics against multidrug-resistant bacteria,TRUE,TRUE,green,16_IJN-49284-combined-efficacy-of-biologically-synthesized-silver-nanopar_081913.pdf,1
2698,Ag,0,Klebsiella pneumoniae,0,,green_synthesis from fungus Aspergillus flavus,ZOI,,100,14,5,30,21,spherical,,,,,,,,,,https://www.tandfonline.com/doi/full/10.2147/IJN.S49284#,10.2147/IJN.S49284,16,Dove Medical Press Ltd.,International Journal of Nanomedicine,2013,Combined efficacy of biologically synthesized silver nanoparticles and different antibiotics against multidrug-resistant bacteria,TRUE,TRUE,green,16_IJN-49284-combined-efficacy-of-biologically-synthesized-silver-nanopar_081913.pdf,1
2699,Ag,0,Bacillus spp.,0,,green_synthesis from fungus Aspergillus flavus,ZOI,,100,15,5,30,21,spherical,,,,,,,,,,https://www.tandfonline.com/doi/full/10.2147/IJN.S49284#,10.2147/IJN.S49284,16,Dove Medical Press Ltd.,International Journal of Nanomedicine,2013,Combined efficacy of biologically synthesized silver nanoparticles and different antibiotics against multidrug-resistant bacteria,TRUE,TRUE,green,16_IJN-49284-combined-efficacy-of-biologically-synthesized-silver-nanopar_081913.pdf,1
2700,Ag,0,Escherichia coli,0,,green_synthesis from fungus Aspergillus flavus,ZOI,,100,15,5,30,21,spherical,,,,,,,,,,https://www.tandfonline.com/doi/full/10.2147/IJN.S49284#,10.2147/IJN.S49284,16,Dove Medical Press Ltd.,International Journal of Nanomedicine,2013,Combined efficacy of biologically synthesized silver nanoparticles and different antibiotics against multidrug-resistant bacteria,TRUE,TRUE,green,16_IJN-49284-combined-efficacy-of-biologically-synthesized-silver-nanopar_081913.pdf,1
2701,Ag,0,Staphylococcus aureus,0,,green_synthesis from fungus Aspergillus flavus,ZOI,,100,16,5,30,21,spherical,,,,,,,,,,https://www.tandfonline.com/doi/full/10.2147/IJN.S49284#,10.2147/IJN.S49284,16,Dove Medical Press Ltd.,International Journal of Nanomedicine,2013,Combined efficacy of biologically synthesized silver nanoparticles and different antibiotics against multidrug-resistant bacteria,TRUE,TRUE,green,16_IJN-49284-combined-efficacy-of-biologically-synthesized-silver-nanopar_081913.pdf,1
2702,Ag,0,Micrococcus luteus,0,,green_synthesis from fungus Aspergillus flavus,ZOI,,100,14,5,30,21,spherical,,,,,,,,,,https://www.tandfonline.com/doi/full/10.2147/IJN.S49284#,10.2147/IJN.S49284,16,Dove Medical Press Ltd.,International Journal of Nanomedicine,2013,Combined efficacy of biologically synthesized silver nanoparticles and different antibiotics against multidrug-resistant bacteria,TRUE,TRUE,green,16_IJN-49284-combined-efficacy-of-biologically-synthesized-silver-nanopar_081913.pdf,1
2703,Ag,0,Pseudomonas aeruginosa,0,,green_synthesis from fungus Aspergillus flavus,ZOI,,100,14,5,30,21,spherical,,,,,,,,,,https://www.tandfonline.com/doi/full/10.2147/IJN.S49284#,10.2147/IJN.S49284,16,Dove Medical Press Ltd.,International Journal of Nanomedicine,2013,Combined efficacy of biologically synthesized silver nanoparticles and different antibiotics against multidrug-resistant bacteria,TRUE,TRUE,green,16_IJN-49284-combined-efficacy-of-biologically-synthesized-silver-nanopar_081913.pdf,1
2704,Ag,0,Enterococcus faecalis,0,,green_synthesis from fungus Aspergillus flavus,ZOI,,100,15,5,30,21,spherical,,,,,,,,,,https://www.tandfonline.com/doi/full/10.2147/IJN.S49284#,10.2147/IJN.S49284,16,Dove Medical Press Ltd.,International Journal of Nanomedicine,2013,Combined efficacy of biologically synthesized silver nanoparticles and different antibiotics against multidrug-resistant bacteria,TRUE,TRUE,green,16_IJN-49284-combined-efficacy-of-biologically-synthesized-silver-nanopar_081913.pdf,1
2705,Ag,0,Acinetobacter baumannii,0,,green_synthesis from fungus Aspergillus flavus,ZOI,,100,15,5,30,21,spherical,,,,,,,,,,https://www.tandfonline.com/doi/full/10.2147/IJN.S49284#,10.2147/IJN.S49284,16,Dove Medical Press Ltd.,International Journal of Nanomedicine,2013,Combined efficacy of biologically synthesized silver nanoparticles and different antibiotics against multidrug-resistant bacteria,TRUE,TRUE,green,16_IJN-49284-combined-efficacy-of-biologically-synthesized-silver-nanopar_081913.pdf,1
2706,Ag,0,Klebsiella pneumoniae,0,,green_synthesis from fungus Aspergillus flavus,ZOI,,100,14,5,30,21,spherical,,,,,,,,,,https://www.tandfonline.com/doi/full/10.2147/IJN.S49284#,10.2147/IJN.S49284,16,Dove Medical Press Ltd.,International Journal of Nanomedicine,2013,Combined efficacy of biologically synthesized silver nanoparticles and different antibiotics against multidrug-resistant bacteria,TRUE,TRUE,green,16_IJN-49284-combined-efficacy-of-biologically-synthesized-silver-nanopar_081913.pdf,1
2707,Ag,0,Bacillus spp.,0,,green_synthesis from fungus Aspergillus flavus,ZOI,,100,15,5,30,21,spherical,,,,,,,,,,https://www.tandfonline.com/doi/full/10.2147/IJN.S49284#,10.2147/IJN.S49284,16,Dove Medical Press Ltd.,International Journal of Nanomedicine,2013,Combined efficacy of biologically synthesized silver nanoparticles and different antibiotics against multidrug-resistant bacteria,TRUE,TRUE,green,16_IJN-49284-combined-efficacy-of-biologically-synthesized-silver-nanopar_081913.pdf,1
2708,Ag,0,Escherichia coli,0,,green_synthesis from fungus Aspergillus flavus,ZOI,,100,15,5,30,21,spherical,,,,,,,,,,https://www.tandfonline.com/doi/full/10.2147/IJN.S49284#,10.2147/IJN.S49284,16,Dove Medical Press Ltd.,International Journal of Nanomedicine,2013,Combined efficacy of biologically synthesized silver nanoparticles and different antibiotics against multidrug-resistant bacteria,TRUE,TRUE,green,16_IJN-49284-combined-efficacy-of-biologically-synthesized-silver-nanopar_081913.pdf,1
2709,Ag,0,Staphylococcus aureus,0,,green_synthesis from fungus Aspergillus flavus,ZOI,,100,16,5,30,21,spherical,,,,,,,,,,https://www.tandfonline.com/doi/full/10.2147/IJN.S49284#,10.2147/IJN.S49284,16,Dove Medical Press Ltd.,International Journal of Nanomedicine,2013,Combined efficacy of biologically synthesized silver nanoparticles and different antibiotics against multidrug-resistant bacteria,TRUE,TRUE,green,16_IJN-49284-combined-efficacy-of-biologically-synthesized-silver-nanopar_081913.pdf,1
2710,Ag,0,Micrococcus luteus,0,,green_synthesis from fungus Aspergillus flavus,ZOI,,100,14,5,30,21,spherical,,,,,,,,,,https://www.tandfonline.com/doi/full/10.2147/IJN.S49284#,10.2147/IJN.S49284,16,Dove Medical Press Ltd.,International Journal of Nanomedicine,2013,Combined efficacy of biologically synthesized silver nanoparticles and different antibiotics against multidrug-resistant bacteria,TRUE,TRUE,green,16_IJN-49284-combined-efficacy-of-biologically-synthesized-silver-nanopar_081913.pdf,1
2711,Ag,0,Pseudomonas aeruginosa,0,,green_synthesis from fungus Aspergillus flavus,ZOI,,100,14,5,30,21,spherical,,,,,,,,,,https://www.tandfonline.com/doi/full/10.2147/IJN.S49284#,10.2147/IJN.S49284,16,Dove Medical Press Ltd.,International Journal of Nanomedicine,2013,Combined efficacy of biologically synthesized silver nanoparticles and different antibiotics against multidrug-resistant bacteria,TRUE,TRUE,green,16_IJN-49284-combined-efficacy-of-biologically-synthesized-silver-nanopar_081913.pdf,1
2712,Ag,0,Enterococcus faecalis,0,,green_synthesis from fungus Aspergillus flavus,ZOI,,100,15,5,30,21,spherical,,,,,,,,,,https://www.tandfonline.com/doi/full/10.2147/IJN.S49284#,10.2147/IJN.S49284,16,Dove Medical Press Ltd.,International Journal of Nanomedicine,2013,Combined efficacy of biologically synthesized silver nanoparticles and different antibiotics against multidrug-resistant bacteria,TRUE,TRUE,green,16_IJN-49284-combined-efficacy-of-biologically-synthesized-silver-nanopar_081913.pdf,1
2713,Ag,0,Acinetobacter baumannii,0,,green_synthesis from fungus Aspergillus flavus,ZOI,,100,15,5,30,21,spherical,,,,,,,,,,https://www.tandfonline.com/doi/full/10.2147/IJN.S49284#,10.2147/IJN.S49284,16,Dove Medical Press Ltd.,International Journal of Nanomedicine,2013,Combined efficacy of biologically synthesized silver nanoparticles and different antibiotics against multidrug-resistant bacteria,TRUE,TRUE,green,16_IJN-49284-combined-efficacy-of-biologically-synthesized-silver-nanopar_081913.pdf,1
2714,Ag,0,Klebsiella pneumoniae,0,,green_synthesis from fungus Aspergillus flavus,ZOI,,100,14,5,30,21,spherical,,,,,,,,,,https://www.tandfonline.com/doi/full/10.2147/IJN.S49284#,10.2147/IJN.S49284,16,Dove Medical Press Ltd.,International Journal of Nanomedicine,2013,Combined efficacy of biologically synthesized silver nanoparticles and different antibiotics against multidrug-resistant bacteria,TRUE,TRUE,green,16_IJN-49284-combined-efficacy-of-biologically-synthesized-silver-nanopar_081913.pdf,1
2715,Ag,0,Bacillus spp.,0,,green_synthesis from fungus Aspergillus flavus,ZOI,,100,15,5,30,21,spherical,,,,,,,,,,https://www.tandfonline.com/doi/full/10.2147/IJN.S49284#,10.2147/IJN.S49284,16,Dove Medical Press Ltd.,International Journal of Nanomedicine,2013,Combined efficacy of biologically synthesized silver nanoparticles and different antibiotics against multidrug-resistant bacteria,TRUE,TRUE,green,16_IJN-49284-combined-efficacy-of-biologically-synthesized-silver-nanopar_081913.pdf,1
2716,Ag,0,Escherichia coli,0,,green_synthesis from fungus Aspergillus flavus,ZOI,,100,15,5,30,21,spherical,,,,,,,,,,https://www.tandfonline.com/doi/full/10.2147/IJN.S49284#,10.2147/IJN.S49284,16,Dove Medical Press Ltd.,International Journal of Nanomedicine,2013,Combined efficacy of biologically synthesized silver nanoparticles and different antibiotics against multidrug-resistant bacteria,TRUE,TRUE,green,16_IJN-49284-combined-efficacy-of-biologically-synthesized-silver-nanopar_081913.pdf,1
2717,Ag,0,Staphylococcus aureus,0,,green_synthesis from fungus Aspergillus flavus,ZOI,,100,16,5,30,21,spherical,,,,,,,,,,https://www.tandfonline.com/doi/full/10.2147/IJN.S49284#,10.2147/IJN.S49284,16,Dove Medical Press Ltd.,International Journal of Nanomedicine,2013,Combined efficacy of biologically synthesized silver nanoparticles and different antibiotics against multidrug-resistant bacteria,TRUE,TRUE,green,16_IJN-49284-combined-efficacy-of-biologically-synthesized-silver-nanopar_081913.pdf,1
2718,Ag,0,Micrococcus luteus,0,,green_synthesis from fungus Aspergillus flavus,ZOI,,100,14,5,30,21,spherical,,,,,,,,,,https://www.tandfonline.com/doi/full/10.2147/IJN.S49284#,10.2147/IJN.S49284,16,Dove Medical Press Ltd.,International Journal of Nanomedicine,2013,Combined efficacy of biologically synthesized silver nanoparticles and different antibiotics against multidrug-resistant bacteria,TRUE,TRUE,green,16_IJN-49284-combined-efficacy-of-biologically-synthesized-silver-nanopar_081913.pdf,1
2719,Ag,0,Pseudomonas aeruginosa,0,,green_synthesis from fungus Aspergillus flavus,ZOI,,100,14,5,30,21,spherical,,,,,,,,,,https://www.tandfonline.com/doi/full/10.2147/IJN.S49284#,10.2147/IJN.S49284,16,Dove Medical Press Ltd.,International Journal of Nanomedicine,2013,Combined efficacy of biologically synthesized silver nanoparticles and different antibiotics against multidrug-resistant bacteria,TRUE,TRUE,green,16_IJN-49284-combined-efficacy-of-biologically-synthesized-silver-nanopar_081913.pdf,1
2720,Ag,0,Enterococcus faecalis,0,,green_synthesis from fungus Aspergillus flavus,ZOI,,100,15,5,30,21,spherical,,,,,,,,,,https://www.tandfonline.com/doi/full/10.2147/IJN.S49284#,10.2147/IJN.S49284,16,Dove Medical Press Ltd.,International Journal of Nanomedicine,2013,Combined efficacy of biologically synthesized silver nanoparticles and different antibiotics against multidrug-resistant bacteria,TRUE,TRUE,green,16_IJN-49284-combined-efficacy-of-biologically-synthesized-silver-nanopar_081913.pdf,1
2721,Ag,0,Acinetobacter baumannii,0,,green_synthesis from fungus Aspergillus flavus,ZOI,,100,15,5,30,21,spherical,,,,,,,,,,https://www.tandfonline.com/doi/full/10.2147/IJN.S49284#,10.2147/IJN.S49284,16,Dove Medical Press Ltd.,International Journal of Nanomedicine,2013,Combined efficacy of biologically synthesized silver nanoparticles and different antibiotics against multidrug-resistant bacteria,TRUE,TRUE,green,16_IJN-49284-combined-efficacy-of-biologically-synthesized-silver-nanopar_081913.pdf,1
2722,Ag,0,Klebsiella pneumoniae,0,,green_synthesis from fungus Aspergillus flavus,ZOI,,100,14,5,30,21,spherical,,,,,,,,,,https://www.tandfonline.com/doi/full/10.2147/IJN.S49284#,10.2147/IJN.S49284,16,Dove Medical Press Ltd.,International Journal of Nanomedicine,2013,Combined efficacy of biologically synthesized silver nanoparticles and different antibiotics against multidrug-resistant bacteria,TRUE,TRUE,green,16_IJN-49284-combined-efficacy-of-biologically-synthesized-silver-nanopar_081913.pdf,1
2723,Ag,0,Bacillus spp.,0,,green_synthesis from fungus Aspergillus flavus,ZOI,,100,15,5,30,21,spherical,,,,,,,,,,https://www.tandfonline.com/doi/full/10.2147/IJN.S49284#,10.2147/IJN.S49284,16,Dove Medical Press Ltd.,International Journal of Nanomedicine,2013,Combined efficacy of biologically synthesized silver nanoparticles and different antibiotics against multidrug-resistant bacteria,TRUE,TRUE,green,16_IJN-49284-combined-efficacy-of-biologically-synthesized-silver-nanopar_081913.pdf,1
2724,Ag,0,Staphylococcus aureus,0,ATCC 25922,green_synthesis from fungus Phytophthora infestans,ZOI,,,13,,,,,,,,,,,,,,https://www.nature.com/articles/srep29982,10.1038/srep29982,31,Scientific Reports,Springer Science and Business Media LLC,2016,Elucidating pharmacodynamic interaction of silver nanoparticle - topical deliverable antibiotics,TRUE,TRUE,gold,31_thirumurugan2016.pdf,1
2725,Ag,0,Staphylococcus aureus,0,ATCC 25922,green_synthesis from fungus Phytophthora infestans,ZOI,,,14,,,,,,,,,,,,,,https://www.nature.com/articles/srep29982,10.1038/srep29982,31,Scientific Reports,Springer Science and Business Media LLC,2016,Elucidating pharmacodynamic interaction of silver nanoparticle - topical deliverable antibiotics,TRUE,TRUE,gold,31_thirumurugan2016.pdf,1
2726,Ag,0,Staphylococcus aureus,0,ATCC 25922,green_synthesis from fungus Phytophthora infestans,ZOI,,,13,,,,,,,,,,,,,,https://www.nature.com/articles/srep29982,10.1038/srep29982,31,Scientific Reports,Springer Science and Business Media LLC,2016,Elucidating pharmacodynamic interaction of silver nanoparticle - topical deliverable antibiotics,TRUE,TRUE,gold,31_thirumurugan2016.pdf,1
2727,Ag,0,Staphylococcus aureus,0,ATCC 25922,green_synthesis from fungus Phytophthora infestans,ZOI,,,13.5,,,,,,,,,,,,,,https://www.nature.com/articles/srep29982,10.1038/srep29982,31,Scientific Reports,Springer Science and Business Media LLC,2016,Elucidating pharmacodynamic interaction of silver nanoparticle - topical deliverable antibiotics,TRUE,TRUE,gold,31_thirumurugan2016.pdf,1
2728,Ag,0,Staphylococcus aureus,0,ATCC 25922,green_synthesis from fungus Phytophthora infestans,ZOI,,,17,,,,,,,,,,,,,,https://www.nature.com/articles/srep29982,10.1038/srep29982,31,Scientific Reports,Springer Science and Business Media LLC,2016,Elucidating pharmacodynamic interaction of silver nanoparticle - topical deliverable antibiotics,TRUE,TRUE,gold,31_thirumurugan2016.pdf,1
2729,Ag,0,Staphylococcus aureus,0,ATCC 25922,green_synthesis from fungus Phytophthora infestans,ZOI,,,14,,,,,,,,,,,,,,https://www.nature.com/articles/srep29982,10.1038/srep29982,31,Scientific Reports,Springer Science and Business Media LLC,2016,Elucidating pharmacodynamic interaction of silver nanoparticle - topical deliverable antibiotics,TRUE,TRUE,gold,31_thirumurugan2016.pdf,1
2730,Ag,0,Pseudomonas aeruginosa,0,ATCC 25619,green_synthesis from fungus Phytophthora infestans,ZOI,,,12,,,,,,,,,,,,,,https://www.nature.com/articles/srep29982,10.1038/srep29982,31,Scientific Reports,Springer Science and Business Media LLC,2016,Elucidating pharmacodynamic interaction of silver nanoparticle - topical deliverable antibiotics,TRUE,TRUE,gold,31_thirumurugan2016.pdf,1
2731,Ag,0,Pseudomonas aeruginosa,0,ATCC 25619,green_synthesis from fungus Phytophthora infestans,ZOI,,,13,,,,,,,,,,,,,,https://www.nature.com/articles/srep29982,10.1038/srep29982,31,Scientific Reports,Springer Science and Business Media LLC,2016,Elucidating pharmacodynamic interaction of silver nanoparticle - topical deliverable antibiotics,TRUE,TRUE,gold,31_thirumurugan2016.pdf,1
2732,Ag,0,Pseudomonas aeruginosa,0,ATCC 25619,green_synthesis from fungus Phytophthora infestans,ZOI,,,14,,,,,,,,,,,,,,https://www.nature.com/articles/srep29982,10.1038/srep29982,31,Scientific Reports,Springer Science and Business Media LLC,2016,Elucidating pharmacodynamic interaction of silver nanoparticle - topical deliverable antibiotics,TRUE,TRUE,gold,31_thirumurugan2016.pdf,1
2733,Ag,0,Pseudomonas aeruginosa,0,ATCC 25619,green_synthesis from fungus Phytophthora infestans,ZOI,,,18,,,,,,,,,,,,,,https://www.nature.com/articles/srep29982,10.1038/srep29982,31,Scientific Reports,Springer Science and Business Media LLC,2016,Elucidating pharmacodynamic interaction of silver nanoparticle - topical deliverable antibiotics,TRUE,TRUE,gold,31_thirumurugan2016.pdf,1
2734,Ag,0,Pseudomonas aeruginosa,0,ATCC 25619,green_synthesis from fungus Phytophthora infestans,ZOI,,,13,,,,,,,,,,,,,,https://www.nature.com/articles/srep29982,10.1038/srep29982,31,Scientific Reports,Springer Science and Business Media LLC,2016,Elucidating pharmacodynamic interaction of silver nanoparticle - topical deliverable antibiotics,TRUE,TRUE,gold,31_thirumurugan2016.pdf,1
2735,Ag,0,Pseudomonas aeruginosa,0,ATCC 25619,green_synthesis from fungus Phytophthora infestans,ZOI,,,14,,,,,,,,,,,,,,https://www.nature.com/articles/srep29982,10.1038/srep29982,31,Scientific Reports,Springer Science and Business Media LLC,2016,Elucidating pharmacodynamic interaction of silver nanoparticle - topical deliverable antibiotics,TRUE,TRUE,gold,31_thirumurugan2016.pdf,1
2736,Ag,0,Escherichia coli,0,ATCC 10536,green_synthesis from fungus Phytophthora infestans,ZOI,,,20,,,,,,,,,,,,,,https://www.nature.com/articles/srep29982,10.1038/srep29982,31,Scientific Reports,Springer Science and Business Media LLC,2016,Elucidating pharmacodynamic interaction of silver nanoparticle - topical deliverable antibiotics,TRUE,TRUE,gold,31_thirumurugan2016.pdf,1
2737,Ag,0,Escherichia coli,0,ATCC 10536,green_synthesis from fungus Phytophthora infestans,ZOI,,,21,,,,,,,,,,,,,,https://www.nature.com/articles/srep29982,10.1038/srep29982,31,Scientific Reports,Springer Science and Business Media LLC,2016,Elucidating pharmacodynamic interaction of silver nanoparticle - topical deliverable antibiotics,TRUE,TRUE,gold,31_thirumurugan2016.pdf,1
2738,Ag,0,Escherichia coli,0,ATCC 10536,green_synthesis from fungus Phytophthora infestans,ZOI,,,13,,,,,,,,,,,,,,https://www.nature.com/articles/srep29982,10.1038/srep29982,31,Scientific Reports,Springer Science and Business Media LLC,2016,Elucidating pharmacodynamic interaction of silver nanoparticle - topical deliverable antibiotics,TRUE,TRUE,gold,31_thirumurugan2016.pdf,1
2739,Ag,0,Escherichia coli,0,ATCC 10536,green_synthesis from fungus Phytophthora infestans,ZOI,,,15,,,,,,,,,,,,,,https://www.nature.com/articles/srep29982,10.1038/srep29982,31,Scientific Reports,Springer Science and Business Media LLC,2016,Elucidating pharmacodynamic interaction of silver nanoparticle - topical deliverable antibiotics,TRUE,TRUE,gold,31_thirumurugan2016.pdf,1
2740,Ag,0,Escherichia coli,0,ATCC 10536,green_synthesis from fungus Phytophthora infestans,ZOI,,,16,,,,,,,,,,,,,,https://www.nature.com/articles/srep29982,10.1038/srep29982,31,Scientific Reports,Springer Science and Business Media LLC,2016,Elucidating pharmacodynamic interaction of silver nanoparticle - topical deliverable antibiotics,TRUE,TRUE,gold,31_thirumurugan2016.pdf,1
2741,Ag,0,Escherichia coli,0,ATCC 10536,green_synthesis from fungus Phytophthora infestans,ZOI,,,18,,,,,,,,,,,,,,https://www.nature.com/articles/srep29982,10.1038/srep29982,31,Scientific Reports,Springer Science and Business Media LLC,2016,Elucidating pharmacodynamic interaction of silver nanoparticle - topical deliverable antibiotics,TRUE,TRUE,gold,31_thirumurugan2016.pdf,1
2742,Ag,0,Acinetobacter baumannii,0,,green_synthesis using Dioscorea bulbifera tuber extract,ZOI,,1000,13,8,20,13.5,nanorods and triangles,,,,,,,,,,https://www.ncbi.nlm.nih.gov/pmc/articles/PMC3273981/,10.2147/IJN.S24793,36,Dove Medical Press Ltd.,International Journal of Nanomedicine,2012,Synthesis of silver nanoparticles using Dioscorea bulbifera tuber extract and evaluation of its synergistic potential in combination with antimicrobial agents,TRUE,TRUE,green,36_chopade2012.pdf,1
2743,Ag,0,Acinetobacter baumannii,0,,green_synthesis using Dioscorea bulbifera tuber extract,ZOI,,500,12,8,20,13.5,nanorods and triangles,,,,,,,,,,https://www.ncbi.nlm.nih.gov/pmc/articles/PMC3273981/,10.2147/IJN.S24793,36,Dove Medical Press Ltd.,International Journal of Nanomedicine,2012,Synthesis of silver nanoparticles using Dioscorea bulbifera tuber extract and evaluation of its synergistic potential in combination with antimicrobial agents,TRUE,TRUE,green,36_chopade2012.pdf,1
2744,Ag,0,Acinetobacter baumannii,0,,green_synthesis using Dioscorea bulbifera tuber extract,ZOI,,300,11,8,20,13.5,nanorods and triangles,,,,,,,,,,https://www.ncbi.nlm.nih.gov/pmc/articles/PMC3273981/,10.2147/IJN.S24793,36,Dove Medical Press Ltd.,International Journal of Nanomedicine,2012,Synthesis of silver nanoparticles using Dioscorea bulbifera tuber extract and evaluation of its synergistic potential in combination with antimicrobial agents,TRUE,TRUE,green,36_chopade2012.pdf,1
2745,Ag,0,Acinetobacter baumannii,0,,green_synthesis using Dioscorea bulbifera tuber extract,ZOI,,100,10,8,20,13.5,nanorods and triangles,,,,,,,,,,https://www.ncbi.nlm.nih.gov/pmc/articles/PMC3273981/,10.2147/IJN.S24793,36,Dove Medical Press Ltd.,International Journal of Nanomedicine,2012,Synthesis of silver nanoparticles using Dioscorea bulbifera tuber extract and evaluation of its synergistic potential in combination with antimicrobial agents,TRUE,TRUE,green,36_chopade2012.pdf,1
2746,Ag,0,Acinetobacter baumannii,0,,green_synthesis using Dioscorea bulbifera tuber extract,ZOI,,50,8,8,20,13.5,nanorods and triangles,,,,,,,,,,https://www.ncbi.nlm.nih.gov/pmc/articles/PMC3273981/,10.2147/IJN.S24793,36,Dove Medical Press Ltd.,International Journal of Nanomedicine,2012,Synthesis of silver nanoparticles using Dioscorea bulbifera tuber extract and evaluation of its synergistic potential in combination with antimicrobial agents,TRUE,TRUE,green,36_chopade2012.pdf,1
2747,Ag,0,Acinetobacter baumannii,0,,green_synthesis using Dioscorea bulbifera tuber extract,ZOI,,30,0,8,20,13.5,nanorods and triangles,,,,,,,,,,https://www.ncbi.nlm.nih.gov/pmc/articles/PMC3273981/,10.2147/IJN.S24793,36,Dove Medical Press Ltd.,International Journal of Nanomedicine,2012,Synthesis of silver nanoparticles using Dioscorea bulbifera tuber extract and evaluation of its synergistic potential in combination with antimicrobial agents,TRUE,TRUE,green,36_chopade2012.pdf,1
2748,Ag,0,Acinetobacter baumannii,0,,green_synthesis using Dioscorea bulbifera tuber extract,ZOI,,20,0,8,20,13.5,nanorods and triangles,,,,,,,,,,https://www.ncbi.nlm.nih.gov/pmc/articles/PMC3273981/,10.2147/IJN.S24793,36,Dove Medical Press Ltd.,International Journal of Nanomedicine,2012,Synthesis of silver nanoparticles using Dioscorea bulbifera tuber extract and evaluation of its synergistic potential in combination with antimicrobial agents,TRUE,TRUE,green,36_chopade2012.pdf,1
2749,Ag,0,Acinetobacter baumannii,0,,green_synthesis using Dioscorea bulbifera tuber extract,ZOI,,10,0,8,20,13.5,nanorods and triangles,,,,,,,,,,https://www.ncbi.nlm.nih.gov/pmc/articles/PMC3273981/,10.2147/IJN.S24793,36,Dove Medical Press Ltd.,International Journal of Nanomedicine,2012,Synthesis of silver nanoparticles using Dioscorea bulbifera tuber extract and evaluation of its synergistic potential in combination with antimicrobial agents,TRUE,TRUE,green,36_chopade2012.pdf,1
2750,Ag,0,Enterobacter cloacae,0,,green_synthesis using Dioscorea bulbifera tuber extract,ZOI,,1000,12,8,20,13.5,nanorods and triangles,,,,,,,,,,https://www.ncbi.nlm.nih.gov/pmc/articles/PMC3273981/,10.2147/IJN.S24793,36,Dove Medical Press Ltd.,International Journal of Nanomedicine,2012,Synthesis of silver nanoparticles using Dioscorea bulbifera tuber extract and evaluation of its synergistic potential in combination with antimicrobial agents,TRUE,TRUE,green,36_chopade2012.pdf,1
2751,Ag,0,Enterobacter cloacae,0,,green_synthesis using Dioscorea bulbifera tuber extract,ZOI,,500,10,8,20,13.5,nanorods and triangles,,,,,,,,,,https://www.ncbi.nlm.nih.gov/pmc/articles/PMC3273981/,10.2147/IJN.S24793,36,Dove Medical Press Ltd.,International Journal of Nanomedicine,2012,Synthesis of silver nanoparticles using Dioscorea bulbifera tuber extract and evaluation of its synergistic potential in combination with antimicrobial agents,TRUE,TRUE,green,36_chopade2012.pdf,1
2752,Ag,0,Enterobacter cloacae,0,,green_synthesis using Dioscorea bulbifera tuber extract,ZOI,,300,8,8,20,13.5,nanorods and triangles,,,,,,,,,,https://www.ncbi.nlm.nih.gov/pmc/articles/PMC3273981/,10.2147/IJN.S24793,36,Dove Medical Press Ltd.,International Journal of Nanomedicine,2012,Synthesis of silver nanoparticles using Dioscorea bulbifera tuber extract and evaluation of its synergistic potential in combination with antimicrobial agents,TRUE,TRUE,green,36_chopade2012.pdf,1
2753,Ag,0,Enterobacter cloacae,0,,green_synthesis using Dioscorea bulbifera tuber extract,ZOI,,100,0,8,20,13.5,nanorods and triangles,,,,,,,,,,https://www.ncbi.nlm.nih.gov/pmc/articles/PMC3273981/,10.2147/IJN.S24793,36,Dove Medical Press Ltd.,International Journal of Nanomedicine,2012,Synthesis of silver nanoparticles using Dioscorea bulbifera tuber extract and evaluation of its synergistic potential in combination with antimicrobial agents,TRUE,TRUE,green,36_chopade2012.pdf,1
