Repository: anastasiavepreva/ChemX

# ChemX: A Collection of Chemistry Datasets for Benchmarking Automated Information Extraction

## Abstract

ChemX is a collection of 10 manually curated benchmarking datasets developed to support robust automated information extraction in chemistry. It spans two major domains — **nanomaterials** and **small molecules** — and enables evaluation across multiple modalities including text, tables, and figures.

ChemX is designed to benchmark large language models and multi-agent systems in real-world chemical contexts, emphasizing reproducibility, schema-based annotation, and domain-specific validation.

File: data/datasets/seltox.csv (part 34 of 39)
sn,np,coating,bacteria,mdr,strain,np_synthesis,method,mic_np_µg_ml,concentration,zoi_np_mm,np_size_min_nm,np_size_max_nm,np_size_avg_nm,shape,time_set_hours,zeta_potential_mV,solvent_for_extract,temperature_for_extract_C,duration_preparing_extract_min,precursor_of_np,concentration_of_precursor_mM,hydrodynamic_diameter_nm,ph_during_synthesis,reference,doi,article_list,journal_name,publisher,year,title,journal_is_oa,is_oa,oa_status,pdf,access
2837,Ag,0,Bacillus subtilis,0,,green_synthesis using Dioscorea bulbifera tuber extract,ZOI,,10,0,8,20,13.5,nanorods and triangles,,,,,,,,,,https://www.ncbi.nlm.nih.gov/pmc/articles/PMC3273981/,10.2147/IJN.S24793,36,Dove Medical Press Ltd.,International Journal of Nanomedicine,2012,Synthesis of silver nanoparticles using Dioscorea bulbifera tuber extract and evaluation of its synergistic potential in combination with antimicrobial agents,TRUE,TRUE,green,36_chopade2012.pdf,1
2838,Ag,0,Pseudomonas koreensis,0,,green_synthesis using Dioscorea bulbifera tuber extract,ZOI,,1000,12,8,20,13.5,nanorods and triangles,,,,,,,,,,https://www.ncbi.nlm.nih.gov/pmc/articles/PMC3273981/,10.2147/IJN.S24793,36,Dove Medical Press Ltd.,International Journal of Nanomedicine,2012,Synthesis of silver nanoparticles using Dioscorea bulbifera tuber extract and evaluation of its synergistic potential in combination with antimicrobial agents,TRUE,TRUE,green,36_chopade2012.pdf,1
2839,Ag,0,Pseudomonas koreensis,0,,green_synthesis using Dioscorea bulbifera tuber extract,ZOI,,500,11,8,20,13.5,nanorods and triangles,,,,,,,,,,https://www.ncbi.nlm.nih.gov/pmc/articles/PMC3273981/,10.2147/IJN.S24793,36,Dove Medical Press Ltd.,International Journal of Nanomedicine,2012,Synthesis of silver nanoparticles using Dioscorea bulbifera tuber extract and evaluation of its synergistic potential in combination with antimicrobial agents,TRUE,TRUE,green,36_chopade2012.pdf,1
2840,Ag,0,Pseudomonas koreensis,0,,green_synthesis using Dioscorea bulbifera tuber extract,ZOI,,300,9,8,20,13.5,nanorods and triangles,,,,,,,,,,https://www.ncbi.nlm.nih.gov/pmc/articles/PMC3273981/,10.2147/IJN.S24793,36,Dove Medical Press Ltd.,International Journal of Nanomedicine,2012,Synthesis of silver nanoparticles using Dioscorea bulbifera tuber extract and evaluation of its synergistic potential in combination with antimicrobial agents,TRUE,TRUE,green,36_chopade2012.pdf,1
2841,Ag,0,Pseudomonas koreensis,0,,green_synthesis using Dioscorea bulbifera tuber extract,ZOI,,100,8,8,20,13.5,nanorods and triangles,,,,,,,,,,https://www.ncbi.nlm.nih.gov/pmc/articles/PMC3273981/,10.2147/IJN.S24793,36,Dove Medical Press Ltd.,International Journal of Nanomedicine,2012,Synthesis of silver nanoparticles using Dioscorea bulbifera tuber extract and evaluation of its synergistic potential in combination with antimicrobial agents,TRUE,TRUE,green,36_chopade2012.pdf,1
2842,Ag,0,Pseudomonas koreensis,0,,green_synthesis using Dioscorea bulbifera tuber extract,ZOI,,50,0,8,20,13.5,nanorods and triangles,,,,,,,,,,https://www.ncbi.nlm.nih.gov/pmc/articles/PMC3273981/,10.2147/IJN.S24793,36,Dove Medical Press Ltd.,International Journal of Nanomedicine,2012,Synthesis of silver nanoparticles using Dioscorea bulbifera tuber extract and evaluation of its synergistic potential in combination with antimicrobial agents,TRUE,TRUE,green,36_chopade2012.pdf,1
2843,Ag,0,Pseudomonas koreensis,0,,green_synthesis using Dioscorea bulbifera tuber extract,ZOI,,30,0,8,20,13.5,nanorods and triangles,,,,,,,,,,https://www.ncbi.nlm.nih.gov/pmc/articles/PMC3273981/,10.2147/IJN.S24793,36,Dove Medical Press Ltd.,International Journal of Nanomedicine,2012,Synthesis of silver nanoparticles using Dioscorea bulbifera tuber extract and evaluation of its synergistic potential in combination with antimicrobial agents,TRUE,TRUE,green,36_chopade2012.pdf,1
2844,Ag,0,Pseudomonas koreensis,0,,green_synthesis using Dioscorea bulbifera tuber extract,ZOI,,20,0,8,20,13.5,nanorods and triangles,,,,,,,,,,https://www.ncbi.nlm.nih.gov/pmc/articles/PMC3273981/,10.2147/IJN.S24793,36,Dove Medical Press Ltd.,International Journal of Nanomedicine,2012,Synthesis of silver nanoparticles using Dioscorea bulbifera tuber extract and evaluation of its synergistic potential in combination with antimicrobial agents,TRUE,TRUE,green,36_chopade2012.pdf,1
2845,Ag,0,Pseudomonas koreensis,0,,green_synthesis using Dioscorea bulbifera tuber extract,ZOI,,10,0,8,20,13.5,nanorods and triangles,,,,,,,,,,https://www.ncbi.nlm.nih.gov/pmc/articles/PMC3273981/,10.2147/IJN.S24793,36,Dove Medical Press Ltd.,International Journal of Nanomedicine,2012,Synthesis of silver nanoparticles using Dioscorea bulbifera tuber extract and evaluation of its synergistic potential in combination with antimicrobial agents,TRUE,TRUE,green,36_chopade2012.pdf,1
2846,Ag,0,Staphylococcus aureus,0,,green_synthesis using Dioscorea bulbifera tuber extract,ZOI,,1000,8,8,20,13.5,nanorods and triangles,,,,,,,,,,https://www.ncbi.nlm.nih.gov/pmc/articles/PMC3273981/,10.2147/IJN.S24793,36,Dove Medical Press Ltd.,International Journal of Nanomedicine,2012,Synthesis of silver nanoparticles using Dioscorea bulbifera tuber extract and evaluation of its synergistic potential in combination with antimicrobial agents,TRUE,TRUE,green,36_chopade2012.pdf,1
2847,Ag,0,Staphylococcus aureus,0,,green_synthesis using Dioscorea bulbifera tuber extract,ZOI,,500,7,8,20,13.5,nanorods and triangles,,,,,,,,,,https://www.ncbi.nlm.nih.gov/pmc/articles/PMC3273981/,10.2147/IJN.S24793,36,Dove Medical Press Ltd.,International Journal of Nanomedicine,2012,Synthesis of silver nanoparticles using Dioscorea bulbifera tuber extract and evaluation of its synergistic potential in combination with antimicrobial agents,TRUE,TRUE,green,36_chopade2012.pdf,1
2848,Ag,0,Staphylococcus aureus,0,,green_synthesis using Dioscorea bulbifera tuber extract,ZOI,,300,0,8,20,13.5,nanorods and triangles,,,,,,,,,,https://www.ncbi.nlm.nih.gov/pmc/articles/PMC3273981/,10.2147/IJN.S24793,36,Dove Medical Press Ltd.,International Journal of Nanomedicine,2012,Synthesis of silver nanoparticles using Dioscorea bulbifera tuber extract and evaluation of its synergistic potential in combination with antimicrobial agents,TRUE,TRUE,green,36_chopade2012.pdf,1
2849,Ag,0,Staphylococcus aureus,0,,green_synthesis using Dioscorea bulbifera tuber extract,ZOI,,100,0,8,20,13.5,nanorods and triangles,,,,,,,,,,https://www.ncbi.nlm.nih.gov/pmc/articles/PMC3273981/,10.2147/IJN.S24793,36,Dove Medical Press Ltd.,International Journal of Nanomedicine,2012,Synthesis of silver nanoparticles using Dioscorea bulbifera tuber extract and evaluation of its synergistic potential in combination with antimicrobial agents,TRUE,TRUE,green,36_chopade2012.pdf,1
2850,Ag,0,Staphylococcus aureus,0,,green_synthesis using Dioscorea bulbifera tuber extract,ZOI,,50,0,8,20,13.5,nanorods and triangles,,,,,,,,,,https://www.ncbi.nlm.nih.gov/pmc/articles/PMC3273981/,10.2147/IJN.S24793,36,Dove Medical Press Ltd.,International Journal of Nanomedicine,2012,Synthesis of silver nanoparticles using Dioscorea bulbifera tuber extract and evaluation of its synergistic potential in combination with antimicrobial agents,TRUE,TRUE,green,36_chopade2012.pdf,1
2851,Ag,0,Staphylococcus aureus,0,,green_synthesis using Dioscorea bulbifera tuber extract,ZOI,,30,0,8,20,13.5,nanorods and triangles,,,,,,,,,,https://www.ncbi.nlm.nih.gov/pmc/articles/PMC3273981/,10.2147/IJN.S24793,36,Dove Medical Press Ltd.,International Journal of Nanomedicine,2012,Synthesis of silver nanoparticles using Dioscorea bulbifera tuber extract and evaluation of its synergistic potential in combination with antimicrobial agents,TRUE,TRUE,green,36_chopade2012.pdf,1
2852,Ag,0,Staphylococcus aureus,0,,green_synthesis using Dioscorea bulbifera tuber extract,ZOI,,20,0,8,20,13.5,nanorods and triangles,,,,,,,,,,https://www.ncbi.nlm.nih.gov/pmc/articles/PMC3273981/,10.2147/IJN.S24793,36,Dove Medical Press Ltd.,International Journal of Nanomedicine,2012,Synthesis of silver nanoparticles using Dioscorea bulbifera tuber extract and evaluation of its synergistic potential in combination with antimicrobial agents,TRUE,TRUE,green,36_chopade2012.pdf,1
2853,Ag,0,Staphylococcus aureus,0,,green_synthesis using Dioscorea bulbifera tuber extract,ZOI,,10,0,8,20,13.5,nanorods and triangles,,,,,,,,,,https://www.ncbi.nlm.nih.gov/pmc/articles/PMC3273981/,10.2147/IJN.S24793,36,Dove Medical Press Ltd.,International Journal of Nanomedicine,2012,Synthesis of silver nanoparticles using Dioscorea bulbifera tuber extract and evaluation of its synergistic potential in combination with antimicrobial agents,TRUE,TRUE,green,36_chopade2012.pdf,1
2854,Ag,0,Enterococcus faecalis,0,,green_synthesis using extract of Klebsiella pneumoniae,ZOI,,10,10,,,20,,,,,,,,,,,https://www.ncbi.nlm.nih.gov/pmc/articles/PMC5822507/,10.4103/pm.pm_120_17,39,Pharmacogn Mag,Pharmacognosy Magazine,2018,Antibacterial Synergy of Silver Nanoparticles with Gentamicin and Chloramphenicol againstпїЅEnterococcus faecalis,TRUE,TRUE,green,39_PM-13-828.pdf,1
2855,Ag,0,Enterococcus faecalis,0,,green_synthesis using extract of Klebsiella pneumoniae,ZOI,,20,18,,,20,,,,,,,,,,,https://www.ncbi.nlm.nih.gov/pmc/articles/PMC5822507/,10.4103/pm.pm_120_17,39,Pharmacogn Mag,Pharmacognosy Magazine,2018,Antibacterial Synergy of Silver Nanoparticles with Gentamicin and Chloramphenicol againstпїЅEnterococcus faecalis,TRUE,TRUE,green,39_PM-13-828.pdf,1
2856,Ag,0,Enterococcus faecalis,0,,green_synthesis using extract of Klebsiella pneumoniae,ZOI,,30,23,,,20,,,,,,,,,,,https://www.ncbi.nlm.nih.gov/pmc/articles/PMC5822507/,10.4103/pm.pm_120_17,39,Pharmacogn Mag,Pharmacognosy Magazine,2018,Antibacterial Synergy of Silver Nanoparticles with Gentamicin and Chloramphenicol againstпїЅEnterococcus faecalis,TRUE,TRUE,green,39_PM-13-828.pdf,1
2857,Ag,0,Enterococcus faecalis,0,,green_synthesis using extract of Klebsiella pneumoniae,ZOI,,10,10,,,20,,,,,,,,,,,https://www.ncbi.nlm.nih.gov/pmc/articles/PMC5822507/,10.4103/pm.pm_120_17,39,Pharmacogn Mag,Pharmacognosy Magazine,2018,Antibacterial Synergy of Silver Nanoparticles with Gentamicin and Chloramphenicol againstпїЅEnterococcus faecalis,TRUE,TRUE,green,39_PM-13-828.pdf,1
2858,Ag,0,Enterococcus faecalis,0,,green_synthesis using extract of Klebsiella pneumoniae,ZOI,,10,10,,,20,,,,,,,,,,,https://www.ncbi.nlm.nih.gov/pmc/articles/PMC5822507/,10.4103/pm.pm_120_17,39,Pharmacogn Mag,Pharmacognosy Magazine,2018,Antibacterial Synergy of Silver Nanoparticles with Gentamicin and Chloramphenicol againstпїЅEnterococcus faecalis,TRUE,TRUE,green,39_PM-13-828.pdf,1
2859,Ag,0,Bacillus cereus,0,,green_synthesis using extract of corn leaves,ZOI,,50,11.39,31,69,45.26,spherical,,,,,,,,,,https://www.frontiersin.org/articles/10.3389/fmicb.2017.00167/full,10.3389/fmicb.2017.00167,12,Frontiers in Microbiology,Frontiers Media SA,2017,Antibacterial Activity and Synergistic Antibacterial Potential of Biosynthesized Silver Nanoparticles against Foodborne Pathogenic Bacteria along with its Anticandidal and Antioxidant Effects,TRUE,TRUE,gold,12_patra2017.pdf,1
2860,Ag,0,Escherichia coli,0,,green_synthesis using extract of corn leaves,ZOI,,50,10.55,31,69,45.26,spherical,,,,,,,,,,https://www.frontiersin.org/articles/10.3389/fmicb.2017.00167/full,10.3389/fmicb.2017.00167,12,Frontiers in Microbiology,Frontiers Media SA,2017,Antibacterial Activity and Synergistic Antibacterial Potential of Biosynthesized Silver Nanoparticles against Foodborne Pathogenic Bacteria along with its Anticandidal and Antioxidant Effects,TRUE,TRUE,gold,12_patra2017.pdf,1
2861,Ag,0,Listeria monocytogenes,0,,green_synthesis using extract of corn leaves,ZOI,,50,9.26,31,69,45.26,spherical,,,,,,,,,,https://www.frontiersin.org/articles/10.3389/fmicb.2017.00167/full,10.3389/fmicb.2017.00167,12,Frontiers in Microbiology,Frontiers Media SA,2017,Antibacterial Activity and Synergistic Antibacterial Potential of Biosynthesized Silver Nanoparticles against Foodborne Pathogenic Bacteria along with its Anticandidal and Antioxidant Effects,TRUE,TRUE,gold,12_patra2017.pdf,1
2862,Ag,0,Staphylococcus aureus,0,,green_synthesis using extract of corn leaves,ZOI,,50,11.57,31,69,45.26,spherical,,,,,,,,,,https://www.frontiersin.org/articles/10.3389/fmicb.2017.00167/full,10.3389/fmicb.2017.00167,12,Frontiers in Microbiology,Frontiers Media SA,2017,Antibacterial Activity and Synergistic Antibacterial Potential of Biosynthesized Silver Nanoparticles against Foodborne Pathogenic Bacteria along with its Anticandidal and Antioxidant Effects,TRUE,TRUE,gold,12_patra2017.pdf,1
2863,Ag,0,Salmonella typhimurium,0,,green_synthesis using extract of corn leaves,ZOI,,50,11.22,31,69,45.26,spherical,,,,,,,,,,https://www.frontiersin.org/articles/10.3389/fmicb.2017.00167/full,10.3389/fmicb.2017.00167,12,Frontiers in Microbiology,Frontiers Media SA,2017,Antibacterial Activity and Synergistic Antibacterial Potential of Biosynthesized Silver Nanoparticles against Foodborne Pathogenic Bacteria along with its Anticandidal and Antioxidant Effects,TRUE,TRUE,gold,12_patra2017.pdf,1
2864,Ag,0,Staphylococcus aureus,0,,green_synthesis using C. zylinicum aqueous extracts,ZOI,,20,25,10,78.9,44.45,spherical,,,,,,,,,,https://cdn.fortuneonline.org/articles/green-synthesis-of-silver-nanoparticles-using-cinnamomum-zylinicum-and-their-synergistic-effect-against-multidrug-resistance-bacte.pdf,10.26502/jnr.2688-8521008,93,Journal of Nanotechnology Research,Fortune Journals,2019,Green Synthesis of Silver Nanoparticles using Cinnamomum Zylinicum and their Synergistic Effect against Multi-Drug Resistance Bacteria,TRUE,TRUE,gold,93_green-synthesis-of-silver-nanoparticles-using-cinnamomum-zylinicum-and-their-synergistic-effect-against-multidrug-resistance-bacte.pdf,1
2865,Ag,0,Acinetobacter baumannii,0,,green_synthesis using C. zylinicum aqueous extracts,ZOI,,20,22,10,78.9,44.45,spherical,,,,,,,,,,https://cdn.fortuneonline.org/articles/green-synthesis-of-silver-nanoparticles-using-cinnamomum-zylinicum-and-their-synergistic-effect-against-multidrug-resistance-bacte.pdf,10.26502/jnr.2688-8521008,93,Journal of Nanotechnology Research,Fortune Journals,2019,Green Synthesis of Silver Nanoparticles using Cinnamomum Zylinicum and their Synergistic Effect against Multi-Drug Resistance Bacteria,TRUE,TRUE,gold,93_green-synthesis-of-silver-nanoparticles-using-cinnamomum-zylinicum-and-their-synergistic-effect-against-multidrug-resistance-bacte.pdf,1
2866,Ag,0,Pseudomonas aeruginosa,0,,green_synthesis using C. zylinicum aqueous extracts,ZOI,,20,24,10,78.9,44.45,spherical,,,,,,,,,,https://cdn.fortuneonline.org/articles/green-synthesis-of-silver-nanoparticles-using-cinnamomum-zylinicum-and-their-synergistic-effect-against-multidrug-resistance-bacte.pdf,10.26502/jnr.2688-8521008,93,Journal of Nanotechnology Research,Fortune Journals,2019,Green Synthesis of Silver Nanoparticles using Cinnamomum Zylinicum and their Synergistic Effect against Multi-Drug Resistance Bacteria,TRUE,TRUE,gold,93_green-synthesis-of-silver-nanoparticles-using-cinnamomum-zylinicum-and-their-synergistic-effect-against-multidrug-resistance-bacte.pdf,1
2867,Ag,0,Klebsiella pneumoniae,0,,green_synthesis using C. zylinicum aqueous extracts,ZOI,,20,24,10,78.9,44.45,spherical,,,,,,,,,,https://cdn.fortuneonline.org/articles/green-synthesis-of-silver-nanoparticles-using-cinnamomum-zylinicum-and-their-synergistic-effect-against-multidrug-resistance-bacte.pdf,10.26502/jnr.2688-8521008,93,Journal of Nanotechnology Research,Fortune Journals,2019,Green Synthesis of Silver Nanoparticles using Cinnamomum Zylinicum and their Synergistic Effect against Multi-Drug Resistance Bacteria,TRUE,TRUE,gold,93_green-synthesis-of-silver-nanoparticles-using-cinnamomum-zylinicum-and-their-synergistic-effect-against-multidrug-resistance-bacte.pdf,1
2868,Ag,0,Staphylococcus epidermidis,0,,green_synthesis by Bacillus sp.,ZOI,,10,15,14,42,28,spherical,,,,,,,,,,https://link.springer.com/article/10.1007/s12010-014-0852-z,10.1007/s12010-014-0852-z,6,Applied Biochemistry and Biotechnology,Springer Science and Business Media LLC,2014,Antibacterial Activity and Synergistic Effect of Biosynthesized AgNPs with Antibiotics Against Multidrug-Resistant Biofilm-Forming Coagulase-Negative Staphylococci Isolated from Clinical Samples,FALSE,FALSE,closed,6_thomas2014.pdf,0
2869,Ag,0,Staphylococcus epidermidis,0,,green_synthesis by Bacillus sp.,ZOI,,10,15,14,42,28,spherical,,,,,,,,,,https://link.springer.com/article/10.1007/s12010-014-0852-z,10.1007/s12010-014-0852-z,6,Applied Biochemistry and Biotechnology,Springer Science and Business Media LLC,2014,Antibacterial Activity and Synergistic Effect of Biosynthesized AgNPs with Antibiotics Against Multidrug-Resistant Biofilm-Forming Coagulase-Negative Staphylococci Isolated from Clinical Samples,FALSE,FALSE,closed,6_thomas2014.pdf,0
2870,Ag,0,Staphylococcus epidermidis,0,,green_synthesis by Bacillus sp.,ZOI,,10,19,14,42,28,spherical,,,,,,,,,,https://link.springer.com/article/10.1007/s12010-014-0852-z,10.1007/s12010-014-0852-z,6,Applied Biochemistry and Biotechnology,Springer Science and Business Media LLC,2014,Antibacterial Activity and Synergistic Effect of Biosynthesized AgNPs with Antibiotics Against Multidrug-Resistant Biofilm-Forming Coagulase-Negative Staphylococci Isolated from Clinical Samples,FALSE,FALSE,closed,6_thomas2014.pdf,0
2871,Ag,0,Staphylococcus epidermidis,0,,green_synthesis by Bacillus sp.,ZOI,,10,19,14,42,28,spherical,,,,,,,,,,https://link.springer.com/article/10.1007/s12010-014-0852-z,10.1007/s12010-014-0852-z,6,Applied Biochemistry and Biotechnology,Springer Science and Business Media LLC,2014,Antibacterial Activity and Synergistic Effect of Biosynthesized AgNPs with Antibiotics Against Multidrug-Resistant Biofilm-Forming Coagulase-Negative Staphylococci Isolated from Clinical Samples,FALSE,FALSE,closed,6_thomas2014.pdf,0
2872,Ag,0,Staphylococcus epidermidis,0,,green_synthesis by Bacillus sp.,ZOI,,10,19,14,42,28,spherical,,,,,,,,,,https://link.springer.com/article/10.1007/s12010-014-0852-z,10.1007/s12010-014-0852-z,6,Applied Biochemistry and Biotechnology,Springer Science and Business Media LLC,2014,Antibacterial Activity and Synergistic Effect of Biosynthesized AgNPs with Antibiotics Against Multidrug-Resistant Biofilm-Forming Coagulase-Negative Staphylococci Isolated from Clinical Samples,FALSE,FALSE,closed,6_thomas2014.pdf,0
2873,Ag,0,Staphylococcus epidermidis,0,,green_synthesis by Bacillus sp.,ZOI,,10,19,14,42,28,spherical,,,,,,,,,,https://link.springer.com/article/10.1007/s12010-014-0852-z,10.1007/s12010-014-0852-z,6,Applied Biochemistry and Biotechnology,Springer Science and Business Media LLC,2014,Antibacterial Activity and Synergistic Effect of Biosynthesized AgNPs with Antibiotics Against Multidrug-Resistant Biofilm-Forming Coagulase-Negative Staphylococci Isolated from Clinical Samples,FALSE,FALSE,closed,6_thomas2014.pdf,0
2874,Ag,0,Staphylococcus aureus,0,,green_synthesis by Bacillus sp.,ZOI,,10,18,14,42,28,spherical,,,,,,,,,,https://link.springer.com/article/10.1007/s12010-014-0852-z,10.1007/s12010-014-0852-z,6,Applied Biochemistry and Biotechnology,Springer Science and Business Media LLC,2014,Antibacterial Activity and Synergistic Effect of Biosynthesized AgNPs with Antibiotics Against Multidrug-Resistant Biofilm-Forming Coagulase-Negative Staphylococci Isolated from Clinical Samples,FALSE,FALSE,closed,6_thomas2014.pdf,0
2875,Ag,0,Staphylococcus aureus,0,,green_synthesis by Bacillus sp.,ZOI,,10,18,14,42,28,spherical,,,,,,,,,,https://link.springer.com/article/10.1007/s12010-014-0852-z,10.1007/s12010-014-0852-z,6,Applied Biochemistry and Biotechnology,Springer Science and Business Media LLC,2014,Antibacterial Activity and Synergistic Effect of Biosynthesized AgNPs with Antibiotics Against Multidrug-Resistant Biofilm-Forming Coagulase-Negative Staphylococci Isolated from Clinical Samples,FALSE,FALSE,closed,6_thomas2014.pdf,0
2876,Ag,0,Salmonella typhi,0,,green_synthesis by Bacillus sp.,ZOI,,10,13,14,42,28,spherical,,,,,,,,,,https://link.springer.com/article/10.1007/s12010-014-0852-z,10.1007/s12010-014-0852-z,6,Applied Biochemistry and Biotechnology,Springer Science and Business Media LLC,2014,Antibacterial Activity and Synergistic Effect of Biosynthesized AgNPs with Antibiotics Against Multidrug-Resistant Biofilm-Forming Coagulase-Negative Staphylococci Isolated from Clinical Samples,FALSE,FALSE,closed,6_thomas2014.pdf,0
2877,Ag,0,Salmonella typhi,0,,green_synthesis by Bacillus sp.,ZOI,,10,13,14,42,28,spherical,,,,,,,,,,https://link.springer.com/article/10.1007/s12010-014-0852-z,10.1007/s12010-014-0852-z,6,Applied Biochemistry and Biotechnology,Springer Science and Business Media LLC,2014,Antibacterial Activity and Synergistic Effect of Biosynthesized AgNPs with Antibiotics Against Multidrug-Resistant Biofilm-Forming Coagulase-Negative Staphylococci Isolated from Clinical Samples,FALSE,FALSE,closed,6_thomas2014.pdf,0
2878,Ag,0,Salmonella paratyphi,0,,green_synthesis by Bacillus sp.,ZOI,,10,15,14,42,28,spherical,,,,,,,,,,https://link.springer.com/article/10.1007/s12010-014-0852-z,10.1007/s12010-014-0852-z,6,Applied Biochemistry and Biotechnology,Springer Science and Business Media LLC,2014,Antibacterial Activity and Synergistic Effect of Biosynthesized AgNPs with Antibiotics Against Multidrug-Resistant Biofilm-Forming Coagulase-Negative Staphylococci Isolated from Clinical Samples,FALSE,FALSE,closed,6_thomas2014.pdf,0
2879,Ag,0,Salmonella paratyphi,0,,green_synthesis by Bacillus sp.,ZOI,,10,15,14,42,28,spherical,,,,,,,,,,https://link.springer.com/article/10.1007/s12010-014-0852-z,10.1007/s12010-014-0852-z,6,Applied Biochemistry and Biotechnology,Springer Science and Business Media LLC,2014,Antibacterial Activity and Synergistic Effect of Biosynthesized AgNPs with Antibiotics Against Multidrug-Resistant Biofilm-Forming Coagulase-Negative Staphylococci Isolated from Clinical Samples,FALSE,FALSE,closed,6_thomas2014.pdf,0
2880,Ag,0,Vibrio cholerae,0,,green_synthesis by Bacillus sp.,ZOI,,10,18,14,42,28,spherical,,,,,,,,,,https://link.springer.com/article/10.1007/s12010-014-0852-z,10.1007/s12010-014-0852-z,6,Applied Biochemistry and Biotechnology,Springer Science and Business Media LLC,2014,Antibacterial Activity and Synergistic Effect of Biosynthesized AgNPs with Antibiotics Against Multidrug-Resistant Biofilm-Forming Coagulase-Negative Staphylococci Isolated from Clinical Samples,FALSE,FALSE,closed,6_thomas2014.pdf,0
2881,Ag,0,Vibrio cholerae,0,,green_synthesis by Bacillus sp.,ZOI,,10,18,14,42,28,spherical,,,,,,,,,,https://link.springer.com/article/10.1007/s12010-014-0852-z,10.1007/s12010-014-0852-z,6,Applied Biochemistry and Biotechnology,Springer Science and Business Media LLC,2014,Antibacterial Activity and Synergistic Effect of Biosynthesized AgNPs with Antibiotics Against Multidrug-Resistant Biofilm-Forming Coagulase-Negative Staphylococci Isolated from Clinical Samples,FALSE,FALSE,closed,6_thomas2014.pdf,0
2882,Ag,0,Staphylococcus aureus,0,,"chemical_synthesis (sigma aldrich, 730785)",ZOI,,20,10,10,10,10,triangular,,,,,,,,,,https://pubmed.ncbi.nlm.nih.gov/33672118/,10.3390/polym13040659,29,Polymers,MDPI AG,2021,Development of Antibacterial Protective Coatings Active against MSSA and MRSA on Biodegradable Polymers,TRUE,TRUE,gold,29_10.3390@polym13040659.pdf,1
2883,Ag,0,Staphylococcus aureus,0,,"chemical_synthesis (sigma aldrich, 730785)",ZOI,,20,10,40,40,40,triangular,,,,,,,,,,https://pubmed.ncbi.nlm.nih.gov/33672118/,10.3390/polym13040659,29,Polymers,MDPI AG,2021,Development of Antibacterial Protective Coatings Active against MSSA and MRSA on Biodegradable Polymers,TRUE,TRUE,gold,29_10.3390@polym13040659.pdf,1
2884,Ag,0,Pseudomonas aeruginosa,0,,green_synthesis using aqueous Cassiarox burghii leaf extract,ZOI,,10,20.3,10,30,20,spherical,,,,,,,,,,https://doi.org/10.1007/s10876-020-01759-x,10.1007/s10876-020-01759-x,17,Journal of Cluster Science,Springer Science and Business Media LLC,2020,In vitro Cytotoxicity and Antibacterial Activity of Optimized Silver Nanoparticles Against Wound Infectious Bacteria and Their Morphological Studies,FALSE,FALSE,closed,17_10.1007@s10876-020-01759-x.pdf,0
2885,Ag,0,Streptococcus pneumoniae,0,,green_synthesis using aqueous Cassiarox burghii leaf extract,ZOI,,10,14,10,30,20,spherical,,,,,,,,,,https://doi.org/10.1007/s10876-020-01759-x,10.1007/s10876-020-01759-x,17,Journal of Cluster Science,Springer Science and Business Media LLC,2020,In vitro Cytotoxicity and Antibacterial Activity of Optimized Silver Nanoparticles Against Wound Infectious Bacteria and Their Morphological Studies,FALSE,FALSE,closed,17_10.1007@s10876-020-01759-x.pdf,0
2886,Ag,0,Escherichia coli,0,,green_synthesis using aqueous Cassiarox burghii leaf extract,ZOI,,10,17,10,30,20,spherical,,,,,,,,,,https://doi.org/10.1007/s10876-020-01759-x,10.1007/s10876-020-01759-x,17,Journal of Cluster Science,Springer Science and Business Media LLC,2020,In vitro Cytotoxicity and Antibacterial Activity of Optimized Silver Nanoparticles Against Wound Infectious Bacteria and Their Morphological Studies,FALSE,FALSE,closed,17_10.1007@s10876-020-01759-x.pdf,0
2887,Ag,0,Micrococcus luteus,0,,green_synthesis using aqueous Cassiarox burghii leaf extract,ZOI,,10,17.3,10,30,20,spherical,,,,,,,,,,https://doi.org/10.1007/s10876-020-01759-x,10.1007/s10876-020-01759-x,17,Journal of Cluster Science,Springer Science and Business Media LLC,2020,In vitro Cytotoxicity and Antibacterial Activity of Optimized Silver Nanoparticles Against Wound Infectious Bacteria and Their Morphological Studies,FALSE,FALSE,closed,17_10.1007@s10876-020-01759-x.pdf,0
2888,Ag,0,Staphylococcus aureus,0,,green_synthesis using aqueous Cassiarox burghii leaf extract,ZOI,,10,15.6,10,30,20,spherical,,,,,,,,,,https://doi.org/10.1007/s10876-020-01759-x,10.1007/s10876-020-01759-x,17,Journal of Cluster Science,Springer Science and Business Media LLC,2020,In vitro Cytotoxicity and Antibacterial Activity of Optimized Silver Nanoparticles Against Wound Infectious Bacteria and Their Morphological Studies,FALSE,FALSE,closed,17_10.1007@s10876-020-01759-x.pdf,0
2889,Ag,0,Bacillus subtilis,0,,green_synthesis using aqueous Cassiarox burghii leaf extract,ZOI,,10,14.6,10,30,20,spherical,,,,,,,,,,https://doi.org/10.1007/s10876-020-01759-x,10.1007/s10876-020-01759-x,17,Journal of Cluster Science,Springer Science and Business Media LLC,2020,In vitro Cytotoxicity and Antibacterial Activity of Optimized Silver Nanoparticles Against Wound Infectious Bacteria and Their Morphological Studies,FALSE,FALSE,closed,17_10.1007@s10876-020-01759-x.pdf,0
2890,Ag,0,Serratia marcescens,0,,green_synthesis using the methanolic extracts of marine algae (V. pachynema),ZOI,,1000,26.6,30,40,35,spherical,,,,,,,,,,https://doi.org/10.1016/j.bcab.2020.101719,10.1016/j.bcab.2020.101719,7,Biocatalysis and Agricultural Biotechnology,Elsevier BV,2020,Antibacterial potentials of methanolic extract and silver nanoparticles from marine algae,FALSE,FALSE,closed,7_selvaraj2020.pdf,0
2891,Ag,0,Micrococcus luteus,0,,green_synthesis using the methanolic extracts of marine algae (V. pachynema),ZOI,,1000,20.6,30,40,35,spherical,,,,,,,,,,https://doi.org/10.1016/j.bcab.2020.101719,10.1016/j.bcab.2020.101719,7,Biocatalysis and Agricultural Biotechnology,Elsevier BV,2020,Antibacterial potentials of methanolic extract and silver nanoparticles from marine algae,FALSE,FALSE,closed,7_selvaraj2020.pdf,0
2892,Ag,0,Serratia marcescens,0,,green_synthesis using the methanolic extracts of marine algae (S. wightii),ZOI,,1000,14.3,55,70,62.5,spherical,,,,,,,,,,https://doi.org/10.1016/j.bcab.2020.101719,10.1016/j.bcab.2020.101719,7,Biocatalysis and Agricultural Biotechnology,Elsevier BV,2020,Antibacterial potentials of methanolic extract and silver nanoparticles from marine algae,FALSE,FALSE,closed,7_selvaraj2020.pdf,0
2893,Ag,0,Micrococcus luteus,0,,green_synthesis using the methanolic extracts of marine algae (S. wightii),ZOI,,1000,15.3,55,70,62.5,spherical,,,,,,,,,,https://doi.org/10.1016/j.bcab.2020.101719,10.1016/j.bcab.2020.101719,7,Biocatalysis and Agricultural Biotechnology,Elsevier BV,2020,Antibacterial potentials of methanolic extract and silver nanoparticles from marine algae,FALSE,FALSE,closed,7_selvaraj2020.pdf,0
2894,Ag,0,Escherichia coli,0,,chemical_synthesis using sodium borohydride and silver ions,ZOI,,100,14,2.26,10.34,3,spherical,,,,,,,,,,https://doi.org/10.1016/j.actbio.2007.11.006,10.1016/j.actbio.2007.11.006,1,Acta Biomaterialia,Elsevier BV,2008,Strain specificity in antimicrobial activity of silver and copper nanoparticles,FALSE,FALSE,closed,1_ruparelia2008.pdf,0
2895,Ag,0,Escherichia coli,0,,chemical_synthesis using sodium borohydride and silver ions,ZOI,,100,13,2.26,10.34,3,spherical,,,,,,,,,,https://doi.org/10.1016/j.actbio.2007.11.006,10.1016/j.actbio.2007.11.006,1,Acta Biomaterialia,Elsevier BV,2008,Strain specificity in antimicrobial activity of silver and copper nanoparticles,FALSE,FALSE,closed,1_ruparelia2008.pdf,0
2896,Ag,0,Escherichia coli,0,,chemical_synthesis using sodium borohydride and silver ions,ZOI,,100,15,2.26,10.34,3,spherical,,,,,,,,,,https://doi.org/10.1016/j.actbio.2007.11.006,10.1016/j.actbio.2007.11.006,1,Acta Biomaterialia,Elsevier BV,2008,Strain specificity in antimicrobial activity of silver and copper nanoparticles,FALSE,FALSE,closed,1_ruparelia2008.pdf,0
2897,Ag,0,Escherichia coli,0,,chemical_synthesis using sodium borohydride and silver ions,ZOI,,100,13,2.26,10.34,3,spherical,,,,,,,,,,https://doi.org/10.1016/j.actbio.2007.11.006,10.1016/j.actbio.2007.11.006,1,Acta Biomaterialia,Elsevier BV,2008,Strain specificity in antimicrobial activity of silver and copper nanoparticles,FALSE,FALSE,closed,1_ruparelia2008.pdf,0
2898,Ag,0,Bacillus subtilis,0,,chemical_synthesis using sodium borohydride and silver ions,ZOI,,102,11,2.26,10.34,3,spherical,,,,,,,,,,https://doi.org/10.1016/j.actbio.2007.11.006,10.1016/j.actbio.2007.11.006,1,Acta Biomaterialia,Elsevier BV,2008,Strain specificity in antimicrobial activity of silver and copper nanoparticles,FALSE,FALSE,closed,1_ruparelia2008.pdf,0
2899,Ag,0,Staphylococcus aureus,0,,chemical_synthesis using sodium borohydride and silver ions,ZOI,,100,16,2.26,10.34,3,spherical,,,,,,,,,,https://doi.org/10.1016/j.actbio.2007.11.006,10.1016/j.actbio.2007.11.006,1,Acta Biomaterialia,Elsevier BV,2008,Strain specificity in antimicrobial activity of silver and copper nanoparticles,FALSE,FALSE,closed,1_ruparelia2008.pdf,0
2900,Ag,0,Staphylococcus aureus,0,,chemical_synthesis using sodium borohydride and silver ions,ZOI,,100,16,2.26,10.34,3,spherical,,,,,,,,,,https://doi.org/10.1016/j.actbio.2007.11.006,10.1016/j.actbio.2007.11.006,1,Acta Biomaterialia,Elsevier BV,2008,Strain specificity in antimicrobial activity of silver and copper nanoparticles,FALSE,FALSE,closed,1_ruparelia2008.pdf,0
2901,Ag,0,Staphylococcus aureus,0,,chemical_synthesis using sodium borohydride and silver ions,ZOI,,104,16,2.26,10.34,3,spherical,,,,,,,,,,https://doi.org/10.1016/j.actbio.2007.11.006,10.1016/j.actbio.2007.11.006,1,Acta Biomaterialia,Elsevier BV,2008,Strain specificity in antimicrobial activity of silver and copper nanoparticles,FALSE,FALSE,closed,1_ruparelia2008.pdf,0
2902,Ag,0,Escherichia coli,0,,green_synthesis using Ulva fasciata,ZOI,,170,26,14.45,15.55,15,spherical,,,,,,,,,,https://www.ncbi.nlm.nih.gov/pmc/articles/PMC7012269/,10.2147/IDR.S234425,34,Dove Medical Press Ltd.,Infect Drug Resis,2020,Synergistic and Antagonistic Effects of Metal Nanoparticles in Combination with Antibiotics Against Some Reference Strains of Pathogenic Microorganisms,TRUE,TRUE,green,34_abo-shama2020.pdf,1
2903,Ag,0,Escherichia coli,0,,green_synthesis using Ulva fasciata,ZOI,,85,20,14.45,15.55,15,spherical,,,,,,,,,,https://www.ncbi.nlm.nih.gov/pmc/articles/PMC7012269/,10.2147/IDR.S234425,34,Dove Medical Press Ltd.,Infect Drug Resis,2020,Synergistic and Antagonistic Effects of Metal Nanoparticles in Combination with Antibiotics Against Some Reference Strains of Pathogenic Microorganisms,TRUE,TRUE,green,34_abo-shama2020.pdf,1
2904,Ag,0,Escherichia coli,0,,green_synthesis using Ulva fasciata,ZOI,,42.5,15,14.45,15.55,15,spherical,,,,,,,,,,https://www.ncbi.nlm.nih.gov/pmc/articles/PMC7012269/,10.2147/IDR.S234425,34,Dove Medical Press Ltd.,Infect Drug Resis,2020,Synergistic and Antagonistic Effects of Metal Nanoparticles in Combination with Antibiotics Against Some Reference Strains of Pathogenic Microorganisms,TRUE,TRUE,green,34_abo-shama2020.pdf,1
2905,Ag,0,Escherichia coli,0,,green_synthesis using Ulva fasciata,ZOI,,21.25,16,14.45,15.55,15,spherical,,,,,,,,,,https://www.ncbi.nlm.nih.gov/pmc/articles/PMC7012269/,10.2147/IDR.S234425,34,Dove Medical Press Ltd.,Infect Drug Resis,2020,Synergistic and Antagonistic Effects of Metal Nanoparticles in Combination with Antibiotics Against Some Reference Strains of Pathogenic Microorganisms,TRUE,TRUE,green,34_abo-shama2020.pdf,1
2906,Ag,0,Escherichia coli,0,,green_synthesis using Ulva fasciata,ZOI,,10.625,15,14.45,15.55,15,spherical,,,,,,,,,,https://www.ncbi.nlm.nih.gov/pmc/articles/PMC7012269/,10.2147/IDR.S234425,34,Dove Medical Press Ltd.,Infect Drug Resis,2020,Synergistic and Antagonistic Effects of Metal Nanoparticles in Combination with Antibiotics Against Some Reference Strains of Pathogenic Microorganisms,TRUE,TRUE,green,34_abo-shama2020.pdf,1
2907,Ag,0,Escherichia coli,0,,green_synthesis using Ulva fasciata,ZOI,,0.31,14,14.45,15.55,15,spherical,,,,,,,,,,https://www.ncbi.nlm.nih.gov/pmc/articles/PMC7012269/,10.2147/IDR.S234425,34,Dove Medical Press Ltd.,Infect Drug Resis,2020,Synergistic and Antagonistic Effects of Metal Nanoparticles in Combination with Antibiotics Against Some Reference Strains of Pathogenic Microorganisms,TRUE,TRUE,green,34_abo-shama2020.pdf,1
2908,Ag,0,Escherichia coli,0,,green_synthesis using Ulva fasciata,ZOI,,2.65,13,14.45,15.55,15,spherical,,,,,,,,,,https://www.ncbi.nlm.nih.gov/pmc/articles/PMC7012269/,10.2147/IDR.S234425,34,Dove Medical Press Ltd.,Infect Drug Resis,2020,Synergistic and Antagonistic Effects of Metal Nanoparticles in Combination with Antibiotics Against Some Reference Strains of Pathogenic Microorganisms,TRUE,TRUE,green,34_abo-shama2020.pdf,1
2909,Ag,0,Escherichia coli,0,,green_synthesis using Ulva fasciata,ZOI,,1.33,11,14.45,15.55,15,spherical,,,,,,,,,,https://www.ncbi.nlm.nih.gov/pmc/articles/PMC7012269/,10.2147/IDR.S234425,34,Dove Medical Press Ltd.,Infect Drug Resis,2020,Synergistic and Antagonistic Effects of Metal Nanoparticles in Combination with Antibiotics Against Some Reference Strains of Pathogenic Microorganisms,TRUE,TRUE,green,34_abo-shama2020.pdf,1
2910,Ag,0,Escherichia coli,0,,green_synthesis using Ulva fasciata,ZOI,,0.66,0,14.45,15.55,15,spherical,,,,,,,,,,https://www.ncbi.nlm.nih.gov/pmc/articles/PMC7012269/,10.2147/IDR.S234425,34,Dove Medical Press Ltd.,Infect Drug Resis,2020,Synergistic and Antagonistic Effects of Metal Nanoparticles in Combination with Antibiotics Against Some Reference Strains of Pathogenic Microorganisms,TRUE,TRUE,green,34_abo-shama2020.pdf,1
2911,Ag,0,Staphylococcus aureus,0,,green_synthesis using Ulva fasciata,ZOI,,170,27,14.45,15.55,15,spherical,,,,,,,,,,https://www.ncbi.nlm.nih.gov/pmc/articles/PMC7012269/,10.2147/IDR.S234425,34,Dove Medical Press Ltd.,Infect Drug Resis,2020,Synergistic and Antagonistic Effects of Metal Nanoparticles in Combination with Antibiotics Against Some Reference Strains of Pathogenic Microorganisms,TRUE,TRUE,green,34_abo-shama2020.pdf,1
2912,Ag,0,Staphylococcus aureus,0,,green_synthesis using Ulva fasciata,ZOI,,85,22,14.45,15.55,15,spherical,,,,,,,,,,https://www.ncbi.nlm.nih.gov/pmc/articles/PMC7012269/,10.2147/IDR.S234425,34,Dove Medical Press Ltd.,Infect Drug Resis,2020,Synergistic and Antagonistic Effects of Metal Nanoparticles in Combination with Antibiotics Against Some Reference Strains of Pathogenic Microorganisms,TRUE,TRUE,green,34_abo-shama2020.pdf,1
2913,Ag,0,Staphylococcus aureus,0,,green_synthesis using Ulva fasciata,ZOI,,42.5,19,14.45,15.55,15,spherical,,,,,,,,,,https://www.ncbi.nlm.nih.gov/pmc/articles/PMC7012269/,10.2147/IDR.S234425,34,Dove Medical Press Ltd.,Infect Drug Resis,2020,Synergistic and Antagonistic Effects of Metal Nanoparticles in Combination with Antibiotics Against Some Reference Strains of Pathogenic Microorganisms,TRUE,TRUE,green,34_abo-shama2020.pdf,1
2914,Ag,0,Staphylococcus aureus,0,,green_synthesis using Ulva fasciata,ZOI,,21.25,15,14.45,15.55,15,spherical,,,,,,,,,,https://www.ncbi.nlm.nih.gov/pmc/articles/PMC7012269/,10.2147/IDR.S234425,34,Dove Medical Press Ltd.,Infect Drug Resis,2020,Synergistic and Antagonistic Effects of Metal Nanoparticles in Combination with Antibiotics Against Some Reference Strains of Pathogenic Microorganisms,TRUE,TRUE,green,34_abo-shama2020.pdf,1
2915,Ag,0,Staphylococcus aureus,0,,green_synthesis using Ulva fasciata,ZOI,,10.625,14,14.45,15.55,15,spherical,,,,,,,,,,https://www.ncbi.nlm.nih.gov/pmc/articles/PMC7012269/,10.2147/IDR.S234425,34,Dove Medical Press Ltd.,Infect Drug Resis,2020,Synergistic and Antagonistic Effects of Metal Nanoparticles in Combination with Antibiotics Against Some Reference Strains of Pathogenic Microorganisms,TRUE,TRUE,green,34_abo-shama2020.pdf,1
2916,Ag,0,Staphylococcus aureus,0,,green_synthesis using Ulva fasciata,ZOI,,0.31,13,14.45,15.55,15,spherical,,,,,,,,,,https://www.ncbi.nlm.nih.gov/pmc/articles/PMC7012269/,10.2147/IDR.S234425,34,Dove Medical Press Ltd.,Infect Drug Resis,2020,Synergistic and Antagonistic Effects of Metal Nanoparticles in Combination with Antibiotics Against Some Reference Strains of Pathogenic Microorganisms,TRUE,TRUE,green,34_abo-shama2020.pdf,1
2917,Ag,0,Staphylococcus aureus,0,,green_synthesis using Ulva fasciata,ZOI,,2.65,11,14.45,15.55,15,spherical,,,,,,,,,,https://www.ncbi.nlm.nih.gov/pmc/articles/PMC7012269/,10.2147/IDR.S234425,34,Dove Medical Press Ltd.,Infect Drug Resis,2020,Synergistic and Antagonistic Effects of Metal Nanoparticles in Combination with Antibiotics Against Some Reference Strains of Pathogenic Microorganisms,TRUE,TRUE,green,34_abo-shama2020.pdf,1
2918,Ag,0,Staphylococcus aureus,0,,green_synthesis using Ulva fasciata,ZOI,,1.33,0,14.45,15.55,15,spherical,,,,,,,,,,https://www.ncbi.nlm.nih.gov/pmc/articles/PMC7012269/,10.2147/IDR.S234425,34,Dove Medical Press Ltd.,Infect Drug Resis,2020,Synergistic and Antagonistic Effects of Metal Nanoparticles in Combination with Antibiotics Against Some Reference Strains of Pathogenic Microorganisms,TRUE,TRUE,green,34_abo-shama2020.pdf,1
2919,Ag,0,Staphylococcus aureus,0,,green_synthesis using Ulva fasciata,ZOI,,0.66,0,14.45,15.55,15,spherical,,,,,,,,,,https://www.ncbi.nlm.nih.gov/pmc/articles/PMC7012269/,10.2147/IDR.S234425,34,Dove Medical Press Ltd.,Infect Drug Resis,2020,Synergistic and Antagonistic Effects of Metal Nanoparticles in Combination with Antibiotics Against Some Reference Strains of Pathogenic Microorganisms,TRUE,TRUE,green,34_abo-shama2020.pdf,1
2920,Ag,0,Salmonella enterica,0,,green_synthesis using Ulva fasciata,ZOI,,170,20,14.45,15.55,15,spherical,,,,,,,,,,https://www.ncbi.nlm.nih.gov/pmc/articles/PMC7012269/,10.2147/IDR.S234425,34,Dove Medical Press Ltd.,Infect Drug Resis,2020,Synergistic and Antagonistic Effects of Metal Nanoparticles in Combination with Antibiotics Against Some Reference Strains of Pathogenic Microorganisms,TRUE,TRUE,green,34_abo-shama2020.pdf,1
2921,Ag,0,Salmonella enterica,0,,green_synthesis using Ulva fasciata,ZOI,,85,18,14.45,15.55,15,spherical,,,,,,,,,,https://www.ncbi.nlm.nih.gov/pmc/articles/PMC7012269/,10.2147/IDR.S234425,34,Dove Medical Press Ltd.,Infect Drug Resis,2020,Synergistic and Antagonistic Effects of Metal Nanoparticles in Combination with Antibiotics Against Some Reference Strains of Pathogenic Microorganisms,TRUE,TRUE,green,34_abo-shama2020.pdf,1
2922,Ag,0,Salmonella enterica,0,,green_synthesis using Ulva fasciata,ZOI,,42.5,16,14.45,15.55,15,spherical,,,,,,,,,,https://www.ncbi.nlm.nih.gov/pmc/articles/PMC7012269/,10.2147/IDR.S234425,34,Dove Medical Press Ltd.,Infect Drug Resis,2020,Synergistic and Antagonistic Effects of Metal Nanoparticles in Combination with Antibiotics Against Some Reference Strains of Pathogenic Microorganisms,TRUE,TRUE,green,34_abo-shama2020.pdf,1
