Repository: anastasiavepreva/ChemX

# ChemX: A Collection of Chemistry Datasets for Benchmarking Automated Information Extraction

## Abstract

ChemX is a collection of 10 manually curated benchmarking datasets developed to support robust automated information extraction in chemistry. It spans two major domains — **nanomaterials** and **small molecules** — and enables evaluation across multiple modalities including text, tables, and figures.

ChemX is designed to benchmark large language models and multi-agent systems in real-world chemical contexts, emphasizing reproducibility, schema-based annotation, and domain-specific validation.

File: data/datasets/seltox.csv (part 36 of 39)
sn,np,coating,bacteria,mdr,strain,np_synthesis,method,mic_np_µg_ml,concentration,zoi_np_mm,np_size_min_nm,np_size_max_nm,np_size_avg_nm,shape,time_set_hours,zeta_potential_mV,solvent_for_extract,temperature_for_extract_C,duration_preparing_extract_min,precursor_of_np,concentration_of_precursor_mM,hydrodynamic_diameter_nm,ph_during_synthesis,reference,doi,article_list,journal_name,publisher,year,title,journal_is_oa,is_oa,oa_status,pdf,access
3007,Ag,0,Candida albicans,0,,green_synthesis from Eurotium cristatum,ZOI,,5,8.2,15,20,17.5,spherical,,,,,,,,,,https://link.springer.com/article/10.1007/s12257-019-0506-7,10.1007/s12257-019-0506-7,8,Biotechnology and Bioprocess Engineering,Springer Science and Business Media LLC,2020,An Enhancement of Antibacterial Activity and Synergistic Effect of Biosynthesized Silver Nanoparticles by Eurotium cristatum with Various Antibiotics,FALSE,FALSE,closed,8_10.1007@s12257-019-0506-7.pdf,0
3008,Ag,0,Escherichia coli,0,,green_synthesis from Eurotium cristatum,ZOI,,5,6.6,15,20,17.5,spherical,,,,,,,,,,https://link.springer.com/article/10.1007/s12257-019-0506-7,10.1007/s12257-019-0506-7,8,Biotechnology and Bioprocess Engineering,Springer Science and Business Media LLC,2020,An Enhancement of Antibacterial Activity and Synergistic Effect of Biosynthesized Silver Nanoparticles by Eurotium cristatum with Various Antibiotics,FALSE,FALSE,closed,8_10.1007@s12257-019-0506-7.pdf,0
3009,Ag,0,Pseudomonas aeruginosa,0,,green_synthesis from Eurotium cristatum,ZOI,,5,7.4,15,20,17.5,spherical,,,,,,,,,,https://link.springer.com/article/10.1007/s12257-019-0506-7,10.1007/s12257-019-0506-7,8,Biotechnology and Bioprocess Engineering,Springer Science and Business Media LLC,2020,An Enhancement of Antibacterial Activity and Synergistic Effect of Biosynthesized Silver Nanoparticles by Eurotium cristatum with Various Antibiotics,FALSE,FALSE,closed,8_10.1007@s12257-019-0506-7.pdf,0
3010,Ag,0,Bacillus subtilis,0,,green_synthesis from Eurotium cristatum,ZOI,,5,6.2,15,20,17.5,spherical,,,,,,,,,,https://link.springer.com/article/10.1007/s12257-019-0506-7,10.1007/s12257-019-0506-7,8,Biotechnology and Bioprocess Engineering,Springer Science and Business Media LLC,2020,An Enhancement of Antibacterial Activity and Synergistic Effect of Biosynthesized Silver Nanoparticles by Eurotium cristatum with Various Antibiotics,FALSE,FALSE,closed,8_10.1007@s12257-019-0506-7.pdf,0
3011,Ag,0,Candida albicans,0,,green_synthesis from Eurotium cristatum,ZOI,,5,8.2,15,20,17.5,spherical,,,,,,,,,,https://link.springer.com/article/10.1007/s12257-019-0506-7,10.1007/s12257-019-0506-7,8,Biotechnology and Bioprocess Engineering,Springer Science and Business Media LLC,2020,An Enhancement of Antibacterial Activity and Synergistic Effect of Biosynthesized Silver Nanoparticles by Eurotium cristatum with Various Antibiotics,FALSE,FALSE,closed,8_10.1007@s12257-019-0506-7.pdf,0
3012,Ag,0,Pseudomonas aeruginosa,0,,green_synthesis from Eurotium cristatum,ZOI,,5,7.4,15,20,17.5,spherical,,,,,,,,,,https://link.springer.com/article/10.1007/s12257-019-0506-7,10.1007/s12257-019-0506-7,8,Biotechnology and Bioprocess Engineering,Springer Science and Business Media LLC,2020,An Enhancement of Antibacterial Activity and Synergistic Effect of Biosynthesized Silver Nanoparticles by Eurotium cristatum with Various Antibiotics,FALSE,FALSE,closed,8_10.1007@s12257-019-0506-7.pdf,0
3013,Ag,0,Staphylococcus aureus,0,,green_synthesis from Eurotium cristatum,ZOI,,5,7.3,15,20,17.5,spherical,,,,,,,,,,https://link.springer.com/article/10.1007/s12257-019-0506-7,10.1007/s12257-019-0506-7,8,Biotechnology and Bioprocess Engineering,Springer Science and Business Media LLC,2020,An Enhancement of Antibacterial Activity and Synergistic Effect of Biosynthesized Silver Nanoparticles by Eurotium cristatum with Various Antibiotics,FALSE,FALSE,closed,8_10.1007@s12257-019-0506-7.pdf,0
3014,Ag,0,Candida albicans,0,,green_synthesis from Eurotium cristatum,ZOI,,5,8.2,15,20,17.5,spherical,,,,,,,,,,https://link.springer.com/article/10.1007/s12257-019-0506-7,10.1007/s12257-019-0506-7,8,Biotechnology and Bioprocess Engineering,Springer Science and Business Media LLC,2020,An Enhancement of Antibacterial Activity and Synergistic Effect of Biosynthesized Silver Nanoparticles by Eurotium cristatum with Various Antibiotics,FALSE,FALSE,closed,8_10.1007@s12257-019-0506-7.pdf,0
3015,Ag,0,Pseudomonas aeruginosa,0,,green_synthesis from Eurotium cristatum,ZOI,,5,7.4,15,20,17.5,spherical,,,,,,,,,,https://link.springer.com/article/10.1007/s12257-019-0506-7,10.1007/s12257-019-0506-7,8,Biotechnology and Bioprocess Engineering,Springer Science and Business Media LLC,2020,An Enhancement of Antibacterial Activity and Synergistic Effect of Biosynthesized Silver Nanoparticles by Eurotium cristatum with Various Antibiotics,FALSE,FALSE,closed,8_10.1007@s12257-019-0506-7.pdf,0
3016,Ag,0,Candida albicans,0,,green_synthesis from Eurotium cristatum,ZOI,,5,8.2,15,20,17.5,spherical,,,,,,,,,,https://link.springer.com/article/10.1007/s12257-019-0506-7,10.1007/s12257-019-0506-7,8,Biotechnology and Bioprocess Engineering,Springer Science and Business Media LLC,2020,An Enhancement of Antibacterial Activity and Synergistic Effect of Biosynthesized Silver Nanoparticles by Eurotium cristatum with Various Antibiotics,FALSE,FALSE,closed,8_10.1007@s12257-019-0506-7.pdf,0
3017,Ag,0,Candida albicans,0,,green_synthesis from Eurotium cristatum,ZOI,,5,8.2,15,20,17.5,spherical,,,,,,,,,,https://link.springer.com/article/10.1007/s12257-019-0506-7,10.1007/s12257-019-0506-7,8,Biotechnology and Bioprocess Engineering,Springer Science and Business Media LLC,2020,An Enhancement of Antibacterial Activity and Synergistic Effect of Biosynthesized Silver Nanoparticles by Eurotium cristatum with Various Antibiotics,FALSE,FALSE,closed,8_10.1007@s12257-019-0506-7.pdf,0
3018,Ag,0,Pseudomonas aeruginosa,0,,green_synthesis from Eurotium cristatum,ZOI,,5,7.4,15,20,17.5,spherical,,,,,,,,,,https://link.springer.com/article/10.1007/s12257-019-0506-7,10.1007/s12257-019-0506-7,8,Biotechnology and Bioprocess Engineering,Springer Science and Business Media LLC,2020,An Enhancement of Antibacterial Activity and Synergistic Effect of Biosynthesized Silver Nanoparticles by Eurotium cristatum with Various Antibiotics,FALSE,FALSE,closed,8_10.1007@s12257-019-0506-7.pdf,0
3019,Ag,0,Candida albicans,0,,green_synthesis from Eurotium cristatum,ZOI,,5,8.2,15,20,17.5,spherical,,,,,,,,,,https://link.springer.com/article/10.1007/s12257-019-0506-7,10.1007/s12257-019-0506-7,8,Biotechnology and Bioprocess Engineering,Springer Science and Business Media LLC,2020,An Enhancement of Antibacterial Activity and Synergistic Effect of Biosynthesized Silver Nanoparticles by Eurotium cristatum with Various Antibiotics,FALSE,FALSE,closed,8_10.1007@s12257-019-0506-7.pdf,0
3020,Ag,0,Escherichia coli,0,,green_synthesis from Eurotium cristatum,ZOI,,5,6.6,15,20,17.5,spherical,,,,,,,,,,https://link.springer.com/article/10.1007/s12257-019-0506-7,10.1007/s12257-019-0506-7,8,Biotechnology and Bioprocess Engineering,Springer Science and Business Media LLC,2020,An Enhancement of Antibacterial Activity and Synergistic Effect of Biosynthesized Silver Nanoparticles by Eurotium cristatum with Various Antibiotics,FALSE,FALSE,closed,8_10.1007@s12257-019-0506-7.pdf,0
3021,Ag,0,Pseudomonas aeruginosa,0,,green_synthesis from Eurotium cristatum,ZOI,,5,7.4,15,20,17.5,spherical,,,,,,,,,,https://link.springer.com/article/10.1007/s12257-019-0506-7,10.1007/s12257-019-0506-7,8,Biotechnology and Bioprocess Engineering,Springer Science and Business Media LLC,2020,An Enhancement of Antibacterial Activity and Synergistic Effect of Biosynthesized Silver Nanoparticles by Eurotium cristatum with Various Antibiotics,FALSE,FALSE,closed,8_10.1007@s12257-019-0506-7.pdf,0
3022,Ag,0,Candida albicans,0,,green_synthesis from Eurotium cristatum,ZOI,,5,8.2,15,20,17.5,spherical,,,,,,,,,,https://link.springer.com/article/10.1007/s12257-019-0506-7,10.1007/s12257-019-0506-7,8,Biotechnology and Bioprocess Engineering,Springer Science and Business Media LLC,2020,An Enhancement of Antibacterial Activity and Synergistic Effect of Biosynthesized Silver Nanoparticles by Eurotium cristatum with Various Antibiotics,FALSE,FALSE,closed,8_10.1007@s12257-019-0506-7.pdf,0
3023,Ag,0,Escherichia coli,0,,green_synthesis from Eurotium cristatum,ZOI,,5,6.6,15,20,17.5,spherical,,,,,,,,,,https://link.springer.com/article/10.1007/s12257-019-0506-7,10.1007/s12257-019-0506-7,8,Biotechnology and Bioprocess Engineering,Springer Science and Business Media LLC,2020,An Enhancement of Antibacterial Activity and Synergistic Effect of Biosynthesized Silver Nanoparticles by Eurotium cristatum with Various Antibiotics,FALSE,FALSE,closed,8_10.1007@s12257-019-0506-7.pdf,0
3024,Ag,0,Pseudomonas aeruginosa,0,,green_synthesis from Eurotium cristatum,ZOI,,5,7.4,15,20,17.5,spherical,,,,,,,,,,https://link.springer.com/article/10.1007/s12257-019-0506-7,10.1007/s12257-019-0506-7,8,Biotechnology and Bioprocess Engineering,Springer Science and Business Media LLC,2020,An Enhancement of Antibacterial Activity and Synergistic Effect of Biosynthesized Silver Nanoparticles by Eurotium cristatum with Various Antibiotics,FALSE,FALSE,closed,8_10.1007@s12257-019-0506-7.pdf,0
3025,Ag,0,Candida albicans,0,,green_synthesis from Eurotium cristatum,ZOI,,5,8.2,15,20,17.5,spherical,,,,,,,,,,https://link.springer.com/article/10.1007/s12257-019-0506-7,10.1007/s12257-019-0506-7,8,Biotechnology and Bioprocess Engineering,Springer Science and Business Media LLC,2020,An Enhancement of Antibacterial Activity and Synergistic Effect of Biosynthesized Silver Nanoparticles by Eurotium cristatum with Various Antibiotics,FALSE,FALSE,closed,8_10.1007@s12257-019-0506-7.pdf,0
3026,Ag,0,Escherichia coli,0,,green_synthesis from Eurotium cristatum,ZOI,,5,6.6,15,20,17.5,spherical,,,,,,,,,,https://link.springer.com/article/10.1007/s12257-019-0506-7,10.1007/s12257-019-0506-7,8,Biotechnology and Bioprocess Engineering,Springer Science and Business Media LLC,2020,An Enhancement of Antibacterial Activity and Synergistic Effect of Biosynthesized Silver Nanoparticles by Eurotium cristatum with Various Antibiotics,FALSE,FALSE,closed,8_10.1007@s12257-019-0506-7.pdf,0
3027,Ag,0,Pseudomonas aeruginosa,0,,green_synthesis from Eurotium cristatum,ZOI,,5,7.4,15,20,17.5,spherical,,,,,,,,,,https://link.springer.com/article/10.1007/s12257-019-0506-7,10.1007/s12257-019-0506-7,8,Biotechnology and Bioprocess Engineering,Springer Science and Business Media LLC,2020,An Enhancement of Antibacterial Activity and Synergistic Effect of Biosynthesized Silver Nanoparticles by Eurotium cristatum with Various Antibiotics,FALSE,FALSE,closed,8_10.1007@s12257-019-0506-7.pdf,0
3028,Ag,0,Candida albicans,0,,green_synthesis from Eurotium cristatum,ZOI,,5,8.2,15,20,17.5,spherical,,,,,,,,,,https://link.springer.com/article/10.1007/s12257-019-0506-7,10.1007/s12257-019-0506-7,8,Biotechnology and Bioprocess Engineering,Springer Science and Business Media LLC,2020,An Enhancement of Antibacterial Activity and Synergistic Effect of Biosynthesized Silver Nanoparticles by Eurotium cristatum with Various Antibiotics,FALSE,FALSE,closed,8_10.1007@s12257-019-0506-7.pdf,0
3029,Ag,0,Escherichia coli,0,,green_synthesis from Eurotium cristatum,ZOI,,5,6.6,15,20,17.5,spherical,,,,,,,,,,https://link.springer.com/article/10.1007/s12257-019-0506-7,10.1007/s12257-019-0506-7,8,Biotechnology and Bioprocess Engineering,Springer Science and Business Media LLC,2020,An Enhancement of Antibacterial Activity and Synergistic Effect of Biosynthesized Silver Nanoparticles by Eurotium cristatum with Various Antibiotics,FALSE,FALSE,closed,8_10.1007@s12257-019-0506-7.pdf,0
3030,Ag,0,Pseudomonas aeruginosa,0,,green_synthesis from Eurotium cristatum,ZOI,,5,7.4,15,20,17.5,spherical,,,,,,,,,,https://link.springer.com/article/10.1007/s12257-019-0506-7,10.1007/s12257-019-0506-7,8,Biotechnology and Bioprocess Engineering,Springer Science and Business Media LLC,2020,An Enhancement of Antibacterial Activity and Synergistic Effect of Biosynthesized Silver Nanoparticles by Eurotium cristatum with Various Antibiotics,FALSE,FALSE,closed,8_10.1007@s12257-019-0506-7.pdf,0
3031,Ag,0,Candida albicans,0,,green_synthesis from Eurotium cristatum,ZOI,,5,8.2,15,20,17.5,spherical,,,,,,,,,,https://link.springer.com/article/10.1007/s12257-019-0506-7,10.1007/s12257-019-0506-7,8,Biotechnology and Bioprocess Engineering,Springer Science and Business Media LLC,2020,An Enhancement of Antibacterial Activity and Synergistic Effect of Biosynthesized Silver Nanoparticles by Eurotium cristatum with Various Antibiotics,FALSE,FALSE,closed,8_10.1007@s12257-019-0506-7.pdf,0
3032,Ag,0,Pseudomonas aeruginosa,0,,green_synthesis from Eurotium cristatum,ZOI,,5,7.4,15,20,17.5,spherical,,,,,,,,,,https://link.springer.com/article/10.1007/s12257-019-0506-7,10.1007/s12257-019-0506-7,8,Biotechnology and Bioprocess Engineering,Springer Science and Business Media LLC,2020,An Enhancement of Antibacterial Activity and Synergistic Effect of Biosynthesized Silver Nanoparticles by Eurotium cristatum with Various Antibiotics,FALSE,FALSE,closed,8_10.1007@s12257-019-0506-7.pdf,0
3033,Ag,0,Candida albicans,0,,green_synthesis from Eurotium cristatum,ZOI,,5,8.2,15,20,17.5,spherical,,,,,,,,,,https://link.springer.com/article/10.1007/s12257-019-0506-7,10.1007/s12257-019-0506-7,8,Biotechnology and Bioprocess Engineering,Springer Science and Business Media LLC,2020,An Enhancement of Antibacterial Activity and Synergistic Effect of Biosynthesized Silver Nanoparticles by Eurotium cristatum with Various Antibiotics,FALSE,FALSE,closed,8_10.1007@s12257-019-0506-7.pdf,0
3034,Ag,0,Escherichia coli,0,,green_synthesis from Eurotium cristatum,ZOI,,5,6.6,15,20,17.5,spherical,,,,,,,,,,https://link.springer.com/article/10.1007/s12257-019-0506-7,10.1007/s12257-019-0506-7,8,Biotechnology and Bioprocess Engineering,Springer Science and Business Media LLC,2020,An Enhancement of Antibacterial Activity and Synergistic Effect of Biosynthesized Silver Nanoparticles by Eurotium cristatum with Various Antibiotics,FALSE,FALSE,closed,8_10.1007@s12257-019-0506-7.pdf,0
3035,Ag,0,Pseudomonas aeruginosa,0,,green_synthesis from Eurotium cristatum,ZOI,,5,7.4,15,20,17.5,spherical,,,,,,,,,,https://link.springer.com/article/10.1007/s12257-019-0506-7,10.1007/s12257-019-0506-7,8,Biotechnology and Bioprocess Engineering,Springer Science and Business Media LLC,2020,An Enhancement of Antibacterial Activity and Synergistic Effect of Biosynthesized Silver Nanoparticles by Eurotium cristatum with Various Antibiotics,FALSE,FALSE,closed,8_10.1007@s12257-019-0506-7.pdf,0
3036,Ag,0,Staphylococcus aureus,1,ATCC 29213,green synthesis using fig,ZOI,,30,24.67,4,36,20,spherical,18,-15,water,100,15,AgNO3,5,33.79,,https://www.sciencedirect.com/science/article/pii/S1018364723004214?via%3Dihub,10.1016/j.jksus.2023.102959,217,Journal of King Saud University - Science,Elsevier BV,2023,Microwave-assisted green synthesis of silver nanoparticles by extracts of fig fruits and myrrh oleogum resin and their role in antibacterial activity,TRUE,TRUE,gold,217_1-s2.0-S1018364723004214-main.pdf,1
3037,Ag,0,Pseudomonas aeruginosa,0,ATCC 27853,green synthesis using fig,ZOI,,30,0,4,36,20,spherical,18,-15,water,100,15,AgNO3,5,33.79,,https://www.sciencedirect.com/science/article/pii/S1018364723004214?via%3Dihub,10.1016/j.jksus.2023.102959,217,Journal of King Saud University - Science,Elsevier BV,2023,Microwave-assisted green synthesis of silver nanoparticles by extracts of fig fruits and myrrh oleogum resin and their role in antibacterial activity,TRUE,TRUE,gold,217_1-s2.0-S1018364723004214-main.pdf,1
3038,Ag,0,Streptococcus pyogenes,0,ATCC 12384,green synthesis using fig,ZOI,,30,0,4,36,20,spherical,18,-15,water,100,15,AgNO3,5,33.79,,https://www.sciencedirect.com/science/article/pii/S1018364723004214?via%3Dihub,10.1016/j.jksus.2023.102959,217,Journal of King Saud University - Science,Elsevier BV,2023,Microwave-assisted green synthesis of silver nanoparticles by extracts of fig fruits and myrrh oleogum resin and their role in antibacterial activity,TRUE,TRUE,gold,217_1-s2.0-S1018364723004214-main.pdf,1
3039,Ag,0,Escherichia coli,0,ATCC 25922,green synthesis using fig,ZOI,,30,14.67,4,36,20,spherical,18,-15,water,100,15,AgNO3,5,33.79,,https://www.sciencedirect.com/science/article/pii/S1018364723004214?via%3Dihub,10.1016/j.jksus.2023.102959,217,Journal of King Saud University - Science,Elsevier BV,2023,Microwave-assisted green synthesis of silver nanoparticles by extracts of fig fruits and myrrh oleogum resin and their role in antibacterial activity,TRUE,TRUE,gold,217_1-s2.0-S1018364723004214-main.pdf,1
3040,Ag,0,Staphylococcus aureus,1,ATCC 29213,green synthesis using myrrh,ZOI,,30,23,6,30,18,spherical,18,-16.1,water,100,15,AgNO3,5,31.63,,https://www.sciencedirect.com/science/article/pii/S1018364723004214?via%3Dihub,10.1016/j.jksus.2023.102959,217,Journal of King Saud University - Science,Elsevier BV,2023,Microwave-assisted green synthesis of silver nanoparticles by extracts of fig fruits and myrrh oleogum resin and their role in antibacterial activity,TRUE,TRUE,gold,217_1-s2.0-S1018364723004214-main.pdf,1
3041,Ag,0,Pseudomonas aeruginosa,0,ATCC 27853,green synthesis using myrrh,ZOI,,30,8,6,30,18,spherical,18,-16.1,water,100,15,AgNO3,5,31.63,,https://www.sciencedirect.com/science/article/pii/S1018364723004214?via%3Dihub,10.1016/j.jksus.2023.102959,217,Journal of King Saud University - Science,Elsevier BV,2023,Microwave-assisted green synthesis of silver nanoparticles by extracts of fig fruits and myrrh oleogum resin and their role in antibacterial activity,TRUE,TRUE,gold,217_1-s2.0-S1018364723004214-main.pdf,1
3042,Ag,0,Streptococcus pyogenes,0,ATCC 12384,green synthesis using myrrh,ZOI,,30,0,6,30,18,spherical,18,-16.1,water,100,15,AgNO3,5,31.63,,https://www.sciencedirect.com/science/article/pii/S1018364723004214?via%3Dihub,10.1016/j.jksus.2023.102959,217,Journal of King Saud University - Science,Elsevier BV,2023,Microwave-assisted green synthesis of silver nanoparticles by extracts of fig fruits and myrrh oleogum resin and their role in antibacterial activity,TRUE,TRUE,gold,217_1-s2.0-S1018364723004214-main.pdf,1
3043,Ag,0,Escherichia coli,0,ATCC 25922,green synthesis using myrrh,ZOI,,30,14.67,6,30,18,spherical,18,-16.1,water,100,15,AgNO3,5,31.63,,https://www.sciencedirect.com/science/article/pii/S1018364723004214?via%3Dihub,10.1016/j.jksus.2023.102959,217,Journal of King Saud University - Science,Elsevier BV,2023,Microwave-assisted green synthesis of silver nanoparticles by extracts of fig fruits and myrrh oleogum resin and their role in antibacterial activity,TRUE,TRUE,gold,217_1-s2.0-S1018364723004214-main.pdf,1
3044,Ag,0,A. baumannii,0,MTCC1425,green synthesis using Spirulina sp,ZOI,,10,19,30,60,26.57,spherical,,,water,40,1440,AgNO3,1,,,https://www.sciencedirect.com/science/article/pii/S1018364724002489?via%3Dihub,10.1016/j.jksus.2024.103336,184,Journal of King Saud University - Science,Elsevier BV,2024,"Biosynthesis, characterization and monitoring in vitro antibacterial efficiencies of AgNPs with filamentous cyanobacteria Spirulina sp. And S. Subsalsa against pathogenic bacteria",TRUE,TRUE,gold,184_1-s2.0-S1018364724002489-main.pdf,1
3045,Ag,0,Escherichia coli,0,MTCC443,green synthesis using Spirulina sp,ZOI,,10,18,30,60,26.57,spherical,,,water,40,1440,AgNO3,1,,,https://www.sciencedirect.com/science/article/pii/S1018364724002489?via%3Dihub,10.1016/j.jksus.2024.103336,184,Journal of King Saud University - Science,Elsevier BV,2024,"Biosynthesis, characterization and monitoring in vitro antibacterial efficiencies of AgNPs with filamentous cyanobacteria Spirulina sp. And S. Subsalsa against pathogenic bacteria",TRUE,TRUE,gold,184_1-s2.0-S1018364724002489-main.pdf,1
3046,Ag,0,Streptococcus pyogenes,0,MTCC1982,green synthesis using Spirulina sp,ZOI,,10,17,30,60,26.57,spherical,,,water,40,1440,AgNO3,1,,,https://www.sciencedirect.com/science/article/pii/S1018364724002489?via%3Dihub,10.1016/j.jksus.2024.103336,184,Journal of King Saud University - Science,Elsevier BV,2024,"Biosynthesis, characterization and monitoring in vitro antibacterial efficiencies of AgNPs with filamentous cyanobacteria Spirulina sp. And S. Subsalsa against pathogenic bacteria",TRUE,TRUE,gold,184_1-s2.0-S1018364724002489-main.pdf,1
3047,Ag,0,A. baumannii,0,MTCC1425,green synthesis using S. Subsalsa,ZOI,,10,18,30,60,26.57,spherical,,,water,40,1440,AgNO3,1,,,https://www.sciencedirect.com/science/article/pii/S1018364724002489?via%3Dihub,10.1016/j.jksus.2024.103336,184,Journal of King Saud University - Science,Elsevier BV,2024,"Biosynthesis, characterization and monitoring in vitro antibacterial efficiencies of AgNPs with filamentous cyanobacteria Spirulina sp. And S. Subsalsa against pathogenic bacteria",TRUE,TRUE,gold,184_1-s2.0-S1018364724002489-main.pdf,1
3048,Ag,0,Escherichia coli,0,MTCC443,green synthesis using S. Subsalsa,ZOI,,10,18,30,60,26.57,spherical,,,water,40,1440,AgNO3,1,,,https://www.sciencedirect.com/science/article/pii/S1018364724002489?via%3Dihub,10.1016/j.jksus.2024.103336,184,Journal of King Saud University - Science,Elsevier BV,2024,"Biosynthesis, characterization and monitoring in vitro antibacterial efficiencies of AgNPs with filamentous cyanobacteria Spirulina sp. And S. Subsalsa against pathogenic bacteria",TRUE,TRUE,gold,184_1-s2.0-S1018364724002489-main.pdf,1
3049,Ag,0,Streptococcus pyogenes,0,MTCC1982,green synthesis using S. Subsalsa,ZOI,,10,17,30,60,26.57,spherical,,,water,40,1440,AgNO3,1,,,https://www.sciencedirect.com/science/article/pii/S1018364724002489?via%3Dihub,10.1016/j.jksus.2024.103336,184,Journal of King Saud University - Science,Elsevier BV,2024,"Biosynthesis, characterization and monitoring in vitro antibacterial efficiencies of AgNPs with filamentous cyanobacteria Spirulina sp. And S. Subsalsa against pathogenic bacteria",TRUE,TRUE,gold,184_1-s2.0-S1018364724002489-main.pdf,1
3050,Ag,0,Escherichia coli,0,ATCC 8739,biosynthesis using actinobacteria strain HGG16n,ZOI,,6.25,6,8,48,23,spherical,24,-32,water,26,10080,AgNO3,3,100,,https://www.sciencedirect.com/science/article/pii/S1684118216300238?via%3Dihub,10.1016/j.jmii.2016.03.002,192,"Journal of Microbiology, Immunology and Infection",Elsevier BV,2018,Antimicrobial activity of biosilver nanoparticles produced by a novel Streptacidiphilus durhamensis strain,TRUE,TRUE,gold,192_1-s2.0-S1684118216300238-main.pdf,1
3051,Ag,0,Salmonella infantis,0,,biosynthesis using actinobacteria strain HGG16n,ZOI,,6.25,0,8,48,23,spherical,24,-32,water,26,10080,AgNO3,3,100,,https://www.sciencedirect.com/science/article/pii/S1684118216300238?via%3Dihub,10.1016/j.jmii.2016.03.002,192,"Journal of Microbiology, Immunology and Infection",Elsevier BV,2018,Antimicrobial activity of biosilver nanoparticles produced by a novel Streptacidiphilus durhamensis strain,TRUE,TRUE,gold,192_1-s2.0-S1684118216300238-main.pdf,1
3052,Ag,0,Klebsiella pneumoniaee,0,ATCC 700603,biosynthesis using actinobacteria strain HGG16n,ZOI,,6.25,6,8,48,23,spherical,24,-32,water,26,10080,AgNO3,3,100,,https://www.sciencedirect.com/science/article/pii/S1684118216300238?via%3Dihub,10.1016/j.jmii.2016.03.002,192,"Journal of Microbiology, Immunology and Infection",Elsevier BV,2018,Antimicrobial activity of biosilver nanoparticles produced by a novel Streptacidiphilus durhamensis strain,TRUE,TRUE,gold,192_1-s2.0-S1684118216300238-main.pdf,1
3053,Ag,0,Bacillus subtilis,0,PCM 2021,biosynthesis using actinobacteria strain HGG16n,ZOI,,6.25,6,8,48,23,spherical,24,-32,water,26,10080,AgNO3,3,100,,https://www.sciencedirect.com/science/article/pii/S1684118216300238?via%3Dihub,10.1016/j.jmii.2016.03.002,192,"Journal of Microbiology, Immunology and Infection",Elsevier BV,2018,Antimicrobial activity of biosilver nanoparticles produced by a novel Streptacidiphilus durhamensis strain,TRUE,TRUE,gold,192_1-s2.0-S1684118216300238-main.pdf,1
3054,Ag,0,Staphylococcus aureus,0,ATCC 6338,biosynthesis using actinobacteria strain HGG16n,ZOI,,6.25,10,8,48,23,spherical,24,-32,water,26,10080,AgNO3,3,100,,https://www.sciencedirect.com/science/article/pii/S1684118216300238?via%3Dihub,10.1016/j.jmii.2016.03.002,192,"Journal of Microbiology, Immunology and Infection",Elsevier BV,2018,Antimicrobial activity of biosilver nanoparticles produced by a novel Streptacidiphilus durhamensis strain,TRUE,TRUE,gold,192_1-s2.0-S1684118216300238-main.pdf,1
3055,Ag,0,Pseudomonas aeruginosa,0,ATCC 10145,biosynthesis using actinobacteria strain HGG16n,ZOI,,25,10,8,48,23,spherical,24,-32,water,26,10080,AgNO3,3,100,,https://www.sciencedirect.com/science/article/pii/S1684118216300238?via%3Dihub,10.1016/j.jmii.2016.03.002,192,"Journal of Microbiology, Immunology and Infection",Elsevier BV,2018,Antimicrobial activity of biosilver nanoparticles produced by a novel Streptacidiphilus durhamensis strain,TRUE,TRUE,gold,192_1-s2.0-S1684118216300238-main.pdf,1
3056,Ag,0,Proteus mirabilis,0,,biosynthesis using actinobacteria strain HGG16n,ZOI,,50,10,8,48,23,spherical,24,-32,water,26,10080,AgNO3,3,100,,https://www.sciencedirect.com/science/article/pii/S1684118216300238?via%3Dihub,10.1016/j.jmii.2016.03.002,192,"Journal of Microbiology, Immunology and Infection",Elsevier BV,2018,Antimicrobial activity of biosilver nanoparticles produced by a novel Streptacidiphilus durhamensis strain,TRUE,TRUE,gold,192_1-s2.0-S1684118216300238-main.pdf,1
3057,Ag,0,Enterococcus faecium,0,,Green synthesis using Origanum ehrenbergii,ZOI,,62.5,7,1,40,13.5,pseudo-spherical,24,,water (double-distilled),60,30,AgNO3,1,,,https://www.sciencedirect.com/science/article/pii/S2590048X24000244?via%3Dihub,10.1016/j.rinma.2024.100550,136,Results in Materials,Elsevier BV,2024,"Characterization, antioxidant, antibacterial, and antibiofilm properties of biosynthesized Ag/AgCl nanoparticles using Origanum ehrenbergii Boiss",TRUE,TRUE,gold,136_1-s2.0-S2590048X24000244-main.pdf,1
3058,Ag,0,Staphylococcus aureus,0,,Green synthesis using Origanum ehrenbergii,ZOI,,62.5,9,1,40,13.5,pseudo-spherical,24,,water (double-distilled),60,30,AgNO3,1,,,https://www.sciencedirect.com/science/article/pii/S2590048X24000244?via%3Dihub,10.1016/j.rinma.2024.100550,136,Results in Materials,Elsevier BV,2024,"Characterization, antioxidant, antibacterial, and antibiofilm properties of biosynthesized Ag/AgCl nanoparticles using Origanum ehrenbergii Boiss",TRUE,TRUE,gold,136_1-s2.0-S2590048X24000244-main.pdf,1
3059,Ag,0,Staphylococcus haemolyticus,0,,Green synthesis using Origanum ehrenbergii,ZOI,,62.5,8,1,40,13.5,pseudo-spherical,24,,water (double-distilled),60,30,AgNO3,1,,,https://www.sciencedirect.com/science/article/pii/S2590048X24000244?via%3Dihub,10.1016/j.rinma.2024.100550,136,Results in Materials,Elsevier BV,2024,"Characterization, antioxidant, antibacterial, and antibiofilm properties of biosynthesized Ag/AgCl nanoparticles using Origanum ehrenbergii Boiss",TRUE,TRUE,gold,136_1-s2.0-S2590048X24000244-main.pdf,1
3060,Ag,0,Citrobacter braakii,0,,Green synthesis using Origanum ehrenbergii,ZOI,,62.5,8.3,1,40,13.5,pseudo-spherical,24,,water (double-distilled),60,30,AgNO3,1,,,https://www.sciencedirect.com/science/article/pii/S2590048X24000244?via%3Dihub,10.1016/j.rinma.2024.100550,136,Results in Materials,Elsevier BV,2024,"Characterization, antioxidant, antibacterial, and antibiofilm properties of biosynthesized Ag/AgCl nanoparticles using Origanum ehrenbergii Boiss",TRUE,TRUE,gold,136_1-s2.0-S2590048X24000244-main.pdf,1
3061,Ag,0,Pseudomonas aeruginosa,0,,Green synthesis using Origanum ehrenbergii,ZOI,,62.5,9,1,40,13.5,pseudo-spherical,24,,water (double-distilled),60,30,AgNO3,1,,,https://www.sciencedirect.com/science/article/pii/S2590048X24000244?via%3Dihub,10.1016/j.rinma.2024.100550,136,Results in Materials,Elsevier BV,2024,"Characterization, antioxidant, antibacterial, and antibiofilm properties of biosynthesized Ag/AgCl nanoparticles using Origanum ehrenbergii Boiss",TRUE,TRUE,gold,136_1-s2.0-S2590048X24000244-main.pdf,1
3062,Ag,0,Escherichia coli,0,,Green synthesis using Origanum ehrenbergii,ZOI,,62.5,7.3,1,40,13.5,pseudo-spherical,24,,water (double-distilled),60,30,AgNO3,1,,,https://www.sciencedirect.com/science/article/pii/S2590048X24000244?via%3Dihub,10.1016/j.rinma.2024.100550,136,Results in Materials,Elsevier BV,2024,"Characterization, antioxidant, antibacterial, and antibiofilm properties of biosynthesized Ag/AgCl nanoparticles using Origanum ehrenbergii Boiss",TRUE,TRUE,gold,136_1-s2.0-S2590048X24000244-main.pdf,1
3063,Ag,0,Stenotrophomonas maltophilia,0,,Green synthesis using Origanum ehrenbergii,ZOI,,62.5,9.3,1,40,13.5,pseudo-spherical,24,,water (double-distilled),60,30,AgNO3,1,,,https://www.sciencedirect.com/science/article/pii/S2590048X24000244?via%3Dihub,10.1016/j.rinma.2024.100550,136,Results in Materials,Elsevier BV,2024,"Characterization, antioxidant, antibacterial, and antibiofilm properties of biosynthesized Ag/AgCl nanoparticles using Origanum ehrenbergii Boiss",TRUE,TRUE,gold,136_1-s2.0-S2590048X24000244-main.pdf,1
3064,Ag,0,Klebsiella pneumoniaee,0,,Green synthesis using Origanum ehrenbergii,ZOI,,62.5,7.3,1,40,13.5,pseudo-spherical,24,,water (double-distilled),60,30,AgNO3,1,,,https://www.sciencedirect.com/science/article/pii/S2590048X24000244?via%3Dihub,10.1016/j.rinma.2024.100550,136,Results in Materials,Elsevier BV,2024,"Characterization, antioxidant, antibacterial, and antibiofilm properties of biosynthesized Ag/AgCl nanoparticles using Origanum ehrenbergii Boiss",TRUE,TRUE,gold,136_1-s2.0-S2590048X24000244-main.pdf,1
3065,Ag,0,Enterococcus faecium,0,,Green synthesis using Origanum ehrenbergii,ZOI,,125,8,1,40,13.5,pseudo-spherical,24,,water (double-distilled),60,30,AgNO3,1,,,https://www.sciencedirect.com/science/article/pii/S2590048X24000244?via%3Dihub,10.1016/j.rinma.2024.100550,136,Results in Materials,Elsevier BV,2024,"Characterization, antioxidant, antibacterial, and antibiofilm properties of biosynthesized Ag/AgCl nanoparticles using Origanum ehrenbergii Boiss",TRUE,TRUE,gold,136_1-s2.0-S2590048X24000244-main.pdf,1
3066,Ag,0,Staphylococcus aureus,0,,Green synthesis using Origanum ehrenbergii,ZOI,,125,10,1,40,13.5,pseudo-spherical,24,,water (double-distilled),60,30,AgNO3,1,,,https://www.sciencedirect.com/science/article/pii/S2590048X24000244?via%3Dihub,10.1016/j.rinma.2024.100550,136,Results in Materials,Elsevier BV,2024,"Characterization, antioxidant, antibacterial, and antibiofilm properties of biosynthesized Ag/AgCl nanoparticles using Origanum ehrenbergii Boiss",TRUE,TRUE,gold,136_1-s2.0-S2590048X24000244-main.pdf,1
3067,Ag,0,Staphylococcus haemolyticus,0,,Green synthesis using Origanum ehrenbergii,ZOI,,125,10,1,40,13.5,pseudo-spherical,24,,water (double-distilled),60,30,AgNO3,1,,,https://www.sciencedirect.com/science/article/pii/S2590048X24000244?via%3Dihub,10.1016/j.rinma.2024.100550,136,Results in Materials,Elsevier BV,2024,"Characterization, antioxidant, antibacterial, and antibiofilm properties of biosynthesized Ag/AgCl nanoparticles using Origanum ehrenbergii Boiss",TRUE,TRUE,gold,136_1-s2.0-S2590048X24000244-main.pdf,1
3068,Ag,0,Citrobacter braakii,0,,Green synthesis using Origanum ehrenbergii,ZOI,,125,9,1,40,13.5,pseudo-spherical,24,,water (double-distilled),60,30,AgNO3,1,,,https://www.sciencedirect.com/science/article/pii/S2590048X24000244?via%3Dihub,10.1016/j.rinma.2024.100550,136,Results in Materials,Elsevier BV,2024,"Characterization, antioxidant, antibacterial, and antibiofilm properties of biosynthesized Ag/AgCl nanoparticles using Origanum ehrenbergii Boiss",TRUE,TRUE,gold,136_1-s2.0-S2590048X24000244-main.pdf,1
3069,Ag,0,Pseudomonas aeruginosa,0,,Green synthesis using Origanum ehrenbergii,ZOI,,125,10.3,1,40,13.5,pseudo-spherical,24,,water (double-distilled),60,30,AgNO3,1,,,https://www.sciencedirect.com/science/article/pii/S2590048X24000244?via%3Dihub,10.1016/j.rinma.2024.100550,136,Results in Materials,Elsevier BV,2024,"Characterization, antioxidant, antibacterial, and antibiofilm properties of biosynthesized Ag/AgCl nanoparticles using Origanum ehrenbergii Boiss",TRUE,TRUE,gold,136_1-s2.0-S2590048X24000244-main.pdf,1
3070,Ag,0,Escherichia coli,0,,Green synthesis using Origanum ehrenbergii,ZOI,,125,8.6,1,40,13.5,pseudo-spherical,24,,water (double-distilled),60,30,AgNO3,1,,,https://www.sciencedirect.com/science/article/pii/S2590048X24000244?via%3Dihub,10.1016/j.rinma.2024.100550,136,Results in Materials,Elsevier BV,2024,"Characterization, antioxidant, antibacterial, and antibiofilm properties of biosynthesized Ag/AgCl nanoparticles using Origanum ehrenbergii Boiss",TRUE,TRUE,gold,136_1-s2.0-S2590048X24000244-main.pdf,1
3071,Ag,0,Stenotrophomonas maltophilia,0,,Green synthesis using Origanum ehrenbergii,ZOI,,125,10.3,1,40,13.5,pseudo-spherical,24,,water (double-distilled),60,30,AgNO3,1,,,https://www.sciencedirect.com/science/article/pii/S2590048X24000244?via%3Dihub,10.1016/j.rinma.2024.100550,136,Results in Materials,Elsevier BV,2024,"Characterization, antioxidant, antibacterial, and antibiofilm properties of biosynthesized Ag/AgCl nanoparticles using Origanum ehrenbergii Boiss",TRUE,TRUE,gold,136_1-s2.0-S2590048X24000244-main.pdf,1
3072,Ag,0,Klebsiella pneumoniaee,0,,Green synthesis using Origanum ehrenbergii,ZOI,,125,8.3,1,40,13.5,pseudo-spherical,24,,water (double-distilled),60,30,AgNO3,1,,,https://www.sciencedirect.com/science/article/pii/S2590048X24000244?via%3Dihub,10.1016/j.rinma.2024.100550,136,Results in Materials,Elsevier BV,2024,"Characterization, antioxidant, antibacterial, and antibiofilm properties of biosynthesized Ag/AgCl nanoparticles using Origanum ehrenbergii Boiss",TRUE,TRUE,gold,136_1-s2.0-S2590048X24000244-main.pdf,1
3073,Ag,0,Enterococcus faecium,0,,Green synthesis using Origanum ehrenbergii,ZOI,,250,10,1,40,13.5,pseudo-spherical,24,,water (double-distilled),60,30,AgNO3,1,,,https://www.sciencedirect.com/science/article/pii/S2590048X24000244?via%3Dihub,10.1016/j.rinma.2024.100550,136,Results in Materials,Elsevier BV,2024,"Characterization, antioxidant, antibacterial, and antibiofilm properties of biosynthesized Ag/AgCl nanoparticles using Origanum ehrenbergii Boiss",TRUE,TRUE,gold,136_1-s2.0-S2590048X24000244-main.pdf,1
3074,Ag,0,Staphylococcus aureus,0,,Green synthesis using Origanum ehrenbergii,ZOI,,250,11,1,40,13.5,pseudo-spherical,24,,water (double-distilled),60,30,AgNO3,1,,,https://www.sciencedirect.com/science/article/pii/S2590048X24000244?via%3Dihub,10.1016/j.rinma.2024.100550,136,Results in Materials,Elsevier BV,2024,"Characterization, antioxidant, antibacterial, and antibiofilm properties of biosynthesized Ag/AgCl nanoparticles using Origanum ehrenbergii Boiss",TRUE,TRUE,gold,136_1-s2.0-S2590048X24000244-main.pdf,1
3075,Ag,0,Staphylococcus haemolyticus,0,,Green synthesis using Origanum ehrenbergii,ZOI,,250,12,1,40,13.5,pseudo-spherical,24,,water (double-distilled),60,30,AgNO3,1,,,https://www.sciencedirect.com/science/article/pii/S2590048X24000244?via%3Dihub,10.1016/j.rinma.2024.100550,136,Results in Materials,Elsevier BV,2024,"Characterization, antioxidant, antibacterial, and antibiofilm properties of biosynthesized Ag/AgCl nanoparticles using Origanum ehrenbergii Boiss",TRUE,TRUE,gold,136_1-s2.0-S2590048X24000244-main.pdf,1
3076,Ag,0,Citrobacter braakii,0,,Green synthesis using Origanum ehrenbergii,ZOI,,250,9.3,1,40,13.5,pseudo-spherical,24,,water (double-distilled),60,30,AgNO3,1,,,https://www.sciencedirect.com/science/article/pii/S2590048X24000244?via%3Dihub,10.1016/j.rinma.2024.100550,136,Results in Materials,Elsevier BV,2024,"Characterization, antioxidant, antibacterial, and antibiofilm properties of biosynthesized Ag/AgCl nanoparticles using Origanum ehrenbergii Boiss",TRUE,TRUE,gold,136_1-s2.0-S2590048X24000244-main.pdf,1
3077,Ag,0,Pseudomonas aeruginosa,0,,Green synthesis using Origanum ehrenbergii,ZOI,,250,11.6,1,40,13.5,pseudo-spherical,24,,water (double-distilled),60,30,AgNO3,1,,,https://www.sciencedirect.com/science/article/pii/S2590048X24000244?via%3Dihub,10.1016/j.rinma.2024.100550,136,Results in Materials,Elsevier BV,2024,"Characterization, antioxidant, antibacterial, and antibiofilm properties of biosynthesized Ag/AgCl nanoparticles using Origanum ehrenbergii Boiss",TRUE,TRUE,gold,136_1-s2.0-S2590048X24000244-main.pdf,1
3078,Ag,0,Escherichia coli,0,,Green synthesis using Origanum ehrenbergii,ZOI,,250,10.3,1,40,13.5,pseudo-spherical,24,,water (double-distilled),60,30,AgNO3,1,,,https://www.sciencedirect.com/science/article/pii/S2590048X24000244?via%3Dihub,10.1016/j.rinma.2024.100550,136,Results in Materials,Elsevier BV,2024,"Characterization, antioxidant, antibacterial, and antibiofilm properties of biosynthesized Ag/AgCl nanoparticles using Origanum ehrenbergii Boiss",TRUE,TRUE,gold,136_1-s2.0-S2590048X24000244-main.pdf,1
3079,Ag,0,Stenotrophomonas maltophilia,0,,Green synthesis using Origanum ehrenbergii,ZOI,,250,11.3,1,40,13.5,pseudo-spherical,24,,water (double-distilled),60,30,AgNO3,1,,,https://www.sciencedirect.com/science/article/pii/S2590048X24000244?via%3Dihub,10.1016/j.rinma.2024.100550,136,Results in Materials,Elsevier BV,2024,"Characterization, antioxidant, antibacterial, and antibiofilm properties of biosynthesized Ag/AgCl nanoparticles using Origanum ehrenbergii Boiss",TRUE,TRUE,gold,136_1-s2.0-S2590048X24000244-main.pdf,1
3080,Ag,0,Klebsiella pneumoniaee,0,,Green synthesis using Origanum ehrenbergii,ZOI,,250,9.3,1,40,13.5,pseudo-spherical,24,,water (double-distilled),60,30,AgNO3,1,,,https://www.sciencedirect.com/science/article/pii/S2590048X24000244?via%3Dihub,10.1016/j.rinma.2024.100550,136,Results in Materials,Elsevier BV,2024,"Characterization, antioxidant, antibacterial, and antibiofilm properties of biosynthesized Ag/AgCl nanoparticles using Origanum ehrenbergii Boiss",TRUE,TRUE,gold,136_1-s2.0-S2590048X24000244-main.pdf,1
3081,Ag,0,Enterococcus faecium,0,,Green synthesis using Origanum ehrenbergii,ZOI,,500,12,1,40,13.5,pseudo-spherical,24,,water (double-distilled),60,30,AgNO3,1,,,https://www.sciencedirect.com/science/article/pii/S2590048X24000244?via%3Dihub,10.1016/j.rinma.2024.100550,136,Results in Materials,Elsevier BV,2024,"Characterization, antioxidant, antibacterial, and antibiofilm properties of biosynthesized Ag/AgCl nanoparticles using Origanum ehrenbergii Boiss",TRUE,TRUE,gold,136_1-s2.0-S2590048X24000244-main.pdf,1
3082,Ag,0,Staphylococcus aureus,0,,Green synthesis using Origanum ehrenbergii,ZOI,,500,12,1,40,13.5,pseudo-spherical,24,,water (double-distilled),60,30,AgNO3,1,,,https://www.sciencedirect.com/science/article/pii/S2590048X24000244?via%3Dihub,10.1016/j.rinma.2024.100550,136,Results in Materials,Elsevier BV,2024,"Characterization, antioxidant, antibacterial, and antibiofilm properties of biosynthesized Ag/AgCl nanoparticles using Origanum ehrenbergii Boiss",TRUE,TRUE,gold,136_1-s2.0-S2590048X24000244-main.pdf,1
3083,Ag,0,Staphylococcus haemolyticus,0,,Green synthesis using Origanum ehrenbergii,ZOI,,500,14,1,40,13.5,pseudo-spherical,24,,water (double-distilled),60,30,AgNO3,1,,,https://www.sciencedirect.com/science/article/pii/S2590048X24000244?via%3Dihub,10.1016/j.rinma.2024.100550,136,Results in Materials,Elsevier BV,2024,"Characterization, antioxidant, antibacterial, and antibiofilm properties of biosynthesized Ag/AgCl nanoparticles using Origanum ehrenbergii Boiss",TRUE,TRUE,gold,136_1-s2.0-S2590048X24000244-main.pdf,1
3084,Ag,0,Citrobacter braakii,0,,Green synthesis using Origanum ehrenbergii,ZOI,,500,10.3,1,40,13.5,pseudo-spherical,24,,water (double-distilled),60,30,AgNO3,1,,,https://www.sciencedirect.com/science/article/pii/S2590048X24000244?via%3Dihub,10.1016/j.rinma.2024.100550,136,Results in Materials,Elsevier BV,2024,"Characterization, antioxidant, antibacterial, and antibiofilm properties of biosynthesized Ag/AgCl nanoparticles using Origanum ehrenbergii Boiss",TRUE,TRUE,gold,136_1-s2.0-S2590048X24000244-main.pdf,1
3085,Ag,0,Pseudomonas aeruginosa,0,,Green synthesis using Origanum ehrenbergii,ZOI,,500,14.3,1,40,13.5,pseudo-spherical,24,,water (double-distilled),60,30,AgNO3,1,,,https://www.sciencedirect.com/science/article/pii/S2590048X24000244?via%3Dihub,10.1016/j.rinma.2024.100550,136,Results in Materials,Elsevier BV,2024,"Characterization, antioxidant, antibacterial, and antibiofilm properties of biosynthesized Ag/AgCl nanoparticles using Origanum ehrenbergii Boiss",TRUE,TRUE,gold,136_1-s2.0-S2590048X24000244-main.pdf,1
