Repository: anastasiavepreva/ChemX

# ChemX: A Collection of Chemistry Datasets for Benchmarking Automated Information Extraction

## Abstract

ChemX is a collection of 10 manually curated benchmarking datasets developed to support robust automated information extraction in chemistry. It spans two major domains — **nanomaterials** and **small molecules** — and enables evaluation across multiple modalities including text, tables, and figures.

ChemX is designed to benchmark large language models and multi-agent systems in real-world chemical contexts, emphasizing reproducibility, schema-based annotation, and domain-specific validation.

File: data/datasets/seltox.csv (part 37 of 39)
sn,np,coating,bacteria,mdr,strain,np_synthesis,method,mic_np_µg_ml,concentration,zoi_np_mm,np_size_min_nm,np_size_max_nm,np_size_avg_nm,shape,time_set_hours,zeta_potential_mV,solvent_for_extract,temperature_for_extract_C,duration_preparing_extract_min,precursor_of_np,concentration_of_precursor_mM,hydrodynamic_diameter_nm,ph_during_synthesis,reference,doi,article_list,journal_name,publisher,year,title,journal_is_oa,is_oa,oa_status,pdf,access
3086,Ag,0,Escherichia coli,0,,Green synthesis using Origanum ehrenbergii,ZOI,,500,11,1,40,13.5,pseudo-spherical,24,,water (double-distilled),60,30,AgNO3,1,,,https://www.sciencedirect.com/science/article/pii/S2590048X24000244?via%3Dihub,10.1016/j.rinma.2024.100550,136,Results in Materials,Elsevier BV,2024,"Characterization, antioxidant, antibacterial, and antibiofilm properties of biosynthesized Ag/AgCl nanoparticles using Origanum ehrenbergii Boiss",TRUE,TRUE,gold,136_1-s2.0-S2590048X24000244-main.pdf,1
3087,Ag,0,Stenotrophomonas maltophilia,0,,Green synthesis using Origanum ehrenbergii,ZOI,,500,12.3,1,40,13.5,pseudo-spherical,24,,water (double-distilled),60,30,AgNO3,1,,,https://www.sciencedirect.com/science/article/pii/S2590048X24000244?via%3Dihub,10.1016/j.rinma.2024.100550,136,Results in Materials,Elsevier BV,2024,"Characterization, antioxidant, antibacterial, and antibiofilm properties of biosynthesized Ag/AgCl nanoparticles using Origanum ehrenbergii Boiss",TRUE,TRUE,gold,136_1-s2.0-S2590048X24000244-main.pdf,1
3088,Ag,0,Klebsiella pneumoniaee,0,,Green synthesis using Origanum ehrenbergii,ZOI,,500,10.3,1,40,13.5,pseudo-spherical,24,,water (double-distilled),60,30,AgNO3,1,,,https://www.sciencedirect.com/science/article/pii/S2590048X24000244?via%3Dihub,10.1016/j.rinma.2024.100550,136,Results in Materials,Elsevier BV,2024,"Characterization, antioxidant, antibacterial, and antibiofilm properties of biosynthesized Ag/AgCl nanoparticles using Origanum ehrenbergii Boiss",TRUE,TRUE,gold,136_1-s2.0-S2590048X24000244-main.pdf,1
3089,Ag,0,Enterococcus faecium,0,,Green synthesis using Origanum ehrenbergii,ZOI,,1000,13,1,40,13.5,pseudo-spherical,24,,water (double-distilled),60,30,AgNO3,1,,,https://www.sciencedirect.com/science/article/pii/S2590048X24000244?via%3Dihub,10.1016/j.rinma.2024.100550,136,Results in Materials,Elsevier BV,2024,"Characterization, antioxidant, antibacterial, and antibiofilm properties of biosynthesized Ag/AgCl nanoparticles using Origanum ehrenbergii Boiss",TRUE,TRUE,gold,136_1-s2.0-S2590048X24000244-main.pdf,1
3090,Ag,0,Staphylococcus aureus,0,,Green synthesis using Origanum ehrenbergii,ZOI,,1000,13,1,40,13.5,pseudo-spherical,24,,water (double-distilled),60,30,AgNO3,1,,,https://www.sciencedirect.com/science/article/pii/S2590048X24000244?via%3Dihub,10.1016/j.rinma.2024.100550,136,Results in Materials,Elsevier BV,2024,"Characterization, antioxidant, antibacterial, and antibiofilm properties of biosynthesized Ag/AgCl nanoparticles using Origanum ehrenbergii Boiss",TRUE,TRUE,gold,136_1-s2.0-S2590048X24000244-main.pdf,1
3091,Ag,0,Staphylococcus haemolyticus,0,,Green synthesis using Origanum ehrenbergii,ZOI,,1000,16,1,40,13.5,pseudo-spherical,24,,water (double-distilled),60,30,AgNO3,1,,,https://www.sciencedirect.com/science/article/pii/S2590048X24000244?via%3Dihub,10.1016/j.rinma.2024.100550,136,Results in Materials,Elsevier BV,2024,"Characterization, antioxidant, antibacterial, and antibiofilm properties of biosynthesized Ag/AgCl nanoparticles using Origanum ehrenbergii Boiss",TRUE,TRUE,gold,136_1-s2.0-S2590048X24000244-main.pdf,1
3092,Ag,0,Citrobacter braakii,0,,Green synthesis using Origanum ehrenbergii,ZOI,,1000,11,1,40,13.5,pseudo-spherical,24,,water (double-distilled),60,30,AgNO3,1,,,https://www.sciencedirect.com/science/article/pii/S2590048X24000244?via%3Dihub,10.1016/j.rinma.2024.100550,136,Results in Materials,Elsevier BV,2024,"Characterization, antioxidant, antibacterial, and antibiofilm properties of biosynthesized Ag/AgCl nanoparticles using Origanum ehrenbergii Boiss",TRUE,TRUE,gold,136_1-s2.0-S2590048X24000244-main.pdf,1
3093,Ag,0,Pseudomonas aeruginosa,0,,Green synthesis using Origanum ehrenbergii,ZOI,,1000,15.3,1,40,13.5,pseudo-spherical,24,,water (double-distilled),60,30,AgNO3,1,,,https://www.sciencedirect.com/science/article/pii/S2590048X24000244?via%3Dihub,10.1016/j.rinma.2024.100550,136,Results in Materials,Elsevier BV,2024,"Characterization, antioxidant, antibacterial, and antibiofilm properties of biosynthesized Ag/AgCl nanoparticles using Origanum ehrenbergii Boiss",TRUE,TRUE,gold,136_1-s2.0-S2590048X24000244-main.pdf,1
3094,Ag,0,Escherichia coli,0,,Green synthesis using Origanum ehrenbergii,ZOI,,1000,12,1,40,13.5,pseudo-spherical,24,,water (double-distilled),60,30,AgNO3,1,,,https://www.sciencedirect.com/science/article/pii/S2590048X24000244?via%3Dihub,10.1016/j.rinma.2024.100550,136,Results in Materials,Elsevier BV,2024,"Characterization, antioxidant, antibacterial, and antibiofilm properties of biosynthesized Ag/AgCl nanoparticles using Origanum ehrenbergii Boiss",TRUE,TRUE,gold,136_1-s2.0-S2590048X24000244-main.pdf,1
3095,Ag,0,Stenotrophomonas maltophilia,0,,Green synthesis using Origanum ehrenbergii,ZOI,,1000,13.3,1,40,13.5,pseudo-spherical,24,,water (double-distilled),60,30,AgNO3,1,,,https://www.sciencedirect.com/science/article/pii/S2590048X24000244?via%3Dihub,10.1016/j.rinma.2024.100550,136,Results in Materials,Elsevier BV,2024,"Characterization, antioxidant, antibacterial, and antibiofilm properties of biosynthesized Ag/AgCl nanoparticles using Origanum ehrenbergii Boiss",TRUE,TRUE,gold,136_1-s2.0-S2590048X24000244-main.pdf,1
3096,Ag,0,Klebsiella pneumoniaee,0,,Green synthesis using Origanum ehrenbergii,ZOI,,1000,11.3,1,40,13.5,pseudo-spherical,24,,water (double-distilled),60,30,AgNO3,1,,,https://www.sciencedirect.com/science/article/pii/S2590048X24000244?via%3Dihub,10.1016/j.rinma.2024.100550,136,Results in Materials,Elsevier BV,2024,"Characterization, antioxidant, antibacterial, and antibiofilm properties of biosynthesized Ag/AgCl nanoparticles using Origanum ehrenbergii Boiss",TRUE,TRUE,gold,136_1-s2.0-S2590048X24000244-main.pdf,1
3108,Ag,0,Staphylococcus aureus,1,MRSA,Green synthesis using Phyllanthus niruri,ZOI,,100,14,20,20,20,spherical,24,,water (double-distilled),60,30,AgNO3,1,,,https://www.sciencedirect.com/science/article/pii/S2590048X24000244?via%3Dihub,10.1016/j.rinma.2024.100550,136,Results in Materials,Elsevier BV,2024,"Characterization, antioxidant, antibacterial, and antibiofilm properties of biosynthesized Ag/AgCl nanoparticles using Origanum ehrenbergii Boiss",TRUE,TRUE,gold,136_1-s2.0-S2590048X24000244-main.pdf,1
3109,Ag,0,Staphylococcus aureus,1,ATCC 43300,Green synthesis using Phoenix dactylifera seed,ZOI,,500,24,14,30,22,spherical,24,,water (double-distilled),80,20,AgNO3,1,32.1,,https://onlinelibrary.wiley.com/doi/full/10.1155/2018/1860280,10.1155/2018/1860280,130,Evidence-Based Complementary and Alternative Medicine,Wiley,2018,OneвЂђPot Facile Green Synthesis of Silver Nanoparticles Using Seed Extract of <i>Phoenix dactylifera</i> and Their Bactericidal Potential against MRSA,FALSE,TRUE,hybrid,130_Evidence-Based Complementary and Alternative Medicine - 2018 - Ansari - OneРІР‚С’Pot Facile Green Synthesis of Silver.pdf,1
3110,Ag,0,Staphylococcus aureus,1,ATCC 43300,Green synthesis using Phoenix dactylifera seed,ZOI,,250,20.5,14,30,22,spherical,24,,water (double-distilled),80,20,AgNO3,1,32.1,,https://onlinelibrary.wiley.com/doi/full/10.1155/2018/1860280,10.1155/2018/1860280,130,Evidence-Based Complementary and Alternative Medicine,Wiley,2018,OneвЂђPot Facile Green Synthesis of Silver Nanoparticles Using Seed Extract of <i>Phoenix dactylifera</i> and Their Bactericidal Potential against MRSA,FALSE,TRUE,hybrid,130_Evidence-Based Complementary and Alternative Medicine - 2018 - Ansari - OneРІР‚С’Pot Facile Green Synthesis of Silver.pdf,1
3111,Ag,0,Staphylococcus aureus,1,ATCC 43300,Green synthesis using Phoenix dactylifera seed,ZOI,,125,18,14,30,22,spherical,24,,water (double-distilled),80,20,AgNO3,1,32.1,,https://onlinelibrary.wiley.com/doi/full/10.1155/2018/1860280,10.1155/2018/1860280,130,Evidence-Based Complementary and Alternative Medicine,Wiley,2018,OneвЂђPot Facile Green Synthesis of Silver Nanoparticles Using Seed Extract of <i>Phoenix dactylifera</i> and Their Bactericidal Potential against MRSA,FALSE,TRUE,hybrid,130_Evidence-Based Complementary and Alternative Medicine - 2018 - Ansari - OneРІР‚С’Pot Facile Green Synthesis of Silver.pdf,1
3112,Ag,0,Staphylococcus aureus,1,ATCC 43300,Green synthesis using Phoenix dactylifera seed,ZOI,,62.5,16.5,14,30,22,spherical,24,,water (double-distilled),80,20,AgNO3,1,32.1,,https://onlinelibrary.wiley.com/doi/full/10.1155/2018/1860280,10.1155/2018/1860280,130,Evidence-Based Complementary and Alternative Medicine,Wiley,2018,OneвЂђPot Facile Green Synthesis of Silver Nanoparticles Using Seed Extract of <i>Phoenix dactylifera</i> and Their Bactericidal Potential against MRSA,FALSE,TRUE,hybrid,130_Evidence-Based Complementary and Alternative Medicine - 2018 - Ansari - OneРІР‚С’Pot Facile Green Synthesis of Silver.pdf,1
3113,Ag,0,Staphylococcus aureus,1,ATCC 43300,Green synthesis using Phoenix dactylifera seed,ZOI,,31.25,17.5,14,30,22,spherical,24,,water (double-distilled),80,20,AgNO3,1,32.1,,https://onlinelibrary.wiley.com/doi/full/10.1155/2018/1860280,10.1155/2018/1860280,130,Evidence-Based Complementary and Alternative Medicine,Wiley,2018,OneвЂђPot Facile Green Synthesis of Silver Nanoparticles Using Seed Extract of <i>Phoenix dactylifera</i> and Their Bactericidal Potential against MRSA,FALSE,TRUE,hybrid,130_Evidence-Based Complementary and Alternative Medicine - 2018 - Ansari - OneРІР‚С’Pot Facile Green Synthesis of Silver.pdf,1
3114,Ag,0,Staphylococcus aureus,1,ATCC 43300,Green synthesis using Phoenix dactylifera seed,ZOI,,15.6,12,14,30,22,spherical,24,,water (double-distilled),80,20,AgNO3,1,32.1,,https://onlinelibrary.wiley.com/doi/full/10.1155/2018/1860280,10.1155/2018/1860280,130,Evidence-Based Complementary and Alternative Medicine,Wiley,2018,OneвЂђPot Facile Green Synthesis of Silver Nanoparticles Using Seed Extract of <i>Phoenix dactylifera</i> and Their Bactericidal Potential against MRSA,FALSE,TRUE,hybrid,130_Evidence-Based Complementary and Alternative Medicine - 2018 - Ansari - OneРІР‚С’Pot Facile Green Synthesis of Silver.pdf,1
3115,Ag,0,Staphylococcus aureus,1,ATCC 43300,Green synthesis using Phoenix dactylifera seed,ZOI,,7.8,11,14,30,22,spherical,24,,water (double-distilled),80,20,AgNO3,1,32.1,,https://onlinelibrary.wiley.com/doi/full/10.1155/2018/1860280,10.1155/2018/1860280,130,Evidence-Based Complementary and Alternative Medicine,Wiley,2018,OneвЂђPot Facile Green Synthesis of Silver Nanoparticles Using Seed Extract of <i>Phoenix dactylifera</i> and Their Bactericidal Potential against MRSA,FALSE,TRUE,hybrid,130_Evidence-Based Complementary and Alternative Medicine - 2018 - Ansari - OneРІР‚С’Pot Facile Green Synthesis of Silver.pdf,1
3116,Ag,0,Escherichia coli,0,,Green synthesis using Ricinus communis,ZOI,,,3,50,50,50,spherical,24,,water (double-distilled),25,720,AgNO3,1,,,https://www.sciencedirect.com/science/article/pii/S240584402302950X?via%3Dihub#bib46,10.1016/j.heliyon.2023.e15743,218,Heliyon,Elsevier BV,2023,Biogenic synthesis of RICINUS COMMUNIS mediated iron and silver nanoparticles and its antibacterial and antifungal activity,TRUE,TRUE,gold,218_1-s2.0-S240584402302950X-main.pdf,1
3117,Ag,0,Salmonella typhi,0,,Green synthesis using Ricinus communis,ZOI,,,7,50,50,50,spherical,24,,water (double-distilled),25,720,AgNO3,1,,,https://www.sciencedirect.com/science/article/pii/S240584402302950X?via%3Dihub#bib47,10.1016/j.heliyon.2023.e15743,218,Heliyon,Elsevier BV,2023,Biogenic synthesis of RICINUS COMMUNIS mediated iron and silver nanoparticles and its antibacterial and antifungal activity,TRUE,TRUE,gold,218_1-s2.0-S240584402302950X-main.pdf,1
3118,Ag,0,Staphylococcus aureus,0,,Green synthesis using Ricinus communis,ZOI,,,6,50,50,50,spherical,24,,water (double-distilled),25,720,AgNO3,1,,,https://www.sciencedirect.com/science/article/pii/S240584402302950X?via%3Dihub#bib48,10.1016/j.heliyon.2023.e15743,218,Heliyon,Elsevier BV,2023,Biogenic synthesis of RICINUS COMMUNIS mediated iron and silver nanoparticles and its antibacterial and antifungal activity,TRUE,TRUE,gold,218_1-s2.0-S240584402302950X-main.pdf,1
3119,Ag,0,Escherichia coli,0,ATCC 35218,Green biosynthesis using Commiphora myrrh,ZOI,,100,30,0.5,25,22.57,spherical,24,,water (triple-deionized),65,300,AgNO3,10,,,https://www.sciencedirect.com/science/article/pii/S1018364720303001?via%3Dihub,10.1016/j.jksus.2020.09.024,219,Journal of King Saud University - Science,Elsevier BV,2020,Green biosynthesis of silver nanoparticle using Commiphora myrrh extract and evaluation of their antimicrobial activity and colon cancer cells viability,TRUE,TRUE,gold,219_1-s2.0-S1018364720303001-main.pdf,1
3120,Ag,0,Staphylococcus aureus,0,ATCC 43300,Green biosynthesis using Commiphora myrrh,ZOI,,100,45,0.5,25,22.57,spherical,24,,water (triple-deionized),65,300,AgNO3,10,,,https://www.sciencedirect.com/science/article/pii/S1018364720303001?via%3Dihub,10.1016/j.jksus.2020.09.024,219,Journal of King Saud University - Science,Elsevier BV,2020,Green biosynthesis of silver nanoparticle using Commiphora myrrh extract and evaluation of their antimicrobial activity and colon cancer cells viability,TRUE,TRUE,gold,219_1-s2.0-S1018364720303001-main.pdf,1
3121,Ag,0,Enterococcus faecalis,0,ATCC 29212,Green biosynthesis using Commiphora myrrh,ZOI,,100,59,0.5,25,22.57,spherical,24,,water (triple-deionized),65,300,AgNO3,10,,,https://www.sciencedirect.com/science/article/pii/S1018364720303001?via%3Dihub,10.1016/j.jksus.2020.09.024,219,Journal of King Saud University - Science,Elsevier BV,2020,Green biosynthesis of silver nanoparticle using Commiphora myrrh extract and evaluation of their antimicrobial activity and colon cancer cells viability,TRUE,TRUE,gold,219_1-s2.0-S1018364720303001-main.pdf,1
3122,Ag,0,Bacillus cereus,0,ATCC 11778,Green biosynthesis using Commiphora myrrh,ZOI,,100,51,0.5,25,22.57,spherical,24,,water (triple-deionized),65,300,AgNO3,10,,,https://www.sciencedirect.com/science/article/pii/S1018364720303001?via%3Dihub,10.1016/j.jksus.2020.09.024,219,Journal of King Saud University - Science,Elsevier BV,2020,Green biosynthesis of silver nanoparticle using Commiphora myrrh extract and evaluation of their antimicrobial activity and colon cancer cells viability,TRUE,TRUE,gold,219_1-s2.0-S1018364720303001-main.pdf,1
3123,Ag,0,Staphylococcus aureus,0,,Green synthesis using Melissa officinalis,ZOI,,1,6,12,12,12,spherical,24,,water (double-distilled),100,10,AgNO3,5,,,https://www.sciencedirect.com/science/article/pii/S2211379717309932#s0030,10.1016/j.rinp.2017.07.044,221,Results in Physics,Elsevier BV,2017,Green synthesis of silver nanoparticles using a Melissa officinalis leaf extract with antibacterial properties,TRUE,TRUE,gold,184_1-s2.0-S1018364724002489-main.pdf,1
3124,Ag,0,Escherichia coli,0,,Green synthesis using Melissa officinalis,ZOI,,1,5,12,12,12,spherical,24,,water (double-distilled),100,10,AgNO3,5,,,https://www.sciencedirect.com/science/article/pii/S2211379717309932#s0030,10.1016/j.rinp.2017.07.044,221,Results in Physics,Elsevier BV,2017,Green synthesis of silver nanoparticles using a Melissa officinalis leaf extract with antibacterial properties,TRUE,TRUE,gold,184_1-s2.0-S1018364724002489-main.pdf,1
3125,Ag,0,Staphylococcus aureus,0,,Green synthesis using Melissa officinalis,ZOI,,3,6.5,12,12,12,spherical,24,,water (double-distilled),100,10,AgNO3,5,,,https://www.sciencedirect.com/science/article/pii/S2211379717309932#s0030,10.1016/j.rinp.2017.07.044,221,Results in Physics,Elsevier BV,2017,Green synthesis of silver nanoparticles using a Melissa officinalis leaf extract with antibacterial properties,TRUE,TRUE,gold,184_1-s2.0-S1018364724002489-main.pdf,1
3126,Ag,0,Escherichia coli,0,,Green synthesis using Melissa officinalis,ZOI,,3,6,12,12,12,spherical,24,,water (double-distilled),100,10,AgNO3,5,,,https://www.sciencedirect.com/science/article/pii/S2211379717309932#s0030,10.1016/j.rinp.2017.07.044,221,Results in Physics,Elsevier BV,2017,Green synthesis of silver nanoparticles using a Melissa officinalis leaf extract with antibacterial properties,TRUE,TRUE,gold,184_1-s2.0-S1018364724002489-main.pdf,1
3127,Ag,0,Staphylococcus aureus,0,,Green synthesis using Melissa officinalis,ZOI,,5,8,12,12,12,spherical,24,,water (double-distilled),100,10,AgNO3,5,,,https://www.sciencedirect.com/science/article/pii/S2211379717309932#s0030,10.1016/j.rinp.2017.07.044,221,Results in Physics,Elsevier BV,2017,Green synthesis of silver nanoparticles using a Melissa officinalis leaf extract with antibacterial properties,TRUE,TRUE,gold,184_1-s2.0-S1018364724002489-main.pdf,1
3128,Ag,0,Escherichia coli,0,,Green synthesis using Melissa officinalis,ZOI,,5,7,12,12,12,spherical,24,,water (double-distilled),100,10,AgNO3,5,,,https://www.sciencedirect.com/science/article/pii/S2211379717309932#s0030,10.1016/j.rinp.2017.07.044,221,Results in Physics,Elsevier BV,2017,Green synthesis of silver nanoparticles using a Melissa officinalis leaf extract with antibacterial properties,TRUE,TRUE,gold,184_1-s2.0-S1018364724002489-main.pdf,1
3129,Ag,0,Staphylococcus aureus,0,,Green synthesis using Melissa officinalis,ZOI,,9,10,12,12,12,spherical,24,,water (double-distilled),100,10,AgNO3,5,,,https://www.sciencedirect.com/science/article/pii/S2211379717309932#s0030,10.1016/j.rinp.2017.07.044,221,Results in Physics,Elsevier BV,2017,Green synthesis of silver nanoparticles using a Melissa officinalis leaf extract with antibacterial properties,TRUE,TRUE,gold,184_1-s2.0-S1018364724002489-main.pdf,1
3130,Ag,0,Escherichia coli,0,,Green synthesis using Melissa officinalis,ZOI,,9,6,12,12,12,spherical,24,,water (double-distilled),100,10,AgNO3,5,,,https://www.sciencedirect.com/science/article/pii/S2211379717309932#s0030,10.1016/j.rinp.2017.07.044,221,Results in Physics,Elsevier BV,2017,Green synthesis of silver nanoparticles using a Melissa officinalis leaf extract with antibacterial properties,TRUE,TRUE,gold,184_1-s2.0-S1018364724002489-main.pdf,1
3131,Ag,0,Staphylococcus aureus,0,,Green synthesis using Melissa officinalis,ZOI,,15,11,12,12,12,spherical,24,,water (double-distilled),100,10,AgNO3,5,,,https://www.sciencedirect.com/science/article/pii/S2211379717309932#s0030,10.1016/j.rinp.2017.07.044,221,Results in Physics,Elsevier BV,2017,Green synthesis of silver nanoparticles using a Melissa officinalis leaf extract with antibacterial properties,TRUE,TRUE,gold,184_1-s2.0-S1018364724002489-main.pdf,1
3132,Ag,0,Escherichia coli,0,,Green synthesis using Melissa officinalis,ZOI,,15,12,12,12,12,spherical,24,,water (double-distilled),100,10,AgNO3,5,,,https://www.sciencedirect.com/science/article/pii/S2211379717309932#s0030,10.1016/j.rinp.2017.07.044,221,Results in Physics,Elsevier BV,2017,Green synthesis of silver nanoparticles using a Melissa officinalis leaf extract with antibacterial properties,TRUE,TRUE,gold,184_1-s2.0-S1018364724002489-main.pdf,1
3133,Ag,0,Staphylococcus aureus,0,,Green synthesis using Melissa officinalis,ZOI,,20,15.5,12,12,12,spherical,24,,water (double-distilled),100,10,AgNO3,5,,,https://www.sciencedirect.com/science/article/pii/S2211379717309932#s0030,10.1016/j.rinp.2017.07.044,221,Results in Physics,Elsevier BV,2017,Green synthesis of silver nanoparticles using a Melissa officinalis leaf extract with antibacterial properties,TRUE,TRUE,gold,184_1-s2.0-S1018364724002489-main.pdf,1
3134,Ag,0,Escherichia coli,0,,Green synthesis using Melissa officinalis,ZOI,,20,12.5,12,12,12,spherical,24,,water (double-distilled),100,10,AgNO3,5,,,https://www.sciencedirect.com/science/article/pii/S2211379717309932#s0030,10.1016/j.rinp.2017.07.044,221,Results in Physics,Elsevier BV,2017,Green synthesis of silver nanoparticles using a Melissa officinalis leaf extract with antibacterial properties,TRUE,TRUE,gold,184_1-s2.0-S1018364724002489-main.pdf,1
3135,Ag,0,Escherichia coli,0,ATCC 25922,Green synthesis using Acacia nilotica,ZOI,,100,24,11.25,11.25,11.25,spherical,24,,water (double-distilled),100,60,AgNO3,1,,,https://www.sciencedirect.com/science/article/pii/S1319562X19301676?via%3Dihub#s0010,10.1016/j.sjbs.2019.09.005,151,Saudi Journal of Biological Sciences,Elsevier BV,2017,Green synthesis and structural classification of Acacia nilotica mediated-silver doped titanium oxide (Ag/TiO2) spherical nanoparticles: Assessment of its antimicrobial and anticancer activity,FALSE,TRUE,hybrid,151_1-s2.0-S1319562X19301676-main.pdf,1
3136,Ag,0,Pseudomonas aeruginosa,0,ATCC 27853,Green synthesis using Acacia nilotica,ZOI,,100,15,11.25,11.25,11.25,spherical,24,,water (double-distilled),100,60,AgNO3,1,,,https://www.sciencedirect.com/science/article/pii/S1319562X19301676?via%3Dihub#s0011,10.1016/j.sjbs.2019.09.005,151,Saudi Journal of Biological Sciences,Elsevier BV,2017,Green synthesis and structural classification of Acacia nilotica mediated-silver doped titanium oxide (Ag/TiO2) spherical nanoparticles: Assessment of its antimicrobial and anticancer activity,FALSE,TRUE,hybrid,151_1-s2.0-S1319562X19301676-main.pdf,1
3137,Ag,0,Staphylococcus aureus,1,MRSA,Green synthesis using Acacia nilotica,ZOI,,100,20,11.25,11.25,11.25,spherical,24,,water (double-distilled),100,60,AgNO3,1,,,https://www.sciencedirect.com/science/article/pii/S1319562X19301676?via%3Dihub#s0012,10.1016/j.sjbs.2019.09.005,151,Saudi Journal of Biological Sciences,Elsevier BV,2017,Green synthesis and structural classification of Acacia nilotica mediated-silver doped titanium oxide (Ag/TiO2) spherical nanoparticles: Assessment of its antimicrobial and anticancer activity,FALSE,TRUE,hybrid,151_1-s2.0-S1319562X19301676-main.pdf,1
3138,Ag,0,Acidovorax avenae subsp. avenae,0,,Biosynthesis using fungal filtrate the heavy metal resistant strain Amycolatopsis tucumanensis,ZOI,,8,11,35,35,35,spherical,24,-48.2,,25,15,AgNO3,,35,,https://www.sciencedirect.com/science/article/pii/S2405844022007605?via%3Dihub#appsec1,10.1016/j.heliyon.2022.e09472,122,Heliyon,Elsevier BV,2022,Silver nanoparticles synthesized by the heavy metal resistant strain Amycolatopsis tucumanensis and its application in controlling red strip disease in sugarcane,TRUE,TRUE,gold,122_1-s2.0-S2405844022007605-main.pdf,1
3139,Ag,0,Acidovorax avenae subsp. avenae,0,,Biosynthesis using fungal filtrate the heavy metal resistant strain Amycolatopsis tucumanensis,ZOI,,40,14,35,35,35,spherical,24,-48.2,,25,15,AgNO3,,35,,https://www.sciencedirect.com/science/article/pii/S2405844022007605?via%3Dihub#appsec2,10.1016/j.heliyon.2022.e09472,122,Heliyon,Elsevier BV,2022,Silver nanoparticles synthesized by the heavy metal resistant strain Amycolatopsis tucumanensis and its application in controlling red strip disease in sugarcane,TRUE,TRUE,gold,122_1-s2.0-S2405844022007605-main.pdf,1
3140,Ag,0,Acidovorax avenae subsp. avenae,0,,Biosynthesis using fungal filtrate the heavy metal resistant strain Amycolatopsis tucumanensis,ZOI,,80,18.5,35,35,35,spherical,24,-48.2,,25,15,AgNO3,,35,,https://www.sciencedirect.com/science/article/pii/S2405844022007605?via%3Dihub#appsec3,10.1016/j.heliyon.2022.e09472,122,Heliyon,Elsevier BV,2022,Silver nanoparticles synthesized by the heavy metal resistant strain Amycolatopsis tucumanensis and its application in controlling red strip disease in sugarcane,TRUE,TRUE,gold,122_1-s2.0-S2405844022007605-main.pdf,1
3141,Ag,0,Staphylococcus aureus,1,MRSA,Green synthesis using Murraya koenigii,ZOI,,100,17,5,20,13.54,spheroidal,18,,water (distilled),100,60,AgNO3,1,,,https://onlinelibrary.wiley.com/doi/10.1155/2019/4649506,10.1155/2019/4649506,153,Bioinorganic Chemistry and Applications,Wiley,2019,Antibacterial Effect of Silver Nanoparticles Synthesized Using <i>Murraya koenigii</i> (L.) against Multidrug-Resistant Pathogens,TRUE,TRUE,gold,153_Bioinorganic Chemistry and Applications - 2019 - Qais - Antibacterial Effect of Silver Nanoparticles Synthesized Using.pdf,1
3142,Ag,0,Staphylococcus aureus,1,MSSA1,Green synthesis using Murraya koenigii,ZOI,,100,18,5,20,13.54,spheroidal,18,,water (distilled),100,60,AgNO3,1,,,https://onlinelibrary.wiley.com/doi/10.1155/2019/4649506,10.1155/2019/4649506,153,Bioinorganic Chemistry and Applications,Wiley,2019,Antibacterial Effect of Silver Nanoparticles Synthesized Using <i>Murraya koenigii</i> (L.) against Multidrug-Resistant Pathogens,TRUE,TRUE,gold,153_Bioinorganic Chemistry and Applications - 2019 - Qais - Antibacterial Effect of Silver Nanoparticles Synthesized Using.pdf,1
3143,Ag,0,Staphylococcus aureus,1,MSSA2,Green synthesis using Murraya koenigii,ZOI,,100,16,5,20,13.54,spheroidal,18,,water (distilled),100,60,AgNO3,1,,,https://onlinelibrary.wiley.com/doi/10.1155/2019/4649506,10.1155/2019/4649506,153,Bioinorganic Chemistry and Applications,Wiley,2019,Antibacterial Effect of Silver Nanoparticles Synthesized Using <i>Murraya koenigii</i> (L.) against Multidrug-Resistant Pathogens,TRUE,TRUE,gold,153_Bioinorganic Chemistry and Applications - 2019 - Qais - Antibacterial Effect of Silver Nanoparticles Synthesized Using.pdf,1
3144,Ag,0,Escherichia coli,1,ECESОІL1,Green synthesis using Murraya koenigii,ZOI,,100,17,5,20,13.54,spheroidal,18,,water (distilled),100,60,AgNO3,1,,,https://onlinelibrary.wiley.com/doi/10.1155/2019/4649506,10.1155/2019/4649506,153,Bioinorganic Chemistry and Applications,Wiley,2019,Antibacterial Effect of Silver Nanoparticles Synthesized Using <i>Murraya koenigii</i> (L.) against Multidrug-Resistant Pathogens,TRUE,TRUE,gold,153_Bioinorganic Chemistry and Applications - 2019 - Qais - Antibacterial Effect of Silver Nanoparticles Synthesized Using.pdf,1
3145,Ag,0,Escherichia coli,1,ECESОІL2,Green synthesis using Murraya koenigii,ZOI,,100,17,5,20,13.54,spheroidal,18,,water (distilled),100,60,AgNO3,1,,,https://onlinelibrary.wiley.com/doi/10.1155/2019/4649506,10.1155/2019/4649506,153,Bioinorganic Chemistry and Applications,Wiley,2019,Antibacterial Effect of Silver Nanoparticles Synthesized Using <i>Murraya koenigii</i> (L.) against Multidrug-Resistant Pathogens,TRUE,TRUE,gold,153_Bioinorganic Chemistry and Applications - 2019 - Qais - Antibacterial Effect of Silver Nanoparticles Synthesized Using.pdf,1
3146,Ag,0,Escherichia coli,1,ECESОІL3,Green synthesis using Murraya koenigii,ZOI,,100,16,5,20,13.54,spheroidal,18,,water (distilled),100,60,AgNO3,1,,,https://onlinelibrary.wiley.com/doi/10.1155/2019/4649506,10.1155/2019/4649506,153,Bioinorganic Chemistry and Applications,Wiley,2019,Antibacterial Effect of Silver Nanoparticles Synthesized Using <i>Murraya koenigii</i> (L.) against Multidrug-Resistant Pathogens,TRUE,TRUE,gold,153_Bioinorganic Chemistry and Applications - 2019 - Qais - Antibacterial Effect of Silver Nanoparticles Synthesized Using.pdf,1
3147,Ag,0,Escherichia coli,1,ECS,Green synthesis using Murraya koenigii,ZOI,,100,21,5,20,13.54,spheroidal,18,,water (distilled),100,60,AgNO3,1,,,https://onlinelibrary.wiley.com/doi/10.1155/2019/4649506,10.1155/2019/4649506,153,Bioinorganic Chemistry and Applications,Wiley,2019,Antibacterial Effect of Silver Nanoparticles Synthesized Using <i>Murraya koenigii</i> (L.) against Multidrug-Resistant Pathogens,TRUE,TRUE,gold,153_Bioinorganic Chemistry and Applications - 2019 - Qais - Antibacterial Effect of Silver Nanoparticles Synthesized Using.pdf,1
3148,Ag,0,Staphylococcus aureus,1,,Gamma irradiation,ZOI,,10,12,12,34,22.1,spherical,24,,,,,AgNO3,1,22.1,,https://pubs.rsc.org/en/content/articlelanding/2022/ra/d2ra04717a,10.1039/d2ra04717a,179,RSC Advances,Royal Society of Chemistry (RSC),2022,"Cefotaxime incorporated bimetallic silver-selenium nanoparticles: promising antimicrobial synergism, antibiofilm activity, and bacterial membrane leakage reaction mechanism",TRUE,TRUE,gold,179_d2ra04717a.pdf,1
3149,Ag,0,Enterococcus sp,1,,Gamma irradiation,ZOI,,10,15,12,34,22.1,spherical,24,,,,,AgNO3,1,22.1,,https://pubs.rsc.org/en/content/articlelanding/2022/ra/d2ra04717a,10.1039/d2ra04717a,179,RSC Advances,Royal Society of Chemistry (RSC),2022,"Cefotaxime incorporated bimetallic silver-selenium nanoparticles: promising antimicrobial synergism, antibiofilm activity, and bacterial membrane leakage reaction mechanism",TRUE,TRUE,gold,179_d2ra04717a.pdf,1
3150,Ag,0,Escherichia coli,1,,Gamma irradiation,ZOI,,10,21,12,34,22.1,spherical,24,,,,,AgNO3,1,22.1,,https://pubs.rsc.org/en/content/articlelanding/2022/ra/d2ra04717a,10.1039/d2ra04717a,179,RSC Advances,Royal Society of Chemistry (RSC),2022,"Cefotaxime incorporated bimetallic silver-selenium nanoparticles: promising antimicrobial synergism, antibiofilm activity, and bacterial membrane leakage reaction mechanism",TRUE,TRUE,gold,179_d2ra04717a.pdf,1
3151,Ag,0,Pseudomonas aeruginosa,1,,Gamma irradiation,ZOI,,10,18,12,34,22.1,spherical,24,,,,,AgNO3,1,22.1,,https://pubs.rsc.org/en/content/articlelanding/2022/ra/d2ra04717a,10.1039/d2ra04717a,179,RSC Advances,Royal Society of Chemistry (RSC),2022,"Cefotaxime incorporated bimetallic silver-selenium nanoparticles: promising antimicrobial synergism, antibiofilm activity, and bacterial membrane leakage reaction mechanism",TRUE,TRUE,gold,179_d2ra04717a.pdf,1
3152,Ag,0,Klebsiella pneumoniaee,1,,Gamma irradiation,ZOI,,10,20,12,34,22.1,spherical,24,,,,,AgNO3,1,22.1,,https://pubs.rsc.org/en/content/articlelanding/2022/ra/d2ra04717a,10.1039/d2ra04717a,179,RSC Advances,Royal Society of Chemistry (RSC),2022,"Cefotaxime incorporated bimetallic silver-selenium nanoparticles: promising antimicrobial synergism, antibiofilm activity, and bacterial membrane leakage reaction mechanism",TRUE,TRUE,gold,179_d2ra04717a.pdf,1
3153,Ag,0,Staphylococcus aureus,1,,Gamma irradiation,ZOI,,10,40,12,34,22.1,spherical,24,,,30,1440,AgNO3,1,22.1,,https://pubs.rsc.org/en/content/articlelanding/2022/ra/d2ra04717a,10.1039/d2ra04717a,179,RSC Advances,Royal Society of Chemistry (RSC),2022,"Cefotaxime incorporated bimetallic silver-selenium nanoparticles: promising antimicrobial synergism, antibiofilm activity, and bacterial membrane leakage reaction mechanism",TRUE,TRUE,gold,179_d2ra04717a.pdf,1
3154,Ag,0,Enterococcus sp,1,,Gamma irradiation,ZOI,,10,25,12,34,22.1,spherical,24,,,30,1440,AgNO3,1,22.1,,https://pubs.rsc.org/en/content/articlelanding/2022/ra/d2ra04717a,10.1039/d2ra04717a,179,RSC Advances,Royal Society of Chemistry (RSC),2022,"Cefotaxime incorporated bimetallic silver-selenium nanoparticles: promising antimicrobial synergism, antibiofilm activity, and bacterial membrane leakage reaction mechanism",TRUE,TRUE,gold,179_d2ra04717a.pdf,1
3155,Ag,0,Escherichia coli,1,,Gamma irradiation,ZOI,,10,33,12,34,22.1,spherical,24,,,30,1440,AgNO3,1,22.1,,https://pubs.rsc.org/en/content/articlelanding/2022/ra/d2ra04717a,10.1039/d2ra04717a,179,RSC Advances,Royal Society of Chemistry (RSC),2022,"Cefotaxime incorporated bimetallic silver-selenium nanoparticles: promising antimicrobial synergism, antibiofilm activity, and bacterial membrane leakage reaction mechanism",TRUE,TRUE,gold,179_d2ra04717a.pdf,1
3156,Ag,0,Pseudomonas aeruginosa,1,,Gamma irradiation,ZOI,,10,25,12,34,22.1,spherical,24,,,30,1440,AgNO3,1,22.1,,https://pubs.rsc.org/en/content/articlelanding/2022/ra/d2ra04717a,10.1039/d2ra04717a,179,RSC Advances,Royal Society of Chemistry (RSC),2022,"Cefotaxime incorporated bimetallic silver-selenium nanoparticles: promising antimicrobial synergism, antibiofilm activity, and bacterial membrane leakage reaction mechanism",TRUE,TRUE,gold,179_d2ra04717a.pdf,1
3157,Ag,0,Klebsiella pneumoniaee,1,,Gamma irradiation,ZOI,,10,30,12,34,22.1,spherical,24,,,30,1440,AgNO3,1,22.1,,https://pubs.rsc.org/en/content/articlelanding/2022/ra/d2ra04717a,10.1039/d2ra04717a,179,RSC Advances,Royal Society of Chemistry (RSC),2022,"Cefotaxime incorporated bimetallic silver-selenium nanoparticles: promising antimicrobial synergism, antibiofilm activity, and bacterial membrane leakage reaction mechanism",TRUE,TRUE,gold,179_d2ra04717a.pdf,1
3158,Ag,0,Staphylococcus aureus,1,ATCC 25923,Biosynthesis using Lignosus rhinocerotis,ZOI,,1000,14.3,,,,spherical,24,,water (double-distilled),60,30,AgNO3,10,200.9,,https://pubs.rsc.org/en/content/articlelanding/2022/ra/d2ra01734b,10.1039/d2ra01734b,139,RSC Advances,Royal Society of Chemistry (RSC),2022,"Roles of chitosan in synthesis, antibacterial and anti-biofilm properties of bionano silver and gold",TRUE,TRUE,gold,139_d2ra01734b.pdf,1
3159,Ag,0,Pseudomonas aeruginosa,1,ATCC 27853,Biosynthesis using Lignosus rhinocerotis,ZOI,,1000,13.3,,,,spherical,24,,water (double-distilled),60,30,AgNO3,10,200.9,,https://pubs.rsc.org/en/content/articlelanding/2022/ra/d2ra01734b,10.1039/d2ra01734b,139,RSC Advances,Royal Society of Chemistry (RSC),2022,"Roles of chitosan in synthesis, antibacterial and anti-biofilm properties of bionano silver and gold",TRUE,TRUE,gold,139_d2ra01734b.pdf,1
3160,Ag,1,Staphylococcus aureus,1,ATCC 25923,Biosynthesis using Lignosus rhinocerotis,ZOI,,1000,11.7,,,,spherical,24,,water (double-distilled),60,30,AgNO3,10,58.4,,https://pubs.rsc.org/en/content/articlelanding/2022/ra/d2ra01734b,10.1039/d2ra01734b,139,RSC Advances,Royal Society of Chemistry (RSC),2022,"Roles of chitosan in synthesis, antibacterial and anti-biofilm properties of bionano silver and gold",TRUE,TRUE,gold,139_d2ra01734b.pdf,1
3161,Ag,1,Pseudomonas aeruginosa,1,ATCC 27853,Biosynthesis using Lignosus rhinocerotis,ZOI,,1000,8.3,,,,spherical,24,,water (double-distilled),60,30,AgNO3,10,58.4,,https://pubs.rsc.org/en/content/articlelanding/2022/ra/d2ra01734b,10.1039/d2ra01734b,139,RSC Advances,Royal Society of Chemistry (RSC),2022,"Roles of chitosan in synthesis, antibacterial and anti-biofilm properties of bionano silver and gold",TRUE,TRUE,gold,139_d2ra01734b.pdf,1
3162,Ag,0,Acinetobacter baumannii,1,MDRAB,Green synthesis using Streptomyces chiangmaiensis,ZOI,,0.2,20.3,6.1,23.75,13.57,spherical,24,-27.9,water (deionized),37,1440,AgNO3,1,77.03,,https://pubs.rsc.org/en/content/articlelanding/2022/ra/d1ra08238h,10.1039/d1ra08238h,180,RSC Advances,Royal Society of Chemistry (RSC),2022,<i>Streptomyces chiangmaiensis</i> SSUT88A mediated green synthesis of silver nanoparticles: characterization and evaluation of antibacterial action against clinical drug-resistant strains,TRUE,TRUE,gold,180_d1ra08238h.pdf,1
3163,Ag,0,Klebsiella pneumoniaee,0,1617,Green synthesis using Streptomyces chiangmaiensis,ZOI,,0.2,12.6,6.1,23.75,13.57,spherical,24,-27.9,water (deionized),37,1440,AgNO3,1,77.03,,https://pubs.rsc.org/en/content/articlelanding/2022/ra/d1ra08238h,10.1039/d1ra08238h,180,RSC Advances,Royal Society of Chemistry (RSC),2022,<i>Streptomyces chiangmaiensis</i> SSUT88A mediated green synthesis of silver nanoparticles: characterization and evaluation of antibacterial action against clinical drug-resistant strains,TRUE,TRUE,gold,180_d1ra08238h.pdf,1
3164,Ag,0,Pseudomonas aeruginosa,0,N90PS,Green synthesis using Streptomyces chiangmaiensis,ZOI,,0.2,20.3,6.1,23.75,13.57,spherical,24,-27.9,water (deionized),37,1440,AgNO3,1,77.03,,https://pubs.rsc.org/en/content/articlelanding/2022/ra/d1ra08238h,10.1039/d1ra08238h,180,RSC Advances,Royal Society of Chemistry (RSC),2022,<i>Streptomyces chiangmaiensis</i> SSUT88A mediated green synthesis of silver nanoparticles: characterization and evaluation of antibacterial action against clinical drug-resistant strains,TRUE,TRUE,gold,180_d1ra08238h.pdf,1
3165,Ag,0,Escherichia coli,0,8465,Green synthesis using Streptomyces chiangmaiensis,ZOI,,0.2,21,6.1,23.75,13.57,spherical,24,-27.9,water (deionized),37,1440,AgNO3,1,77.03,,https://pubs.rsc.org/en/content/articlelanding/2022/ra/d1ra08238h,10.1039/d1ra08238h,180,RSC Advances,Royal Society of Chemistry (RSC),2022,<i>Streptomyces chiangmaiensis</i> SSUT88A mediated green synthesis of silver nanoparticles: characterization and evaluation of antibacterial action against clinical drug-resistant strains,TRUE,TRUE,gold,180_d1ra08238h.pdf,1
3166,Ag,0,Pseudomonas aeruginosa,0,PAO1,Chemical synthesis using sodium borohydride,ZOI,,90,3,1.41,2.33,1.87,,24,,water (Milli-Q),-2,120,AgNO3,20,,,https://pubs.rsc.org/en/content/articlelanding/2019/na/c9na00017h,10.1039/c9na00017h,164,Nanoscale Advances,Royal Society of Chemistry (RSC),2019,The interplay between size and valence state on the antibacterial activity of sub-10 nm silver nanoparticles,TRUE,TRUE,gold,164_c9na00017h.pdf,1
3167,Ag,0,Staphylococcus epidermidis,0,ATCC 190918,Chemical synthesis using sodium borohydride,ZOI,,90,3,1.41,2.33,1.87,,24,,water (Milli-Q),-2,120,AgNO3,20,,,https://pubs.rsc.org/en/content/articlelanding/2019/na/c9na00017h,10.1039/c9na00017h,164,Nanoscale Advances,Royal Society of Chemistry (RSC),2019,The interplay between size and valence state on the antibacterial activity of sub-10 nm silver nanoparticles,TRUE,TRUE,gold,164_c9na00017h.pdf,1
3168,Ag,0,Escherichia coli,0,10P50,Chemical synthesis using sodium borohydride,ZOI,,90,4,1.41,2.33,1.87,,24,,water (Milli-Q),-2,120,AgNO3,20,,,https://pubs.rsc.org/en/content/articlelanding/2019/na/c9na00017h,10.1039/c9na00017h,164,Nanoscale Advances,Royal Society of Chemistry (RSC),2019,The interplay between size and valence state on the antibacterial activity of sub-10 nm silver nanoparticles,TRUE,TRUE,gold,164_c9na00017h.pdf,1
3169,Ag,0,Staphylococcus aureus,1,ATCC 19606,Chemical synthesis using sodium borohydride,ZOI,,90,2,1.41,2.33,1.87,,24,,water (Milli-Q),-2,120,AgNO3,20,,,https://pubs.rsc.org/en/content/articlelanding/2019/na/c9na00017h,10.1039/c9na00017h,164,Nanoscale Advances,Royal Society of Chemistry (RSC),2019,The interplay between size and valence state on the antibacterial activity of sub-10 nm silver nanoparticles,TRUE,TRUE,gold,164_c9na00017h.pdf,1
3170,Ag,0,Staphylococcus aureus,1,ATCC 25923,Chemical synthesis using sodium borohydride,ZOI,,90,3.5,1.41,2.33,1.87,,24,,water (Milli-Q),-2,120,AgNO3,20,,,https://pubs.rsc.org/en/content/articlelanding/2019/na/c9na00017h,10.1039/c9na00017h,164,Nanoscale Advances,Royal Society of Chemistry (RSC),2019,The interplay between size and valence state on the antibacterial activity of sub-10 nm silver nanoparticles,TRUE,TRUE,gold,164_c9na00017h.pdf,1
3171,Ag,0,Pseudomonas aeruginosa,0,PAO1,Chemical synthesis using sodium borohydride,ZOI,,90,6,2.48,3.38,2.93,,24,,water (Milli-Q),-2,1440,AgNO3,20,,,https://pubs.rsc.org/en/content/articlelanding/2019/na/c9na00017h,10.1039/c9na00017h,164,Nanoscale Advances,Royal Society of Chemistry (RSC),2019,The interplay between size and valence state on the antibacterial activity of sub-10 nm silver nanoparticles,TRUE,TRUE,gold,164_c9na00017h.pdf,1
3172,Ag,0,Staphylococcus epidermidis,0,ATCC 190918,Chemical synthesis using sodium borohydride,ZOI,,90,8.5,2.48,3.38,2.93,,24,,water (Milli-Q),-2,1440,AgNO3,20,,,https://pubs.rsc.org/en/content/articlelanding/2019/na/c9na00017h,10.1039/c9na00017h,164,Nanoscale Advances,Royal Society of Chemistry (RSC),2019,The interplay between size and valence state on the antibacterial activity of sub-10 nm silver nanoparticles,TRUE,TRUE,gold,164_c9na00017h.pdf,1
3173,Ag,0,Escherichia coli,0,10P50,Chemical synthesis using sodium borohydride,ZOI,,90,7,2.48,3.38,2.93,,24,,water (Milli-Q),-2,1440,AgNO3,20,,,https://pubs.rsc.org/en/content/articlelanding/2019/na/c9na00017h,10.1039/c9na00017h,164,Nanoscale Advances,Royal Society of Chemistry (RSC),2019,The interplay between size and valence state on the antibacterial activity of sub-10 nm silver nanoparticles,TRUE,TRUE,gold,164_c9na00017h.pdf,1
3174,Ag,0,Staphylococcus aureus,1,ATCC 19606,Chemical synthesis using sodium borohydride,ZOI,,90,4,2.48,3.38,2.93,,24,,water (Milli-Q),-2,1440,AgNO3,20,,,https://pubs.rsc.org/en/content/articlelanding/2019/na/c9na00017h,10.1039/c9na00017h,164,Nanoscale Advances,Royal Society of Chemistry (RSC),2019,The interplay between size and valence state on the antibacterial activity of sub-10 nm silver nanoparticles,TRUE,TRUE,gold,164_c9na00017h.pdf,1
3175,Ag,0,Staphylococcus aureus,1,ATCC 25923,Chemical synthesis using sodium borohydride,ZOI,,90,6,5.07,7.99,6.53,,24,,water (Milli-Q),-2,1440,AgNO3,2,,,https://pubs.rsc.org/en/content/articlelanding/2019/na/c9na00017h,10.1039/c9na00017h,164,Nanoscale Advances,Royal Society of Chemistry (RSC),2019,The interplay between size and valence state on the antibacterial activity of sub-10 nm silver nanoparticles,TRUE,TRUE,gold,164_c9na00017h.pdf,1
