Repository: anastasiavepreva/ChemX

# ChemX: A Collection of Chemistry Datasets for Benchmarking Automated Information Extraction

## Abstract

ChemX is a collection of 10 manually curated benchmarking datasets developed to support robust automated information extraction in chemistry. It spans two major domains — **nanomaterials** and **small molecules** — and enables evaluation across multiple modalities including text, tables, and figures.

ChemX is designed to benchmark large language models and multi-agent systems in real-world chemical contexts, emphasizing reproducibility, schema-based annotation, and domain-specific validation.

## Links

- Datasets: [Hugging Face Dataset Collection](https://huggingface.co/collections/ai-chem/chemx-6820df9ecf568b1ff0ea2431)  
- Documentation: [ChemX Docs](https://ai-chem.github.io/ChemX/index.html)

## Code

Code for running baseline and agentic experiments is available in the [`LLM/`](./LLM) folder.

## Citation

Under review for NeurIPS 2025 Datasets and Benchmarks Track.

File: datasets/Cytotox.csv (part 1 of 49)
sn,material,shape,coat_functional_group,synthesis_method,surface_charge,size_in_medium_nm,zeta_in_medium_mv,no_of_cells_cells_well,human_animal,cell_source,cell_tissue,cell_morphology,cell_age,time_hr,concentration,test,test_indicator,viability_%,doi,article_list,core_nm,hydrodynamic_nm,potential_mv,cell_type,journal_name,publisher,year,title,journal_is_oa,is_oa,oa_status,pdf,access
0,SiO2,Sphere,CTAB,Precipitation,Negative,90.09,,5000,A,Rat,,,,12,1.95,MTT,TetrazoliumSalt,113.67,10.3109/15376516.2015.1070229,1,,386.9,-35.9,PC12,Toxicology Mechanisms and Methods,Taylor & Francis,2015,Effect of mesoporous silica nanoparticles on cell viability and markers of oxidative stress,FALSE,FASLE,hybrid,1_10.3109@15376516.2015.1070229.pdf,0
1,SiO2,Sphere,CTAB,Precipitation,Negative,90.09,,5000,A,Rat,,,,12,3.9,MTT,TetrazoliumSalt,97.265,10.3109/15376516.2015.1070229,1,,386.9,-35.9,PC12,Toxicology Mechanisms and Methods,Taylor & Francis,2015,Effect of mesoporous silica nanoparticles on cell viability and markers of oxidative stress,FALSE,FASLE,hybrid,1_10.3109@15376516.2015.1070229.pdf,0
2,SiO2,Sphere,CTAB,Precipitation,Negative,90.09,,5000,A,Rat,,,,12,7.8,MTT,TetrazoliumSalt,108.73,10.3109/15376516.2015.1070229,1,,386.9,-35.9,PC12,Toxicology Mechanisms and Methods,Taylor & Francis,2015,Effect of mesoporous silica nanoparticles on cell viability and markers of oxidative stress,FALSE,FASLE,hybrid,1_10.3109@15376516.2015.1070229.pdf,0
3,SiO2,Sphere,CTAB,Precipitation,Negative,90.09,,5000,A,Rat,,,,12,15.6,MTT,TetrazoliumSalt,98.451,10.3109/15376516.2015.1070229,1,,386.9,-35.9,PC12,Toxicology Mechanisms and Methods,Taylor & Francis,2015,Effect of mesoporous silica nanoparticles on cell viability and markers of oxidative stress,FALSE,FASLE,hybrid,1_10.3109@15376516.2015.1070229.pdf,0
4,SiO2,Sphere,CTAB,Precipitation,Negative,90.09,,5000,A,Rat,,,,12,31.2,MTT,TetrazoliumSalt,98.056,10.3109/15376516.2015.1070229,1,,386.9,-35.9,PC12,Toxicology Mechanisms and Methods,Taylor & Francis,2015,Effect of mesoporous silica nanoparticles on cell viability and markers of oxidative stress,FALSE,FASLE,hybrid,1_10.3109@15376516.2015.1070229.pdf,0
5,SiO2,Sphere,CTAB,Precipitation,Negative,90.09,,5000,A,Rat,,,,12,62.5,MTT,TetrazoliumSalt,100.43,10.3109/15376516.2015.1070229,1,,386.9,-35.9,PC12,Toxicology Mechanisms and Methods,Taylor & Francis,2015,Effect of mesoporous silica nanoparticles on cell viability and markers of oxidative stress,FALSE,FASLE,hybrid,1_10.3109@15376516.2015.1070229.pdf,0
6,SiO2,Sphere,CTAB,Precipitation,Negative,90.09,,5000,A,Rat,,,,12,125,MTT,TetrazoliumSalt,95.881,10.3109/15376516.2015.1070229,1,,386.9,-35.9,PC12,Toxicology Mechanisms and Methods,Taylor & Francis,2015,Effect of mesoporous silica nanoparticles on cell viability and markers of oxidative stress,FALSE,FASLE,hybrid,1_10.3109@15376516.2015.1070229.pdf,0
7,SiO2,Sphere,CTAB,Precipitation,Negative,90.09,,5000,A,Rat,,,,12,250,MTT,TetrazoliumSalt,79.473,10.3109/15376516.2015.1070229,1,,386.9,-35.9,PC12,Toxicology Mechanisms and Methods,Taylor & Francis,2015,Effect of mesoporous silica nanoparticles on cell viability and markers of oxidative stress,FALSE,FASLE,hybrid,1_10.3109@15376516.2015.1070229.pdf,0
8,SiO2,Sphere,CTAB,Precipitation,Negative,90.09,,5000,A,Rat,,,,12,500,MTT,TetrazoliumSalt,94.893,10.3109/15376516.2015.1070229,1,,386.9,-35.9,PC12,Toxicology Mechanisms and Methods,Taylor & Francis,2015,Effect of mesoporous silica nanoparticles on cell viability and markers of oxidative stress,FALSE,FASLE,hybrid,1_10.3109@15376516.2015.1070229.pdf,0
9,SiO2,Sphere,CTAB,Precipitation,Negative,90.09,,5000,A,Rat,,,,12,1000,MTT,TetrazoliumSalt,79.275,10.3109/15376516.2015.1070229,1,,386.9,-35.9,PC12,Toxicology Mechanisms and Methods,Taylor & Francis,2015,Effect of mesoporous silica nanoparticles on cell viability and markers of oxidative stress,FALSE,FASLE,hybrid,1_10.3109@15376516.2015.1070229.pdf,0
10,SiO2,Sphere,CTAB,Precipitation,Negative,90.09,,5000,A,Rat,,,,24,1.95,MTT,TetrazoliumSalt,105.21,10.3109/15376516.2015.1070229,1,,386.9,-35.9,PC12,Toxicology Mechanisms and Methods,Taylor & Francis,2015,Effect of mesoporous silica nanoparticles on cell viability and markers of oxidative stress,FALSE,FASLE,hybrid,1_10.3109@15376516.2015.1070229.pdf,0
11,SiO2,Sphere,CTAB,Precipitation,Negative,90.09,,5000,A,Rat,,,,24,3.9,MTT,TetrazoliumSalt,120.85,10.3109/15376516.2015.1070229,1,,386.9,-35.9,PC12,Toxicology Mechanisms and Methods,Taylor & Francis,2015,Effect of mesoporous silica nanoparticles on cell viability and markers of oxidative stress,FALSE,FASLE,hybrid,1_10.3109@15376516.2015.1070229.pdf,0
12,SiO2,Sphere,CTAB,Precipitation,Negative,90.09,,5000,A,Rat,,,,24,7.8,MTT,TetrazoliumSalt,117.25,10.3109/15376516.2015.1070229,1,,386.9,-35.9,PC12,Toxicology Mechanisms and Methods,Taylor & Francis,2015,Effect of mesoporous silica nanoparticles on cell viability and markers of oxidative stress,FALSE,FASLE,hybrid,1_10.3109@15376516.2015.1070229.pdf,0
13,SiO2,Sphere,CTAB,Precipitation,Negative,90.09,,5000,A,Rat,,,,24,15.6,MTT,TetrazoliumSalt,106.06,10.3109/15376516.2015.1070229,1,,386.9,-35.9,PC12,Toxicology Mechanisms and Methods,Taylor & Francis,2015,Effect of mesoporous silica nanoparticles on cell viability and markers of oxidative stress,FALSE,FASLE,hybrid,1_10.3109@15376516.2015.1070229.pdf,0
14,SiO2,Sphere,CTAB,Precipitation,Negative,90.09,,5000,A,Rat,,,,24,31.2,MTT,TetrazoliumSalt,84.93,10.3109/15376516.2015.1070229,1,,386.9,-35.9,PC12,Toxicology Mechanisms and Methods,Taylor & Francis,2015,Effect of mesoporous silica nanoparticles on cell viability and markers of oxidative stress,FALSE,FASLE,hybrid,1_10.3109@15376516.2015.1070229.pdf,0
15,SiO2,Sphere,CTAB,Precipitation,Negative,90.09,,5000,A,Rat,,,,24,62.5,MTT,TetrazoliumSalt,96.127,10.3109/15376516.2015.1070229,1,,386.9,-35.9,PC12,Toxicology Mechanisms and Methods,Taylor & Francis,2015,Effect of mesoporous silica nanoparticles on cell viability and markers of oxidative stress,FALSE,FASLE,hybrid,1_10.3109@15376516.2015.1070229.pdf,0
16,SiO2,Sphere,CTAB,Precipitation,Negative,90.09,,5000,A,Rat,,,,24,125,MTT,TetrazoliumSalt,94.225,10.3109/15376516.2015.1070229,1,,386.9,-35.9,PC12,Toxicology Mechanisms and Methods,Taylor & Francis,2015,Effect of mesoporous silica nanoparticles on cell viability and markers of oxidative stress,FALSE,FASLE,hybrid,1_10.3109@15376516.2015.1070229.pdf,0
17,SiO2,Sphere,CTAB,Precipitation,Negative,90.09,,5000,A,Rat,,,,24,250,MTT,TetrazoliumSalt,103.94,10.3109/15376516.2015.1070229,1,,386.9,-35.9,PC12,Toxicology Mechanisms and Methods,Taylor & Francis,2015,Effect of mesoporous silica nanoparticles on cell viability and markers of oxidative stress,FALSE,FASLE,hybrid,1_10.3109@15376516.2015.1070229.pdf,0
18,SiO2,Sphere,CTAB,Precipitation,Negative,90.09,,5000,A,Rat,,,,24,500,MTT,TetrazoliumSalt,79.014,10.3109/15376516.2015.1070229,1,,386.9,-35.9,PC12,Toxicology Mechanisms and Methods,Taylor & Francis,2015,Effect of mesoporous silica nanoparticles on cell viability and markers of oxidative stress,FALSE,FASLE,hybrid,1_10.3109@15376516.2015.1070229.pdf,0
19,SiO2,Sphere,CTAB,Precipitation,Negative,90.09,,5000,A,Rat,,,,24,1000,MTT,TetrazoliumSalt,63.803,10.3109/15376516.2015.1070229,1,,386.9,-35.9,PC12,Toxicology Mechanisms and Methods,Taylor & Francis,2015,Effect of mesoporous silica nanoparticles on cell viability and markers of oxidative stress,FALSE,FASLE,hybrid,1_10.3109@15376516.2015.1070229.pdf,0
20,SiO2,Sphere,Ph,Precipitation,Negative,135.83,,5000,A,Rat,,,,12,1.95,MTT,TetrazoliumSalt,97.463,10.3109/15376516.2015.1070229,1,,375.4,-26.8,PC12,Toxicology Mechanisms and Methods,Taylor & Francis,2015,Effect of mesoporous silica nanoparticles on cell viability and markers of oxidative stress,FALSE,FASLE,hybrid,1_10.3109@15376516.2015.1070229.pdf,0
21,SiO2,Sphere,Ph,Precipitation,Negative,135.83,,5000,A,Rat,,,,12,3.9,MTT,TetrazoliumSalt,95.486,10.3109/15376516.2015.1070229,1,,375.4,-26.8,PC12,Toxicology Mechanisms and Methods,Taylor & Francis,2015,Effect of mesoporous silica nanoparticles on cell viability and markers of oxidative stress,FALSE,FASLE,hybrid,1_10.3109@15376516.2015.1070229.pdf,0
22,SiO2,Sphere,Ph,Precipitation,Negative,135.83,,5000,A,Rat,,,,12,7.8,MTT,TetrazoliumSalt,89.951,10.3109/15376516.2015.1070229,1,,375.4,-26.8,PC12,Toxicology Mechanisms and Methods,Taylor & Francis,2015,Effect of mesoporous silica nanoparticles on cell viability and markers of oxidative stress,FALSE,FASLE,hybrid,1_10.3109@15376516.2015.1070229.pdf,0
23,SiO2,Sphere,Ph,Precipitation,Negative,135.83,,5000,A,Rat,,,,12,15.6,MTT,TetrazoliumSalt,105.96,10.3109/15376516.2015.1070229,1,,375.4,-26.8,PC12,Toxicology Mechanisms and Methods,Taylor & Francis,2015,Effect of mesoporous silica nanoparticles on cell viability and markers of oxidative stress,FALSE,FASLE,hybrid,1_10.3109@15376516.2015.1070229.pdf,0
24,SiO2,Sphere,Ph,Precipitation,Negative,135.83,,5000,A,Rat,,,,12,31.2,MTT,TetrazoliumSalt,95.091,10.3109/15376516.2015.1070229,1,,375.4,-26.8,PC12,Toxicology Mechanisms and Methods,Taylor & Francis,2015,Effect of mesoporous silica nanoparticles on cell viability and markers of oxidative stress,FALSE,FASLE,hybrid,1_10.3109@15376516.2015.1070229.pdf,0
25,SiO2,Sphere,Ph,Precipitation,Negative,135.83,,5000,A,Rat,,,,12,62.5,MTT,TetrazoliumSalt,96.474,10.3109/15376516.2015.1070229,1,,375.4,-26.8,PC12,Toxicology Mechanisms and Methods,Taylor & Francis,2015,Effect of mesoporous silica nanoparticles on cell viability and markers of oxidative stress,FALSE,FASLE,hybrid,1_10.3109@15376516.2015.1070229.pdf,0
26,SiO2,Sphere,Ph,Precipitation,Negative,135.83,,5000,A,Rat,,,,12,125,MTT,TetrazoliumSalt,94.3,10.3109/15376516.2015.1070229,1,,375.4,-26.8,PC12,Toxicology Mechanisms and Methods,Taylor & Francis,2015,Effect of mesoporous silica nanoparticles on cell viability and markers of oxidative stress,FALSE,FASLE,hybrid,1_10.3109@15376516.2015.1070229.pdf,0
27,SiO2,Sphere,Ph,Precipitation,Negative,135.83,,5000,A,Rat,,,,12,250,MTT,TetrazoliumSalt,72.356,10.3109/15376516.2015.1070229,1,,375.4,-26.8,PC12,Toxicology Mechanisms and Methods,Taylor & Francis,2015,Effect of mesoporous silica nanoparticles on cell viability and markers of oxidative stress,FALSE,FASLE,hybrid,1_10.3109@15376516.2015.1070229.pdf,0
28,SiO2,Sphere,Ph,Precipitation,Negative,135.83,,5000,A,Rat,,,,12,500,MTT,TetrazoliumSalt,70.774,10.3109/15376516.2015.1070229,1,,375.4,-26.8,PC12,Toxicology Mechanisms and Methods,Taylor & Francis,2015,Effect of mesoporous silica nanoparticles on cell viability and markers of oxidative stress,FALSE,FASLE,hybrid,1_10.3109@15376516.2015.1070229.pdf,0
29,SiO2,Sphere,Ph,Precipitation,Negative,135.83,,5000,A,Rat,,,,12,1000,MTT,TetrazoliumSalt,71.763,10.3109/15376516.2015.1070229,1,,375.4,-26.8,PC12,Toxicology Mechanisms and Methods,Taylor & Francis,2015,Effect of mesoporous silica nanoparticles on cell viability and markers of oxidative stress,FALSE,FASLE,hybrid,1_10.3109@15376516.2015.1070229.pdf,0
30,SiO2,Sphere,Ph,Precipitation,Negative,135.83,,5000,A,Rat,,,,24,1.95,MTT,TetrazoliumSalt,103.52,10.3109/15376516.2015.1070229,1,,375.4,-26.8,PC12,Toxicology Mechanisms and Methods,Taylor & Francis,2015,Effect of mesoporous silica nanoparticles on cell viability and markers of oxidative stress,FALSE,FASLE,hybrid,1_10.3109@15376516.2015.1070229.pdf,0
31,SiO2,Sphere,Ph,Precipitation,Negative,135.83,,5000,A,Rat,,,,24,3.9,MTT,TetrazoliumSalt,96.761,10.3109/15376516.2015.1070229,1,,375.4,-26.8,PC12,Toxicology Mechanisms and Methods,Taylor & Francis,2015,Effect of mesoporous silica nanoparticles on cell viability and markers of oxidative stress,FALSE,FASLE,hybrid,1_10.3109@15376516.2015.1070229.pdf,0
32,SiO2,Sphere,Ph,Precipitation,Negative,135.83,,5000,A,Rat,,,,24,7.8,MTT,TetrazoliumSalt,109.86,10.3109/15376516.2015.1070229,1,,375.4,-26.8,PC12,Toxicology Mechanisms and Methods,Taylor & Francis,2015,Effect of mesoporous silica nanoparticles on cell viability and markers of oxidative stress,FALSE,FASLE,hybrid,1_10.3109@15376516.2015.1070229.pdf,0
33,SiO2,Sphere,Ph,Precipitation,Negative,135.83,,5000,A,Rat,,,,24,15.6,MTT,TetrazoliumSalt,122.75,10.3109/15376516.2015.1070229,1,,375.4,-26.8,PC12,Toxicology Mechanisms and Methods,Taylor & Francis,2015,Effect of mesoporous silica nanoparticles on cell viability and markers of oxidative stress,FALSE,FASLE,hybrid,1_10.3109@15376516.2015.1070229.pdf,0
34,SiO2,Sphere,Ph,Precipitation,Negative,135.83,,5000,A,Rat,,,,24,31.2,MTT,TetrazoliumSalt,104.58,10.3109/15376516.2015.1070229,1,,375.4,-26.8,PC12,Toxicology Mechanisms and Methods,Taylor & Francis,2015,Effect of mesoporous silica nanoparticles on cell viability and markers of oxidative stress,FALSE,FASLE,hybrid,1_10.3109@15376516.2015.1070229.pdf,0
35,SiO2,Sphere,Ph,Precipitation,Negative,135.83,,5000,A,Rat,,,,24,62.5,MTT,TetrazoliumSalt,118.73,10.3109/15376516.2015.1070229,1,,375.4,-26.8,PC12,Toxicology Mechanisms and Methods,Taylor & Francis,2015,Effect of mesoporous silica nanoparticles on cell viability and markers of oxidative stress,FALSE,FASLE,hybrid,1_10.3109@15376516.2015.1070229.pdf,0
36,SiO2,Sphere,Ph,Precipitation,Negative,135.83,,5000,A,Rat,,,,24,125,MTT,TetrazoliumSalt,94.648,10.3109/15376516.2015.1070229,1,,375.4,-26.8,PC12,Toxicology Mechanisms and Methods,Taylor & Francis,2015,Effect of mesoporous silica nanoparticles on cell viability and markers of oxidative stress,FALSE,FASLE,hybrid,1_10.3109@15376516.2015.1070229.pdf,0
37,SiO2,Sphere,Ph,Precipitation,Negative,135.83,,5000,A,Rat,,,,24,250,MTT,TetrazoliumSalt,103.1,10.3109/15376516.2015.1070229,1,,375.4,-26.8,PC12,Toxicology Mechanisms and Methods,Taylor & Francis,2015,Effect of mesoporous silica nanoparticles on cell viability and markers of oxidative stress,FALSE,FASLE,hybrid,1_10.3109@15376516.2015.1070229.pdf,0
38,SiO2,Sphere,Ph,Precipitation,Negative,135.83,,5000,A,Rat,,,,24,500,MTT,TetrazoliumSalt,105.63,10.3109/15376516.2015.1070229,1,,375.4,-26.8,PC12,Toxicology Mechanisms and Methods,Taylor & Francis,2015,Effect of mesoporous silica nanoparticles on cell viability and markers of oxidative stress,FALSE,FASLE,hybrid,1_10.3109@15376516.2015.1070229.pdf,0
39,SiO2,Sphere,Ph,Precipitation,Negative,135.83,,5000,A,Rat,,,,24,1000,MTT,TetrazoliumSalt,80.493,10.3109/15376516.2015.1070229,1,,375.4,-26.8,PC12,Toxicology Mechanisms and Methods,Taylor & Francis,2015,Effect of mesoporous silica nanoparticles on cell viability and markers of oxidative stress,FALSE,FASLE,hybrid,1_10.3109@15376516.2015.1070229.pdf,0
40,SiO2,Sphere,NH2,Precipitation,Positive,142.11,,5000,A,Rat,,,,12,1.95,MTT,TetrazoliumSalt,120,10.3109/15376516.2015.1070229,1,,437,21.7,PC12,Toxicology Mechanisms and Methods,Taylor & Francis,2015,Effect of mesoporous silica nanoparticles on cell viability and markers of oxidative stress,FALSE,FASLE,hybrid,1_10.3109@15376516.2015.1070229.pdf,0
41,SiO2,Sphere,NH2,Precipitation,Positive,142.11,,5000,A,Rat,,,,12,3.9,MTT,TetrazoliumSalt,119.41,10.3109/15376516.2015.1070229,1,,437,21.7,PC12,Toxicology Mechanisms and Methods,Taylor & Francis,2015,Effect of mesoporous silica nanoparticles on cell viability and markers of oxidative stress,FALSE,FASLE,hybrid,1_10.3109@15376516.2015.1070229.pdf,0
42,SiO2,Sphere,NH2,Precipitation,Positive,142.11,,5000,A,Rat,,,,12,7.8,MTT,TetrazoliumSalt,109.52,10.3109/15376516.2015.1070229,1,,437,21.7,PC12,Toxicology Mechanisms and Methods,Taylor & Francis,2015,Effect of mesoporous silica nanoparticles on cell viability and markers of oxidative stress,FALSE,FASLE,hybrid,1_10.3109@15376516.2015.1070229.pdf,0
43,SiO2,Sphere,NH2,Precipitation,Positive,142.11,,5000,A,Rat,,,,12,15.6,MTT,TetrazoliumSalt,111.3,10.3109/15376516.2015.1070229,1,,437,21.7,PC12,Toxicology Mechanisms and Methods,Taylor & Francis,2015,Effect of mesoporous silica nanoparticles on cell viability and markers of oxidative stress,FALSE,FASLE,hybrid,1_10.3109@15376516.2015.1070229.pdf,0
44,SiO2,Sphere,NH2,Precipitation,Positive,142.11,,5000,A,Rat,,,,12,31.2,MTT,TetrazoliumSalt,114.86,10.3109/15376516.2015.1070229,1,,437,21.7,PC12,Toxicology Mechanisms and Methods,Taylor & Francis,2015,Effect of mesoporous silica nanoparticles on cell viability and markers of oxidative stress,FALSE,FASLE,hybrid,1_10.3109@15376516.2015.1070229.pdf,0
45,SiO2,Sphere,NH2,Precipitation,Positive,142.11,,5000,A,Rat,,,,12,62.5,MTT,TetrazoliumSalt,116.05,10.3109/15376516.2015.1070229,1,,437,21.7,PC12,Toxicology Mechanisms and Methods,Taylor & Francis,2015,Effect of mesoporous silica nanoparticles on cell viability and markers of oxidative stress,FALSE,FASLE,hybrid,1_10.3109@15376516.2015.1070229.pdf,0
46,SiO2,Sphere,NH2,Precipitation,Positive,142.11,,5000,A,Rat,,,,12,125,MTT,TetrazoliumSalt,106.95,10.3109/15376516.2015.1070229,1,,437,21.7,PC12,Toxicology Mechanisms and Methods,Taylor & Francis,2015,Effect of mesoporous silica nanoparticles on cell viability and markers of oxidative stress,FALSE,FASLE,hybrid,1_10.3109@15376516.2015.1070229.pdf,0
47,SiO2,Sphere,NH2,Precipitation,Positive,142.11,,5000,A,Rat,,,,12,250,MTT,TetrazoliumSalt,73.74,10.3109/15376516.2015.1070229,1,,437,21.7,PC12,Toxicology Mechanisms and Methods,Taylor & Francis,2015,Effect of mesoporous silica nanoparticles on cell viability and markers of oxidative stress,FALSE,FASLE,hybrid,1_10.3109@15376516.2015.1070229.pdf,0
48,SiO2,Sphere,NH2,Precipitation,Positive,142.11,,5000,A,Rat,,,,12,500,MTT,TetrazoliumSalt,93.904,10.3109/15376516.2015.1070229,1,,437,21.7,PC12,Toxicology Mechanisms and Methods,Taylor & Francis,2015,Effect of mesoporous silica nanoparticles on cell viability and markers of oxidative stress,FALSE,FASLE,hybrid,1_10.3109@15376516.2015.1070229.pdf,0
49,SiO2,Sphere,NH2,Precipitation,Positive,142.11,,5000,A,Rat,,,,12,1000,MTT,TetrazoliumSalt,76.31,10.3109/15376516.2015.1070229,1,,437,21.7,PC12,Toxicology Mechanisms and Methods,Taylor & Francis,2015,Effect of mesoporous silica nanoparticles on cell viability and markers of oxidative stress,FALSE,FASLE,hybrid,1_10.3109@15376516.2015.1070229.pdf,0
50,SiO2,Sphere,NH2,Precipitation,Positive,142.11,,5000,A,Rat,,,,24,1.95,MTT,TetrazoliumSalt,104.15,10.3109/15376516.2015.1070229,1,,437,21.7,PC12,Toxicology Mechanisms and Methods,Taylor & Francis,2015,Effect of mesoporous silica nanoparticles on cell viability and markers of oxidative stress,FALSE,FASLE,hybrid,1_10.3109@15376516.2015.1070229.pdf,0
51,SiO2,Sphere,NH2,Precipitation,Positive,142.11,,5000,A,Rat,,,,24,3.9,MTT,TetrazoliumSalt,102.89,10.3109/15376516.2015.1070229,1,,437,21.7,PC12,Toxicology Mechanisms and Methods,Taylor & Francis,2015,Effect of mesoporous silica nanoparticles on cell viability and markers of oxidative stress,FALSE,FASLE,hybrid,1_10.3109@15376516.2015.1070229.pdf,0
52,SiO2,Sphere,NH2,Precipitation,Positive,142.11,,5000,A,Rat,,,,24,7.8,MTT,TetrazoliumSalt,102.04,10.3109/15376516.2015.1070229,1,,437,21.7,PC12,Toxicology Mechanisms and Methods,Taylor & Francis,2015,Effect of mesoporous silica nanoparticles on cell viability and markers of oxidative stress,FALSE,FASLE,hybrid,1_10.3109@15376516.2015.1070229.pdf,0
53,SiO2,Sphere,NH2,Precipitation,Positive,142.11,,5000,A,Rat,,,,24,15.6,MTT,TetrazoliumSalt,94.225,10.3109/15376516.2015.1070229,1,,437,21.7,PC12,Toxicology Mechanisms and Methods,Taylor & Francis,2015,Effect of mesoporous silica nanoparticles on cell viability and markers of oxidative stress,FALSE,FASLE,hybrid,1_10.3109@15376516.2015.1070229.pdf,0
54,SiO2,Sphere,NH2,Precipitation,Positive,142.11,,5000,A,Rat,,,,24,31.2,MTT,TetrazoliumSalt,90.423,10.3109/15376516.2015.1070229,1,,437,21.7,PC12,Toxicology Mechanisms and Methods,Taylor & Francis,2015,Effect of mesoporous silica nanoparticles on cell viability and markers of oxidative stress,FALSE,FASLE,hybrid,1_10.3109@15376516.2015.1070229.pdf,0
55,SiO2,Sphere,NH2,Precipitation,Positive,142.11,,5000,A,Rat,,,,24,62.5,MTT,TetrazoliumSalt,91.056,10.3109/15376516.2015.1070229,1,,437,21.7,PC12,Toxicology Mechanisms and Methods,Taylor & Francis,2015,Effect of mesoporous silica nanoparticles on cell viability and markers of oxidative stress,FALSE,FASLE,hybrid,1_10.3109@15376516.2015.1070229.pdf,0
56,SiO2,Sphere,NH2,Precipitation,Positive,142.11,,5000,A,Rat,,,,24,125,MTT,TetrazoliumSalt,100.77,10.3109/15376516.2015.1070229,1,,437,21.7,PC12,Toxicology Mechanisms and Methods,Taylor & Francis,2015,Effect of mesoporous silica nanoparticles on cell viability and markers of oxidative stress,FALSE,FASLE,hybrid,1_10.3109@15376516.2015.1070229.pdf,0
57,SiO2,Sphere,NH2,Precipitation,Positive,142.11,,5000,A,Rat,,,,24,250,MTT,TetrazoliumSalt,96.761,10.3109/15376516.2015.1070229,1,,437,21.7,PC12,Toxicology Mechanisms and Methods,Taylor & Francis,2015,Effect of mesoporous silica nanoparticles on cell viability and markers of oxidative stress,FALSE,FASLE,hybrid,1_10.3109@15376516.2015.1070229.pdf,0
58,SiO2,Sphere,NH2,Precipitation,Positive,142.11,,5000,A,Rat,,,,24,500,MTT,TetrazoliumSalt,103.94,10.3109/15376516.2015.1070229,1,,437,21.7,PC12,Toxicology Mechanisms and Methods,Taylor & Francis,2015,Effect of mesoporous silica nanoparticles on cell viability and markers of oxidative stress,FALSE,FASLE,hybrid,1_10.3109@15376516.2015.1070229.pdf,0
59,SiO2,Sphere,NH2,Precipitation,Positive,142.11,,5000,A,Rat,,,,24,1000,MTT,TetrazoliumSalt,85.775,10.3109/15376516.2015.1070229,1,,437,21.7,PC12,Toxicology Mechanisms and Methods,Taylor & Francis,2015,Effect of mesoporous silica nanoparticles on cell viability and markers of oxidative stress,FALSE,FASLE,hybrid,1_10.3109@15376516.2015.1070229.pdf,0
60,SiO2,Sphere,,Commercial,Negative,10,,2600,A,Mouse,,,,24,1,CellTiterBlue,AlamarBlue,107.59,10.5402/2012/454072,2,,10,-27,RAW264.7,ISRN Nanotechnology,Hindawi Limited,2012,"Evaluation of Viability and Proliferation Profiles on Macrophages Treated with Silica Nanoparticles <i>In Vitro</i> via Plate-Based, Flow Cytometry, and Coulter Counter Assays",TRUE,TRUE,gold,2_International Scholarly Research Notices - 2012 - Bancos - Evaluation of Viability and Proliferation Profiles on.pdf,1
61,SiO2,Sphere,,Commercial,Negative,10,,2600,A,Mouse,,,,24,10,CellTiterBlue,AlamarBlue,100.81,10.5402/2012/454072,2,,10,-27,RAW264.7,ISRN Nanotechnology,Hindawi Limited,2012,"Evaluation of Viability and Proliferation Profiles on Macrophages Treated with Silica Nanoparticles <i>In Vitro</i> via Plate-Based, Flow Cytometry, and Coulter Counter Assays",TRUE,TRUE,gold,2_International Scholarly Research Notices - 2012 - Bancos - Evaluation of Viability and Proliferation Profiles on.pdf,1
62,SiO2,Sphere,,Commercial,Negative,10,,2600,A,Mouse,,,,24,100,CellTiterBlue,AlamarBlue,70.11,10.5402/2012/454072,2,,10,-27,RAW264.7,ISRN Nanotechnology,Hindawi Limited,2012,"Evaluation of Viability and Proliferation Profiles on Macrophages Treated with Silica Nanoparticles <i>In Vitro</i> via Plate-Based, Flow Cytometry, and Coulter Counter Assays",TRUE,TRUE,gold,2_International Scholarly Research Notices - 2012 - Bancos - Evaluation of Viability and Proliferation Profiles on.pdf,1
63,SiO2,Sphere,,Commercial,Negative,10,,2600,A,Mouse,,,,24,1000,CellTiterBlue,AlamarBlue,22.617,10.5402/2012/454072,2,,10,-27,RAW264.7,ISRN Nanotechnology,Hindawi Limited,2012,"Evaluation of Viability and Proliferation Profiles on Macrophages Treated with Silica Nanoparticles <i>In Vitro</i> via Plate-Based, Flow Cytometry, and Coulter Counter Assays",TRUE,TRUE,gold,2_International Scholarly Research Notices - 2012 - Bancos - Evaluation of Viability and Proliferation Profiles on.pdf,1
64,SiO2,,,Commercial,,10,,,A,Mouse,,,,24,1,XTT,TetrazoliumSalt,123.42,10.5402/2012/454072,2,,10,-27,RAW264.7,ISRN Nanotechnology,Hindawi Limited,2012,"Evaluation of Viability and Proliferation Profiles on Macrophages Treated with Silica Nanoparticles <i>In Vitro</i> via Plate-Based, Flow Cytometry, and Coulter Counter Assays",TRUE,TRUE,gold,2_International Scholarly Research Notices - 2012 - Bancos - Evaluation of Viability and Proliferation Profiles on.pdf,1
65,SiO2,Sphere,,Commercial,Negative,10,,2600,A,Mouse,,,,24,10,XTT,TetrazoliumSalt,114.38,10.5402/2012/454072,2,,10,-27,RAW264.7,ISRN Nanotechnology,Hindawi Limited,2012,"Evaluation of Viability and Proliferation Profiles on Macrophages Treated with Silica Nanoparticles <i>In Vitro</i> via Plate-Based, Flow Cytometry, and Coulter Counter Assays",TRUE,TRUE,gold,2_International Scholarly Research Notices - 2012 - Bancos - Evaluation of Viability and Proliferation Profiles on.pdf,1
66,SiO2,Sphere,,Commercial,Negative,10,,2600,A,Mouse,,,,24,100,XTT,TetrazoliumSalt,82.714,10.5402/2012/454072,2,,10,-27,RAW264.7,ISRN Nanotechnology,Hindawi Limited,2012,"Evaluation of Viability and Proliferation Profiles on Macrophages Treated with Silica Nanoparticles <i>In Vitro</i> via Plate-Based, Flow Cytometry, and Coulter Counter Assays",TRUE,TRUE,gold,2_International Scholarly Research Notices - 2012 - Bancos - Evaluation of Viability and Proliferation Profiles on.pdf,1
67,SiO2,Sphere,,Commercial,Negative,10,,2600,A,Mouse,,,,24,1000,XTT,TetrazoliumSalt,25.525,10.5402/2012/454072,2,,10,-27,RAW264.7,ISRN Nanotechnology,Hindawi Limited,2012,"Evaluation of Viability and Proliferation Profiles on Macrophages Treated with Silica Nanoparticles <i>In Vitro</i> via Plate-Based, Flow Cytometry, and Coulter Counter Assays",TRUE,TRUE,gold,2_International Scholarly Research Notices - 2012 - Bancos - Evaluation of Viability and Proliferation Profiles on.pdf,1
68,SiO2,Sphere,,Commercial,Negative,10,,2600,A,Mouse,,,,24,1,LDH,LDHrelease,4.5234,10.5402/2012/454072,2,,10,-27,RAW264.7,ISRN Nanotechnology,Hindawi Limited,2012,"Evaluation of Viability and Proliferation Profiles on Macrophages Treated with Silica Nanoparticles <i>In Vitro</i> via Plate-Based, Flow Cytometry, and Coulter Counter Assays",TRUE,TRUE,gold,2_International Scholarly Research Notices - 2012 - Bancos - Evaluation of Viability and Proliferation Profiles on.pdf,1
69,SiO2,Sphere,,Commercial,Negative,10,,2600,A,Mouse,,,,24,10,LDH,LDHrelease,6.1389,10.5402/2012/454072,2,,10,-27,RAW264.7,ISRN Nanotechnology,Hindawi Limited,2012,"Evaluation of Viability and Proliferation Profiles on Macrophages Treated with Silica Nanoparticles <i>In Vitro</i> via Plate-Based, Flow Cytometry, and Coulter Counter Assays",TRUE,TRUE,gold,2_International Scholarly Research Notices - 2012 - Bancos - Evaluation of Viability and Proliferation Profiles on.pdf,1
70,SiO2,,,Commercial,,10,,,A,Mouse,,,,24,100,LDH,LDHrelease,22.294,10.5402/2012/454072,2,,10,-27,RAW264.7,ISRN Nanotechnology,Hindawi Limited,2012,"Evaluation of Viability and Proliferation Profiles on Macrophages Treated with Silica Nanoparticles <i>In Vitro</i> via Plate-Based, Flow Cytometry, and Coulter Counter Assays",TRUE,TRUE,gold,2_International Scholarly Research Notices - 2012 - Bancos - Evaluation of Viability and Proliferation Profiles on.pdf,1
71,SiO2,,,Commercial,,10,,,A,Mouse,,,,24,1000,LDH,LDHrelease,69.467,10.5402/2012/454072,2,,10,-27,RAW264.7,ISRN Nanotechnology,Hindawi Limited,2012,"Evaluation of Viability and Proliferation Profiles on Macrophages Treated with Silica Nanoparticles <i>In Vitro</i> via Plate-Based, Flow Cytometry, and Coulter Counter Assays",TRUE,TRUE,gold,2_International Scholarly Research Notices - 2012 - Bancos - Evaluation of Viability and Proliferation Profiles on.pdf,1
72,SiO2,Sphere,,Commercial,Negative,10,,6000,A,Mouse,,,,24,1,Live/Dead,PropidiumIodide,95.315,10.5402/2012/454072,2,,10,-27,RAW264.7,ISRN Nanotechnology,Hindawi Limited,2012,"Evaluation of Viability and Proliferation Profiles on Macrophages Treated with Silica Nanoparticles <i>In Vitro</i> via Plate-Based, Flow Cytometry, and Coulter Counter Assays",TRUE,TRUE,gold,2_International Scholarly Research Notices - 2012 - Bancos - Evaluation of Viability and Proliferation Profiles on.pdf,1
73,SiO2,Sphere,,Commercial,Negative,10,,6000,A,Mouse,,,,24,10,Live/Dead,PropidiumIodide,86.268,10.5402/2012/454072,2,,10,-27,RAW264.7,ISRN Nanotechnology,Hindawi Limited,2012,"Evaluation of Viability and Proliferation Profiles on Macrophages Treated with Silica Nanoparticles <i>In Vitro</i> via Plate-Based, Flow Cytometry, and Coulter Counter Assays",TRUE,TRUE,gold,2_International Scholarly Research Notices - 2012 - Bancos - Evaluation of Viability and Proliferation Profiles on.pdf,1
74,SiO2,Sphere,,Commercial,Negative,10,,6000,A,Mouse,,,,24,100,Live/Dead,PropidiumIodide,69.467,10.5402/2012/454072,2,,10,-27,RAW264.7,ISRN Nanotechnology,Hindawi Limited,2012,"Evaluation of Viability and Proliferation Profiles on Macrophages Treated with Silica Nanoparticles <i>In Vitro</i> via Plate-Based, Flow Cytometry, and Coulter Counter Assays",TRUE,TRUE,gold,2_International Scholarly Research Notices - 2012 - Bancos - Evaluation of Viability and Proliferation Profiles on.pdf,1
75,SiO2,,,Commercial,,10,,,A,Mouse,,,,24,1000,Live/Dead,PropidiumIodide,9.6931,10.5402/2012/454072,2,,10,-27,RAW264.7,ISRN Nanotechnology,Hindawi Limited,2012,"Evaluation of Viability and Proliferation Profiles on Macrophages Treated with Silica Nanoparticles <i>In Vitro</i> via Plate-Based, Flow Cytometry, and Coulter Counter Assays",TRUE,TRUE,gold,2_International Scholarly Research Notices - 2012 - Bancos - Evaluation of Viability and Proliferation Profiles on.pdf,1
76,SiO2,Sphere,,Commercial,Negative,10,,6000,A,Mouse,,,,24,1,Live/Dead,CalceinAM,94.023,10.5402/2012/454072,2,,10,-27,RAW264.7,ISRN Nanotechnology,Hindawi Limited,2012,"Evaluation of Viability and Proliferation Profiles on Macrophages Treated with Silica Nanoparticles <i>In Vitro</i> via Plate-Based, Flow Cytometry, and Coulter Counter Assays",TRUE,TRUE,gold,2_International Scholarly Research Notices - 2012 - Bancos - Evaluation of Viability and Proliferation Profiles on.pdf,1
77,SiO2,Sphere,,Commercial,Negative,10,,6000,A,Mouse,,,,24,10,Live/Dead,CalceinAM,91.761,10.5402/2012/454072,2,,10,-27,RAW264.7,ISRN Nanotechnology,Hindawi Limited,2012,"Evaluation of Viability and Proliferation Profiles on Macrophages Treated with Silica Nanoparticles <i>In Vitro</i> via Plate-Based, Flow Cytometry, and Coulter Counter Assays",TRUE,TRUE,gold,2_International Scholarly Research Notices - 2012 - Bancos - Evaluation of Viability and Proliferation Profiles on.pdf,1
78,SiO2,Sphere,,Commercial,Negative,10,,6000,A,Mouse,,,,24,100,Live/Dead,CalceinAM,71.729,10.5402/2012/454072,2,,10,-27,RAW264.7,ISRN Nanotechnology,Hindawi Limited,2012,"Evaluation of Viability and Proliferation Profiles on Macrophages Treated with Silica Nanoparticles <i>In Vitro</i> via Plate-Based, Flow Cytometry, and Coulter Counter Assays",TRUE,TRUE,gold,2_International Scholarly Research Notices - 2012 - Bancos - Evaluation of Viability and Proliferation Profiles on.pdf,1
79,SiO2,Sphere,,Commercial,Negative,10,,6000,A,Mouse,,,,24,1000,Live/Dead,CalceinAM,44.265,10.5402/2012/454072,2,,10,-27,RAW264.7,ISRN Nanotechnology,Hindawi Limited,2012,"Evaluation of Viability and Proliferation Profiles on Macrophages Treated with Silica Nanoparticles <i>In Vitro</i> via Plate-Based, Flow Cytometry, and Coulter Counter Assays",TRUE,TRUE,gold,2_International Scholarly Research Notices - 2012 - Bancos - Evaluation of Viability and Proliferation Profiles on.pdf,1
92,Fe3O4,Sphere,Dextran,Thermal Decomposition,,,,10000,A,,,,,24,100,MTT,TetrazoliumSalt,102,10.1002/jbm.b.33068,3,,18,,VERO,Journal of Biomedical Materials Research Part B: Applied Biomaterials,Wiley,2014,<i>In vitro</i> and <i>in vivo</i> experiments with iron oxide nanoparticles functionalized with DEXTRAN or polyethylene glycol for medical applications: Magnetic targeting,FALSE,TRUE,green,3_mojicapisciotti2014.pdf,1
93,Fe3O4,Sphere,Dextran,Thermal Decomposition,,,,10000,A,,,,,24,200,MTT,TetrazoliumSalt,105.08,10.1002/jbm.b.33068,3,,18,,VERO,Journal of Biomedical Materials Research Part B: Applied Biomaterials,Wiley,2014,<i>In vitro</i> and <i>in vivo</i> experiments with iron oxide nanoparticles functionalized with DEXTRAN or polyethylene glycol for medical applications: Magnetic targeting,FALSE,TRUE,green,3_mojicapisciotti2014.pdf,1
94,Fe3O4,Sphere,Dextran,Thermal Decomposition,,,,10000,A,,,,,24,300,MTT,TetrazoliumSalt,100,10.1002/jbm.b.33068,3,,18,,VERO,Journal of Biomedical Materials Research Part B: Applied Biomaterials,Wiley,2014,<i>In vitro</i> and <i>in vivo</i> experiments with iron oxide nanoparticles functionalized with DEXTRAN or polyethylene glycol for medical applications: Magnetic targeting,FALSE,TRUE,green,3_mojicapisciotti2014.pdf,1
95,Fe3O4,Sphere,Dextran,Thermal Decomposition,,,,10000,A,,,,,24,400,MTT,TetrazoliumSalt,100,10.1002/jbm.b.33068,3,,18,,VERO,Journal of Biomedical Materials Research Part B: Applied Biomaterials,Wiley,2014,<i>In vitro</i> and <i>in vivo</i> experiments with iron oxide nanoparticles functionalized with DEXTRAN or polyethylene glycol for medical applications: Magnetic targeting,FALSE,TRUE,green,3_mojicapisciotti2014.pdf,1
96,Fe3O4,Sphere,Dextran,Thermal Decomposition,,,,10000,A,,,,,24,500,MTT,TetrazoliumSalt,80,10.1002/jbm.b.33068,3,,18,,VERO,Journal of Biomedical Materials Research Part B: Applied Biomaterials,Wiley,2014,<i>In vitro</i> and <i>in vivo</i> experiments with iron oxide nanoparticles functionalized with DEXTRAN or polyethylene glycol for medical applications: Magnetic targeting,FALSE,TRUE,green,3_mojicapisciotti2014.pdf,1
97,Fe3O4,Sphere,Dextran,Thermal Decomposition,,,,10000,A,,,,,24,100,MTT,TetrazoliumSalt,101.97,10.1002/jbm.b.33068,3,,18,,MDCK,Journal of Biomedical Materials Research Part B: Applied Biomaterials,Wiley,2014,<i>In vitro</i> and <i>in vivo</i> experiments with iron oxide nanoparticles functionalized with DEXTRAN or polyethylene glycol for medical applications: Magnetic targeting,FALSE,TRUE,green,3_mojicapisciotti2014.pdf,1
98,Fe3O4,Sphere,Dextran,Thermal Decomposition,,,,10000,A,,,,,24,200,MTT,TetrazoliumSalt,115.09,10.1002/jbm.b.33068,3,,18,,MDCK,Journal of Biomedical Materials Research Part B: Applied Biomaterials,Wiley,2014,<i>In vitro</i> and <i>in vivo</i> experiments with iron oxide nanoparticles functionalized with DEXTRAN or polyethylene glycol for medical applications: Magnetic targeting,FALSE,TRUE,green,3_mojicapisciotti2014.pdf,1
99,Fe3O4,Sphere,Dextran,Thermal Decomposition,,,,10000,A,,,,,24,300,MTT,TetrazoliumSalt,115.09,10.1002/jbm.b.33068,3,,18,,MDCK,Journal of Biomedical Materials Research Part B: Applied Biomaterials,Wiley,2014,<i>In vitro</i> and <i>in vivo</i> experiments with iron oxide nanoparticles functionalized with DEXTRAN or polyethylene glycol for medical applications: Magnetic targeting,FALSE,TRUE,green,3_mojicapisciotti2014.pdf,1
100,Fe3O4,Sphere,Dextran,Thermal Decomposition,,,,10000,A,,,,,24,400,MTT,TetrazoliumSalt,100.1,10.1002/jbm.b.33068,3,,18,,MDCK,Journal of Biomedical Materials Research Part B: Applied Biomaterials,Wiley,2014,<i>In vitro</i> and <i>in vivo</i> experiments with iron oxide nanoparticles functionalized with DEXTRAN or polyethylene glycol for medical applications: Magnetic targeting,FALSE,TRUE,green,3_mojicapisciotti2014.pdf,1
101,Fe3O4,Sphere,Dextran,Thermal Decomposition,,,,10000,A,,,,,24,500,MTT,TetrazoliumSalt,118.08,10.1002/jbm.b.33068,3,,18,,MDCK,Journal of Biomedical Materials Research Part B: Applied Biomaterials,Wiley,2014,<i>In vitro</i> and <i>in vivo</i> experiments with iron oxide nanoparticles functionalized with DEXTRAN or polyethylene glycol for medical applications: Magnetic targeting,FALSE,TRUE,green,3_mojicapisciotti2014.pdf,1
102,Fe3O4,Sphere,PEG,Thermal Decomposition,,,,10000,A,,,,,24,100,MTT,TetrazoliumSalt,80,10.1002/jbm.b.33068,3,,18,,MDCK,Journal of Biomedical Materials Research Part B: Applied Biomaterials,Wiley,2014,<i>In vitro</i> and <i>in vivo</i> experiments with iron oxide nanoparticles functionalized with DEXTRAN or polyethylene glycol for medical applications: Magnetic targeting,FALSE,TRUE,green,3_mojicapisciotti2014.pdf,1
103,Fe3O4,Sphere,PEG,Thermal Decomposition,,,,10000,A,,,,,24,200,MTT,TetrazoliumSalt,75.077,10.1002/jbm.b.33068,3,,18,,MDCK,Journal of Biomedical Materials Research Part B: Applied Biomaterials,Wiley,2014,<i>In vitro</i> and <i>in vivo</i> experiments with iron oxide nanoparticles functionalized with DEXTRAN or polyethylene glycol for medical applications: Magnetic targeting,FALSE,TRUE,green,3_mojicapisciotti2014.pdf,1
104,Fe3O4,Sphere,PEG,Thermal Decomposition,,,,10000,A,,,,,24,300,MTT,TetrazoliumSalt,50,10.1002/jbm.b.33068,3,,18,,MDCK,Journal of Biomedical Materials Research Part B: Applied Biomaterials,Wiley,2014,<i>In vitro</i> and <i>in vivo</i> experiments with iron oxide nanoparticles functionalized with DEXTRAN or polyethylene glycol for medical applications: Magnetic targeting,FALSE,TRUE,green,3_mojicapisciotti2014.pdf,1
105,Fe3O4,Sphere,PEG,Thermal Decomposition,,,,10000,A,,,,,24,400,MTT,TetrazoliumSalt,38,10.1002/jbm.b.33068,3,,18,,MDCK,Journal of Biomedical Materials Research Part B: Applied Biomaterials,Wiley,2014,<i>In vitro</i> and <i>in vivo</i> experiments with iron oxide nanoparticles functionalized with DEXTRAN or polyethylene glycol for medical applications: Magnetic targeting,FALSE,TRUE,green,3_mojicapisciotti2014.pdf,1
106,Fe3O4,Sphere,PEG,Thermal Decomposition,,,,10000,A,,,,,24,500,MTT,TetrazoliumSalt,34.923,10.1002/jbm.b.33068,3,,18,,MDCK,Journal of Biomedical Materials Research Part B: Applied Biomaterials,Wiley,2014,<i>In vitro</i> and <i>in vivo</i> experiments with iron oxide nanoparticles functionalized with DEXTRAN or polyethylene glycol for medical applications: Magnetic targeting,FALSE,TRUE,green,3_mojicapisciotti2014.pdf,1
107,Fe3O4,Sphere,PEG,Thermal Decomposition,,,,10000,A,,,,,24,100,MTT,TetrazoliumSalt,89.986,10.1002/jbm.b.33068,3,,18,,MDCK,Journal of Biomedical Materials Research Part B: Applied Biomaterials,Wiley,2014,<i>In vitro</i> and <i>in vivo</i> experiments with iron oxide nanoparticles functionalized with DEXTRAN or polyethylene glycol for medical applications: Magnetic targeting,FALSE,TRUE,green,3_mojicapisciotti2014.pdf,1
108,Fe3O4,Sphere,PEG,Thermal Decomposition,,,,10000,A,,,,,24,200,MTT,TetrazoliumSalt,80.245,10.1002/jbm.b.33068,3,,18,,MDCK,Journal of Biomedical Materials Research Part B: Applied Biomaterials,Wiley,2014,<i>In vitro</i> and <i>in vivo</i> experiments with iron oxide nanoparticles functionalized with DEXTRAN or polyethylene glycol for medical applications: Magnetic targeting,FALSE,TRUE,green,3_mojicapisciotti2014.pdf,1
109,Fe3O4,Sphere,PEG,Thermal Decomposition,,,,10000,A,,,,,24,300,MTT,TetrazoliumSalt,31.916,10.1002/jbm.b.33068,3,,18,,MDCK,Journal of Biomedical Materials Research Part B: Applied Biomaterials,Wiley,2014,<i>In vitro</i> and <i>in vivo</i> experiments with iron oxide nanoparticles functionalized with DEXTRAN or polyethylene glycol for medical applications: Magnetic targeting,FALSE,TRUE,green,3_mojicapisciotti2014.pdf,1
110,Fe3O4,Sphere,PEG,Thermal Decomposition,,,,10000,A,,,,,24,400,MTT,TetrazoliumSalt,30.043,10.1002/jbm.b.33068,3,,18,,MDCK,Journal of Biomedical Materials Research Part B: Applied Biomaterials,Wiley,2014,<i>In vitro</i> and <i>in vivo</i> experiments with iron oxide nanoparticles functionalized with DEXTRAN or polyethylene glycol for medical applications: Magnetic targeting,FALSE,TRUE,green,3_mojicapisciotti2014.pdf,1
111,Fe3O4,Sphere,PEG,Thermal Decomposition,,,,10000,A,,,,,24,500,MTT,TetrazoliumSalt,30.043,10.1002/jbm.b.33068,3,,18,,MDCK,Journal of Biomedical Materials Research Part B: Applied Biomaterials,Wiley,2014,<i>In vitro</i> and <i>in vivo</i> experiments with iron oxide nanoparticles functionalized with DEXTRAN or polyethylene glycol for medical applications: Magnetic targeting,FALSE,TRUE,green,3_mojicapisciotti2014.pdf,1
112,Bi,Sphere,,Precipitation,,,,20000,H,,,,,24,,Live/Dead,CalceinAM,97.16,10.1007/s10856-012-4716-1,4,,20,,HeLa,Journal of Materials Science: Materials in Medicine,Springer Science and Business Media LLC,2012,In vitro cytotoxicity of surface modified bismuth nanoparticles,FALSE,FALSE,closed,4_luo2012.pdf,0
