Repository: anastasiavepreva/ChemX

# ChemX: A Collection of Chemistry Datasets for Benchmarking Automated Information Extraction

## Abstract

ChemX is a collection of 10 manually curated benchmarking datasets developed to support robust automated information extraction in chemistry. It spans two major domains — **nanomaterials** and **small molecules** — and enables evaluation across multiple modalities including text, tables, and figures.

ChemX is designed to benchmark large language models and multi-agent systems in real-world chemical contexts, emphasizing reproducibility, schema-based annotation, and domain-specific validation.

File: datasets/Nanomag.csv (part 1 of 23)
name,np_shell_2,np_hydro_size,xrd_scherrer_size,zfc_h_meas,htherm_sar,mri_r1,mri_r2,emic_size,instrument,core_shell_formula,np_core,np_shell,space_group_core,space_group_shell,squid_h_max,fc_field_T,squid_temperature,squid_sat_mag,coercivity,squid_rem_mag,exchange_bias_shift_Oe,vertical_loop_shift_M_vsl_emu_g,hc_kOe,doi,pdf,supp,journal,publisher,year,title,access,verification required,verified_by,verification_date,has_mistake_in_matadata,comment,article_name_folder,supp_info_name_folder
,,,,,250.0,,,12.5,,,Fe1,,,,20.0,,,211.0,190.0,50.0,,,,10.1002/anie.201609477,anie.201609477.pdf,anie.201609477_SI.pdf,Angewandte Chemie International Edition,Wiley,2016,Magnetically Induced Continuous CO<sub>2</sub> Hydrogenation Using Composite Iron Carbide Nanoparticles of Exceptionally High Heating Power,0,,,,,,dataset1_1,dataset1_1_supp
,,,,,560.0,,,12.5,,,Fe1,,,,20.0,,,211.0,190.0,50.0,,,,10.1002/anie.201609477,anie.201609477.pdf,anie.201609477_SI.pdf,Angewandte Chemie International Edition,Wiley,2016,Magnetically Induced Continuous CO<sub>2</sub> Hydrogenation Using Composite Iron Carbide Nanoparticles of Exceptionally High Heating Power,0,,,,,,dataset1_1,dataset1_1_supp
,,,,,829.0,,,12.5,,,Fe1,,,,20.0,,,211.0,190.0,50.0,-1290.0,,,10.1002/anie.201609477,anie.201609477.pdf,anie.201609477_SI.pdf,Angewandte Chemie International Edition,Wiley,2016,Magnetically Induced Continuous CO<sub>2</sub> Hydrogenation Using Composite Iron Carbide Nanoparticles of Exceptionally High Heating Power,0,,,,,,dataset1_1,dataset1_1_supp
,,,,,615.0,,,15.1,,,Fe2.2C1,,,,20.0,,,170.0,01.03,25.0,-3430.0,,,10.1002/anie.201609477,anie.201609477.pdf,anie.201609477_SI.pdf,Angewandte Chemie International Edition,Wiley,2016,Magnetically Induced Continuous CO<sub>2</sub> Hydrogenation Using Composite Iron Carbide Nanoparticles of Exceptionally High Heating Power,0,,,,,,dataset1_1,dataset1_1_supp
,,,,,1087.0,,,15.1,,,Fe2.2C1,,,,20.0,,,170.0,01.03,25.0,-4020.0,,,10.1002/anie.201609477,anie.201609477.pdf,anie.201609477_SI.pdf,Angewandte Chemie International Edition,Wiley,2016,Magnetically Induced Continuous CO<sub>2</sub> Hydrogenation Using Composite Iron Carbide Nanoparticles of Exceptionally High Heating Power,0,,,,,,dataset1_1,dataset1_1_supp
,,,,,1521.0,,,15.1,,,Fe2.2C1,,,,20.0,,,170.0,01.03,25.0,-5100.0,,,10.1002/anie.201609477,anie.201609477.pdf,anie.201609477_SI.pdf,Angewandte Chemie International Edition,Wiley,2016,Magnetically Induced Continuous CO<sub>2</sub> Hydrogenation Using Composite Iron Carbide Nanoparticles of Exceptionally High Heating Power,0,,,,,,dataset1_1,dataset1_1_supp
,,,,,2280.0,,,15.1,,,Fe2.2C1,,,,20.0,,,170.0,01.03,25.0,,,,10.1002/anie.201609477,anie.201609477.pdf,anie.201609477_SI.pdf,Angewandte Chemie International Edition,Wiley,2016,Magnetically Induced Continuous CO<sub>2</sub> Hydrogenation Using Composite Iron Carbide Nanoparticles of Exceptionally High Heating Power,0,,,,,,dataset1_1,dataset1_1_supp
,,,,,2645.0,,,15.1,,,Fe2.2C1,,,,20.0,,,170.0,01.03,25.0,,,,10.1002/anie.201609477,anie.201609477.pdf,anie.201609477_SI.pdf,Angewandte Chemie International Edition,Wiley,2016,Magnetically Induced Continuous CO<sub>2</sub> Hydrogenation Using Composite Iron Carbide Nanoparticles of Exceptionally High Heating Power,0,,,,,,dataset1_1,dataset1_1_supp
,,,,,3194.0,,,15.1,,,Fe2.2C1,,,,20.0,,,170.0,01.03,25.0,,,,10.1002/anie.201609477,anie.201609477.pdf,anie.201609477_SI.pdf,Angewandte Chemie International Edition,Wiley,2016,Magnetically Induced Continuous CO<sub>2</sub> Hydrogenation Using Composite Iron Carbide Nanoparticles of Exceptionally High Heating Power,0,,,,,,dataset1_1,dataset1_1_supp
,,,,,2946.0,,,15.1,,,Fe2.2C1,,,,20.0,,,170.0,01.03,25.0,,,,10.1002/anie.201609477,anie.201609477.pdf,anie.201609477_SI.pdf,Angewandte Chemie International Edition,Wiley,2016,Magnetically Induced Continuous CO<sub>2</sub> Hydrogenation Using Composite Iron Carbide Nanoparticles of Exceptionally High Heating Power,0,,,,,,dataset1_1,dataset1_1_supp
,,,,,110.9,,,16.0,,,Mn0.5Zn0.5Fe2O4,,,,30.0,,300.0,41.12,0.88,8.15,,,,10.1007/s10854-021-05946-y,s10854-021-05946-y.pdf,0,Journal of Materials Science: Materials in Electronics,Springer Science and Business Media LLC,2021,Synthesis and characterizations of magnetically inductive Mn–Zn spinel ferrite nanoparticles for hyperthermia applications,0,,,,,,dataset1_2,0
,,,8.35,,14.1,,,10.0,,,Zn1Fe2O4,,,,10.0,,300.0,41.06,67.3,0.625,,,,10.1007/s10856-015-5466-7,s10856-015-5466-7.pdf,0,Journal of Materials Science: Materials in Medicine,Springer Science and Business Media LLC,2015,"Superparamagnetic MFe2O4 (M = Ni, Co, Zn, Mn) nanoparticles: synthesis, characterization, induction heating and cell viability studies for cancer hyperthermia applications",0,,,,,,dataset1_3,0
,,,8.35,,42.26,,,10.0,,,Zn1Fe2O4,,,,10.0,,300.0,41.06,67.3,0.625,,,,10.1007/s10856-015-5466-7,s10856-015-5466-7.pdf,0,Journal of Materials Science: Materials in Medicine,Springer Science and Business Media LLC,2015,"Superparamagnetic MFe2O4 (M = Ni, Co, Zn, Mn) nanoparticles: synthesis, characterization, induction heating and cell viability studies for cancer hyperthermia applications",0,,,,,,dataset1_3,0
,,,8.35,,28.19,,,10.0,,,Zn1Fe2O4,,,,10.0,,300.0,41.06,67.3,0.625,,,,10.1007/s10856-015-5466-7,s10856-015-5466-7.pdf,0,Journal of Materials Science: Materials in Medicine,Springer Science and Business Media LLC,2015,"Superparamagnetic MFe2O4 (M = Ni, Co, Zn, Mn) nanoparticles: synthesis, characterization, induction heating and cell viability studies for cancer hyperthermia applications",0,,,,,,dataset1_3,0
,,,4.0,,14.1,,,4.0,,,Co1Fe2O4,,,,10.0,,300.0,48.01,123.8,0.724,,,,10.1007/s10856-015-5466-7,s10856-015-5466-7.pdf,0,Journal of Materials Science: Materials in Medicine,Springer Science and Business Media LLC,2015,"Superparamagnetic MFe2O4 (M = Ni, Co, Zn, Mn) nanoparticles: synthesis, characterization, induction heating and cell viability studies for cancer hyperthermia applications",0,,,,,,dataset1_3,0
,,,4.0,,21.14,,,4.0,,,Co1Fe2O4,,,,10.0,,300.0,48.01,123.8,0.724,,,,10.1007/s10856-015-5466-7,s10856-015-5466-7.pdf,0,Journal of Materials Science: Materials in Medicine,Springer Science and Business Media LLC,2015,"Superparamagnetic MFe2O4 (M = Ni, Co, Zn, Mn) nanoparticles: synthesis, characterization, induction heating and cell viability studies for cancer hyperthermia applications",0,,,,,,dataset1_3,0
,,,4.0,,35.24,,,4.0,,,Co1Fe2O4,,,,10.0,,300.0,48.01,123.8,0.724,,,,10.1007/s10856-015-5466-7,s10856-015-5466-7.pdf,0,Journal of Materials Science: Materials in Medicine,Springer Science and Business Media LLC,2015,"Superparamagnetic MFe2O4 (M = Ni, Co, Zn, Mn) nanoparticles: synthesis, characterization, induction heating and cell viability studies for cancer hyperthermia applications",0,,,,,,dataset1_3,0
,,,4.0,,,,,7.0,,,Ni1Fe2O4,,,,10.0,,300.0,17.49,20.04,0.021,,,,10.1007/s10856-015-5466-7,s10856-015-5466-7.pdf,0,Journal of Materials Science: Materials in Medicine,Springer Science and Business Media LLC,2015,"Superparamagnetic MFe2O4 (M = Ni, Co, Zn, Mn) nanoparticles: synthesis, characterization, induction heating and cell viability studies for cancer hyperthermia applications",0,,,,,,dataset1_3,0
,,,4.0,,,,,7.0,,,Mn1Fe2O4,,,,10.0,,300.0,51.99,44.52,0.522,,,,10.1007/s10856-015-5466-7,s10856-015-5466-7.pdf,0,Journal of Materials Science: Materials in Medicine,Springer Science and Business Media LLC,2015,"Superparamagnetic MFe2O4 (M = Ni, Co, Zn, Mn) nanoparticles: synthesis, characterization, induction heating and cell viability studies for cancer hyperthermia applications",0,,,,,,dataset1_3,0
,,,,,24.0,,,7.0,,,Fe1Fe2O4,,,,12.0,,300.0,65.1,0.0,0.0,,,,10.1007/s11051-022-05596-z,s11051-022-05596-z.pdf,0,Journal of Nanoparticle Research,Springer Science and Business Media LLC,2022,Dependence of specific absorption rate on concentration of Fe3O4 nanoparticles: from the prediction of Monte Carlo simulations to experimental results,0,,,,,,dataset1_4,0
,,,,,39.0,,,7.0,,,Fe1Fe2O4,,,,12.0,,300.0,65.1,0.0,0.0,,,,10.1007/s11051-022-05596-z,s11051-022-05596-z.pdf,0,Journal of Nanoparticle Research,Springer Science and Business Media LLC,2022,Dependence of specific absorption rate on concentration of Fe3O4 nanoparticles: from the prediction of Monte Carlo simulations to experimental results,0,,,,,,dataset1_4,0
,,,,,51.0,,,7.0,,,Fe1Fe2O4,,,,12.0,,300.0,65.1,0.0,0.0,,,,10.1007/s11051-022-05596-z,s11051-022-05596-z.pdf,0,Journal of Nanoparticle Research,Springer Science and Business Media LLC,2022,Dependence of specific absorption rate on concentration of Fe3O4 nanoparticles: from the prediction of Monte Carlo simulations to experimental results,0,,,,,,dataset1_4,0
,,,,,97.0,,,7.0,,,Fe1Fe2O4,,,,12.0,,300.0,65.1,0.0,0.0,-1580.0,,,10.1007/s11051-022-05596-z,s11051-022-05596-z.pdf,0,Journal of Nanoparticle Research,Springer Science and Business Media LLC,2022,Dependence of specific absorption rate on concentration of Fe3O4 nanoparticles: from the prediction of Monte Carlo simulations to experimental results,0,,,,,,dataset1_4,0
,,,,,22.0,,,11.0,,,Fe1Fe2O4,,,,12.0,,300.0,67.0,0.0,0.0,-990.0,,,10.1007/s11051-022-05596-z,s11051-022-05596-z.pdf,0,Journal of Nanoparticle Research,Springer Science and Business Media LLC,2022,Dependence of specific absorption rate on concentration of Fe3O4 nanoparticles: from the prediction of Monte Carlo simulations to experimental results,0,,,,,,dataset1_4,0
,,,,,30.0,,,11.0,,,Fe1Fe2O4,,,,12.0,,300.0,67.0,0.0,0.0,,,,10.1007/s11051-022-05596-z,s11051-022-05596-z.pdf,0,Journal of Nanoparticle Research,Springer Science and Business Media LLC,2022,Dependence of specific absorption rate on concentration of Fe3O4 nanoparticles: from the prediction of Monte Carlo simulations to experimental results,0,,,,,,dataset1_4,0
,,,,,53.0,,,11.0,,,Fe1Fe2O4,,,,12.0,,300.0,67.0,0.0,0.0,,,,10.1007/s11051-022-05596-z,s11051-022-05596-z.pdf,0,Journal of Nanoparticle Research,Springer Science and Business Media LLC,2022,Dependence of specific absorption rate on concentration of Fe3O4 nanoparticles: from the prediction of Monte Carlo simulations to experimental results,0,,,,,,dataset1_4,0
,,,,,65.0,,,11.0,,,Fe1Fe2O4,,,,12.0,,300.0,67.0,0.0,0.0,,,,10.1007/s11051-022-05596-z,s11051-022-05596-z.pdf,0,Journal of Nanoparticle Research,Springer Science and Business Media LLC,2022,Dependence of specific absorption rate on concentration of Fe3O4 nanoparticles: from the prediction of Monte Carlo simulations to experimental results,0,,,,,,dataset1_4,0
,,,,,26.0,,,17.0,,,Fe1Fe2O4,,,,12.0,,300.0,68.1,0.0,0.0,,,,10.1007/s11051-022-05596-z,s11051-022-05596-z.pdf,0,Journal of Nanoparticle Research,Springer Science and Business Media LLC,2022,Dependence of specific absorption rate on concentration of Fe3O4 nanoparticles: from the prediction of Monte Carlo simulations to experimental results,0,,,,,,dataset1_4,0
,,,,,44.0,,,17.0,,,Fe1Fe2O4,,,,12.0,,300.0,68.1,0.0,0.0,,,,10.1007/s11051-022-05596-z,s11051-022-05596-z.pdf,0,Journal of Nanoparticle Research,Springer Science and Business Media LLC,2022,Dependence of specific absorption rate on concentration of Fe3O4 nanoparticles: from the prediction of Monte Carlo simulations to experimental results,0,,,,,,dataset1_4,0
,,,,,48.0,,,17.0,,,Fe1Fe2O4,,,,12.0,,300.0,68.1,0.0,0.0,,,,10.1007/s11051-022-05596-z,s11051-022-05596-z.pdf,0,Journal of Nanoparticle Research,Springer Science and Business Media LLC,2022,Dependence of specific absorption rate on concentration of Fe3O4 nanoparticles: from the prediction of Monte Carlo simulations to experimental results,0,,,,,,dataset1_4,0
,,,,,28.0,,,17.0,,,Fe1Fe2O4,,,,12.0,,300.0,68.1,0.0,0.0,,,,10.1007/s11051-022-05596-z,s11051-022-05596-z.pdf,0,Journal of Nanoparticle Research,Springer Science and Business Media LLC,2022,Dependence of specific absorption rate on concentration of Fe3O4 nanoparticles: from the prediction of Monte Carlo simulations to experimental results,0,,,,,,dataset1_4,0
,,,,,144.6,,,7.3,,,Fe1Fe2O4,citric acid,,,15.0,,300.0,57.0,0.0,0.0,,,,10.1007/s11664-022-09678-5,s11664-022-09678-5.pdf,s11664-022-09678-5_SI.pdf,Journal of Electronic Materials,Springer Science and Business Media LLC,2022,High Heating Efficiency of Magnetite Nanoparticles Synthesized with Citric Acid: Application for Hyperthermia Treatment,0,,,,,,dataset1_5,dataset1_5_supp
,,,,,124.2,,,7.3,,,Fe1Fe2O4,citric acid,,,15.0,,300.0,57.0,0.0,0.0,,,,10.1007/s11664-022-09678-5,s11664-022-09678-5.pdf,s11664-022-09678-5_SI.pdf,Journal of Electronic Materials,Springer Science and Business Media LLC,2022,High Heating Efficiency of Magnetite Nanoparticles Synthesized with Citric Acid: Application for Hyperthermia Treatment,0,,,,,,dataset1_5,dataset1_5_supp
,,,,,114.9,,,7.3,,,Fe1Fe2O4,citric acid,,,15.0,,300.0,57.0,0.0,0.0,,,,10.1007/s11664-022-09678-5,s11664-022-09678-5.pdf,s11664-022-09678-5_SI.pdf,Journal of Electronic Materials,Springer Science and Business Media LLC,2022,High Heating Efficiency of Magnetite Nanoparticles Synthesized with Citric Acid: Application for Hyperthermia Treatment,0,,,,,,dataset1_5,dataset1_5_supp
,,,,,158.2,,,7.1,,,Fe1Fe2O4,citric acid,,,15.0,,300.0,43.0,0.0,0.0,,,,10.1007/s11664-022-09678-5,s11664-022-09678-5.pdf,s11664-022-09678-5_SI.pdf,Journal of Electronic Materials,Springer Science and Business Media LLC,2022,High Heating Efficiency of Magnetite Nanoparticles Synthesized with Citric Acid: Application for Hyperthermia Treatment,0,,,,,,dataset1_5,dataset1_5_supp
,,,,,136.8,,,7.1,,,Fe1Fe2O4,citric acid,,,15.0,,300.0,43.0,0.0,0.0,,,,10.1007/s11664-022-09678-5,s11664-022-09678-5.pdf,s11664-022-09678-5_SI.pdf,Journal of Electronic Materials,Springer Science and Business Media LLC,2022,High Heating Efficiency of Magnetite Nanoparticles Synthesized with Citric Acid: Application for Hyperthermia Treatment,0,,,,,,dataset1_5,dataset1_5_supp
,,,,,123.6,,,7.1,,,Fe1Fe2O4,citric acid,,,15.0,,300.0,43.0,0.0,0.0,,,,10.1007/s11664-022-09678-5,s11664-022-09678-5.pdf,s11664-022-09678-5_SI.pdf,Journal of Electronic Materials,Springer Science and Business Media LLC,2022,High Heating Efficiency of Magnetite Nanoparticles Synthesized with Citric Acid: Application for Hyperthermia Treatment,0,,,,,,dataset1_5,dataset1_5_supp
,,,,,179.8,,,6.9,,,Fe1Fe2O4,citric acid,,,15.0,,300.0,40.0,0.0,0.0,,,,10.1007/s11664-022-09678-5,s11664-022-09678-5.pdf,s11664-022-09678-5_SI.pdf,Journal of Electronic Materials,Springer Science and Business Media LLC,2022,High Heating Efficiency of Magnetite Nanoparticles Synthesized with Citric Acid: Application for Hyperthermia Treatment,0,,,,,,dataset1_5,dataset1_5_supp
,,,,,151.4,,,6.9,,,Fe1Fe2O4,citric acid,,,15.0,,300.0,40.0,0.0,0.0,,,,10.1007/s11664-022-09678-5,s11664-022-09678-5.pdf,s11664-022-09678-5_SI.pdf,Journal of Electronic Materials,Springer Science and Business Media LLC,2022,High Heating Efficiency of Magnetite Nanoparticles Synthesized with Citric Acid: Application for Hyperthermia Treatment,0,,,,,,dataset1_5,dataset1_5_supp
,,,,,130.1,,,6.9,,,Fe1Fe2O4,citric acid,,,15.0,,300.0,40.0,0.0,0.0,,,,10.1007/s11664-022-09678-5,s11664-022-09678-5.pdf,s11664-022-09678-5_SI.pdf,Journal of Electronic Materials,Springer Science and Business Media LLC,2022,High Heating Efficiency of Magnetite Nanoparticles Synthesized with Citric Acid: Application for Hyperthermia Treatment,0,,,,,,dataset1_5,dataset1_5_supp
,,,,,138.8,,,42.2,,,Fe1Fe2O4,,,,20.0,,300.0,26.8,68.0,6.7,,,,10.1016/j.bioadv.2022.213021,j.bioadv.2022.213021.pdf,j.bioadv.2022.213021_SI.pdf,Biomaterials Advances,Elsevier BV,2022,Tailoring nanoparticles design for enhanced heating efficiency and improved magneto-chemo therapy for glioblastoma,0,,,,,,dataset1_6,dataset1_6_supp
,,,,,132.3,,,38.9,,,Fe1Fe2O4,,,,20.0,,300.0,49.8,57.3,7.0,,,,10.1016/j.bioadv.2022.213021,j.bioadv.2022.213021.pdf,j.bioadv.2022.213021_SI.pdf,Biomaterials Advances,Elsevier BV,2022,Tailoring nanoparticles design for enhanced heating efficiency and improved magneto-chemo therapy for glioblastoma,0,,,,,,dataset1_6,dataset1_6_supp
,,,,,211.5,,,38.9,,,Fe1Fe2O4,,,,20.0,,300.0,49.8,57.3,7.0,,,,10.1016/j.bioadv.2022.213021,j.bioadv.2022.213021.pdf,j.bioadv.2022.213021_SI.pdf,Biomaterials Advances,Elsevier BV,2022,Tailoring nanoparticles design for enhanced heating efficiency and improved magneto-chemo therapy for glioblastoma,0,,,,,,dataset1_6,dataset1_6_supp
,,,,,142.7,,,,,,Fe1Fe2O4,,,,20.0,,300.0,73.9,130.0,20.2,,,,10.1016/j.bioadv.2022.213021,j.bioadv.2022.213021.pdf,j.bioadv.2022.213021_SI.pdf,Biomaterials Advances,Elsevier BV,2022,Tailoring nanoparticles design for enhanced heating efficiency and improved magneto-chemo therapy for glioblastoma,0,,,,,,dataset1_6,dataset1_6_supp
,,,,,245.3,,,,,,Fe1Fe2O4,,,,20.0,,300.0,73.9,130.0,20.2,,,,10.1016/j.bioadv.2022.213021,j.bioadv.2022.213021.pdf,j.bioadv.2022.213021_SI.pdf,Biomaterials Advances,Elsevier BV,2022,Tailoring nanoparticles design for enhanced heating efficiency and improved magneto-chemo therapy for glioblastoma,0,,,,,,dataset1_6,dataset1_6_supp
,,,,,170.0,,,46.2,,,Fe1Fe2O4,,,,20.0,,300.0,84.0,7.2,1.9,,,,10.1016/j.bioadv.2022.213021,j.bioadv.2022.213021.pdf,j.bioadv.2022.213021_SI.pdf,Biomaterials Advances,Elsevier BV,2022,Tailoring nanoparticles design for enhanced heating efficiency and improved magneto-chemo therapy for glioblastoma,0,,,,,,dataset1_6,dataset1_6_supp
,,,,,248.7,,,46.2,,,Fe1Fe2O4,,,,20.0,,300.0,84.0,7.2,1.9,,,,10.1016/j.bioadv.2022.213021,j.bioadv.2022.213021.pdf,j.bioadv.2022.213021_SI.pdf,Biomaterials Advances,Elsevier BV,2022,Tailoring nanoparticles design for enhanced heating efficiency and improved magneto-chemo therapy for glioblastoma,0,,,,,,dataset1_6,dataset1_6_supp
,,,,,,,,10.0,,,Fe2O3,citrate anions,,,,,,,,,,,,10.1016/j.biomaterials.2014.04.036,j.biomaterials.2014.04.036.pdf,j.biomaterials.2014.04.036_SI.pdf,Biomaterials,Elsevier BV,2014,Magnetic hyperthermia efficiency in the cellular environment for different nanoparticle designs,0,,,,,,dataset1_7,dataset1_7_supp
,,,,,86.0,,,10.0,,,Fe2O3,,,,30.0,,300.0,28.0,,,,,,10.1016/j.biomaterials.2014.04.036,j.biomaterials.2014.04.036.pdf,j.biomaterials.2014.04.036_SI.pdf,Biomaterials,Elsevier BV,2014,Magnetic hyperthermia efficiency in the cellular environment for different nanoparticle designs,0,,,,,,dataset1_7,dataset1_7_supp
,,,,,112.0,,,10.0,,,Fe2O3,,,,30.0,,300.0,28.0,,,,,,10.1016/j.biomaterials.2014.04.036,j.biomaterials.2014.04.036.pdf,j.biomaterials.2014.04.036_SI.pdf,Biomaterials,Elsevier BV,2014,Magnetic hyperthermia efficiency in the cellular environment for different nanoparticle designs,0,,,,,,dataset1_7,dataset1_7_supp
,,,,,158.0,,,10.0,,,Fe2O3,,,,30.0,,300.0,28.0,,,,,,10.1016/j.biomaterials.2014.04.036,j.biomaterials.2014.04.036.pdf,j.biomaterials.2014.04.036_SI.pdf,Biomaterials,Elsevier BV,2014,Magnetic hyperthermia efficiency in the cellular environment for different nanoparticle designs,0,,,,,,dataset1_7,dataset1_7_supp
,,,,,253.0,,,10.0,,,Fe2O3,,,,30.0,,300.0,28.0,,,,,,10.1016/j.biomaterials.2014.04.036,j.biomaterials.2014.04.036.pdf,j.biomaterials.2014.04.036_SI.pdf,Biomaterials,Elsevier BV,2014,Magnetic hyperthermia efficiency in the cellular environment for different nanoparticle designs,0,,,,,,dataset1_7,dataset1_7_supp
,,,,,301.0,,,9.2,,,Co1Fe2O4,,,,30.0,,300.0,32.0,,,,,,10.1016/j.biomaterials.2014.04.036,j.biomaterials.2014.04.036.pdf,j.biomaterials.2014.04.036_SI.pdf,Biomaterials,Elsevier BV,2014,Magnetic hyperthermia efficiency in the cellular environment for different nanoparticle designs,0,,,,,,dataset1_7,dataset1_7_supp
,,,,,316.0,,,9.2,,,Co1Fe2O4,,,,30.0,,300.0,32.0,,,,,,10.1016/j.biomaterials.2014.04.036,j.biomaterials.2014.04.036.pdf,j.biomaterials.2014.04.036_SI.pdf,Biomaterials,Elsevier BV,2014,Magnetic hyperthermia efficiency in the cellular environment for different nanoparticle designs,0,,,,,,dataset1_7,dataset1_7_supp
,,,,,322.0,,,9.2,,,Co1Fe2O4,,,,30.0,,300.0,32.0,,,,,,10.1016/j.biomaterials.2014.04.036,j.biomaterials.2014.04.036.pdf,j.biomaterials.2014.04.036_SI.pdf,Biomaterials,Elsevier BV,2014,Magnetic hyperthermia efficiency in the cellular environment for different nanoparticle designs,0,,,,,,dataset1_7,dataset1_7_supp
,,,,,347.0,,,9.2,,,Co1Fe2O4,,,,30.0,,300.0,32.0,,,,,,10.1016/j.biomaterials.2014.04.036,j.biomaterials.2014.04.036.pdf,j.biomaterials.2014.04.036_SI.pdf,Biomaterials,Elsevier BV,2014,Magnetic hyperthermia efficiency in the cellular environment for different nanoparticle designs,0,,,,,,dataset1_7,dataset1_7_supp
,,,,,74.0,,,14.0,,,Fe2O3,,,,30.0,,300.0,28.0,,,,,,10.1016/j.biomaterials.2014.04.036,j.biomaterials.2014.04.036.pdf,j.biomaterials.2014.04.036_SI.pdf,Biomaterials,Elsevier BV,2014,Magnetic hyperthermia efficiency in the cellular environment for different nanoparticle designs,0,,,,,,dataset1_7,dataset1_7_supp
,,,,,109.0,,,14.0,,,Fe2O3,,,,30.0,,300.0,28.0,,,,,,10.1016/j.biomaterials.2014.04.036,j.biomaterials.2014.04.036.pdf,j.biomaterials.2014.04.036_SI.pdf,Biomaterials,Elsevier BV,2014,Magnetic hyperthermia efficiency in the cellular environment for different nanoparticle designs,0,,,,,,dataset1_7,dataset1_7_supp
,,,,,184.0,,,14.0,,,Fe2O3,,,,30.0,,300.0,28.0,,,,,,10.1016/j.biomaterials.2014.04.036,j.biomaterials.2014.04.036.pdf,j.biomaterials.2014.04.036_SI.pdf,Biomaterials,Elsevier BV,2014,Magnetic hyperthermia efficiency in the cellular environment for different nanoparticle designs,0,,,,,,dataset1_7,dataset1_7_supp
,,,,,226.0,,,14.0,,,Fe2O3,,,,30.0,,300.0,28.0,,,,,,10.1016/j.biomaterials.2014.04.036,j.biomaterials.2014.04.036.pdf,j.biomaterials.2014.04.036_SI.pdf,Biomaterials,Elsevier BV,2014,Magnetic hyperthermia efficiency in the cellular environment for different nanoparticle designs,0,,,,,,dataset1_7,dataset1_7_supp
,,,,,337.0,,,18.0,,,yFe2O4,,,,30.0,,300.0,39.0,,,,,,10.1016/j.biomaterials.2014.04.036,j.biomaterials.2014.04.036.pdf,j.biomaterials.2014.04.036_SI.pdf,Biomaterials,Elsevier BV,2014,Magnetic hyperthermia efficiency in the cellular environment for different nanoparticle designs,0,,,,,,dataset1_7,dataset1_7_supp
,,,,,461.0,,,18.0,,,yFe2O4,,,,30.0,,300.0,39.0,,,,,,10.1016/j.biomaterials.2014.04.036,j.biomaterials.2014.04.036.pdf,j.biomaterials.2014.04.036_SI.pdf,Biomaterials,Elsevier BV,2014,Magnetic hyperthermia efficiency in the cellular environment for different nanoparticle designs,0,,,,,,dataset1_7,dataset1_7_supp
,,,,,653.0,,,18.0,,,yFe2O4,,,,30.0,,300.0,39.0,,,,,,10.1016/j.biomaterials.2014.04.036,j.biomaterials.2014.04.036.pdf,j.biomaterials.2014.04.036_SI.pdf,Biomaterials,Elsevier BV,2014,Magnetic hyperthermia efficiency in the cellular environment for different nanoparticle designs,0,,,,,,dataset1_7,dataset1_7_supp
,,,,,806.0,,,18.0,,,yFe2O4,,,,30.0,,300.0,39.0,,,,,,10.1016/j.biomaterials.2014.04.036,j.biomaterials.2014.04.036.pdf,j.biomaterials.2014.04.036_SI.pdf,Biomaterials,Elsevier BV,2014,Magnetic hyperthermia efficiency in the cellular environment for different nanoparticle designs,0,,,,,,dataset1_7,dataset1_7_supp
,,,,,521.0,,,22.0,,,yFe2O4,,,,30.0,,300.0,39.0,,,,,,10.1016/j.biomaterials.2014.04.036,j.biomaterials.2014.04.036.pdf,j.biomaterials.2014.04.036_SI.pdf,Biomaterials,Elsevier BV,2014,Magnetic hyperthermia efficiency in the cellular environment for different nanoparticle designs,0,,,,,,dataset1_7,dataset1_7_supp
,,,,,928.0,,,22.0,,,yFe2O4,,,,30.0,,300.0,39.0,,,,,,10.1016/j.biomaterials.2014.04.036,j.biomaterials.2014.04.036.pdf,j.biomaterials.2014.04.036_SI.pdf,Biomaterials,Elsevier BV,2014,Magnetic hyperthermia efficiency in the cellular environment for different nanoparticle designs,0,,,,,,dataset1_7,dataset1_7_supp
,,,,,1216.0,,,22.0,,,yFe2O4,,,,30.0,,300.0,39.0,,,,,,10.1016/j.biomaterials.2014.04.036,j.biomaterials.2014.04.036.pdf,j.biomaterials.2014.04.036_SI.pdf,Biomaterials,Elsevier BV,2014,Magnetic hyperthermia efficiency in the cellular environment for different nanoparticle designs,0,,,,,,dataset1_7,dataset1_7_supp
,,,,,1541.0,,,22.0,,,yFe2O4,,,,30.0,,300.0,39.0,,,,,,10.1016/j.biomaterials.2014.04.036,j.biomaterials.2014.04.036.pdf,j.biomaterials.2014.04.036_SI.pdf,Biomaterials,Elsevier BV,2014,Magnetic hyperthermia efficiency in the cellular environment for different nanoparticle designs,0,,,,,,dataset1_7,dataset1_7_supp
,,,,,0.21,,,24.05,,,Co1Fe2O4,,,,20.0,,300.0,49.18,64.3,7.6,,,,10.1016/j.ceramint.2022.06.104,j.ceramint.2022.06.104.pdf,0,Ceramics International,Elsevier BV,2022,Magnetic hyperthermia properties of CoFe2O4 nanoparticles: Effect of polymer coating and interparticle interactions,0,,,,,,dataset1_8,0
,,,,,0.39,,,24.05,,,Co1Fe2O4,,,,20.0,,300.0,49.18,64.3,7.6,,,,10.1016/j.ceramint.2022.06.104,j.ceramint.2022.06.104.pdf,0,Ceramics International,Elsevier BV,2022,Magnetic hyperthermia properties of CoFe2O4 nanoparticles: Effect of polymer coating and interparticle interactions,0,,,,,,dataset1_8,0
,,,,,0.41,,,24.05,,,Co1Fe2O4,,,,20.0,,300.0,49.18,64.3,7.6,,,,10.1016/j.ceramint.2022.06.104,j.ceramint.2022.06.104.pdf,0,Ceramics International,Elsevier BV,2022,Magnetic hyperthermia properties of CoFe2O4 nanoparticles: Effect of polymer coating and interparticle interactions,0,,,,,,dataset1_8,0
,,,,,0.26,,,15.34,,,Co1Fe2O4,TEG,,,20.0,,300.0,61.51,55.6,9.25,,,,10.1016/j.ceramint.2022.06.104,j.ceramint.2022.06.104.pdf,0,Ceramics International,Elsevier BV,2022,Magnetic hyperthermia properties of CoFe2O4 nanoparticles: Effect of polymer coating and interparticle interactions,0,,,,,,dataset1_8,0
,,,,,0.49,,,15.34,,,Co1Fe2O4,TEG,,,20.0,,300.0,61.51,55.6,9.25,,,,10.1016/j.ceramint.2022.06.104,j.ceramint.2022.06.104.pdf,0,Ceramics International,Elsevier BV,2022,Magnetic hyperthermia properties of CoFe2O4 nanoparticles: Effect of polymer coating and interparticle interactions,0,,,,,,dataset1_8,0
,,,,,0.6,,,15.34,,,Co1Fe2O4,TEG,,,20.0,,300.0,61.51,55.6,9.25,,,,10.1016/j.ceramint.2022.06.104,j.ceramint.2022.06.104.pdf,0,Ceramics International,Elsevier BV,2022,Magnetic hyperthermia properties of CoFe2O4 nanoparticles: Effect of polymer coating and interparticle interactions,0,,,,,,dataset1_8,0
,,,,,132.0,,,19.8,,,Zn0.1Mn0.9Fe2O4,,,,15.0,,300.0,46.5,0.0,0.0,,,,10.1016/j.ceramint.2022.07.291,j.ceramint.2022.07.291.pdf,j.ceramint.2022.07.291_SI.pdf,Ceramics International,Elsevier BV,2022,Effect of Zn substitution on the AC induction heating properties of ZnxMn1-xFe2O4 (x = 0.1–0.9) nanoparticles prepared using microwave assisted synthesis,0,,,,,,dataset1_9,dataset1_9_supp
,,,,,129.0,,,19.8,,,Zn0.1Mn0.9Fe2O4,,,,15.0,,300.0,46.5,0.0,0.0,,,,10.1016/j.ceramint.2022.07.291,j.ceramint.2022.07.291.pdf,j.ceramint.2022.07.291_SI.pdf,Ceramics International,Elsevier BV,2022,Effect of Zn substitution on the AC induction heating properties of ZnxMn1-xFe2O4 (x = 0.1–0.9) nanoparticles prepared using microwave assisted synthesis,0,,,,,,dataset1_9,dataset1_9_supp
,,,,,125.0,,,19.8,,,Zn0.1Mn0.9Fe2O4,,,,15.0,,300.0,46.5,0.0,0.0,,,,10.1016/j.ceramint.2022.07.291,j.ceramint.2022.07.291.pdf,j.ceramint.2022.07.291_SI.pdf,Ceramics International,Elsevier BV,2022,Effect of Zn substitution on the AC induction heating properties of ZnxMn1-xFe2O4 (x = 0.1–0.9) nanoparticles prepared using microwave assisted synthesis,0,,,,,,dataset1_9,dataset1_9_supp
,,,,,121.0,,,19.8,,,Zn0.1Mn0.9Fe2O4,,,,15.0,,300.0,46.5,0.0,0.0,,,,10.1016/j.ceramint.2022.07.291,j.ceramint.2022.07.291.pdf,j.ceramint.2022.07.291_SI.pdf,Ceramics International,Elsevier BV,2022,Effect of Zn substitution on the AC induction heating properties of ZnxMn1-xFe2O4 (x = 0.1–0.9) nanoparticles prepared using microwave assisted synthesis,0,,,,,,dataset1_9,dataset1_9_supp
,,,,,70.5,,,16.7,,,Zn0.2Mn0.8Fe2O4,,,,15.0,,300.0,51.2,0.0,0.0,,,,10.1016/j.ceramint.2022.07.291,j.ceramint.2022.07.291.pdf,j.ceramint.2022.07.291_SI.pdf,Ceramics International,Elsevier BV,2022,Effect of Zn substitution on the AC induction heating properties of ZnxMn1-xFe2O4 (x = 0.1–0.9) nanoparticles prepared using microwave assisted synthesis,0,,,,,,dataset1_9,dataset1_9_supp
,,,,,66.8,,,16.7,,,Zn0.2Mn0.8Fe2O4,,,,15.0,,300.0,51.2,0.0,0.0,0.0,,,10.1016/j.ceramint.2022.07.291,j.ceramint.2022.07.291.pdf,j.ceramint.2022.07.291_SI.pdf,Ceramics International,Elsevier BV,2022,Effect of Zn substitution on the AC induction heating properties of ZnxMn1-xFe2O4 (x = 0.1–0.9) nanoparticles prepared using microwave assisted synthesis,0,,,,,,dataset1_9,dataset1_9_supp
,,,,,65.2,,,16.7,,,Zn0.2Mn0.8Fe2O4,,,,15.0,,300.0,51.2,0.0,0.0,0.0,,,10.1016/j.ceramint.2022.07.291,j.ceramint.2022.07.291.pdf,j.ceramint.2022.07.291_SI.pdf,Ceramics International,Elsevier BV,2022,Effect of Zn substitution on the AC induction heating properties of ZnxMn1-xFe2O4 (x = 0.1–0.9) nanoparticles prepared using microwave assisted synthesis,0,,,,,,dataset1_9,dataset1_9_supp
,,,,,63.6,,,16.7,,,Zn0.2Mn0.8Fe2O4,,,,15.0,,300.0,51.2,0.0,0.0,0.0,,,10.1016/j.ceramint.2022.07.291,j.ceramint.2022.07.291.pdf,j.ceramint.2022.07.291_SI.pdf,Ceramics International,Elsevier BV,2022,Effect of Zn substitution on the AC induction heating properties of ZnxMn1-xFe2O4 (x = 0.1–0.9) nanoparticles prepared using microwave assisted synthesis,0,,,,,,dataset1_9,dataset1_9_supp
,,,,,24.0,,,13.1,,,Zn0.3Mn0.7Fe2O4,,,,15.0,,300.0,52.3,0.0,0.0,-3650.0,,,10.1016/j.ceramint.2022.07.291,j.ceramint.2022.07.291.pdf,j.ceramint.2022.07.291_SI.pdf,Ceramics International,Elsevier BV,2022,Effect of Zn substitution on the AC induction heating properties of ZnxMn1-xFe2O4 (x = 0.1–0.9) nanoparticles prepared using microwave assisted synthesis,0,,,,,,dataset1_9,dataset1_9_supp
,,,,,22.9,,,13.1,,,Zn0.3Mn0.7Fe2O4,,,,15.0,,300.0,52.3,0.0,0.0,,,,10.1016/j.ceramint.2022.07.291,j.ceramint.2022.07.291.pdf,j.ceramint.2022.07.291_SI.pdf,Ceramics International,Elsevier BV,2022,Effect of Zn substitution on the AC induction heating properties of ZnxMn1-xFe2O4 (x = 0.1–0.9) nanoparticles prepared using microwave assisted synthesis,0,,,,,,dataset1_9,dataset1_9_supp
,,,,,22.5,,,13.1,,,Zn0.3Mn0.7Fe2O4,,,,15.0,,300.0,52.3,0.0,0.0,0.0,,,10.1016/j.ceramint.2022.07.291,j.ceramint.2022.07.291.pdf,j.ceramint.2022.07.291_SI.pdf,Ceramics International,Elsevier BV,2022,Effect of Zn substitution on the AC induction heating properties of ZnxMn1-xFe2O4 (x = 0.1–0.9) nanoparticles prepared using microwave assisted synthesis,0,,,,,,dataset1_9,dataset1_9_supp
,,,,,21.5,,,13.1,,,Zn0.3Mn0.7Fe2O4,,,,15.0,,300.0,52.3,0.0,0.0,0.0,,,10.1016/j.ceramint.2022.07.291,j.ceramint.2022.07.291.pdf,j.ceramint.2022.07.291_SI.pdf,Ceramics International,Elsevier BV,2022,Effect of Zn substitution on the AC induction heating properties of ZnxMn1-xFe2O4 (x = 0.1–0.9) nanoparticles prepared using microwave assisted synthesis,0,,,,,,dataset1_9,dataset1_9_supp
,,,,,17.5,,,12.2,,,Zn0.4Mn0.6Fe2O4,,,,15.0,,300.0,52.3,0.0,0.0,-204.0,,,10.1016/j.ceramint.2022.07.291,j.ceramint.2022.07.291.pdf,j.ceramint.2022.07.291_SI.pdf,Ceramics International,Elsevier BV,2022,Effect of Zn substitution on the AC induction heating properties of ZnxMn1-xFe2O4 (x = 0.1–0.9) nanoparticles prepared using microwave assisted synthesis,0,,,,,,dataset1_9,dataset1_9_supp
,,,,,16.3,,,12.2,,,Zn0.4Mn0.6Fe2O4,,,,15.0,,300.0,52.3,0.0,0.0,-254.0,,,10.1016/j.ceramint.2022.07.291,j.ceramint.2022.07.291.pdf,j.ceramint.2022.07.291_SI.pdf,Ceramics International,Elsevier BV,2022,Effect of Zn substitution on the AC induction heating properties of ZnxMn1-xFe2O4 (x = 0.1–0.9) nanoparticles prepared using microwave assisted synthesis,0,,,,,,dataset1_9,dataset1_9_supp
,,,,,16.0,,,12.2,,,Zn0.4Mn0.6Fe2O4,,,,15.0,,300.0,52.3,0.0,0.0,2560.0,,,10.1016/j.ceramint.2022.07.291,j.ceramint.2022.07.291.pdf,j.ceramint.2022.07.291_SI.pdf,Ceramics International,Elsevier BV,2022,Effect of Zn substitution on the AC induction heating properties of ZnxMn1-xFe2O4 (x = 0.1–0.9) nanoparticles prepared using microwave assisted synthesis,0,,,,,,dataset1_9,dataset1_9_supp
,,,,,15.5,,,12.2,,,Zn0.4Mn0.6Fe2O4,,,,15.0,,300.0,52.3,0.0,0.0,2120.0,,,10.1016/j.ceramint.2022.07.291,j.ceramint.2022.07.291.pdf,j.ceramint.2022.07.291_SI.pdf,Ceramics International,Elsevier BV,2022,Effect of Zn substitution on the AC induction heating properties of ZnxMn1-xFe2O4 (x = 0.1–0.9) nanoparticles prepared using microwave assisted synthesis,0,,,,,,dataset1_9,dataset1_9_supp
,,,,,9.3,,,11.3,,,Zn0.5Mn0.5Fe2O4,,,,15.0,,300.0,56.6,0.0,0.0,180.0,,,10.1016/j.ceramint.2022.07.291,j.ceramint.2022.07.291.pdf,j.ceramint.2022.07.291_SI.pdf,Ceramics International,Elsevier BV,2022,Effect of Zn substitution on the AC induction heating properties of ZnxMn1-xFe2O4 (x = 0.1–0.9) nanoparticles prepared using microwave assisted synthesis,0,,,,,,dataset1_9,dataset1_9_supp
,,,,,8.3,,,11.3,,,Zn0.5Mn0.5Fe2O4,,,,15.0,,300.0,56.6,0.0,0.0,390.0,,,10.1016/j.ceramint.2022.07.291,j.ceramint.2022.07.291.pdf,j.ceramint.2022.07.291_SI.pdf,Ceramics International,Elsevier BV,2022,Effect of Zn substitution on the AC induction heating properties of ZnxMn1-xFe2O4 (x = 0.1–0.9) nanoparticles prepared using microwave assisted synthesis,0,,,,,,dataset1_9,dataset1_9_supp
,,,,,7.9,,,11.3,,,Zn0.5Mn0.5Fe2O4,,,,15.0,,300.0,56.6,0.0,0.0,190.0,,,10.1016/j.ceramint.2022.07.291,j.ceramint.2022.07.291.pdf,j.ceramint.2022.07.291_SI.pdf,Ceramics International,Elsevier BV,2022,Effect of Zn substitution on the AC induction heating properties of ZnxMn1-xFe2O4 (x = 0.1–0.9) nanoparticles prepared using microwave assisted synthesis,0,,,,,,dataset1_9,dataset1_9_supp
,,,,,6.9,,,11.3,,,Zn0.5Mn0.5Fe2O4,,,,15.0,,300.0,56.6,0.0,0.0,110.0,,,10.1016/j.ceramint.2022.07.291,j.ceramint.2022.07.291.pdf,j.ceramint.2022.07.291_SI.pdf,Ceramics International,Elsevier BV,2022,Effect of Zn substitution on the AC induction heating properties of ZnxMn1-xFe2O4 (x = 0.1–0.9) nanoparticles prepared using microwave assisted synthesis,0,,,,,,dataset1_9,dataset1_9_supp
,,,,,6.5,,,10.3,,,Zn0.6Mn0.4Fe2O4,,,,15.0,,300.0,46.2,0.0,0.0,-130.0,,,10.1016/j.ceramint.2022.07.291,j.ceramint.2022.07.291.pdf,j.ceramint.2022.07.291_SI.pdf,Ceramics International,Elsevier BV,2022,Effect of Zn substitution on the AC induction heating properties of ZnxMn1-xFe2O4 (x = 0.1–0.9) nanoparticles prepared using microwave assisted synthesis,0,,,,,,dataset1_9,dataset1_9_supp
,,,,,6.4,,,10.3,,,Zn0.6Mn0.4Fe2O4,,,,15.0,,300.0,46.2,0.0,0.0,-137.0,,,10.1016/j.ceramint.2022.07.291,j.ceramint.2022.07.291.pdf,j.ceramint.2022.07.291_SI.pdf,Ceramics International,Elsevier BV,2022,Effect of Zn substitution on the AC induction heating properties of ZnxMn1-xFe2O4 (x = 0.1–0.9) nanoparticles prepared using microwave assisted synthesis,0,,,,,,dataset1_9,dataset1_9_supp
,,,,,6.2,,,10.3,,,Zn0.6Mn0.4Fe2O4,,,,15.0,,300.0,46.2,0.0,0.0,-38.0,,,10.1016/j.ceramint.2022.07.291,j.ceramint.2022.07.291.pdf,j.ceramint.2022.07.291_SI.pdf,Ceramics International,Elsevier BV,2022,Effect of Zn substitution on the AC induction heating properties of ZnxMn1-xFe2O4 (x = 0.1–0.9) nanoparticles prepared using microwave assisted synthesis,0,,,,,,dataset1_9,dataset1_9_supp
,,,,,5.8,,,10.3,,,Zn0.6Mn0.4Fe2O4,,,,15.0,,300.0,46.2,0.0,0.0,-73.0,,,10.1016/j.ceramint.2022.07.291,j.ceramint.2022.07.291.pdf,j.ceramint.2022.07.291_SI.pdf,Ceramics International,Elsevier BV,2022,Effect of Zn substitution on the AC induction heating properties of ZnxMn1-xFe2O4 (x = 0.1–0.9) nanoparticles prepared using microwave assisted synthesis,0,,,,,,dataset1_9,dataset1_9_supp
,,,,,3.0,,,8.8,,,Zn0.7Mn0.3Fe2O4,,,,15.0,,300.0,40.1,0.0,0.0,-81.0,,,10.1016/j.ceramint.2022.07.291,j.ceramint.2022.07.291.pdf,j.ceramint.2022.07.291_SI.pdf,Ceramics International,Elsevier BV,2022,Effect of Zn substitution on the AC induction heating properties of ZnxMn1-xFe2O4 (x = 0.1–0.9) nanoparticles prepared using microwave assisted synthesis,0,,,,,,dataset1_9,dataset1_9_supp
,,,,,2.8,,,8.8,,,Zn0.7Mn0.3Fe2O4,,,,15.0,,300.0,40.1,0.0,0.0,-109.0,,,10.1016/j.ceramint.2022.07.291,j.ceramint.2022.07.291.pdf,j.ceramint.2022.07.291_SI.pdf,Ceramics International,Elsevier BV,2022,Effect of Zn substitution on the AC induction heating properties of ZnxMn1-xFe2O4 (x = 0.1–0.9) nanoparticles prepared using microwave assisted synthesis,0,,,,,,dataset1_9,dataset1_9_supp
,,,,,2.6,,,8.8,,,Zn0.7Mn0.3Fe2O4,,,,15.0,,300.0,40.1,0.0,0.0,-135.0,,,10.1016/j.ceramint.2022.07.291,j.ceramint.2022.07.291.pdf,j.ceramint.2022.07.291_SI.pdf,Ceramics International,Elsevier BV,2022,Effect of Zn substitution on the AC induction heating properties of ZnxMn1-xFe2O4 (x = 0.1–0.9) nanoparticles prepared using microwave assisted synthesis,0,,,,,,dataset1_9,dataset1_9_supp
,,,,,2.2,,,8.8,,,Zn0.7Mn0.3Fe2O4,,,,15.0,,300.0,40.1,0.0,0.0,-161.0,,,10.1016/j.ceramint.2022.07.291,j.ceramint.2022.07.291.pdf,j.ceramint.2022.07.291_SI.pdf,Ceramics International,Elsevier BV,2022,Effect of Zn substitution on the AC induction heating properties of ZnxMn1-xFe2O4 (x = 0.1–0.9) nanoparticles prepared using microwave assisted synthesis,0,,,,,,dataset1_9,dataset1_9_supp
,,,,,1.8,,,8.9,,,Zn0.8Mn0.2Fe2O4,,,,15.0,,300.0,27.9,0.0,0.0,-143.0,,,10.1016/j.ceramint.2022.07.291,j.ceramint.2022.07.291.pdf,j.ceramint.2022.07.291_SI.pdf,Ceramics International,Elsevier BV,2022,Effect of Zn substitution on the AC induction heating properties of ZnxMn1-xFe2O4 (x = 0.1–0.9) nanoparticles prepared using microwave assisted synthesis,0,,,,,,dataset1_9,dataset1_9_supp
,,,,,1.4,,,8.9,,,Zn0.8Mn0.2Fe2O4,,,,15.0,,300.0,27.9,0.0,0.0,0.0,,,10.1016/j.ceramint.2022.07.291,j.ceramint.2022.07.291.pdf,j.ceramint.2022.07.291_SI.pdf,Ceramics International,Elsevier BV,2022,Effect of Zn substitution on the AC induction heating properties of ZnxMn1-xFe2O4 (x = 0.1–0.9) nanoparticles prepared using microwave assisted synthesis,0,,,,,,dataset1_9,dataset1_9_supp
,,,,,1.2,,,8.9,,,Zn0.8Mn0.2Fe2O4,,,,15.0,,300.0,27.9,0.0,0.0,0.0,,,10.1016/j.ceramint.2022.07.291,j.ceramint.2022.07.291.pdf,j.ceramint.2022.07.291_SI.pdf,Ceramics International,Elsevier BV,2022,Effect of Zn substitution on the AC induction heating properties of ZnxMn1-xFe2O4 (x = 0.1–0.9) nanoparticles prepared using microwave assisted synthesis,0,,,,,,dataset1_9,dataset1_9_supp
,,,,,0.9,,,8.9,,,Zn0.8Mn0.2Fe2O4,,,,15.0,,300.0,27.9,0.0,0.0,0.0,,,10.1016/j.ceramint.2022.07.291,j.ceramint.2022.07.291.pdf,j.ceramint.2022.07.291_SI.pdf,Ceramics International,Elsevier BV,2022,Effect of Zn substitution on the AC induction heating properties of ZnxMn1-xFe2O4 (x = 0.1–0.9) nanoparticles prepared using microwave assisted synthesis,0,,,,,,dataset1_9,dataset1_9_supp
,,,,,1.8,,,8.2,,,Zn0.9Mn0.1Fe2O4,,,,15.0,,300.0,19.4,0.0,0.0,,,,10.1016/j.ceramint.2022.07.291,j.ceramint.2022.07.291.pdf,j.ceramint.2022.07.291_SI.pdf,Ceramics International,Elsevier BV,2022,Effect of Zn substitution on the AC induction heating properties of ZnxMn1-xFe2O4 (x = 0.1–0.9) nanoparticles prepared using microwave assisted synthesis,0,,,,,,dataset1_9,dataset1_9_supp
,,,,,1.5,,,8.2,,,Zn0.9Mn0.1Fe2O4,,,,15.0,,300.0,19.4,0.0,0.0,-932.0,,,10.1016/j.ceramint.2022.07.291,j.ceramint.2022.07.291.pdf,j.ceramint.2022.07.291_SI.pdf,Ceramics International,Elsevier BV,2022,Effect of Zn substitution on the AC induction heating properties of ZnxMn1-xFe2O4 (x = 0.1–0.9) nanoparticles prepared using microwave assisted synthesis,0,,,,,,dataset1_9,dataset1_9_supp
,,,,,1.1,,,8.2,,,Zn0.9Mn0.1Fe2O4,,,,15.0,,300.0,19.4,0.0,0.0,-865.6,,,10.1016/j.ceramint.2022.07.291,j.ceramint.2022.07.291.pdf,j.ceramint.2022.07.291_SI.pdf,Ceramics International,Elsevier BV,2022,Effect of Zn substitution on the AC induction heating properties of ZnxMn1-xFe2O4 (x = 0.1–0.9) nanoparticles prepared using microwave assisted synthesis,0,,,,,,dataset1_9,dataset1_9_supp
,,,,,0.6,,,8.2,,,Zn0.9Mn0.1Fe2O4,,,,15.0,,300.0,19.4,0.0,0.0,-122.374,,,10.1016/j.ceramint.2022.07.291,j.ceramint.2022.07.291.pdf,j.ceramint.2022.07.291_SI.pdf,Ceramics International,Elsevier BV,2022,Effect of Zn substitution on the AC induction heating properties of ZnxMn1-xFe2O4 (x = 0.1–0.9) nanoparticles prepared using microwave assisted synthesis,0,,,,,,dataset1_9,dataset1_9_supp
