Repository: anastasiavepreva/ChemX

# ChemX: A Collection of Chemistry Datasets for Benchmarking Automated Information Extraction

## Abstract

ChemX is a collection of 10 manually curated benchmarking datasets developed to support robust automated information extraction in chemistry. It spans two major domains — **nanomaterials** and **small molecules** — and enables evaluation across multiple modalities including text, tables, and figures.

ChemX is designed to benchmark large language models and multi-agent systems in real-world chemical contexts, emphasizing reproducibility, schema-based annotation, and domain-specific validation.

File: datasets/Cytotox.csv (part 2 of 49)
sn,material,shape,coat_functional_group,synthesis_method,surface_charge,size_in_medium_nm,zeta_in_medium_mv,no_of_cells_cells_well,human_animal,cell_source,cell_tissue,cell_morphology,cell_age,time_hr,concentration,test,test_indicator,viability_%,doi,article_list,core_nm,hydrodynamic_nm,potential_mv,cell_type,journal_name,publisher,year,title,journal_is_oa,is_oa,oa_status,pdf,access
113,Bi,Sphere,,Precipitation,,,,20000,H,,,,,24,,Live/Dead,CalceinAM,86.296,10.1007/s10856-012-4716-1,4,,20,,HeLa,Journal of Materials Science: Materials in Medicine,Springer Science and Business Media LLC,2012,In vitro cytotoxicity of surface modified bismuth nanoparticles,FALSE,FALSE,closed,4_luo2012.pdf,0
114,Bi,Sphere,,Precipitation,,,,20000,H,,,,,24,,Live/Dead,CalceinAM,55.802,10.1007/s10856-012-4716-1,4,,20,,HeLa,Journal of Materials Science: Materials in Medicine,Springer Science and Business Media LLC,2012,In vitro cytotoxicity of surface modified bismuth nanoparticles,FALSE,FALSE,closed,4_luo2012.pdf,0
115,Bi,Sphere,,Precipitation,,,,20000,H,,,,,24,,Live/Dead,CalceinAM,99.256,10.1007/s10856-012-4716-1,4,,20,,MG-63,Journal of Materials Science: Materials in Medicine,Springer Science and Business Media LLC,2012,In vitro cytotoxicity of surface modified bismuth nanoparticles,FALSE,FALSE,closed,4_luo2012.pdf,0
116,Bi,Sphere,,Precipitation,,,,20000,H,,,,,24,,Live/Dead,CalceinAM,87.593,10.1007/s10856-012-4716-1,4,,20,,MG-63,Journal of Materials Science: Materials in Medicine,Springer Science and Business Media LLC,2012,In vitro cytotoxicity of surface modified bismuth nanoparticles,FALSE,FALSE,closed,4_luo2012.pdf,0
117,Bi,Sphere,,Precipitation,,,,20000,H,,,,,24,,Live/Dead,CalceinAM,71.712,10.1007/s10856-012-4716-1,4,,20,,MG-63,Journal of Materials Science: Materials in Medicine,Springer Science and Business Media LLC,2012,In vitro cytotoxicity of surface modified bismuth nanoparticles,FALSE,FALSE,closed,4_luo2012.pdf,0
118,Bi,Sphere,,Precipitation,,,,20000,H,,,,,24,,MTT,TetrazoliumSalt,95.11,10.1007/s10856-012-4716-1,4,,20,,HeLa,Journal of Materials Science: Materials in Medicine,Springer Science and Business Media LLC,2012,In vitro cytotoxicity of surface modified bismuth nanoparticles,FALSE,FALSE,closed,4_luo2012.pdf,0
119,Bi,Sphere,,Precipitation,,,,20000,H,,,,,24,,MTT,TetrazoliumSalt,87.164,10.1007/s10856-012-4716-1,4,,20,,HeLa,Journal of Materials Science: Materials in Medicine,Springer Science and Business Media LLC,2012,In vitro cytotoxicity of surface modified bismuth nanoparticles,FALSE,FALSE,closed,4_luo2012.pdf,0
120,Bi,Sphere,,Precipitation,,,,20000,H,,,,,24,,MTT,TetrazoliumSalt,54.156,10.1007/s10856-012-4716-1,4,,20,,HeLa,Journal of Materials Science: Materials in Medicine,Springer Science and Business Media LLC,2012,In vitro cytotoxicity of surface modified bismuth nanoparticles,FALSE,FALSE,closed,4_luo2012.pdf,0
121,Bi,Sphere,,Precipitation,,,,20000,H,,,,,24,,MTT,TetrazoliumSalt,96.429,10.1007/s10856-012-4716-1,4,,20,,MG-63,Journal of Materials Science: Materials in Medicine,Springer Science and Business Media LLC,2012,In vitro cytotoxicity of surface modified bismuth nanoparticles,FALSE,FALSE,closed,4_luo2012.pdf,0
122,Bi,Sphere,,Precipitation,,,,20000,H,,,,,24,,MTT,TetrazoliumSalt,92.989,10.1007/s10856-012-4716-1,4,,20,,MG-63,Journal of Materials Science: Materials in Medicine,Springer Science and Business Media LLC,2012,In vitro cytotoxicity of surface modified bismuth nanoparticles,FALSE,FALSE,closed,4_luo2012.pdf,0
123,Bi,Sphere,,Precipitation,,,,20000,H,,,,,24,,MTT,TetrazoliumSalt,67.857,10.1007/s10856-012-4716-1,4,,20,,MG-63,Journal of Materials Science: Materials in Medicine,Springer Science and Business Media LLC,2012,In vitro cytotoxicity of surface modified bismuth nanoparticles,FALSE,FALSE,closed,4_luo2012.pdf,0
124,Bi,Sphere,NH2,Precipitation,,,,20000,H,,,,,24,,Live/Dead,CalceinAM,99.383,10.1007/s10856-012-4716-1,4,,20,,HeLa,Journal of Materials Science: Materials in Medicine,Springer Science and Business Media LLC,2012,In vitro cytotoxicity of surface modified bismuth nanoparticles,FALSE,FALSE,closed,4_luo2012.pdf,0
125,Bi,Sphere,NH2,Precipitation,,,,20000,H,,,,,24,,Live/Dead,CalceinAM,70,10.1007/s10856-012-4716-1,4,,20,,HeLa,Journal of Materials Science: Materials in Medicine,Springer Science and Business Media LLC,2012,In vitro cytotoxicity of surface modified bismuth nanoparticles,FALSE,FALSE,closed,4_luo2012.pdf,0
126,Bi,Sphere,NH2,Precipitation,,,,20000,H,,,,,24,,Live/Dead,CalceinAM,48.642,10.1007/s10856-012-4716-1,4,,20,,HeLa,Journal of Materials Science: Materials in Medicine,Springer Science and Business Media LLC,2012,In vitro cytotoxicity of surface modified bismuth nanoparticles,FALSE,FALSE,closed,4_luo2012.pdf,0
127,Bi,Sphere,NH2,Precipitation,,,,20000,H,,,,,24,,Live/Dead,CalceinAM,99.256,10.1007/s10856-012-4716-1,4,,20,,MG-63,Journal of Materials Science: Materials in Medicine,Springer Science and Business Media LLC,2012,In vitro cytotoxicity of surface modified bismuth nanoparticles,FALSE,FALSE,closed,4_luo2012.pdf,0
128,Bi,Sphere,NH2,Precipitation,,,,20000,H,,,,,24,,Live/Dead,CalceinAM,82.878,10.1007/s10856-012-4716-1,4,,20,,MG-63,Journal of Materials Science: Materials in Medicine,Springer Science and Business Media LLC,2012,In vitro cytotoxicity of surface modified bismuth nanoparticles,FALSE,FALSE,closed,4_luo2012.pdf,0
129,Bi,Sphere,NH2,Precipitation,,,,20000,H,,,,,24,,Live/Dead,CalceinAM,77.916,10.1007/s10856-012-4716-1,4,,20,,MG-63,Journal of Materials Science: Materials in Medicine,Springer Science and Business Media LLC,2012,In vitro cytotoxicity of surface modified bismuth nanoparticles,FALSE,FALSE,closed,4_luo2012.pdf,0
130,Bi,Sphere,NH2,Precipitation,,,,20000,H,,,,,24,,MTT,TetrazoliumSalt,93.521,10.1007/s10856-012-4716-1,4,,20,,HeLa,Journal of Materials Science: Materials in Medicine,Springer Science and Business Media LLC,2012,In vitro cytotoxicity of surface modified bismuth nanoparticles,FALSE,FALSE,closed,4_luo2012.pdf,0
131,Bi,Sphere,NH2,Precipitation,,,,20000,H,,,,,24,,MTT,TetrazoliumSalt,78.24,10.1007/s10856-012-4716-1,4,,20,,HeLa,Journal of Materials Science: Materials in Medicine,Springer Science and Business Media LLC,2012,In vitro cytotoxicity of surface modified bismuth nanoparticles,FALSE,FALSE,closed,4_luo2012.pdf,0
132,Bi,Sphere,NH2,Precipitation,,,,20000,H,,,,,24,,MTT,TetrazoliumSalt,48.533,10.1007/s10856-012-4716-1,4,,20,,HeLa,Journal of Materials Science: Materials in Medicine,Springer Science and Business Media LLC,2012,In vitro cytotoxicity of surface modified bismuth nanoparticles,FALSE,FALSE,closed,4_luo2012.pdf,0
133,Bi,Sphere,NH2,Precipitation,,,,20000,H,,,,,24,,MTT,TetrazoliumSalt,93.651,10.1007/s10856-012-4716-1,4,,20,,MG-63,Journal of Materials Science: Materials in Medicine,Springer Science and Business Media LLC,2012,In vitro cytotoxicity of surface modified bismuth nanoparticles,FALSE,FALSE,closed,4_luo2012.pdf,0
134,Bi,Sphere,NH2,Precipitation,,,,20000,H,,,,,24,,MTT,TetrazoliumSalt,83.73,10.1007/s10856-012-4716-1,4,,20,,MG-63,Journal of Materials Science: Materials in Medicine,Springer Science and Business Media LLC,2012,In vitro cytotoxicity of surface modified bismuth nanoparticles,FALSE,FALSE,closed,4_luo2012.pdf,0
135,Bi,Sphere,NH2,Precipitation,,,,20000,H,,,,,24,,MTT,TetrazoliumSalt,71.825,10.1007/s10856-012-4716-1,4,,20,,MG-63,Journal of Materials Science: Materials in Medicine,Springer Science and Business Media LLC,2012,In vitro cytotoxicity of surface modified bismuth nanoparticles,FALSE,FALSE,closed,4_luo2012.pdf,0
136,Bi,Sphere,Silica,Precipitation,,,,20000,H,,,,,24,,Live/Dead,CalceinAM,99.383,10.1007/s10856-012-4716-1,4,,20,,HeLa,Journal of Materials Science: Materials in Medicine,Springer Science and Business Media LLC,2012,In vitro cytotoxicity of surface modified bismuth nanoparticles,FALSE,FALSE,closed,4_luo2012.pdf,0
137,Bi,Sphere,Silica,Precipitation,,,,20000,H,,,,,24,,Live/Dead,CalceinAM,83.951,10.1007/s10856-012-4716-1,4,,20,,HeLa,Journal of Materials Science: Materials in Medicine,Springer Science and Business Media LLC,2012,In vitro cytotoxicity of surface modified bismuth nanoparticles,FALSE,FALSE,closed,4_luo2012.pdf,0
138,Bi,Sphere,Silica,Precipitation,,,,20000,H,,,,,24,,Live/Dead,CalceinAM,59.506,10.1007/s10856-012-4716-1,4,,20,,HeLa,Journal of Materials Science: Materials in Medicine,Springer Science and Business Media LLC,2012,In vitro cytotoxicity of surface modified bismuth nanoparticles,FALSE,FALSE,closed,4_luo2012.pdf,0
139,Bi,Sphere,Silica,Precipitation,,,,20000,H,,,,,24,,Live/Dead,CalceinAM,98.511,10.1007/s10856-012-4716-1,4,,20,,MG-63,Journal of Materials Science: Materials in Medicine,Springer Science and Business Media LLC,2012,In vitro cytotoxicity of surface modified bismuth nanoparticles,FALSE,FALSE,closed,4_luo2012.pdf,0
140,Bi,Sphere,Silica,Precipitation,,,,20000,H,,,,,24,,Live/Dead,CalceinAM,94.169,10.1007/s10856-012-4716-1,4,,20,,MG-63,Journal of Materials Science: Materials in Medicine,Springer Science and Business Media LLC,2012,In vitro cytotoxicity of surface modified bismuth nanoparticles,FALSE,FALSE,closed,4_luo2012.pdf,0
141,Bi,Sphere,Silica,Precipitation,,,,20000,H,,,,,24,,Live/Dead,CalceinAM,77.171,10.1007/s10856-012-4716-1,4,,20,,MG-63,Journal of Materials Science: Materials in Medicine,Springer Science and Business Media LLC,2012,In vitro cytotoxicity of surface modified bismuth nanoparticles,FALSE,FALSE,closed,4_luo2012.pdf,0
142,Bi,Sphere,Silica,Precipitation,,,,20000,H,,,,,24,,MTT,TetrazoliumSalt,99.389,10.1007/s10856-012-4716-1,4,,20,,HeLa,Journal of Materials Science: Materials in Medicine,Springer Science and Business Media LLC,2012,In vitro cytotoxicity of surface modified bismuth nanoparticles,FALSE,FALSE,closed,4_luo2012.pdf,0
143,Bi,Sphere,Silica,Precipitation,,,,20000,H,,,,,24,,MTT,TetrazoliumSalt,92.176,10.1007/s10856-012-4716-1,4,,20,,HeLa,Journal of Materials Science: Materials in Medicine,Springer Science and Business Media LLC,2012,In vitro cytotoxicity of surface modified bismuth nanoparticles,FALSE,FALSE,closed,4_luo2012.pdf,0
144,Bi,Sphere,Silica,Precipitation,,,,20000,H,,,,,24,,MTT,TetrazoliumSalt,63.692,10.1007/s10856-012-4716-1,4,,20,,HeLa,Journal of Materials Science: Materials in Medicine,Springer Science and Business Media LLC,2012,In vitro cytotoxicity of surface modified bismuth nanoparticles,FALSE,FALSE,closed,4_luo2012.pdf,0
145,Bi,Sphere,Silica,Precipitation,,,,20000,H,,,,,24,,MTT,TetrazoliumSalt,98.28,10.1007/s10856-012-4716-1,4,,20,,MG-63,Journal of Materials Science: Materials in Medicine,Springer Science and Business Media LLC,2012,In vitro cytotoxicity of surface modified bismuth nanoparticles,FALSE,FALSE,closed,4_luo2012.pdf,0
146,Bi,Sphere,Silica,Precipitation,,,,20000,H,,,,,24,,MTT,TetrazoliumSalt,93.519,10.1007/s10856-012-4716-1,4,,20,,MG-63,Journal of Materials Science: Materials in Medicine,Springer Science and Business Media LLC,2012,In vitro cytotoxicity of surface modified bismuth nanoparticles,FALSE,FALSE,closed,4_luo2012.pdf,0
147,Bi,Sphere,Silica,Precipitation,,,,20000,H,,,,,24,,MTT,TetrazoliumSalt,75.529,10.1007/s10856-012-4716-1,4,,20,,MG-63,Journal of Materials Science: Materials in Medicine,Springer Science and Business Media LLC,2012,In vitro cytotoxicity of surface modified bismuth nanoparticles,FALSE,FALSE,closed,4_luo2012.pdf,0
148,Bi,Sphere,PEG,Precipitation,,,,20000,H,,,,,24,,Live/Dead,CalceinAM,98.395,10.1007/s10856-012-4716-1,4,,20,,HeLa,Journal of Materials Science: Materials in Medicine,Springer Science and Business Media LLC,2012,In vitro cytotoxicity of surface modified bismuth nanoparticles,FALSE,FALSE,closed,4_luo2012.pdf,0
149,Bi,Sphere,PEG,Precipitation,,,,20000,H,,,,,24,,Live/Dead,CalceinAM,87.778,10.1007/s10856-012-4716-1,4,,20,,HeLa,Journal of Materials Science: Materials in Medicine,Springer Science and Business Media LLC,2012,In vitro cytotoxicity of surface modified bismuth nanoparticles,FALSE,FALSE,closed,4_luo2012.pdf,0
150,Bi,Sphere,PEG,Precipitation,,,,20000,H,,,,,24,,Live/Dead,CalceinAM,66.667,10.1007/s10856-012-4716-1,4,,20,,HeLa,Journal of Materials Science: Materials in Medicine,Springer Science and Business Media LLC,2012,In vitro cytotoxicity of surface modified bismuth nanoparticles,FALSE,FALSE,closed,4_luo2012.pdf,0
151,Bi,Sphere,PEG,Precipitation,,,,20000,H,,,,,24,,Live/Dead,CalceinAM,98.387,10.1007/s10856-012-4716-1,4,,20,,MG-63,Journal of Materials Science: Materials in Medicine,Springer Science and Business Media LLC,2012,In vitro cytotoxicity of surface modified bismuth nanoparticles,FALSE,FALSE,closed,4_luo2012.pdf,0
152,Bi,Sphere,PEG,Precipitation,,,,20000,H,,,,,24,,Live/Dead,CalceinAM,91.935,10.1007/s10856-012-4716-1,4,,20,,MG-63,Journal of Materials Science: Materials in Medicine,Springer Science and Business Media LLC,2012,In vitro cytotoxicity of surface modified bismuth nanoparticles,FALSE,FALSE,closed,4_luo2012.pdf,0
153,Bi,Sphere,PEG,Precipitation,,,,20000,H,,,,,24,,Live/Dead,CalceinAM,78.164,10.1007/s10856-012-4716-1,4,,20,,MG-63,Journal of Materials Science: Materials in Medicine,Springer Science and Business Media LLC,2012,In vitro cytotoxicity of surface modified bismuth nanoparticles,FALSE,FALSE,closed,4_luo2012.pdf,0
154,Bi,Sphere,PEG,Precipitation,,,,20000,H,,,,,24,,MTT,TetrazoliumSalt,96.21,10.1007/s10856-012-4716-1,4,,20,,HeLa,Journal of Materials Science: Materials in Medicine,Springer Science and Business Media LLC,2012,In vitro cytotoxicity of surface modified bismuth nanoparticles,FALSE,FALSE,closed,4_luo2012.pdf,0
155,Bi,Sphere,PEG,Precipitation,,,,20000,H,,,,,24,,MTT,TetrazoliumSalt,88.875,10.1007/s10856-012-4716-1,4,,20,,HeLa,Journal of Materials Science: Materials in Medicine,Springer Science and Business Media LLC,2012,In vitro cytotoxicity of surface modified bismuth nanoparticles,FALSE,FALSE,closed,4_luo2012.pdf,0
156,Bi,Sphere,PEG,Precipitation,,,,20000,H,,,,,24,,MTT,TetrazoliumSalt,72.983,10.1007/s10856-012-4716-1,4,,20,,HeLa,Journal of Materials Science: Materials in Medicine,Springer Science and Business Media LLC,2012,In vitro cytotoxicity of surface modified bismuth nanoparticles,FALSE,FALSE,closed,4_luo2012.pdf,0
157,Bi,Sphere,PEG,Precipitation,,,,20000,H,,,,,24,,MTT,TetrazoliumSalt,97.354,10.1007/s10856-012-4716-1,4,,20,,MG-63,Journal of Materials Science: Materials in Medicine,Springer Science and Business Media LLC,2012,In vitro cytotoxicity of surface modified bismuth nanoparticles,FALSE,FALSE,closed,4_luo2012.pdf,0
158,Bi,Sphere,PEG,Precipitation,,,,20000,H,,,,,24,,MTT,TetrazoliumSalt,92.063,10.1007/s10856-012-4716-1,4,,20,,MG-63,Journal of Materials Science: Materials in Medicine,Springer Science and Business Media LLC,2012,In vitro cytotoxicity of surface modified bismuth nanoparticles,FALSE,FALSE,closed,4_luo2012.pdf,0
159,Bi,Sphere,PEG,Precipitation,,,,20000,H,,,,,24,,MTT,TetrazoliumSalt,78.175,10.1007/s10856-012-4716-1,4,,20,,MG-63,Journal of Materials Science: Materials in Medicine,Springer Science and Business Media LLC,2012,In vitro cytotoxicity of surface modified bismuth nanoparticles,FALSE,FALSE,closed,4_luo2012.pdf,0
160,Bi,Sphere,,Precipitation,,,,20000,H,,,,,12,,Live/Dead,CalceinAM,90.617,10.1007/s10856-012-4716-1,4,,20,,HeLa,Journal of Materials Science: Materials in Medicine,Springer Science and Business Media LLC,2012,In vitro cytotoxicity of surface modified bismuth nanoparticles,FALSE,FALSE,closed,4_luo2012.pdf,0
161,Bi,Sphere,,Precipitation,,,,20000,H,,,,,24,,Live/Dead,CalceinAM,75.802,10.1007/s10856-012-4716-1,4,,20,,HeLa,Journal of Materials Science: Materials in Medicine,Springer Science and Business Media LLC,2012,In vitro cytotoxicity of surface modified bismuth nanoparticles,FALSE,FALSE,closed,4_luo2012.pdf,0
162,Bi,Sphere,,Precipitation,,,,20000,H,,,,,48,,Live/Dead,CalceinAM,55.556,10.1007/s10856-012-4716-1,4,,20,,HeLa,Journal of Materials Science: Materials in Medicine,Springer Science and Business Media LLC,2012,In vitro cytotoxicity of surface modified bismuth nanoparticles,FALSE,FALSE,closed,4_luo2012.pdf,0
163,Bi,Sphere,,Precipitation,,,,20000,H,,,,,72,,Live/Dead,CalceinAM,34.568,10.1007/s10856-012-4716-1,4,,20,,HeLa,Journal of Materials Science: Materials in Medicine,Springer Science and Business Media LLC,2012,In vitro cytotoxicity of surface modified bismuth nanoparticles,FALSE,FALSE,closed,4_luo2012.pdf,0
164,Bi,Sphere,,Precipitation,,,,20000,H,,,,,96,,Live/Dead,CalceinAM,22.963,10.1007/s10856-012-4716-1,4,,20,,HeLa,Journal of Materials Science: Materials in Medicine,Springer Science and Business Media LLC,2012,In vitro cytotoxicity of surface modified bismuth nanoparticles,FALSE,FALSE,closed,4_luo2012.pdf,0
165,Bi,Sphere,,Precipitation,,,,20000,H,,,,,12,,Live/Dead,CalceinAM,93.223,10.1007/s10856-012-4716-1,4,,20,,MG-63,Journal of Materials Science: Materials in Medicine,Springer Science and Business Media LLC,2012,In vitro cytotoxicity of surface modified bismuth nanoparticles,FALSE,FALSE,closed,4_luo2012.pdf,0
166,Bi,Sphere,,Precipitation,,,,20000,H,,,,,24,,Live/Dead,CalceinAM,87.414,10.1007/s10856-012-4716-1,4,,20,,MG-63,Journal of Materials Science: Materials in Medicine,Springer Science and Business Media LLC,2012,In vitro cytotoxicity of surface modified bismuth nanoparticles,FALSE,FALSE,closed,4_luo2012.pdf,0
167,Bi,Sphere,,Precipitation,,,,20000,H,,,,,48,,Live/Dead,CalceinAM,71.369,10.1007/s10856-012-4716-1,4,,20,,MG-63,Journal of Materials Science: Materials in Medicine,Springer Science and Business Media LLC,2012,In vitro cytotoxicity of surface modified bismuth nanoparticles,FALSE,FALSE,closed,4_luo2012.pdf,0
168,Bi,Sphere,,Precipitation,,,,20000,H,,,,,72,,Live/Dead,CalceinAM,54.633,10.1007/s10856-012-4716-1,4,,20,,MG-63,Journal of Materials Science: Materials in Medicine,Springer Science and Business Media LLC,2012,In vitro cytotoxicity of surface modified bismuth nanoparticles,FALSE,FALSE,closed,4_luo2012.pdf,0
169,Bi,Sphere,,Precipitation,,,,20000,H,,,,,96,,Live/Dead,CalceinAM,45.92,10.1007/s10856-012-4716-1,4,,20,,MG-63,Journal of Materials Science: Materials in Medicine,Springer Science and Business Media LLC,2012,In vitro cytotoxicity of surface modified bismuth nanoparticles,FALSE,FALSE,closed,4_luo2012.pdf,0
170,Bi,Sphere,NH2,Precipitation,,,,20000,H,,,,,12,,Live/Dead,CalceinAM,91.111,10.1007/s10856-012-4716-1,4,,20,,HeLa,Journal of Materials Science: Materials in Medicine,Springer Science and Business Media LLC,2012,In vitro cytotoxicity of surface modified bismuth nanoparticles,FALSE,FALSE,closed,4_luo2012.pdf,0
171,Bi,Sphere,NH2,Precipitation,,,,20000,H,,,,,24,,Live/Dead,CalceinAM,69.63,10.1007/s10856-012-4716-1,4,,20,,HeLa,Journal of Materials Science: Materials in Medicine,Springer Science and Business Media LLC,2012,In vitro cytotoxicity of surface modified bismuth nanoparticles,FALSE,FALSE,closed,4_luo2012.pdf,0
172,Bi,Sphere,NH2,Precipitation,,,,20000,H,,,,,48,,Live/Dead,CalceinAM,48.519,10.1007/s10856-012-4716-1,4,,20,,HeLa,Journal of Materials Science: Materials in Medicine,Springer Science and Business Media LLC,2012,In vitro cytotoxicity of surface modified bismuth nanoparticles,FALSE,FALSE,closed,4_luo2012.pdf,0
173,Bi,Sphere,NH2,Precipitation,,,,20000,H,,,,,72,,Live/Dead,CalceinAM,22.346,10.1007/s10856-012-4716-1,4,,20,,HeLa,Journal of Materials Science: Materials in Medicine,Springer Science and Business Media LLC,2012,In vitro cytotoxicity of surface modified bismuth nanoparticles,FALSE,FALSE,closed,4_luo2012.pdf,0
174,Bi,Sphere,NH2,Precipitation,,,,20000,H,,,,,96,,Live/Dead,CalceinAM,5.8025,10.1007/s10856-012-4716-1,4,,20,,HeLa,Journal of Materials Science: Materials in Medicine,Springer Science and Business Media LLC,2012,In vitro cytotoxicity of surface modified bismuth nanoparticles,FALSE,FALSE,closed,4_luo2012.pdf,0
175,Bi,Sphere,NH2,Precipitation,,,,20000,H,,,,,12,,Live/Dead,CalceinAM,92.531,10.1007/s10856-012-4716-1,4,,20,,MG-63,Journal of Materials Science: Materials in Medicine,Springer Science and Business Media LLC,2012,In vitro cytotoxicity of surface modified bismuth nanoparticles,FALSE,FALSE,closed,4_luo2012.pdf,0
176,Bi,Sphere,NH2,Precipitation,,,,20000,H,,,,,24,,Live/Dead,CalceinAM,82.434,10.1007/s10856-012-4716-1,4,,20,,MG-63,Journal of Materials Science: Materials in Medicine,Springer Science and Business Media LLC,2012,In vitro cytotoxicity of surface modified bismuth nanoparticles,FALSE,FALSE,closed,4_luo2012.pdf,0
177,Bi,Sphere,NH2,Precipitation,,,,20000,H,,,,,48,,Live/Dead,CalceinAM,69.848,10.1007/s10856-012-4716-1,4,,20,,MG-63,Journal of Materials Science: Materials in Medicine,Springer Science and Business Media LLC,2012,In vitro cytotoxicity of surface modified bismuth nanoparticles,FALSE,FALSE,closed,4_luo2012.pdf,0
178,Bi,Sphere,NH2,Precipitation,,,,20000,H,,,,,72,,Live/Dead,CalceinAM,58.091,10.1007/s10856-012-4716-1,4,,20,,MG-63,Journal of Materials Science: Materials in Medicine,Springer Science and Business Media LLC,2012,In vitro cytotoxicity of surface modified bismuth nanoparticles,FALSE,FALSE,closed,4_luo2012.pdf,0
179,Bi,Sphere,NH2,Precipitation,,,,20000,H,,,,,96,,Live/Dead,CalceinAM,34.44,10.1007/s10856-012-4716-1,4,,20,,MG-63,Journal of Materials Science: Materials in Medicine,Springer Science and Business Media LLC,2012,In vitro cytotoxicity of surface modified bismuth nanoparticles,FALSE,FALSE,closed,4_luo2012.pdf,0
180,Bi,Sphere,Silica,Precipitation,,,,20000,H,,,,,12,,Live/Dead,CalceinAM,92.593,10.1007/s10856-012-4716-1,4,,20,,HeLa,Journal of Materials Science: Materials in Medicine,Springer Science and Business Media LLC,2012,In vitro cytotoxicity of surface modified bismuth nanoparticles,FALSE,FALSE,closed,4_luo2012.pdf,0
181,Bi,Sphere,Silica,Precipitation,,,,20000,H,,,,,24,,Live/Dead,CalceinAM,83.951,10.1007/s10856-012-4716-1,4,,20,,HeLa,Journal of Materials Science: Materials in Medicine,Springer Science and Business Media LLC,2012,In vitro cytotoxicity of surface modified bismuth nanoparticles,FALSE,FALSE,closed,4_luo2012.pdf,0
182,Bi,Sphere,Silica,Precipitation,,,,20000,H,,,,,48,,Live/Dead,CalceinAM,59.259,10.1007/s10856-012-4716-1,4,,20,,HeLa,Journal of Materials Science: Materials in Medicine,Springer Science and Business Media LLC,2012,In vitro cytotoxicity of surface modified bismuth nanoparticles,FALSE,FALSE,closed,4_luo2012.pdf,0
183,Bi,Sphere,Silica,Precipitation,,,,20000,H,,,,,72,,Live/Dead,CalceinAM,46.914,10.1007/s10856-012-4716-1,4,,20,,HeLa,Journal of Materials Science: Materials in Medicine,Springer Science and Business Media LLC,2012,In vitro cytotoxicity of surface modified bismuth nanoparticles,FALSE,FALSE,closed,4_luo2012.pdf,0
184,Bi,Sphere,Silica,Precipitation,,,,20000,H,,,,,96,,Live/Dead,CalceinAM,32.593,10.1007/s10856-012-4716-1,4,,20,,HeLa,Journal of Materials Science: Materials in Medicine,Springer Science and Business Media LLC,2012,In vitro cytotoxicity of surface modified bismuth nanoparticles,FALSE,FALSE,closed,4_luo2012.pdf,0
185,Bi,Sphere,Silica,Precipitation,,,,20000,H,,,,,12,,Live/Dead,CalceinAM,94.053,10.1007/s10856-012-4716-1,4,,20,,MG-63,Journal of Materials Science: Materials in Medicine,Springer Science and Business Media LLC,2012,In vitro cytotoxicity of surface modified bismuth nanoparticles,FALSE,FALSE,closed,4_luo2012.pdf,0
186,Bi,Sphere,Silica,Precipitation,,,,20000,H,,,,,24,,Live/Dead,CalceinAM,93.776,10.1007/s10856-012-4716-1,4,,20,,MG-63,Journal of Materials Science: Materials in Medicine,Springer Science and Business Media LLC,2012,In vitro cytotoxicity of surface modified bismuth nanoparticles,FALSE,FALSE,closed,4_luo2012.pdf,0
187,Bi,Sphere,Silica,Precipitation,,,,20000,H,,,,,48,,Live/Dead,CalceinAM,77.04,10.1007/s10856-012-4716-1,4,,20,,MG-63,Journal of Materials Science: Materials in Medicine,Springer Science and Business Media LLC,2012,In vitro cytotoxicity of surface modified bismuth nanoparticles,FALSE,FALSE,closed,4_luo2012.pdf,0
188,Bi,Sphere,Silica,Precipitation,,,,20000,H,,,,,72,,Live/Dead,CalceinAM,63.209,10.1007/s10856-012-4716-1,4,,20,,MG-63,Journal of Materials Science: Materials in Medicine,Springer Science and Business Media LLC,2012,In vitro cytotoxicity of surface modified bismuth nanoparticles,FALSE,FALSE,closed,4_luo2012.pdf,0
189,Bi,Sphere,Silica,Precipitation,,,,20000,H,,,,,96,,Live/Dead,CalceinAM,56.708,10.1007/s10856-012-4716-1,4,,20,,MG-63,Journal of Materials Science: Materials in Medicine,Springer Science and Business Media LLC,2012,In vitro cytotoxicity of surface modified bismuth nanoparticles,FALSE,FALSE,closed,4_luo2012.pdf,0
190,Bi,Sphere,PEG,Precipitation,,,,20000,H,,,,,12,,Live/Dead,CalceinAM,90.617,10.1007/s10856-012-4716-1,4,,20,,HeLa,Journal of Materials Science: Materials in Medicine,Springer Science and Business Media LLC,2012,In vitro cytotoxicity of surface modified bismuth nanoparticles,FALSE,FALSE,closed,4_luo2012.pdf,0
191,Bi,Sphere,PEG,Precipitation,,,,20000,H,,,,,24,,Live/Dead,CalceinAM,85.185,10.1007/s10856-012-4716-1,4,,20,,HeLa,Journal of Materials Science: Materials in Medicine,Springer Science and Business Media LLC,2012,In vitro cytotoxicity of surface modified bismuth nanoparticles,FALSE,FALSE,closed,4_luo2012.pdf,0
192,Bi,Sphere,PEG,Precipitation,,,,20000,H,,,,,48,,Live/Dead,CalceinAM,66.173,10.1007/s10856-012-4716-1,4,,20,,HeLa,Journal of Materials Science: Materials in Medicine,Springer Science and Business Media LLC,2012,In vitro cytotoxicity of surface modified bismuth nanoparticles,FALSE,FALSE,closed,4_luo2012.pdf,0
193,Bi,Sphere,PEG,Precipitation,,,,20000,H,,,,,72,,Live/Dead,CalceinAM,54.815,10.1007/s10856-012-4716-1,4,,20,,HeLa,Journal of Materials Science: Materials in Medicine,Springer Science and Business Media LLC,2012,In vitro cytotoxicity of surface modified bismuth nanoparticles,FALSE,FALSE,closed,4_luo2012.pdf,0
194,Bi,Sphere,PEG,Precipitation,,,,20000,H,,,,,96,,Live/Dead,CalceinAM,46.173,10.1007/s10856-012-4716-1,4,,20,,HeLa,Journal of Materials Science: Materials in Medicine,Springer Science and Business Media LLC,2012,In vitro cytotoxicity of surface modified bismuth nanoparticles,FALSE,FALSE,closed,4_luo2012.pdf,0
195,Bi,Sphere,PEG,Precipitation,,,,20000,H,,,,,12,,Live/Dead,CalceinAM,95.021,10.1007/s10856-012-4716-1,4,,20,,MG-63,Journal of Materials Science: Materials in Medicine,Springer Science and Business Media LLC,2012,In vitro cytotoxicity of surface modified bismuth nanoparticles,FALSE,FALSE,closed,4_luo2012.pdf,0
196,Bi,Sphere,PEG,Precipitation,,,,20000,H,,,,,24,,Live/Dead,CalceinAM,91.425,10.1007/s10856-012-4716-1,4,,20,,MG-63,Journal of Materials Science: Materials in Medicine,Springer Science and Business Media LLC,2012,In vitro cytotoxicity of surface modified bismuth nanoparticles,FALSE,FALSE,closed,4_luo2012.pdf,0
197,Bi,Sphere,PEG,Precipitation,,,,20000,H,,,,,48,,Live/Dead,CalceinAM,77.87,10.1007/s10856-012-4716-1,4,,20,,MG-63,Journal of Materials Science: Materials in Medicine,Springer Science and Business Media LLC,2012,In vitro cytotoxicity of surface modified bismuth nanoparticles,FALSE,FALSE,closed,4_luo2012.pdf,0
198,Bi,Sphere,PEG,Precipitation,,,,20000,H,,,,,72,,Live/Dead,CalceinAM,66.667,10.1007/s10856-012-4716-1,4,,20,,MG-63,Journal of Materials Science: Materials in Medicine,Springer Science and Business Media LLC,2012,In vitro cytotoxicity of surface modified bismuth nanoparticles,FALSE,FALSE,closed,4_luo2012.pdf,0
199,Bi,Sphere,PEG,Precipitation,,,,20000,H,,,,,96,,Live/Dead,CalceinAM,54.08,10.1007/s10856-012-4716-1,4,,20,,MG-63,Journal of Materials Science: Materials in Medicine,Springer Science and Business Media LLC,2012,In vitro cytotoxicity of surface modified bismuth nanoparticles,FALSE,FALSE,closed,4_luo2012.pdf,0
200,Au,Sphere,,Chemical Reduction,Positive,,,15000,H,,,,,24,,MTS,TetrazoliumSalt,28.349,10.1021/nl101140t,5,,2,24.4,BEC,Nano Letters,American Chemical Society (ACS),2010,Effect of Nanoparticle Surface Charge at the Plasma Membrane and Beyond,FALSE,TRUE,green,5_arvizo2010.pdf,1
201,Au,Sphere,,Chemical Reduction,Positive,,,15000,H,,,,,24,,MTS,TetrazoliumSalt,54.984,10.1021/nl101140t,5,,2,24.4,ASM,Nano Letters,American Chemical Society (ACS),2010,Effect of Nanoparticle Surface Charge at the Plasma Membrane and Beyond,FALSE,TRUE,green,5_arvizo2010.pdf,1
202,Au,,,,Positive,,,15000,H,Human,,Epithelial,,24,,MTS,TetrazoliumSalt,24.611,10.1021/nl101140t,5,,2,24.4,BEC,Nano Letters,American Chemical Society (ACS),2010,Effect of Nanoparticle Surface Charge at the Plasma Membrane and Beyond,FALSE,TRUE,green,5_arvizo2010.pdf,1
203,Au,,,,Positive,,,15000,H,Human,,,,24,,MTS,TetrazoliumSalt,30.218,10.1021/nl101140t,5,,2,24.4,ASM,Nano Letters,American Chemical Society (ACS),2010,Effect of Nanoparticle Surface Charge at the Plasma Membrane and Beyond,FALSE,TRUE,green,5_arvizo2010.pdf,1
204,Au,,,,Positive,,,15000,H,Human,,Epithelial,,24,,MTS,TetrazoliumSalt,21.028,10.1021/nl101140t,5,,2,24.4,BEC,Nano Letters,American Chemical Society (ACS),2010,Effect of Nanoparticle Surface Charge at the Plasma Membrane and Beyond,FALSE,TRUE,green,5_arvizo2010.pdf,1
205,Au,,,,Positive,,,15000,H,Human,,,,24,,MTS,TetrazoliumSalt,19.938,10.1021/nl101140t,5,,2,24.4,ASM,Nano Letters,American Chemical Society (ACS),2010,Effect of Nanoparticle Surface Charge at the Plasma Membrane and Beyond,FALSE,TRUE,green,5_arvizo2010.pdf,1
206,Ag,Sphere,CKK,Precipitation,,,,10000,H,Human,Colon,,,24,5,CellTiterBlue,AlamarBlue,88.421,10.1007/s00204-012-0840-4,6,,20,,Caco-2,Archives of Toxicology,Springer Science and Business Media LLC,2012,Cytotoxicity of peptide-coated silver nanoparticles on the human intestinal cell line Caco-2,FALSE,FALSE,closed,6_10.1007@s00204-012-0840-4.pdf,0
207,Ag,Sphere,CKK,Precipitation,,,,10000,H,Human,Colon,,,30,5,CellTiterBlue,AlamarBlue,78.421,10.1007/s00204-012-0840-4,6,,20,,Caco-2,Archives of Toxicology,Springer Science and Business Media LLC,2012,Cytotoxicity of peptide-coated silver nanoparticles on the human intestinal cell line Caco-2,FALSE,FALSE,closed,6_10.1007@s00204-012-0840-4.pdf,0
208,Ag,Sphere,CKK,Precipitation,,,,10000,H,Human,Colon,,,48,5,CellTiterBlue,AlamarBlue,39.737,10.1007/s00204-012-0840-4,6,,20,,Caco-2,Archives of Toxicology,Springer Science and Business Media LLC,2012,Cytotoxicity of peptide-coated silver nanoparticles on the human intestinal cell line Caco-2,FALSE,FALSE,closed,6_10.1007@s00204-012-0840-4.pdf,0
209,Ag,Sphere,CKK,Precipitation,,,,10000,H,Human,Colon,,,24,10,CellTiterBlue,AlamarBlue,68.158,10.1007/s00204-012-0840-4,6,,20,,Caco-2,Archives of Toxicology,Springer Science and Business Media LLC,2012,Cytotoxicity of peptide-coated silver nanoparticles on the human intestinal cell line Caco-2,FALSE,FALSE,closed,6_10.1007@s00204-012-0840-4.pdf,0
210,Ag,Sphere,CKK,Precipitation,,,,10000,H,Human,Colon,,,30,10,CellTiterBlue,AlamarBlue,49.737,10.1007/s00204-012-0840-4,6,,20,,Caco-2,Archives of Toxicology,Springer Science and Business Media LLC,2012,Cytotoxicity of peptide-coated silver nanoparticles on the human intestinal cell line Caco-2,FALSE,FALSE,closed,6_10.1007@s00204-012-0840-4.pdf,0
211,Ag,Sphere,CKK,Precipitation,,,,10000,H,Human,Colon,,,48,10,CellTiterBlue,AlamarBlue,24.474,10.1007/s00204-012-0840-4,6,,20,,Caco-2,Archives of Toxicology,Springer Science and Business Media LLC,2012,Cytotoxicity of peptide-coated silver nanoparticles on the human intestinal cell line Caco-2,FALSE,FALSE,closed,6_10.1007@s00204-012-0840-4.pdf,0
212,Ag,Sphere,CKK,Precipitation,,,,10000,H,Human,Colon,,,24,25,CellTiterBlue,AlamarBlue,33.947,10.1007/s00204-012-0840-4,6,,20,,Caco-2,Archives of Toxicology,Springer Science and Business Media LLC,2012,Cytotoxicity of peptide-coated silver nanoparticles on the human intestinal cell line Caco-2,FALSE,FALSE,closed,6_10.1007@s00204-012-0840-4.pdf,0
213,Ag,Sphere,CKK,Precipitation,,,,10000,H,Human,Colon,,,30,25,CellTiterBlue,AlamarBlue,5.5263,10.1007/s00204-012-0840-4,6,,20,,Caco-2,Archives of Toxicology,Springer Science and Business Media LLC,2012,Cytotoxicity of peptide-coated silver nanoparticles on the human intestinal cell line Caco-2,FALSE,FALSE,closed,6_10.1007@s00204-012-0840-4.pdf,0
214,Ag,Sphere,CKK,Precipitation,,,,10000,H,Human,Colon,,,48,25,CellTiterBlue,AlamarBlue,4.2105,10.1007/s00204-012-0840-4,6,,20,,Caco-2,Archives of Toxicology,Springer Science and Business Media LLC,2012,Cytotoxicity of peptide-coated silver nanoparticles on the human intestinal cell line Caco-2,FALSE,FALSE,closed,6_10.1007@s00204-012-0840-4.pdf,0
215,Ag,Sphere,CKK,Precipitation,,,,10000,H,Human,Colon,,,24,50,CellTiterBlue,AlamarBlue,20.526,10.1007/s00204-012-0840-4,6,,20,,Caco-2,Archives of Toxicology,Springer Science and Business Media LLC,2012,Cytotoxicity of peptide-coated silver nanoparticles on the human intestinal cell line Caco-2,FALSE,FALSE,closed,6_10.1007@s00204-012-0840-4.pdf,0
216,Ag,Sphere,CKK,Precipitation,,,,10000,H,Human,Colon,,,30,50,CellTiterBlue,AlamarBlue,0.26316,10.1007/s00204-012-0840-4,6,,20,,Caco-2,Archives of Toxicology,Springer Science and Business Media LLC,2012,Cytotoxicity of peptide-coated silver nanoparticles on the human intestinal cell line Caco-2,FALSE,FALSE,closed,6_10.1007@s00204-012-0840-4.pdf,0
217,Ag,Sphere,CKK,Precipitation,,,,10000,H,Human,Colon,,,48,50,CellTiterBlue,AlamarBlue,2.6316,10.1007/s00204-012-0840-4,6,,20,,Caco-2,Archives of Toxicology,Springer Science and Business Media LLC,2012,Cytotoxicity of peptide-coated silver nanoparticles on the human intestinal cell line Caco-2,FALSE,FALSE,closed,6_10.1007@s00204-012-0840-4.pdf,0
218,Ag,Sphere,CKK,Precipitation,,,,10000,H,Human,Colon,,,24,100,CellTiterBlue,AlamarBlue,10.789,10.1007/s00204-012-0840-4,6,,20,,Caco-2,Archives of Toxicology,Springer Science and Business Media LLC,2012,Cytotoxicity of peptide-coated silver nanoparticles on the human intestinal cell line Caco-2,FALSE,FALSE,closed,6_10.1007@s00204-012-0840-4.pdf,0
219,Ag,Sphere,CKK,Precipitation,,,,10000,H,Human,Colon,,,30,100,CellTiterBlue,AlamarBlue,0.26316,10.1007/s00204-012-0840-4,6,,20,,Caco-2,Archives of Toxicology,Springer Science and Business Media LLC,2012,Cytotoxicity of peptide-coated silver nanoparticles on the human intestinal cell line Caco-2,FALSE,FALSE,closed,6_10.1007@s00204-012-0840-4.pdf,0
220,Ag,Sphere,CKK,Precipitation,,,,10000,H,Human,Colon,,,48,100,CellTiterBlue,AlamarBlue,2.3684,10.1007/s00204-012-0840-4,6,,20,,Caco-2,Archives of Toxicology,Springer Science and Business Media LLC,2012,Cytotoxicity of peptide-coated silver nanoparticles on the human intestinal cell line Caco-2,FALSE,FALSE,closed,6_10.1007@s00204-012-0840-4.pdf,0
221,Ag,Sphere,CKK,Precipitation,,,,10000,H,Human,Colon,,,24,5,CellTiterBlue,AlamarBlue,107.42,10.1007/s00204-012-0840-4,6,,40,,Caco-2,Archives of Toxicology,Springer Science and Business Media LLC,2012,Cytotoxicity of peptide-coated silver nanoparticles on the human intestinal cell line Caco-2,FALSE,FALSE,closed,6_10.1007@s00204-012-0840-4.pdf,0
222,Ag,Sphere,CKK,Precipitation,,,,10000,H,Human,Colon,,,30,5,CellTiterBlue,AlamarBlue,98.516,10.1007/s00204-012-0840-4,6,,40,,Caco-2,Archives of Toxicology,Springer Science and Business Media LLC,2012,Cytotoxicity of peptide-coated silver nanoparticles on the human intestinal cell line Caco-2,FALSE,FALSE,closed,6_10.1007@s00204-012-0840-4.pdf,0
223,Ag,Sphere,CKK,Precipitation,,,,10000,H,Human,Colon,,,48,5,CellTiterBlue,AlamarBlue,96.142,10.1007/s00204-012-0840-4,6,,40,,Caco-2,Archives of Toxicology,Springer Science and Business Media LLC,2012,Cytotoxicity of peptide-coated silver nanoparticles on the human intestinal cell line Caco-2,FALSE,FALSE,closed,6_10.1007@s00204-012-0840-4.pdf,0
224,Ag,Sphere,CKK,Precipitation,,,,10000,H,Human,Colon,,,24,10,CellTiterBlue,AlamarBlue,101.09,10.1007/s00204-012-0840-4,6,,40,,Caco-2,Archives of Toxicology,Springer Science and Business Media LLC,2012,Cytotoxicity of peptide-coated silver nanoparticles on the human intestinal cell line Caco-2,FALSE,FALSE,closed,6_10.1007@s00204-012-0840-4.pdf,0
225,Ag,Sphere,CKK,Precipitation,,,,10000,H,Human,Colon,,,30,10,CellTiterBlue,AlamarBlue,90.603,10.1007/s00204-012-0840-4,6,,40,,Caco-2,Archives of Toxicology,Springer Science and Business Media LLC,2012,Cytotoxicity of peptide-coated silver nanoparticles on the human intestinal cell line Caco-2,FALSE,FALSE,closed,6_10.1007@s00204-012-0840-4.pdf,0
226,Ag,Sphere,CKK,Precipitation,,,,10000,H,Human,Colon,,,48,10,CellTiterBlue,AlamarBlue,64.491,10.1007/s00204-012-0840-4,6,,40,,Caco-2,Archives of Toxicology,Springer Science and Business Media LLC,2012,Cytotoxicity of peptide-coated silver nanoparticles on the human intestinal cell line Caco-2,FALSE,FALSE,closed,6_10.1007@s00204-012-0840-4.pdf,0
227,Ag,Sphere,CKK,Precipitation,,,,10000,H,Human,Colon,,,24,25,CellTiterBlue,AlamarBlue,93.966,10.1007/s00204-012-0840-4,6,,40,,Caco-2,Archives of Toxicology,Springer Science and Business Media LLC,2012,Cytotoxicity of peptide-coated silver nanoparticles on the human intestinal cell line Caco-2,FALSE,FALSE,closed,6_10.1007@s00204-012-0840-4.pdf,0
228,Ag,Sphere,CKK,Precipitation,,,,10000,H,Human,Colon,,,30,25,CellTiterBlue,AlamarBlue,80.91,10.1007/s00204-012-0840-4,6,,40,,Caco-2,Archives of Toxicology,Springer Science and Business Media LLC,2012,Cytotoxicity of peptide-coated silver nanoparticles on the human intestinal cell line Caco-2,FALSE,FALSE,closed,6_10.1007@s00204-012-0840-4.pdf,0
229,Ag,Sphere,CKK,Precipitation,,,,10000,H,Human,Colon,,,48,25,CellTiterBlue,AlamarBlue,43.323,10.1007/s00204-012-0840-4,6,,40,,Caco-2,Archives of Toxicology,Springer Science and Business Media LLC,2012,Cytotoxicity of peptide-coated silver nanoparticles on the human intestinal cell line Caco-2,FALSE,FALSE,closed,6_10.1007@s00204-012-0840-4.pdf,0
230,Ag,Sphere,CKK,Precipitation,,,,10000,H,Human,Colon,,,24,50,CellTiterBlue,AlamarBlue,72.601,10.1007/s00204-012-0840-4,6,,40,,Caco-2,Archives of Toxicology,Springer Science and Business Media LLC,2012,Cytotoxicity of peptide-coated silver nanoparticles on the human intestinal cell line Caco-2,FALSE,FALSE,closed,6_10.1007@s00204-012-0840-4.pdf,0
231,Ag,Sphere,CKK,Precipitation,,,,10000,H,Human,Colon,,,30,50,CellTiterBlue,AlamarBlue,54.797,10.1007/s00204-012-0840-4,6,,40,,Caco-2,Archives of Toxicology,Springer Science and Business Media LLC,2012,Cytotoxicity of peptide-coated silver nanoparticles on the human intestinal cell line Caco-2,FALSE,FALSE,closed,6_10.1007@s00204-012-0840-4.pdf,0
232,Ag,Sphere,CKK,Precipitation,,,,10000,H,Human,Colon,,,48,50,CellTiterBlue,AlamarBlue,26.706,10.1007/s00204-012-0840-4,6,,40,,Caco-2,Archives of Toxicology,Springer Science and Business Media LLC,2012,Cytotoxicity of peptide-coated silver nanoparticles on the human intestinal cell line Caco-2,FALSE,FALSE,closed,6_10.1007@s00204-012-0840-4.pdf,0
233,Ag,Sphere,CKK,Precipitation,,,,10000,H,Human,Colon,,,24,100,CellTiterBlue,AlamarBlue,43.323,10.1007/s00204-012-0840-4,6,,40,,Caco-2,Archives of Toxicology,Springer Science and Business Media LLC,2012,Cytotoxicity of peptide-coated silver nanoparticles on the human intestinal cell line Caco-2,FALSE,FALSE,closed,6_10.1007@s00204-012-0840-4.pdf,0
234,Ag,Sphere,CKK,Precipitation,,,,10000,H,Human,Colon,,,30,100,CellTiterBlue,AlamarBlue,26.706,10.1007/s00204-012-0840-4,6,,40,,Caco-2,Archives of Toxicology,Springer Science and Business Media LLC,2012,Cytotoxicity of peptide-coated silver nanoparticles on the human intestinal cell line Caco-2,FALSE,FALSE,closed,6_10.1007@s00204-012-0840-4.pdf,0
235,Ag,Sphere,CKK,Precipitation,,,,10000,H,Human,Colon,,,48,100,CellTiterBlue,AlamarBlue,5.9347,10.1007/s00204-012-0840-4,6,,40,,Caco-2,Archives of Toxicology,Springer Science and Business Media LLC,2012,Cytotoxicity of peptide-coated silver nanoparticles on the human intestinal cell line Caco-2,FALSE,FALSE,closed,6_10.1007@s00204-012-0840-4.pdf,0
236,Fe3O4,Sphere,,Precipitation,,,,10000,H,Human,Lung,Epithelial,,24,10,MTT,TetrazoliumSalt,84,10.1016/j.colsurfb.2014.06.064,7,,22,,A549,Colloids and Surfaces B: Biointerfaces,Elsevier BV,2014,"Synthesis, characterization and toxicological evaluation of iron oxide nanoparticles in human lung alveolar epithelial cells",FALSE,FALSE,closed,7_dwivedi2014.pdf,0
237,Fe3O4,Sphere,,Precipitation,,,,10000,H,Human,Lung,Epithelial,,24,25,MTT,TetrazoliumSalt,72,10.1016/j.colsurfb.2014.06.064,7,,22,,A549,Colloids and Surfaces B: Biointerfaces,Elsevier BV,2014,"Synthesis, characterization and toxicological evaluation of iron oxide nanoparticles in human lung alveolar epithelial cells",FALSE,FALSE,closed,7_dwivedi2014.pdf,0
