Repository: anastasiavepreva/ChemX

# ChemX: A Collection of Chemistry Datasets for Benchmarking Automated Information Extraction

## Abstract

ChemX is a collection of 10 manually curated benchmarking datasets developed to support robust automated information extraction in chemistry. It spans two major domains — **nanomaterials** and **small molecules** — and enables evaluation across multiple modalities including text, tables, and figures.

ChemX is designed to benchmark large language models and multi-agent systems in real-world chemical contexts, emphasizing reproducibility, schema-based annotation, and domain-specific validation.

File: datasets/Nanomag.csv (part 2 of 23)
name,np_shell_2,np_hydro_size,xrd_scherrer_size,zfc_h_meas,htherm_sar,mri_r1,mri_r2,emic_size,instrument,core_shell_formula,np_core,np_shell,space_group_core,space_group_shell,squid_h_max,fc_field_T,squid_temperature,squid_sat_mag,coercivity,squid_rem_mag,exchange_bias_shift_Oe,vertical_loop_shift_M_vsl_emu_g,hc_kOe,doi,pdf,supp,journal,publisher,year,title,access,verification required,verified_by,verification_date,has_mistake_in_matadata,comment,article_name_folder,supp_info_name_folder
,,,,,18.5,,,18.5,,,Fe1Fe2O4,triethylene glycol,,,15.0,,300.0,58.8,7.5,0.6,-510.4,,,10.1016/j.jallcom.2019.152548,j.jallcom.2019.152548.pdf,0,Journal of Alloys and Compounds,Elsevier BV,2020,Solvothermal synthesis of CuFe2O4 and Fe3O4 nanoparticles with high heating efficiency for magnetic hyperthermia application,0,,,,,,dataset1_10,0
,,,,,44.9,,,19.9,,,Cu1Fe2O4,triethylene glycol,,,15.0,,300.0,53.1,4.0,0.5,-15.0,,,10.1016/j.jallcom.2019.152548,j.jallcom.2019.152548.pdf,0,Journal of Alloys and Compounds,Elsevier BV,2020,Solvothermal synthesis of CuFe2O4 and Fe3O4 nanoparticles with high heating efficiency for magnetic hyperthermia application,0,,,,,,dataset1_10,0
,,,,,38.0,,,19.9,,,Cu1Fe2O4,triethylene glycol,,,15.0,,300.0,53.1,4.0,0.5,-52.0,,,10.1016/j.jallcom.2019.152548,j.jallcom.2019.152548.pdf,0,Journal of Alloys and Compounds,Elsevier BV,2020,Solvothermal synthesis of CuFe2O4 and Fe3O4 nanoparticles with high heating efficiency for magnetic hyperthermia application,0,,,,,,dataset1_10,0
,,,,,24.8,,,19.9,,,Cu1Fe2O4,triethylene glycol,,,15.0,,300.0,53.1,4.0,0.5,-70.0,,,10.1016/j.jallcom.2019.152548,j.jallcom.2019.152548.pdf,0,Journal of Alloys and Compounds,Elsevier BV,2020,Solvothermal synthesis of CuFe2O4 and Fe3O4 nanoparticles with high heating efficiency for magnetic hyperthermia application,0,,,,,,dataset1_10,0
,,,,,16.0,,,71.8,,,Ni1Fe2O4,,,,80.0,,300.0,44.42,0.0,0.0,-20.0,,,10.1016/j.jallcom.2022.167241,j.jallcom.2022.167241.pdf,0,Journal of Alloys and Compounds,Elsevier BV,2023,Heating efficiency of Ni1−xZnxFe2O4 magnetic nanoparticles,0,,,,,,dataset1_11,0
,,,,,23.0,,,93.5,,,Ni0.5Zn0.5Fe2O4,,,,80.0,,300.0,77.1,0.0,0.0,-909.0,,,10.1016/j.jallcom.2022.167241,j.jallcom.2022.167241.pdf,0,Journal of Alloys and Compounds,Elsevier BV,2023,Heating efficiency of Ni1−xZnxFe2O4 magnetic nanoparticles,0,,,,,,dataset1_11,0
,,,,,5.6,,,19.5,,,Zn1Fe2O4,,,,60.0,,300.0,12.2,0.0,0.0,727.0,,,10.1016/j.jmmm.2019.01.081,j.jmmm.2019.01.081.pdf,j.jmmm.2019.01.081_SI.pdf,Journal of Magnetism and Magnetic Materials,Elsevier BV,2019,"The effect of basic pH on the elaboration of ZnFe2O4 nanoparticles by co-precipitation method: Structural, magnetic and hyperthermia characterization",0,,,,,,dataset1_12,dataset1_12_supp
,,,,,7.3,,,19.5,,,Zn1Fe2O4,,,,60.0,,300.0,12.2,0.0,0.0,-2083.0,,,10.1016/j.jmmm.2019.01.081,j.jmmm.2019.01.081.pdf,j.jmmm.2019.01.081_SI.pdf,Journal of Magnetism and Magnetic Materials,Elsevier BV,2019,"The effect of basic pH on the elaboration of ZnFe2O4 nanoparticles by co-precipitation method: Structural, magnetic and hyperthermia characterization",0,,,,,,dataset1_12,dataset1_12_supp
,,,,,9.2,,,19.5,,,Zn1Fe2O4,,,,60.0,,300.0,12.2,0.0,0.0,,,,10.1016/j.jmmm.2019.01.081,j.jmmm.2019.01.081.pdf,j.jmmm.2019.01.081_SI.pdf,Journal of Magnetism and Magnetic Materials,Elsevier BV,2019,"The effect of basic pH on the elaboration of ZnFe2O4 nanoparticles by co-precipitation method: Structural, magnetic and hyperthermia characterization",0,,,,,,dataset1_12,dataset1_12_supp
,,,,,11.8,,,19.5,,,Zn1Fe2O4,,,,60.0,,300.0,12.2,0.0,0.0,-10414.0,,,10.1016/j.jmmm.2019.01.081,j.jmmm.2019.01.081.pdf,j.jmmm.2019.01.081_SI.pdf,Journal of Magnetism and Magnetic Materials,Elsevier BV,2019,"The effect of basic pH on the elaboration of ZnFe2O4 nanoparticles by co-precipitation method: Structural, magnetic and hyperthermia characterization",0,,,,,,dataset1_12,dataset1_12_supp
,,,,,12.7,,,19.5,,,Zn1Fe2O4,,,,60.0,,300.0,12.2,0.0,0.0,-8514.586,,,10.1016/j.jmmm.2019.01.081,j.jmmm.2019.01.081.pdf,j.jmmm.2019.01.081_SI.pdf,Journal of Magnetism and Magnetic Materials,Elsevier BV,2019,"The effect of basic pH on the elaboration of ZnFe2O4 nanoparticles by co-precipitation method: Structural, magnetic and hyperthermia characterization",0,,,,,,dataset1_12,dataset1_12_supp
,,,,,16.4,,,19.5,,,Zn1Fe2O4,,,,60.0,,300.0,12.2,0.0,0.0,-6372.383,,,10.1016/j.jmmm.2019.01.081,j.jmmm.2019.01.081.pdf,j.jmmm.2019.01.081_SI.pdf,Journal of Magnetism and Magnetic Materials,Elsevier BV,2019,"The effect of basic pH on the elaboration of ZnFe2O4 nanoparticles by co-precipitation method: Structural, magnetic and hyperthermia characterization",0,,,,,,dataset1_12,dataset1_12_supp
,,,,,20.0,,,19.5,,,Zn1Fe2O4,,,,60.0,,300.0,12.2,0.0,0.0,-5325.26,,,10.1016/j.jmmm.2019.01.081,j.jmmm.2019.01.081.pdf,j.jmmm.2019.01.081_SI.pdf,Journal of Magnetism and Magnetic Materials,Elsevier BV,2019,"The effect of basic pH on the elaboration of ZnFe2O4 nanoparticles by co-precipitation method: Structural, magnetic and hyperthermia characterization",0,,,,,,dataset1_12,dataset1_12_supp
,,,,,25.6,,,19.5,,,Zn1Fe2O4,,,,60.0,,300.0,12.2,0.0,0.0,,,,10.1016/j.jmmm.2019.01.081,j.jmmm.2019.01.081.pdf,j.jmmm.2019.01.081_SI.pdf,Journal of Magnetism and Magnetic Materials,Elsevier BV,2019,"The effect of basic pH on the elaboration of ZnFe2O4 nanoparticles by co-precipitation method: Structural, magnetic and hyperthermia characterization",0,,,,,,dataset1_12,dataset1_12_supp
,,,,,29.4,,,19.5,,,Zn1Fe2O4,,,,60.0,,300.0,12.2,0.0,0.0,,,,10.1016/j.jmmm.2019.01.081,j.jmmm.2019.01.081.pdf,j.jmmm.2019.01.081_SI.pdf,Journal of Magnetism and Magnetic Materials,Elsevier BV,2019,"The effect of basic pH on the elaboration of ZnFe2O4 nanoparticles by co-precipitation method: Structural, magnetic and hyperthermia characterization",0,,,,,,dataset1_12,dataset1_12_supp
,,,,,38.4,,,19.5,,,Zn1Fe2O4,,,,60.0,,300.0,12.2,0.0,0.0,,,,10.1016/j.jmmm.2019.01.081,j.jmmm.2019.01.081.pdf,j.jmmm.2019.01.081_SI.pdf,Journal of Magnetism and Magnetic Materials,Elsevier BV,2019,"The effect of basic pH on the elaboration of ZnFe2O4 nanoparticles by co-precipitation method: Structural, magnetic and hyperthermia characterization",0,,,,,,dataset1_12,dataset1_12_supp
,,,,,44.0,,,19.5,,,Zn1Fe2O4,,,,60.0,,300.0,12.2,0.0,0.0,,,,10.1016/j.jmmm.2019.01.081,j.jmmm.2019.01.081.pdf,j.jmmm.2019.01.081_SI.pdf,Journal of Magnetism and Magnetic Materials,Elsevier BV,2019,"The effect of basic pH on the elaboration of ZnFe2O4 nanoparticles by co-precipitation method: Structural, magnetic and hyperthermia characterization",0,,,,,,dataset1_12,dataset1_12_supp
,,,,,1.3,,,33.3,,,Zn1Fe2O4,,,,60.0,,300.0,11.0,0.0,0.0,,,,10.1016/j.jmmm.2019.01.081,j.jmmm.2019.01.081.pdf,j.jmmm.2019.01.081_SI.pdf,Journal of Magnetism and Magnetic Materials,Elsevier BV,2019,"The effect of basic pH on the elaboration of ZnFe2O4 nanoparticles by co-precipitation method: Structural, magnetic and hyperthermia characterization",0,,,,,,dataset1_12,dataset1_12_supp
,,,,,11.0,,,33.3,,,Zn1Fe2O4,,,,60.0,,300.0,11.0,0.0,0.0,,,,10.1016/j.jmmm.2019.01.081,j.jmmm.2019.01.081.pdf,j.jmmm.2019.01.081_SI.pdf,Journal of Magnetism and Magnetic Materials,Elsevier BV,2019,"The effect of basic pH on the elaboration of ZnFe2O4 nanoparticles by co-precipitation method: Structural, magnetic and hyperthermia characterization",0,,,,,,dataset1_12,dataset1_12_supp
,,,,,18.8,,,33.3,,,Zn1Fe2O4,,,,60.0,,300.0,11.0,0.0,0.0,,,,10.1016/j.jmmm.2019.01.081,j.jmmm.2019.01.081.pdf,j.jmmm.2019.01.081_SI.pdf,Journal of Magnetism and Magnetic Materials,Elsevier BV,2019,"The effect of basic pH on the elaboration of ZnFe2O4 nanoparticles by co-precipitation method: Structural, magnetic and hyperthermia characterization",0,,,,,,dataset1_12,dataset1_12_supp
,,,,,27.8,,,33.3,,,Zn1Fe2O4,,,,60.0,,300.0,11.0,0.0,0.0,,,,10.1016/j.jmmm.2019.01.081,j.jmmm.2019.01.081.pdf,j.jmmm.2019.01.081_SI.pdf,Journal of Magnetism and Magnetic Materials,Elsevier BV,2019,"The effect of basic pH on the elaboration of ZnFe2O4 nanoparticles by co-precipitation method: Structural, magnetic and hyperthermia characterization",0,,,,,,dataset1_12,dataset1_12_supp
,,,,,43.3,,,33.3,,,Zn1Fe2O4,,,,60.0,,300.0,11.0,0.0,0.0,0.0,,,10.1016/j.jmmm.2019.01.081,j.jmmm.2019.01.081.pdf,j.jmmm.2019.01.081_SI.pdf,Journal of Magnetism and Magnetic Materials,Elsevier BV,2019,"The effect of basic pH on the elaboration of ZnFe2O4 nanoparticles by co-precipitation method: Structural, magnetic and hyperthermia characterization",0,,,,,,dataset1_12,dataset1_12_supp
,,,,,50.2,,,33.3,,,Zn1Fe2O4,,,,60.0,,300.0,11.0,0.0,0.0,0.0,,,10.1016/j.jmmm.2019.01.081,j.jmmm.2019.01.081.pdf,j.jmmm.2019.01.081_SI.pdf,Journal of Magnetism and Magnetic Materials,Elsevier BV,2019,"The effect of basic pH on the elaboration of ZnFe2O4 nanoparticles by co-precipitation method: Structural, magnetic and hyperthermia characterization",0,,,,,,dataset1_12,dataset1_12_supp
,,,,,56.2,,,33.3,,,Zn1Fe2O4,,,,60.0,,300.0,11.0,0.0,0.0,0.0,,,10.1016/j.jmmm.2019.01.081,j.jmmm.2019.01.081.pdf,j.jmmm.2019.01.081_SI.pdf,Journal of Magnetism and Magnetic Materials,Elsevier BV,2019,"The effect of basic pH on the elaboration of ZnFe2O4 nanoparticles by co-precipitation method: Structural, magnetic and hyperthermia characterization",0,,,,,,dataset1_12,dataset1_12_supp
,,,,,69.7,,,33.3,,,Zn1Fe2O4,,,,60.0,,300.0,11.0,0.0,0.0,0.0,,,10.1016/j.jmmm.2019.01.081,j.jmmm.2019.01.081.pdf,j.jmmm.2019.01.081_SI.pdf,Journal of Magnetism and Magnetic Materials,Elsevier BV,2019,"The effect of basic pH on the elaboration of ZnFe2O4 nanoparticles by co-precipitation method: Structural, magnetic and hyperthermia characterization",0,,,,,,dataset1_12,dataset1_12_supp
,,,,,84.0,,,33.3,,,Zn1Fe2O4,,,,60.0,,300.0,11.0,0.0,0.0,0.0,,,10.1016/j.jmmm.2019.01.081,j.jmmm.2019.01.081.pdf,j.jmmm.2019.01.081_SI.pdf,Journal of Magnetism and Magnetic Materials,Elsevier BV,2019,"The effect of basic pH on the elaboration of ZnFe2O4 nanoparticles by co-precipitation method: Structural, magnetic and hyperthermia characterization",0,,,,,,dataset1_12,dataset1_12_supp
,,,,,87.8,,,33.3,,,Zn1Fe2O4,,,,60.0,,300.0,11.0,0.0,0.0,0.0,,,10.1016/j.jmmm.2019.01.081,j.jmmm.2019.01.081.pdf,j.jmmm.2019.01.081_SI.pdf,Journal of Magnetism and Magnetic Materials,Elsevier BV,2019,"The effect of basic pH on the elaboration of ZnFe2O4 nanoparticles by co-precipitation method: Structural, magnetic and hyperthermia characterization",0,,,,,,dataset1_12,dataset1_12_supp
,,,,,104.5,,,33.3,,,Zn1Fe2O4,,,,60.0,,300.0,11.0,0.0,0.0,0.0,,,10.1016/j.jmmm.2019.01.081,j.jmmm.2019.01.081.pdf,j.jmmm.2019.01.081_SI.pdf,Journal of Magnetism and Magnetic Materials,Elsevier BV,2019,"The effect of basic pH on the elaboration of ZnFe2O4 nanoparticles by co-precipitation method: Structural, magnetic and hyperthermia characterization",0,,,,,,dataset1_12,dataset1_12_supp
,,,,,117.5,,,33.3,,,Zn1Fe2O4,,,,60.0,,300.0,11.0,0.0,0.0,0.0,,,10.1016/j.jmmm.2019.01.081,j.jmmm.2019.01.081.pdf,j.jmmm.2019.01.081_SI.pdf,Journal of Magnetism and Magnetic Materials,Elsevier BV,2019,"The effect of basic pH on the elaboration of ZnFe2O4 nanoparticles by co-precipitation method: Structural, magnetic and hyperthermia characterization",0,,,,,,dataset1_12,dataset1_12_supp
,,,,,122.7,,,33.3,,,Zn1Fe2O4,,,,60.0,,300.0,11.0,0.0,0.0,-104.0,,,10.1016/j.jmmm.2019.01.081,j.jmmm.2019.01.081.pdf,j.jmmm.2019.01.081_SI.pdf,Journal of Magnetism and Magnetic Materials,Elsevier BV,2019,"The effect of basic pH on the elaboration of ZnFe2O4 nanoparticles by co-precipitation method: Structural, magnetic and hyperthermia characterization",0,,,,,,dataset1_12,dataset1_12_supp
,,,,,132.0,,,8.0,,,Co1Fe2O4,folate chitosan,,,90.0,,300.0,55.4,20.0,6.2,-183.0,,,10.1016/j.jmmm.2022.169282,j.jmmm.2022.169282.pdf,0,Journal of Magnetism and Magnetic Materials,Elsevier BV,2022,"Surface-modified CoFe2O4 nanoparticles using Folate-Chitosan for cytotoxicity Studies, hyperthermia applications and Positive/Negative contrast of MRI",0,,,,,,dataset1_13,0
,,,,,69.6,,,8.0,,,Co1Fe2O4,folate chitosan,,,90.0,,300.0,55.4,20.0,6.2,-612.0,,,10.1016/j.jmmm.2022.169282,j.jmmm.2022.169282.pdf,0,Journal of Magnetism and Magnetic Materials,Elsevier BV,2022,"Surface-modified CoFe2O4 nanoparticles using Folate-Chitosan for cytotoxicity Studies, hyperthermia applications and Positive/Negative contrast of MRI",0,,,,,,dataset1_13,0
,,,,,58.6,,,8.0,,,Co1Fe2O4,folate chitosan,,,90.0,,300.0,55.4,20.0,6.2,-758.0,,,10.1016/j.jmmm.2022.169282,j.jmmm.2022.169282.pdf,0,Journal of Magnetism and Magnetic Materials,Elsevier BV,2022,"Surface-modified CoFe2O4 nanoparticles using Folate-Chitosan for cytotoxicity Studies, hyperthermia applications and Positive/Negative contrast of MRI",0,,,,,,dataset1_13,0
,,,,,39.6,,,8.0,,,Co1Fe2O4,folate chitosan,,,90.0,,300.0,55.4,20.0,6.2,-584.0,,,10.1016/j.jmmm.2022.169282,j.jmmm.2022.169282.pdf,0,Journal of Magnetism and Magnetic Materials,Elsevier BV,2022,"Surface-modified CoFe2O4 nanoparticles using Folate-Chitosan for cytotoxicity Studies, hyperthermia applications and Positive/Negative contrast of MRI",0,,,,,,dataset1_13,0
,,,,,26.2,,,8.0,,,Co1Fe2O4,folate chitosan,,,90.0,,300.0,55.4,20.0,6.2,-511.81,,,10.1016/j.jmmm.2022.169282,j.jmmm.2022.169282.pdf,0,Journal of Magnetism and Magnetic Materials,Elsevier BV,2022,"Surface-modified CoFe2O4 nanoparticles using Folate-Chitosan for cytotoxicity Studies, hyperthermia applications and Positive/Negative contrast of MRI",0,,,,,,dataset1_13,0
,,,,,172.0,,,15.0,,,Fe1Fe2O4,,,,15.0,,300.0,70.6,22.4,2.6,-1972.0,,,10.1016/j.jmmm.2022.169597,j.jmmm.2022.169597,0,Journal of Magnetism and Magnetic Materials,Elsevier BV,2022,Biocompatible Tb doped Fe3O4 nanoparticles with enhanced heating efficiency for magnetic hyperthermia application,0,,,,,,dataset1_13,0
,,,,,124.0,,,15.0,,,Fe1Fe2O4,,,,15.0,,300.0,70.6,22.4,2.6,-650.0,,,10.1016/j.jmmm.2022.169597,j.jmmm.2022.169597,0,Journal of Magnetism and Magnetic Materials,Elsevier BV,2022,Biocompatible Tb doped Fe3O4 nanoparticles with enhanced heating efficiency for magnetic hyperthermia application,0,,,,,,dataset1_13,0
,,,,,178.0,,,15.0,,,Fe1Fe2O4,,,,15.0,,300.0,70.6,22.4,2.6,-254.0,,,10.1016/j.jmmm.2022.169597,j.jmmm.2022.169597,0,Journal of Magnetism and Magnetic Materials,Elsevier BV,2022,Biocompatible Tb doped Fe3O4 nanoparticles with enhanced heating efficiency for magnetic hyperthermia application,0,,,,,,dataset1_13,0
,,,,,337.5,,,17.0,,,Tb0.22Fe0.78Fe2O4,,,,15.0,,300.0,46.3,6.49,0.46,-250.0,,,10.1016/j.jmmm.2022.169597,j.jmmm.2022.169597,0,Journal of Magnetism and Magnetic Materials,Elsevier BV,2022,Biocompatible Tb doped Fe3O4 nanoparticles with enhanced heating efficiency for magnetic hyperthermia application,0,,,,,,dataset1_13,0
,,,,,203.0,,,17.0,,,Tb0.22Fe0.78Fe2O4,,,,15.0,,300.0,46.3,6.49,0.46,-2275.0,,,10.1016/j.jmmm.2022.169597,j.jmmm.2022.169597,0,Journal of Magnetism and Magnetic Materials,Elsevier BV,2022,Biocompatible Tb doped Fe3O4 nanoparticles with enhanced heating efficiency for magnetic hyperthermia application,0,,,,,,dataset1_13,0
,,,,,196.8,,,17.0,,,Tb0.22Fe0.78Fe2O4,,,,15.0,,300.0,46.3,6.49,0.46,-2120.0,,,10.1016/j.jmmm.2022.169597,j.jmmm.2022.169597,0,Journal of Magnetism and Magnetic Materials,Elsevier BV,2022,Biocompatible Tb doped Fe3O4 nanoparticles with enhanced heating efficiency for magnetic hyperthermia application,0,,,,,,dataset1_13,0
,,,,,387.3,,,18.0,,,Tb0.5Fe0.5Fe2O4,,,,15.0,,300.0,51.7,8.12,1.34,-800.0,,,10.1016/j.jmmm.2022.169597,j.jmmm.2022.169597,0,Journal of Magnetism and Magnetic Materials,Elsevier BV,2022,Biocompatible Tb doped Fe3O4 nanoparticles with enhanced heating efficiency for magnetic hyperthermia application,0,,,,,,dataset1_13,0
,,,,,268.0,,,18.0,,,Tb0.5Fe0.5Fe2O4,,,,15.0,,300.0,51.7,8.12,1.34,0.0,,,10.1016/j.jmmm.2022.169597,j.jmmm.2022.169597,0,Journal of Magnetism and Magnetic Materials,Elsevier BV,2022,Biocompatible Tb doped Fe3O4 nanoparticles with enhanced heating efficiency for magnetic hyperthermia application,0,,,,,,dataset1_13,0
,,,,,295.0,,,18.0,,,Tb0.5Fe0.5Fe2O4,,,,15.0,,300.0,51.7,8.12,1.34,0.0,,,10.1016/j.jmmm.2022.169597,j.jmmm.2022.169597,0,Journal of Magnetism and Magnetic Materials,Elsevier BV,2022,Biocompatible Tb doped Fe3O4 nanoparticles with enhanced heating efficiency for magnetic hyperthermia application,0,,,,,,dataset1_13,0
,,,,,649.0,,,18.0,,,Tb0.75Fe0.25Fe2O4,,,,15.0,,300.0,96.1,10.12,1.61,-2173.9,,,10.1016/j.jmmm.2022.169597,j.jmmm.2022.169597,0,Journal of Magnetism and Magnetic Materials,Elsevier BV,2022,Biocompatible Tb doped Fe3O4 nanoparticles with enhanced heating efficiency for magnetic hyperthermia application,0,,,,,,dataset1_13,0
,,,,,320.0,,,18.0,,,Tb0.75Fe0.25Fe2O4,,,,15.0,,300.0,96.1,10.12,1.61,0.0,,,10.1016/j.jmmm.2022.169597,j.jmmm.2022.169597,0,Journal of Magnetism and Magnetic Materials,Elsevier BV,2022,Biocompatible Tb doped Fe3O4 nanoparticles with enhanced heating efficiency for magnetic hyperthermia application,0,,,,,,dataset1_13,0
,,,,,246.0,,,18.0,,,Tb0.75Fe0.25Fe2O4,,,,15.0,,300.0,96.1,10.12,1.61,0.0,,,10.1016/j.jmmm.2022.169597,j.jmmm.2022.169597,0,Journal of Magnetism and Magnetic Materials,Elsevier BV,2022,Biocompatible Tb doped Fe3O4 nanoparticles with enhanced heating efficiency for magnetic hyperthermia application,0,,,,,,dataset1_13,0
,,,,,118.0,,,10.0,,,Co0.8Mn0.2Fe2O4,chitosan,,,20.0,,300.0,57.4,66.8,6.1,0.0,,,10.1016/j.jmmm.2022.170065,j.jmmm.2022.170065.pdf,0,Journal of Magnetism and Magnetic Materials,Elsevier BV,2022,Study of the suitability of manganese-substituted cobalt ferrites nanoparticles as MRI contrast agent and treatment by employing hyperthermia temperature,0,,,,,,dataset1_14,0
,,,,,64.0,,,10.0,,,Co0.8Mn0.2Fe2O4,chitosan,,,20.0,,300.0,57.4,66.8,6.1,-0.1,,,10.1016/j.jmmm.2022.170065,j.jmmm.2022.170065.pdf,0,Journal of Magnetism and Magnetic Materials,Elsevier BV,2022,Study of the suitability of manganese-substituted cobalt ferrites nanoparticles as MRI contrast agent and treatment by employing hyperthermia temperature,0,,,,,,dataset1_14,0
,,,,,136.0,,,10.0,,,Co0.6Mn0.4Fe2O4,chitosan,,,20.0,,300.0,43.1,39.7,3.5,399.95,,,10.1016/j.jmmm.2022.170065,j.jmmm.2022.170065.pdf,0,Journal of Magnetism and Magnetic Materials,Elsevier BV,2022,Study of the suitability of manganese-substituted cobalt ferrites nanoparticles as MRI contrast agent and treatment by employing hyperthermia temperature,0,,,,,,dataset1_14,0
,,,,,77.0,,,10.0,,,Co0.6Mn0.4Fe2O4,chitosan,,,20.0,,300.0,43.1,39.7,3.5,49.9,,,10.1016/j.jmmm.2022.170065,j.jmmm.2022.170065.pdf,0,Journal of Magnetism and Magnetic Materials,Elsevier BV,2022,Study of the suitability of manganese-substituted cobalt ferrites nanoparticles as MRI contrast agent and treatment by employing hyperthermia temperature,0,,,,,,dataset1_14,0
,,,,,98.0,,,10.0,,,Co0.4Mn0.6Fe2O4,chitosan,,,20.0,,300.0,13.8,25.2,0.3,0.0,,,10.1016/j.jmmm.2022.170065,j.jmmm.2022.170065.pdf,0,Journal of Magnetism and Magnetic Materials,Elsevier BV,2022,Study of the suitability of manganese-substituted cobalt ferrites nanoparticles as MRI contrast agent and treatment by employing hyperthermia temperature,0,,,,,,dataset1_14,0
,,,,,49.0,,,10.0,,,Co0.4Mn0.6Fe2O4,chitosan,,,20.0,,300.0,13.8,25.2,0.3,0.0,,,10.1016/j.jmmm.2022.170065,j.jmmm.2022.170065.pdf,0,Journal of Magnetism and Magnetic Materials,Elsevier BV,2022,Study of the suitability of manganese-substituted cobalt ferrites nanoparticles as MRI contrast agent and treatment by employing hyperthermia temperature,0,,,,,,dataset1_14,0
,,,,,115.0,,,10.0,,,Co0.8Mn0.2Fe2O4,chitosan,,,20.0,,300.0,12.8,8.9,0.1,0.05,,,10.1016/j.jmmm.2022.170065,j.jmmm.2022.170065.pdf,0,Journal of Magnetism and Magnetic Materials,Elsevier BV,2022,Study of the suitability of manganese-substituted cobalt ferrites nanoparticles as MRI contrast agent and treatment by employing hyperthermia temperature,0,,,,,,dataset1_14,0
,,,,,61.0,,,10.0,,,Co0.8Mn0.2Fe2O4,chitosan,,,20.0,,300.0,12.8,8.9,0.1,0.05,,,10.1016/j.jmmm.2022.170065,j.jmmm.2022.170065.pdf,0,Journal of Magnetism and Magnetic Materials,Elsevier BV,2022,Study of the suitability of manganese-substituted cobalt ferrites nanoparticles as MRI contrast agent and treatment by employing hyperthermia temperature,0,,,,,,dataset1_14,0
,,,18.2,,32.0,,,19.0,,,Mn1Fe2O4,,,,1.5,,300.0,68.8,0.0,0.0,99.95,,,10.1016/j.matchemphys.2013.08.066,j.matchemphys.2013.08.066.pdf,0,Materials Chemistry and Physics,Elsevier BV,2013,Synthesis and characterizations of manganese ferrites for hyperthermia applications,0,,,,,,dataset1_15,0
,,,18.2,,69.0,,,19.0,,,Mn1Fe2O4,,,,1.5,,300.0,68.8,0.0,0.0,-0.05,,,10.1016/j.matchemphys.2013.08.066,j.matchemphys.2013.08.066.pdf,0,Materials Chemistry and Physics,Elsevier BV,2013,Synthesis and characterizations of manganese ferrites for hyperthermia applications,0,,,,,,dataset1_15,0
,,,18.2,,110.0,,,19.0,,,Mn1Fe2O4,,,,1.5,,300.0,68.8,0.0,0.0,0.0,,,10.1016/j.matchemphys.2013.08.066,j.matchemphys.2013.08.066.pdf,0,Materials Chemistry and Physics,Elsevier BV,2013,Synthesis and characterizations of manganese ferrites for hyperthermia applications,0,,,,,,dataset1_15,0
,,,18.2,,117.0,,,19.0,,,Mn1Fe2O4,,,,1.5,,300.0,68.8,0.0,0.0,0.0,,,10.1016/j.matchemphys.2013.08.066,j.matchemphys.2013.08.066.pdf,0,Materials Chemistry and Physics,Elsevier BV,2013,Synthesis and characterizations of manganese ferrites for hyperthermia applications,0,,,,,,dataset1_15,0
,,,18.2,,125.0,,,19.0,,,Mn1Fe2O4,,,,1.5,,300.0,68.8,0.0,0.0,0.0,,,10.1016/j.matchemphys.2013.08.066,j.matchemphys.2013.08.066.pdf,0,Materials Chemistry and Physics,Elsevier BV,2013,Synthesis and characterizations of manganese ferrites for hyperthermia applications,0,,,,,,dataset1_15,0
,,,18.2,,130.0,,,19.0,,,Mn1Fe2O4,,,,1.5,,300.0,68.8,0.0,0.0,0.0,,,10.1016/j.matchemphys.2013.08.066,j.matchemphys.2013.08.066.pdf,0,Materials Chemistry and Physics,Elsevier BV,2013,Synthesis and characterizations of manganese ferrites for hyperthermia applications,0,,,,,,dataset1_15,0
,,,18.2,,150.0,,,19.0,,,Mn1Fe2O4,,,,1.5,,300.0,68.8,0.0,0.0,-2800.0,,,10.1016/j.matchemphys.2013.08.066,j.matchemphys.2013.08.066.pdf,0,Materials Chemistry and Physics,Elsevier BV,2013,Synthesis and characterizations of manganese ferrites for hyperthermia applications,0,,,,,,dataset1_15,0
,,,9.2,,15.0,,,10.6,,,Mn0.2Fe0.8Fe2O4,,,,1.5,,300.0,56.3,0.0,0.0,-2600.0,,,10.1016/j.matchemphys.2013.08.066,j.matchemphys.2013.08.066.pdf,0,Materials Chemistry and Physics,Elsevier BV,2013,Synthesis and characterizations of manganese ferrites for hyperthermia applications,0,,,,,,dataset1_15,0
,,,9.2,,30.0,,,10.6,,,Mn0.2Fe0.8Fe2O4,,,,1.5,,300.0,56.3,0.0,0.0,,,,10.1016/j.matchemphys.2013.08.066,j.matchemphys.2013.08.066.pdf,0,Materials Chemistry and Physics,Elsevier BV,2013,Synthesis and characterizations of manganese ferrites for hyperthermia applications,0,,,,,,dataset1_15,0
,,,9.2,,40.0,,,10.6,,,Mn0.2Fe0.8Fe2O4,,,,1.5,,300.0,56.3,0.0,0.0,,,,10.1016/j.matchemphys.2013.08.066,j.matchemphys.2013.08.066.pdf,0,Materials Chemistry and Physics,Elsevier BV,2013,Synthesis and characterizations of manganese ferrites for hyperthermia applications,0,,,,,,dataset1_15,0
,,,9.2,,51.0,,,10.6,,,Mn0.2Fe0.8Fe2O4,,,,1.5,,300.0,56.3,0.0,0.0,,,,10.1016/j.matchemphys.2013.08.066,j.matchemphys.2013.08.066.pdf,0,Materials Chemistry and Physics,Elsevier BV,2013,Synthesis and characterizations of manganese ferrites for hyperthermia applications,0,,,,,,dataset1_15,0
,,,9.2,,60.0,,,10.6,,,Mn0.2Fe0.8Fe2O4,,,,1.5,,300.0,56.3,0.0,0.0,,,,10.1016/j.matchemphys.2013.08.066,j.matchemphys.2013.08.066.pdf,0,Materials Chemistry and Physics,Elsevier BV,2013,Synthesis and characterizations of manganese ferrites for hyperthermia applications,0,,,,,,dataset1_15,0
,,,9.2,,70.0,,,10.6,,,Mn0.2Fe0.8Fe2O4,,,,1.5,,300.0,56.3,0.0,0.0,,,,10.1016/j.matchemphys.2013.08.066,j.matchemphys.2013.08.066.pdf,0,Materials Chemistry and Physics,Elsevier BV,2013,Synthesis and characterizations of manganese ferrites for hyperthermia applications,0,,,,,,dataset1_15,0
,,,9.2,,79.0,,,10.6,,,Mn0.2Fe0.8Fe2O4,,,,1.5,,300.0,56.3,0.0,0.0,,,,10.1016/j.matchemphys.2013.08.066,j.matchemphys.2013.08.066.pdf,0,Materials Chemistry and Physics,Elsevier BV,2013,Synthesis and characterizations of manganese ferrites for hyperthermia applications,0,,,,,,dataset1_15,0
,,,11.4,,30.0,,,12.3,,,Mn0.4Fe0.6Fe2O4,,,,1.5,,300.0,63.3,0.0,0.0,,,,10.1016/j.matchemphys.2013.08.066,j.matchemphys.2013.08.066.pdf,0,Materials Chemistry and Physics,Elsevier BV,2013,Synthesis and characterizations of manganese ferrites for hyperthermia applications,0,,,,,,dataset1_15,0
,,,11.4,,35.0,,,12.3,,,Mn0.4Fe0.6Fe2O4,,,,1.5,,300.0,63.3,0.0,0.0,,,,10.1016/j.matchemphys.2013.08.066,j.matchemphys.2013.08.066.pdf,0,Materials Chemistry and Physics,Elsevier BV,2013,Synthesis and characterizations of manganese ferrites for hyperthermia applications,0,,,,,,dataset1_15,0
,,,11.4,,47.5,,,12.3,,,Mn0.4Fe0.6Fe2O4,,,,1.5,,300.0,63.3,0.0,0.0,,,,10.1016/j.matchemphys.2013.08.066,j.matchemphys.2013.08.066.pdf,0,Materials Chemistry and Physics,Elsevier BV,2013,Synthesis and characterizations of manganese ferrites for hyperthermia applications,0,,,,,,dataset1_15,0
,,,11.4,,58.0,,,12.3,,,Mn0.4Fe0.6Fe2O4,,,,1.5,,300.0,63.3,0.0,0.0,,,,10.1016/j.matchemphys.2013.08.066,j.matchemphys.2013.08.066.pdf,0,Materials Chemistry and Physics,Elsevier BV,2013,Synthesis and characterizations of manganese ferrites for hyperthermia applications,0,,,,,,dataset1_15,0
,,,11.4,,72.0,,,12.3,,,Mn0.4Fe0.6Fe2O4,,,,1.5,,300.0,63.3,0.0,0.0,,,,10.1016/j.matchemphys.2013.08.066,j.matchemphys.2013.08.066.pdf,0,Materials Chemistry and Physics,Elsevier BV,2013,Synthesis and characterizations of manganese ferrites for hyperthermia applications,0,,,,,,dataset1_15,0
,,,11.4,,96.0,,,12.3,,,Mn0.4Fe0.6Fe2O4,,,,1.5,,300.0,63.3,0.0,0.0,,,,10.1016/j.matchemphys.2013.08.066,j.matchemphys.2013.08.066.pdf,0,Materials Chemistry and Physics,Elsevier BV,2013,Synthesis and characterizations of manganese ferrites for hyperthermia applications,0,,,,,,dataset1_15,0
,,,11.4,,105.0,,,12.3,,,Mn0.4Fe0.6Fe2O4,,,,1.5,,300.0,63.3,0.0,0.0,,,,10.1016/j.matchemphys.2013.08.066,j.matchemphys.2013.08.066.pdf,0,Materials Chemistry and Physics,Elsevier BV,2013,Synthesis and characterizations of manganese ferrites for hyperthermia applications,0,,,,,,dataset1_15,0
,,,13.4,,32.5,,,13.6,,,Mn0.6Fe0.4Fe2O4,,,,1.5,,300.0,68.2,0.0,0.0,,,,10.1016/j.matchemphys.2013.08.066,j.matchemphys.2013.08.066.pdf,0,Materials Chemistry and Physics,Elsevier BV,2013,Synthesis and characterizations of manganese ferrites for hyperthermia applications,0,,,,,,dataset1_15,0
,,,13.4,,60.0,,,13.6,,,Mn0.6Fe0.4Fe2O4,,,,1.5,,300.0,68.2,0.0,0.0,,,,10.1016/j.matchemphys.2013.08.066,j.matchemphys.2013.08.066.pdf,0,Materials Chemistry and Physics,Elsevier BV,2013,Synthesis and characterizations of manganese ferrites for hyperthermia applications,0,,,,,,dataset1_15,0
,,,13.4,,68.0,,,13.6,,,Mn0.6Fe0.4Fe2O4,,,,1.5,,300.0,68.2,0.0,0.0,,,,10.1016/j.matchemphys.2013.08.066,j.matchemphys.2013.08.066.pdf,0,Materials Chemistry and Physics,Elsevier BV,2013,Synthesis and characterizations of manganese ferrites for hyperthermia applications,0,,,,,,dataset1_15,0
,,,13.4,,85.0,,,13.6,,,Mn0.6Fe0.4Fe2O4,,,,1.5,,300.0,68.2,0.0,0.0,-13.0,,,10.1016/j.matchemphys.2013.08.066,j.matchemphys.2013.08.066.pdf,0,Materials Chemistry and Physics,Elsevier BV,2013,Synthesis and characterizations of manganese ferrites for hyperthermia applications,0,,,,,,dataset1_15,0
,,,13.4,,102.0,,,13.6,,,Mn0.6Fe0.4Fe2O4,,,,1.5,,300.0,68.2,0.0,0.0,-78.0,,,10.1016/j.matchemphys.2013.08.066,j.matchemphys.2013.08.066.pdf,0,Materials Chemistry and Physics,Elsevier BV,2013,Synthesis and characterizations of manganese ferrites for hyperthermia applications,0,,,,,,dataset1_15,0
,,,13.4,,110.0,,,13.6,,,Mn0.6Fe0.4Fe2O4,,,,1.5,,300.0,68.2,0.0,0.0,,,,10.1016/j.matchemphys.2013.08.066,j.matchemphys.2013.08.066.pdf,0,Materials Chemistry and Physics,Elsevier BV,2013,Synthesis and characterizations of manganese ferrites for hyperthermia applications,0,,,,,,dataset1_15,0
,,,13.4,,127.0,,,13.6,,,Mn0.6Fe0.4Fe2O4,,,,1.5,,300.0,68.2,0.0,0.0,,,,10.1016/j.matchemphys.2013.08.066,j.matchemphys.2013.08.066.pdf,0,Materials Chemistry and Physics,Elsevier BV,2013,Synthesis and characterizations of manganese ferrites for hyperthermia applications,0,,,,,,dataset1_15,0
,,,16.1,,42.0,,,17.4,,,Mn0.8Fe0.2Fe2O4,,,,1.5,,300.0,68.7,0.0,0.0,,,,10.1016/j.matchemphys.2013.08.066,j.matchemphys.2013.08.066.pdf,0,Materials Chemistry and Physics,Elsevier BV,2013,Synthesis and characterizations of manganese ferrites for hyperthermia applications,0,,,,,,dataset1_15,0
,,,16.1,,102.0,,,17.4,,,Mn0.8Fe0.2Fe2O4,,,,1.5,,300.0,68.7,0.0,0.0,,,,10.1016/j.matchemphys.2013.08.066,j.matchemphys.2013.08.066.pdf,0,Materials Chemistry and Physics,Elsevier BV,2013,Synthesis and characterizations of manganese ferrites for hyperthermia applications,0,,,,,,dataset1_15,0
,,,8.9,,12.0,,,10.5,,,Fe1Fe2O4,,,,1.5,,300.0,53.4,0.0,0.0,,,,10.1016/j.matchemphys.2013.08.066,j.matchemphys.2013.08.066.pdf,0,Materials Chemistry and Physics,Elsevier BV,2013,Synthesis and characterizations of manganese ferrites for hyperthermia applications,0,,,,,,dataset1_15,0
,,,8.9,,26.0,,,10.5,,,Fe1Fe2O4,,,,1.5,,300.0,53.4,0.0,0.0,,,,10.1016/j.matchemphys.2013.08.066,j.matchemphys.2013.08.066.pdf,0,Materials Chemistry and Physics,Elsevier BV,2013,Synthesis and characterizations of manganese ferrites for hyperthermia applications,0,,,,,,dataset1_15,0
,,,8.9,,35.0,,,10.5,,,Fe1Fe2O4,,,,1.5,,300.0,53.4,0.0,0.0,,,,10.1016/j.matchemphys.2013.08.066,j.matchemphys.2013.08.066.pdf,0,Materials Chemistry and Physics,Elsevier BV,2013,Synthesis and characterizations of manganese ferrites for hyperthermia applications,0,,,,,,dataset1_15,0
,,,8.9,,42.0,,,10.5,,,Fe1Fe2O4,,,,1.5,,300.0,53.4,0.0,0.0,,,,10.1016/j.matchemphys.2013.08.066,j.matchemphys.2013.08.066.pdf,0,Materials Chemistry and Physics,Elsevier BV,2013,Synthesis and characterizations of manganese ferrites for hyperthermia applications,0,,,,,,dataset1_15,0
,,,8.9,,62.0,,,10.5,,,Fe1Fe2O4,,,,1.5,,300.0,53.4,0.0,0.0,,,,10.1016/j.matchemphys.2013.08.066,j.matchemphys.2013.08.066.pdf,0,Materials Chemistry and Physics,Elsevier BV,2013,Synthesis and characterizations of manganese ferrites for hyperthermia applications,0,,,,,,dataset1_15,0
,,,8.9,,67.0,,,10.5,,,Fe1Fe2O4,,,,1.5,,300.0,53.4,0.0,0.0,0.0,,,10.1016/j.matchemphys.2013.08.066,j.matchemphys.2013.08.066.pdf,0,Materials Chemistry and Physics,Elsevier BV,2013,Synthesis and characterizations of manganese ferrites for hyperthermia applications,0,,,,,,dataset1_15,0
,,,,,32.8,,,3.6,,,Ni0.6Zn0.35Fe0.05Fe2O4,citric acid,,,15.0,,300.0,30.8,7.0,0.16,0.0,,,10.1016/j.matchemphys.2021.124546,j.matchemphys.2021.124546.pdf,0,Materials Chemistry and Physics,Elsevier BV,2021,A study of uncoated and coated nickel-zinc ferrite nanoparticles for magnetic hyperthermia,0,,,,,,dataset1_16,0
,,,,,34.8,,,3.6,,,Ni0.6Zn0.35Fe0.05Fe2O4,citric acid,,,15.0,,300.0,30.8,7.0,0.16,14.0,,,10.1016/j.matchemphys.2021.124546,j.matchemphys.2021.124546.pdf,0,Materials Chemistry and Physics,Elsevier BV,2021,A study of uncoated and coated nickel-zinc ferrite nanoparticles for magnetic hyperthermia,0,,,,,,dataset1_16,0
,,,,,43.6,,,4.4,,,Ni0.6Zn0.35Fe0.05Fe2O4,citric acid,,,15.0,,300.0,36.3,27.0,0.77,,,,10.1016/j.matchemphys.2021.124546,j.matchemphys.2021.124546.pdf,0,Materials Chemistry and Physics,Elsevier BV,2021,A study of uncoated and coated nickel-zinc ferrite nanoparticles for magnetic hyperthermia,0,,,,,,dataset1_16,0
,,,,,123.8,,,4.4,,,Ni0.6Zn0.35Fe0.05Fe2O4,citric acid,,,15.0,,300.0,36.3,27.0,0.77,,,,10.1016/j.matchemphys.2021.124546,j.matchemphys.2021.124546.pdf,0,Materials Chemistry and Physics,Elsevier BV,2021,A study of uncoated and coated nickel-zinc ferrite nanoparticles for magnetic hyperthermia,0,,,,,,dataset1_16,0
,,,,,63.67,,,13.0,,,Mg0.1Mn0.9Fe2O4,,,,15.0,,300.0,63.98,0.0,0.0,,,,10.1016/j.matchemphys.2022.126295,j.matchemphys.2022.126295,0,Materials Chemistry and Physics,Elsevier BV,2022,"Investigation on the physico-chemical properties, hyperthermia and cytotoxicity study of magnesium doped manganese ferrite nanoparticles",0,,,,,,dataset1_16,0
,,,,,51.16,,,13.0,,,Mg0.1Mn0.9Fe2O4,,,,15.0,,300.0,63.98,0.0,0.0,,,,10.1016/j.matchemphys.2022.126295,j.matchemphys.2022.126295,0,Materials Chemistry and Physics,Elsevier BV,2022,"Investigation on the physico-chemical properties, hyperthermia and cytotoxicity study of magnesium doped manganese ferrite nanoparticles",0,,,,,,dataset1_16,0
,,,,,108.37,,,14.0,,,Mg0.3Mn0.7Fe2O4,,,,15.0,,300.0,75.96,0.0,0.0,,,,10.1016/j.matchemphys.2022.126295,j.matchemphys.2022.126295,0,Materials Chemistry and Physics,Elsevier BV,2022,"Investigation on the physico-chemical properties, hyperthermia and cytotoxicity study of magnesium doped manganese ferrite nanoparticles",0,,,,,,dataset1_16,0
,,,,,102.81,,,14.0,,,Mg0.3Mn0.7Fe2O4,,,,15.0,,300.0,75.96,0.0,0.0,,,,10.1016/j.matchemphys.2022.126295,j.matchemphys.2022.126295,0,Materials Chemistry and Physics,Elsevier BV,2022,"Investigation on the physico-chemical properties, hyperthermia and cytotoxicity study of magnesium doped manganese ferrite nanoparticles",0,,,,,,dataset1_16,0
,,,,,97.58,,,12.0,,,Mg0.4Mn0.6Fe2O4,,,,15.0,,300.0,65.88,0.0,0.0,,,,10.1016/j.matchemphys.2022.126295,j.matchemphys.2022.126295,0,Materials Chemistry and Physics,Elsevier BV,2022,"Investigation on the physico-chemical properties, hyperthermia and cytotoxicity study of magnesium doped manganese ferrite nanoparticles",0,,,,,,dataset1_16,0
,,,,,75.59,,,12.0,,,Mg0.4Mn0.6Fe2O4,,,,15.0,,300.0,65.88,0.0,0.0,,,,10.1016/j.matchemphys.2022.126295,j.matchemphys.2022.126295,0,Materials Chemistry and Physics,Elsevier BV,2022,"Investigation on the physico-chemical properties, hyperthermia and cytotoxicity study of magnesium doped manganese ferrite nanoparticles",0,,,,,,dataset1_16,0
,,,,,45.08,,,11.0,,,Mg0.5Mn0.5Fe2O4,,,,15.0,,300.0,60.08,0.0,0.0,,,,10.1016/j.matchemphys.2022.126295,j.matchemphys.2022.126295,0,Materials Chemistry and Physics,Elsevier BV,2022,"Investigation on the physico-chemical properties, hyperthermia and cytotoxicity study of magnesium doped manganese ferrite nanoparticles",0,,,,,,dataset1_16,0
,,,,,50.73,,,11.0,,,Mg0.5Mn0.5Fe2O4,,,,15.0,,300.0,60.08,0.0,0.0,,,,10.1016/j.matchemphys.2022.126295,j.matchemphys.2022.126295,0,Materials Chemistry and Physics,Elsevier BV,2022,"Investigation on the physico-chemical properties, hyperthermia and cytotoxicity study of magnesium doped manganese ferrite nanoparticles",0,,,,,,dataset1_16,0
,,,,,4.7,10.67,140.87,19.0,,,Fe1Fe2O4,Au1,,,70.0,,300.0,66.0,0.0,0.0,,,,10.1016/j.matchemphys.2022.126859,j.matchemphys.2022.126859,0,Materials Chemistry and Physics,Elsevier BV,2023,"Green synthesis of biocompatible superparamagnetic iron oxide-gold composite nanoparticles for magnetic resonance imaging, hyperthermia and photothermal therapeutic applications",0,,,,,,dataset1_16,0
,,,,,10.4,10.67,140.87,19.0,,,Fe1Fe2O4,Au1,,,70.0,,300.0,66.0,0.0,0.0,,,,10.1016/j.matchemphys.2022.126859,j.matchemphys.2022.126859,0,Materials Chemistry and Physics,Elsevier BV,2023,"Green synthesis of biocompatible superparamagnetic iron oxide-gold composite nanoparticles for magnetic resonance imaging, hyperthermia and photothermal therapeutic applications",0,,,,,,dataset1_16,0
,,,,,16.0,10.67,140.87,19.0,,,Fe1Fe2O4,Au1,,,70.0,,300.0,66.0,0.0,0.0,,,,10.1016/j.matchemphys.2022.126859,j.matchemphys.2022.126859,0,Materials Chemistry and Physics,Elsevier BV,2023,"Green synthesis of biocompatible superparamagnetic iron oxide-gold composite nanoparticles for magnetic resonance imaging, hyperthermia and photothermal therapeutic applications",0,,,,,,dataset1_16,0
,,,,,17.0,10.67,140.87,19.0,,,Fe1Fe2O4,Au1,,,70.0,,300.0,66.0,0.0,0.0,,,,10.1016/j.matchemphys.2022.126859,j.matchemphys.2022.126859,0,Materials Chemistry and Physics,Elsevier BV,2023,"Green synthesis of biocompatible superparamagnetic iron oxide-gold composite nanoparticles for magnetic resonance imaging, hyperthermia and photothermal therapeutic applications",0,,,,,,dataset1_16,0
,,,,,1.7,10.67,140.87,19.0,,,Fe1Fe2O4,Au1,,,70.0,,300.0,66.0,0.0,0.0,,,,10.1016/j.matchemphys.2022.126859,j.matchemphys.2022.126859,0,Materials Chemistry and Physics,Elsevier BV,2023,"Green synthesis of biocompatible superparamagnetic iron oxide-gold composite nanoparticles for magnetic resonance imaging, hyperthermia and photothermal therapeutic applications",0,,,,,,dataset1_16,0
,,,,,3.7,10.67,140.87,19.0,,,Fe1Fe2O4,Au1,,,70.0,,300.0,66.0,0.0,0.0,,,,10.1016/j.matchemphys.2022.126859,j.matchemphys.2022.126859,0,Materials Chemistry and Physics,Elsevier BV,2023,"Green synthesis of biocompatible superparamagnetic iron oxide-gold composite nanoparticles for magnetic resonance imaging, hyperthermia and photothermal therapeutic applications",0,,,,,,dataset1_16,0
,,,,,8.4,10.67,140.87,19.0,,,Fe1Fe2O4,Au1,,,70.0,,300.0,66.0,0.0,0.0,,,,10.1016/j.matchemphys.2022.126859,j.matchemphys.2022.126859,0,Materials Chemistry and Physics,Elsevier BV,2023,"Green synthesis of biocompatible superparamagnetic iron oxide-gold composite nanoparticles for magnetic resonance imaging, hyperthermia and photothermal therapeutic applications",0,,,,,,dataset1_16,0
,,,,,13.0,10.67,140.87,19.0,,,Fe1Fe2O4,Au1,,,70.0,,300.0,66.0,0.0,0.0,,,,10.1016/j.matchemphys.2022.126859,j.matchemphys.2022.126859,0,Materials Chemistry and Physics,Elsevier BV,2023,"Green synthesis of biocompatible superparamagnetic iron oxide-gold composite nanoparticles for magnetic resonance imaging, hyperthermia and photothermal therapeutic applications",0,,,,,,dataset1_16,0
,,,,,51.0,,,20.0,,,Fe1Fe2O4,,,,8.0,,300.0,59.0,0.0,0.0,,,,10.1016/j.materresbull.2022.112035,j.materresbull.2022.112035.pdf,j.materresbull.2022.112035_SI.pdf,Materials Research Bulletin,Elsevier BV,2023,Heat induction of iron oxide nanoparticles with rational artificial neural network design-based particle swarm optimization for magnetic cancer hyperthermia,1,,,,,,dataset1_17,dataset1_17_supp
,,,,,47.0,,,20.0,,,Fe1Fe2O4,,,,8.0,,300.0,59.0,0.0,0.0,,,,10.1016/j.materresbull.2022.112035,j.materresbull.2022.112035.pdf,j.materresbull.2022.112035_SI.pdf,Materials Research Bulletin,Elsevier BV,2023,Heat induction of iron oxide nanoparticles with rational artificial neural network design-based particle swarm optimization for magnetic cancer hyperthermia,1,,,,,,dataset1_17,dataset1_17_supp
,,,,,42.0,,,20.0,,,Fe1Fe2O4,,,,8.0,,300.0,59.0,0.0,0.0,,,,10.1016/j.materresbull.2022.112035,j.materresbull.2022.112035.pdf,j.materresbull.2022.112035_SI.pdf,Materials Research Bulletin,Elsevier BV,2023,Heat induction of iron oxide nanoparticles with rational artificial neural network design-based particle swarm optimization for magnetic cancer hyperthermia,1,,,,,,dataset1_17,dataset1_17_supp
,,,,,36.0,,,20.0,,,Fe1Fe2O4,,,,8.0,,300.0,59.0,0.0,0.0,,,,10.1016/j.materresbull.2022.112035,j.materresbull.2022.112035.pdf,j.materresbull.2022.112035_SI.pdf,Materials Research Bulletin,Elsevier BV,2023,Heat induction of iron oxide nanoparticles with rational artificial neural network design-based particle swarm optimization for magnetic cancer hyperthermia,1,,,,,,dataset1_17,dataset1_17_supp
,,,,,30.0,,,20.0,,,Fe1Fe2O4,,,,8.0,,300.0,59.0,0.0,0.0,,,,10.1016/j.materresbull.2022.112035,j.materresbull.2022.112035.pdf,j.materresbull.2022.112035_SI.pdf,Materials Research Bulletin,Elsevier BV,2023,Heat induction of iron oxide nanoparticles with rational artificial neural network design-based particle swarm optimization for magnetic cancer hyperthermia,1,,,,,,dataset1_17,dataset1_17_supp
,,,,,66.0,,,20.0,,,Fe1Fe2O4,,,,8.0,,300.0,59.0,0.0,0.0,,,,10.1016/j.materresbull.2022.112035,j.materresbull.2022.112035.pdf,j.materresbull.2022.112035_SI.pdf,Materials Research Bulletin,Elsevier BV,2023,Heat induction of iron oxide nanoparticles with rational artificial neural network design-based particle swarm optimization for magnetic cancer hyperthermia,1,,,,,,dataset1_17,dataset1_17_supp
,,,,,61.0,,,20.0,,,Fe1Fe2O4,,,,8.0,,300.0,59.0,0.0,0.0,,,,10.1016/j.materresbull.2022.112035,j.materresbull.2022.112035.pdf,j.materresbull.2022.112035_SI.pdf,Materials Research Bulletin,Elsevier BV,2023,Heat induction of iron oxide nanoparticles with rational artificial neural network design-based particle swarm optimization for magnetic cancer hyperthermia,1,,,,,,dataset1_17,dataset1_17_supp
