Repository: anastasiavepreva/ChemX

# ChemX: A Collection of Chemistry Datasets for Benchmarking Automated Information Extraction

## Abstract

ChemX is a collection of 10 manually curated benchmarking datasets developed to support robust automated information extraction in chemistry. It spans two major domains — **nanomaterials** and **small molecules** — and enables evaluation across multiple modalities including text, tables, and figures.

ChemX is designed to benchmark large language models and multi-agent systems in real-world chemical contexts, emphasizing reproducibility, schema-based annotation, and domain-specific validation.

File: datasets/Cytotox.csv (part 3 of 49)
sn,material,shape,coat_functional_group,synthesis_method,surface_charge,size_in_medium_nm,zeta_in_medium_mv,no_of_cells_cells_well,human_animal,cell_source,cell_tissue,cell_morphology,cell_age,time_hr,concentration,test,test_indicator,viability_%,doi,article_list,core_nm,hydrodynamic_nm,potential_mv,cell_type,journal_name,publisher,year,title,journal_is_oa,is_oa,oa_status,pdf,access
238,Fe3O4,Sphere,,Precipitation,,,,10000,H,Human,Lung,Epithelial,,24,50,MTT,TetrazoliumSalt,56,10.1016/j.colsurfb.2014.06.064,7,,22,,A549,Colloids and Surfaces B: Biointerfaces,Elsevier BV,2014,"Synthesis, characterization and toxicological evaluation of iron oxide nanoparticles in human lung alveolar epithelial cells",FALSE,FALSE,closed,7_dwivedi2014.pdf,0
239,Fe3O4,Sphere,,Precipitation,,,,10000,H,Human,Lung,Epithelial,,24,10,NRU,NeutralRed,87,10.1016/j.colsurfb.2014.06.064,7,,22,,A549,Colloids and Surfaces B: Biointerfaces,Elsevier BV,2014,"Synthesis, characterization and toxicological evaluation of iron oxide nanoparticles in human lung alveolar epithelial cells",FALSE,FALSE,closed,7_dwivedi2014.pdf,0
240,Fe3O4,Sphere,,Precipitation,,,,10000,H,Human,Lung,Epithelial,,24,25,NRU,NeutralRed,79,10.1016/j.colsurfb.2014.06.064,7,,22,,A549,Colloids and Surfaces B: Biointerfaces,Elsevier BV,2014,"Synthesis, characterization and toxicological evaluation of iron oxide nanoparticles in human lung alveolar epithelial cells",FALSE,FALSE,closed,7_dwivedi2014.pdf,0
241,Fe3O4,Sphere,,Precipitation,,,,10000,H,Human,Lung,Epithelial,,24,50,NRU,NeutralRed,65,10.1016/j.colsurfb.2014.06.064,7,,22,,A549,Colloids and Surfaces B: Biointerfaces,Elsevier BV,2014,"Synthesis, characterization and toxicological evaluation of iron oxide nanoparticles in human lung alveolar epithelial cells",FALSE,FALSE,closed,7_dwivedi2014.pdf,0
242,Ag,Sphere,,Chemical Reduction,Negative,,,20000,H,Human,Skin,Epithelial,Adult,24,1.35,MTS,TetrazoliumSalt,84.91,10.1007/s11051-014-2726-2,8,,36.4,-23.1,KEC,Journal of Nanoparticle Research,Springer Science and Business Media LLC,2014,PVP-coated silver nanoparticles showing antifungal improved activity against dermatophytes,FALSE,FALSE,closed,8_silva2014.pdf,0
243,Ag,Sphere,,Chemical Reduction,Negative,,,20000,H,Human,Skin,Epithelial,Adult,24,2.7,MTS,TetrazoliumSalt,82.481,10.1007/s11051-014-2726-2,8,,36.4,-23.1,KEC,Journal of Nanoparticle Research,Springer Science and Business Media LLC,2014,PVP-coated silver nanoparticles showing antifungal improved activity against dermatophytes,FALSE,FALSE,closed,8_silva2014.pdf,0
244,Ag,Sphere,,Chemical Reduction,Negative,,,20000,H,Human,Skin,Epithelial,Adult,24,5.39,MTS,TetrazoliumSalt,77.621,10.1007/s11051-014-2726-2,8,,36.4,-23.1,KEC,Journal of Nanoparticle Research,Springer Science and Business Media LLC,2014,PVP-coated silver nanoparticles showing antifungal improved activity against dermatophytes,FALSE,FALSE,closed,8_silva2014.pdf,0
245,Ag,Sphere,,Chemical Reduction,Negative,,,20000,H,Human,Skin,Epithelial,Adult,24,13.48,MTS,TetrazoliumSalt,27.621,10.1007/s11051-014-2726-2,8,,36.4,-23.1,KEC,Journal of Nanoparticle Research,Springer Science and Business Media LLC,2014,PVP-coated silver nanoparticles showing antifungal improved activity against dermatophytes,FALSE,FALSE,closed,8_silva2014.pdf,0
246,Ag,Sphere,,Chemical Reduction,Negative,,,20000,H,Human,Skin,Epithelial,Adult,48,1.35,MTS,TetrazoliumSalt,86.189,10.1007/s11051-014-2726-2,8,,36.4,-23.1,KEC,Journal of Nanoparticle Research,Springer Science and Business Media LLC,2014,PVP-coated silver nanoparticles showing antifungal improved activity against dermatophytes,FALSE,FALSE,closed,8_silva2014.pdf,0
247,Ag,Sphere,,Chemical Reduction,Negative,,,20000,H,Human,Skin,Epithelial,Adult,48,2.7,MTS,TetrazoliumSalt,85.55,10.1007/s11051-014-2726-2,8,,36.4,-23.1,KEC,Journal of Nanoparticle Research,Springer Science and Business Media LLC,2014,PVP-coated silver nanoparticles showing antifungal improved activity against dermatophytes,FALSE,FALSE,closed,8_silva2014.pdf,0
248,Ag,Sphere,,Chemical Reduction,Negative,,,20000,H,Human,Skin,Epithelial,Adult,48,5.39,MTS,TetrazoliumSalt,84.655,10.1007/s11051-014-2726-2,8,,36.4,-23.1,KEC,Journal of Nanoparticle Research,Springer Science and Business Media LLC,2014,PVP-coated silver nanoparticles showing antifungal improved activity against dermatophytes,FALSE,FALSE,closed,8_silva2014.pdf,0
249,Ag,Sphere,,Chemical Reduction,Negative,,,20000,H,Human,Skin,Epithelial,Adult,48,13.48,MTS,TetrazoliumSalt,8.0563,10.1007/s11051-014-2726-2,8,,36.4,-23.1,KEC,Journal of Nanoparticle Research,Springer Science and Business Media LLC,2014,PVP-coated silver nanoparticles showing antifungal improved activity against dermatophytes,FALSE,FALSE,closed,8_silva2014.pdf,0
250,Ag,Sphere,PVP,Chemical Reduction,Negative,,,20000,H,Human,Skin,Epithelial,Adult,24,1.35,MTS,TetrazoliumSalt,102.89,10.1007/s11051-014-2726-2,8,,36.4,-18.4,KEC,Journal of Nanoparticle Research,Springer Science and Business Media LLC,2014,PVP-coated silver nanoparticles showing antifungal improved activity against dermatophytes,FALSE,FALSE,closed,8_silva2014.pdf,0
251,Ag,Sphere,PVP,Chemical Reduction,Negative,,,20000,H,Human,Skin,Epithelial,Adult,24,2.7,MTS,TetrazoliumSalt,95.921,10.1007/s11051-014-2726-2,8,,36.4,-18.4,KEC,Journal of Nanoparticle Research,Springer Science and Business Media LLC,2014,PVP-coated silver nanoparticles showing antifungal improved activity against dermatophytes,FALSE,FALSE,closed,8_silva2014.pdf,0
252,Ag,Sphere,PVP,Chemical Reduction,Negative,,,20000,H,Human,Skin,Epithelial,Adult,24,5.39,MTS,TetrazoliumSalt,75.395,10.1007/s11051-014-2726-2,8,,36.4,-18.4,KEC,Journal of Nanoparticle Research,Springer Science and Business Media LLC,2014,PVP-coated silver nanoparticles showing antifungal improved activity against dermatophytes,FALSE,FALSE,closed,8_silva2014.pdf,0
253,Ag,Sphere,PVP,Chemical Reduction,Negative,,,20000,H,Human,Skin,Epithelial,Adult,24,13.48,MTS,TetrazoliumSalt,17.895,10.1007/s11051-014-2726-2,8,,36.4,-18.4,KEC,Journal of Nanoparticle Research,Springer Science and Business Media LLC,2014,PVP-coated silver nanoparticles showing antifungal improved activity against dermatophytes,FALSE,FALSE,closed,8_silva2014.pdf,0
254,Ag,Sphere,PVP,Chemical Reduction,Negative,,,20000,H,Human,Skin,Epithelial,Adult,48,1.35,MTS,TetrazoliumSalt,102.89,10.1007/s11051-014-2726-2,8,,36.4,-18.4,KEC,Journal of Nanoparticle Research,Springer Science and Business Media LLC,2014,PVP-coated silver nanoparticles showing antifungal improved activity against dermatophytes,FALSE,FALSE,closed,8_silva2014.pdf,0
255,Ag,Sphere,PVP,Chemical Reduction,Negative,,,20000,H,Human,Skin,Epithelial,Adult,48,2.7,MTS,TetrazoliumSalt,77.632,10.1007/s11051-014-2726-2,8,,36.4,-18.4,KEC,Journal of Nanoparticle Research,Springer Science and Business Media LLC,2014,PVP-coated silver nanoparticles showing antifungal improved activity against dermatophytes,FALSE,FALSE,closed,8_silva2014.pdf,0
256,Ag,Sphere,PVP,Chemical Reduction,Negative,,,20000,H,Human,Skin,Epithelial,Adult,48,5.39,MTS,TetrazoliumSalt,32.763,10.1007/s11051-014-2726-2,8,,36.4,-18.4,KEC,Journal of Nanoparticle Research,Springer Science and Business Media LLC,2014,PVP-coated silver nanoparticles showing antifungal improved activity against dermatophytes,FALSE,FALSE,closed,8_silva2014.pdf,0
257,Ag,Sphere,PVP,Chemical Reduction,Negative,,,20000,H,Human,Skin,Epithelial,Adult,48,13.48,MTS,TetrazoliumSalt,5.3947,10.1007/s11051-014-2726-2,8,,36.4,-18.4,KEC,Journal of Nanoparticle Research,Springer Science and Business Media LLC,2014,PVP-coated silver nanoparticles showing antifungal improved activity against dermatophytes,FALSE,FALSE,closed,8_silva2014.pdf,0
258,TiO2,,,Commercial,Negative,171.4,-11.5,10000,H,Human,Skin,Epithelial,Adult,6,0.008,MTT,TetrazoliumSalt,99.883,10.1016/j.tiv.2010.11.008,9,,124.9,-17.6,A431,Toxicology in Vitro,Elsevier BV,2011,ROS-mediated genotoxicity induced by titanium dioxide nanoparticles in human epidermal cells,FALSE,FALSE,closed,9_shukla2011.pdf,0
259,TiO2,,,Commercial,Negative,171.4,-11.5,10000,H,Human,Skin,Epithelial,Adult,6,0.08,MTT,TetrazoliumSalt,98.659,10.1016/j.tiv.2010.11.008,9,,124.9,-17.6,A431,Toxicology in Vitro,Elsevier BV,2011,ROS-mediated genotoxicity induced by titanium dioxide nanoparticles in human epidermal cells,FALSE,FALSE,closed,9_shukla2011.pdf,0
260,TiO2,,,Commercial,Negative,171.4,-11.5,10000,H,Human,Skin,Epithelial,,6,0.8,MTT,TetrazoliumSalt,96.91,10.1016/j.tiv.2010.11.008,9,,124.9,-17.6,A431,Toxicology in Vitro,Elsevier BV,2011,ROS-mediated genotoxicity induced by titanium dioxide nanoparticles in human epidermal cells,FALSE,FALSE,closed,9_shukla2011.pdf,0
261,TiO2,,,Commercial,Negative,171.4,-11.5,10000,H,Human,Skin,Epithelial,,6,8,MTT,TetrazoliumSalt,95.335,10.1016/j.tiv.2010.11.008,9,,124.9,-17.6,A431,Toxicology in Vitro,Elsevier BV,2011,ROS-mediated genotoxicity induced by titanium dioxide nanoparticles in human epidermal cells,FALSE,FALSE,closed,9_shukla2011.pdf,0
262,TiO2,,,Commercial,Negative,171.4,-11.5,10000,H,Human,Skin,Epithelial,,6,80,MTT,TetrazoliumSalt,93.061,10.1016/j.tiv.2010.11.008,9,,124.9,-17.6,A431,Toxicology in Vitro,Elsevier BV,2011,ROS-mediated genotoxicity induced by titanium dioxide nanoparticles in human epidermal cells,FALSE,FALSE,closed,9_shukla2011.pdf,0
263,TiO2,,,Commercial,Negative,171.4,-11.5,10000,H,Human,Skin,Epithelial,,24,0.008,MTT,TetrazoliumSalt,98.659,10.1016/j.tiv.2010.11.008,9,,124.9,-17.6,A431,Toxicology in Vitro,Elsevier BV,2011,ROS-mediated genotoxicity induced by titanium dioxide nanoparticles in human epidermal cells,FALSE,FALSE,closed,9_shukla2011.pdf,0
264,TiO2,,,Commercial,Negative,171.4,-11.5,10000,H,Human,Skin,Epithelial,,24,0.08,MTT,TetrazoliumSalt,99.883,10.1016/j.tiv.2010.11.008,9,,124.9,-17.6,A431,Toxicology in Vitro,Elsevier BV,2011,ROS-mediated genotoxicity induced by titanium dioxide nanoparticles in human epidermal cells,FALSE,FALSE,closed,9_shukla2011.pdf,0
265,TiO2,,,Commercial,Negative,171.4,-11.5,10000,H,Human,Skin,Epithelial,,24,0.8,MTT,TetrazoliumSalt,88.338,10.1016/j.tiv.2010.11.008,9,,124.9,-17.6,A431,Toxicology in Vitro,Elsevier BV,2011,ROS-mediated genotoxicity induced by titanium dioxide nanoparticles in human epidermal cells,FALSE,FALSE,closed,9_shukla2011.pdf,0
266,TiO2,,,Commercial,Negative,171.4,-11.5,10000,H,Human,Skin,Epithelial,,24,8,MTT,TetrazoliumSalt,83.44,10.1016/j.tiv.2010.11.008,9,,124.9,-17.6,A431,Toxicology in Vitro,Elsevier BV,2011,ROS-mediated genotoxicity induced by titanium dioxide nanoparticles in human epidermal cells,FALSE,FALSE,closed,9_shukla2011.pdf,0
267,TiO2,,,Commercial,Negative,171.4,-11.5,10000,H,Human,Skin,Epithelial,,24,80,MTT,TetrazoliumSalt,80.466,10.1016/j.tiv.2010.11.008,9,,124.9,-17.6,A431,Toxicology in Vitro,Elsevier BV,2011,ROS-mediated genotoxicity induced by titanium dioxide nanoparticles in human epidermal cells,FALSE,FALSE,closed,9_shukla2011.pdf,0
268,TiO2,,,Commercial,Negative,171.4,-11.5,10000,H,Human,Skin,Epithelial,,48,0.008,MTT,TetrazoliumSalt,97.609,10.1016/j.tiv.2010.11.008,9,,124.9,-17.6,A431,Toxicology in Vitro,Elsevier BV,2011,ROS-mediated genotoxicity induced by titanium dioxide nanoparticles in human epidermal cells,FALSE,FALSE,closed,9_shukla2011.pdf,0
269,TiO2,,,Commercial,Negative,171.4,-11.5,10000,H,Human,Skin,Epithelial,,48,0.08,MTT,TetrazoliumSalt,96.385,10.1016/j.tiv.2010.11.008,9,,124.9,-17.6,A431,Toxicology in Vitro,Elsevier BV,2011,ROS-mediated genotoxicity induced by titanium dioxide nanoparticles in human epidermal cells,FALSE,FALSE,closed,9_shukla2011.pdf,0
270,TiO2,,,Commercial,Negative,171.4,-11.5,10000,H,Human,Skin,Epithelial,,48,0.8,MTT,TetrazoliumSalt,85.015,10.1016/j.tiv.2010.11.008,9,,124.9,-17.6,A431,Toxicology in Vitro,Elsevier BV,2011,ROS-mediated genotoxicity induced by titanium dioxide nanoparticles in human epidermal cells,FALSE,FALSE,closed,9_shukla2011.pdf,0
271,TiO2,,,Commercial,Negative,171.4,-11.5,10000,H,Human,Skin,Epithelial,,48,8,MTT,TetrazoliumSalt,74.169,10.1016/j.tiv.2010.11.008,9,,124.9,-17.6,A431,Toxicology in Vitro,Elsevier BV,2011,ROS-mediated genotoxicity induced by titanium dioxide nanoparticles in human epidermal cells,FALSE,FALSE,closed,9_shukla2011.pdf,0
272,TiO2,,,Commercial,Negative,171.4,-11.5,10000,H,Human,Skin,Epithelial,,48,80,MTT,TetrazoliumSalt,68.222,10.1016/j.tiv.2010.11.008,9,,124.9,-17.6,A431,Toxicology in Vitro,Elsevier BV,2011,ROS-mediated genotoxicity induced by titanium dioxide nanoparticles in human epidermal cells,FALSE,FALSE,closed,9_shukla2011.pdf,0
273,TiO2,,,Commercial,Negative,171.4,-11.5,10000,H,Human,Skin,Epithelial,,6,0.008,NRU,NeutralRed,98.754,10.1016/j.tiv.2010.11.008,9,,124.9,-17.6,A431,Toxicology in Vitro,Elsevier BV,2011,ROS-mediated genotoxicity induced by titanium dioxide nanoparticles in human epidermal cells,FALSE,FALSE,closed,9_shukla2011.pdf,0
274,TiO2,,,Commercial,Negative,171.4,-11.5,10000,H,Human,Skin,Epithelial,,6,0.08,NRU,NeutralRed,99.344,10.1016/j.tiv.2010.11.008,9,,124.9,-17.6,A431,Toxicology in Vitro,Elsevier BV,2011,ROS-mediated genotoxicity induced by titanium dioxide nanoparticles in human epidermal cells,FALSE,FALSE,closed,9_shukla2011.pdf,0
275,TiO2,,,Commercial,Negative,171.4,-11.5,10000,H,Human,Skin,Epithelial,,6,0.8,NRU,NeutralRed,92.262,10.1016/j.tiv.2010.11.008,9,,124.9,-17.6,A431,Toxicology in Vitro,Elsevier BV,2011,ROS-mediated genotoxicity induced by titanium dioxide nanoparticles in human epidermal cells,FALSE,FALSE,closed,9_shukla2011.pdf,0
276,TiO2,,,Commercial,Negative,171.4,-11.5,10000,H,Human,Skin,Epithelial,,6,8,NRU,NeutralRed,91.672,10.1016/j.tiv.2010.11.008,9,,124.9,-17.6,A431,Toxicology in Vitro,Elsevier BV,2011,ROS-mediated genotoxicity induced by titanium dioxide nanoparticles in human epidermal cells,FALSE,FALSE,closed,9_shukla2011.pdf,0
277,TiO2,,,Commercial,Negative,171.4,-11.5,10000,H,Human,Skin,Epithelial,,6,80,NRU,NeutralRed,90.295,10.1016/j.tiv.2010.11.008,9,,124.9,-17.6,A431,Toxicology in Vitro,Elsevier BV,2011,ROS-mediated genotoxicity induced by titanium dioxide nanoparticles in human epidermal cells,FALSE,FALSE,closed,9_shukla2011.pdf,0
278,TiO2,,,Commercial,Negative,171.4,-11.5,10000,H,Human,Skin,Epithelial,,24,0.008,NRU,NeutralRed,97.574,10.1016/j.tiv.2010.11.008,9,,124.9,-17.6,A431,Toxicology in Vitro,Elsevier BV,2011,ROS-mediated genotoxicity induced by titanium dioxide nanoparticles in human epidermal cells,FALSE,FALSE,closed,9_shukla2011.pdf,0
279,TiO2,,,Commercial,Negative,171.4,-11.5,10000,H,Human,Skin,Epithelial,,24,0.08,NRU,NeutralRed,93.836,10.1016/j.tiv.2010.11.008,9,,124.9,-17.6,A431,Toxicology in Vitro,Elsevier BV,2011,ROS-mediated genotoxicity induced by titanium dioxide nanoparticles in human epidermal cells,FALSE,FALSE,closed,9_shukla2011.pdf,0
280,TiO2,,,Commercial,Negative,171.4,-11.5,10000,H,Human,Skin,Epithelial,,24,0.8,NRU,NeutralRed,88.328,10.1016/j.tiv.2010.11.008,9,,124.9,-17.6,A431,Toxicology in Vitro,Elsevier BV,2011,ROS-mediated genotoxicity induced by titanium dioxide nanoparticles in human epidermal cells,FALSE,FALSE,closed,9_shukla2011.pdf,0
281,TiO2,,,Commercial,Negative,171.4,-11.5,10000,H,Human,Skin,Epithelial,,24,8,NRU,NeutralRed,85.377,10.1016/j.tiv.2010.11.008,9,,124.9,-17.6,A431,Toxicology in Vitro,Elsevier BV,2011,ROS-mediated genotoxicity induced by titanium dioxide nanoparticles in human epidermal cells,FALSE,FALSE,closed,9_shukla2011.pdf,0
282,TiO2,,,Commercial,Negative,171.4,-11.5,10000,H,Human,Skin,Epithelial,,24,80,NRU,NeutralRed,77.508,10.1016/j.tiv.2010.11.008,9,,124.9,-17.6,A431,Toxicology in Vitro,Elsevier BV,2011,ROS-mediated genotoxicity induced by titanium dioxide nanoparticles in human epidermal cells,FALSE,FALSE,closed,9_shukla2011.pdf,0
283,TiO2,,,Commercial,Negative,171.4,-11.5,10000,H,Human,Skin,Epithelial,,48,0.008,NRU,NeutralRed,97.574,10.1016/j.tiv.2010.11.008,9,,124.9,-17.6,A431,Toxicology in Vitro,Elsevier BV,2011,ROS-mediated genotoxicity induced by titanium dioxide nanoparticles in human epidermal cells,FALSE,FALSE,closed,9_shukla2011.pdf,0
284,TiO2,,,Commercial,Negative,171.4,-11.5,10000,H,Human,Skin,Epithelial,,48,0.08,NRU,NeutralRed,93.049,10.1016/j.tiv.2010.11.008,9,,124.9,-17.6,A431,Toxicology in Vitro,Elsevier BV,2011,ROS-mediated genotoxicity induced by titanium dioxide nanoparticles in human epidermal cells,FALSE,FALSE,closed,9_shukla2011.pdf,0
285,TiO2,,,Commercial,Negative,171.4,-11.5,10000,H,Human,Skin,Epithelial,,48,0.8,NRU,NeutralRed,85.77,10.1016/j.tiv.2010.11.008,9,,124.9,-17.6,A431,Toxicology in Vitro,Elsevier BV,2011,ROS-mediated genotoxicity induced by titanium dioxide nanoparticles in human epidermal cells,FALSE,FALSE,closed,9_shukla2011.pdf,0
286,TiO2,,,Commercial,Negative,171.4,-11.5,10000,H,Human,Skin,Epithelial,,48,8,NRU,NeutralRed,74.951,10.1016/j.tiv.2010.11.008,9,,124.9,-17.6,A431,Toxicology in Vitro,Elsevier BV,2011,ROS-mediated genotoxicity induced by titanium dioxide nanoparticles in human epidermal cells,FALSE,FALSE,closed,9_shukla2011.pdf,0
287,TiO2,,,Commercial,Negative,171.4,-11.5,10000,H,Human,Skin,Epithelial,,48,80,NRU,NeutralRed,65.311,10.1016/j.tiv.2010.11.008,9,,124.9,-17.6,A431,Toxicology in Vitro,Elsevier BV,2011,ROS-mediated genotoxicity induced by titanium dioxide nanoparticles in human epidermal cells,FALSE,FALSE,closed,9_shukla2011.pdf,0
288,Au,Sphere,PEG,Chemical Reduction,Negative,,,50000,A,Rat,,,,24,,MTT,TetrazoliumSalt,96.951,10.1002/ppsc.201300357,10,,4.6,-7.6,PC12,Particle &amp; Particle Systems Characterization,Wiley,2014,The Cellular Interactions of PEGylated Gold Nanoparticles: Effect of PEGylation on Cellular Uptake and Cytotoxicity,FALSE,TRUE,green,10_soenen2014.pdf,1
289,Au,Sphere,PEG,Chemical Reduction,Negative,,,50000,A,Rat,,,,24,,MTT,TetrazoliumSalt,95.654,10.1002/ppsc.201300357,10,,4.6,-7.6,PC12,Particle &amp; Particle Systems Characterization,Wiley,2014,The Cellular Interactions of PEGylated Gold Nanoparticles: Effect of PEGylation on Cellular Uptake and Cytotoxicity,FALSE,TRUE,green,10_soenen2014.pdf,1
290,Au,Sphere,PEG,Chemical Reduction,Negative,,,50000,A,Rat,,,,24,,MTT,TetrazoliumSalt,94.214,10.1002/ppsc.201300357,10,,4.6,-7.6,PC12,Particle &amp; Particle Systems Characterization,Wiley,2014,The Cellular Interactions of PEGylated Gold Nanoparticles: Effect of PEGylation on Cellular Uptake and Cytotoxicity,FALSE,TRUE,green,10_soenen2014.pdf,1
291,Au,Sphere,PEG,Chemical Reduction,Negative,,,50000,A,Rat,,,,24,,MTT,TetrazoliumSalt,92.053,10.1002/ppsc.201300357,10,,4.6,-7.6,PC12,Particle &amp; Particle Systems Characterization,Wiley,2014,The Cellular Interactions of PEGylated Gold Nanoparticles: Effect of PEGylation on Cellular Uptake and Cytotoxicity,FALSE,TRUE,green,10_soenen2014.pdf,1
292,Au,Sphere,PEG,Chemical Reduction,Negative,,,50000,A,Rat,,,,24,,MTT,TetrazoliumSalt,94.934,10.1002/ppsc.201300357,10,,4.6,-7.6,PC12,Particle &amp; Particle Systems Characterization,Wiley,2014,The Cellular Interactions of PEGylated Gold Nanoparticles: Effect of PEGylation on Cellular Uptake and Cytotoxicity,FALSE,TRUE,green,10_soenen2014.pdf,1
293,Au,Sphere,PEG,Chemical Reduction,Negative,,,50000,A,Rat,,,,24,,MTT,TetrazoliumSalt,84.706,10.1002/ppsc.201300357,10,,4.6,-7.6,PC12,Particle &amp; Particle Systems Characterization,Wiley,2014,The Cellular Interactions of PEGylated Gold Nanoparticles: Effect of PEGylation on Cellular Uptake and Cytotoxicity,FALSE,TRUE,green,10_soenen2014.pdf,1
294,Au,Sphere,PEG,Chemical Reduction,Negative,,,50000,A,Rat,,,,24,,MTT,TetrazoliumSalt,77.647,10.1002/ppsc.201300357,10,,4.6,-7.6,PC12,Particle &amp; Particle Systems Characterization,Wiley,2014,The Cellular Interactions of PEGylated Gold Nanoparticles: Effect of PEGylation on Cellular Uptake and Cytotoxicity,FALSE,TRUE,green,10_soenen2014.pdf,1
295,Au,Sphere,PEG,Chemical Reduction,Negative,,,50000,H,Human,Umbilical Vein,Endothelial,,24,,MTT,TetrazoliumSalt,94.934,10.1002/ppsc.201300357,10,,4.6,-7.6,HUVEC,Particle &amp; Particle Systems Characterization,Wiley,2014,The Cellular Interactions of PEGylated Gold Nanoparticles: Effect of PEGylation on Cellular Uptake and Cytotoxicity,FALSE,TRUE,green,10_soenen2014.pdf,1
296,Au,Sphere,PEG,Chemical Reduction,Negative,,,50000,H,Human,Umbilical Vein,Endothelial,,24,,MTT,TetrazoliumSalt,96.807,10.1002/ppsc.201300357,10,,4.6,-7.6,HUVEC,Particle &amp; Particle Systems Characterization,Wiley,2014,The Cellular Interactions of PEGylated Gold Nanoparticles: Effect of PEGylation on Cellular Uptake and Cytotoxicity,FALSE,TRUE,green,10_soenen2014.pdf,1
297,Au,Sphere,PEG,Chemical Reduction,Negative,,,50000,H,Human,Umbilical Vein,Endothelial,,24,,MTT,TetrazoliumSalt,94.646,10.1002/ppsc.201300357,10,,4.6,-7.6,HUVEC,Particle &amp; Particle Systems Characterization,Wiley,2014,The Cellular Interactions of PEGylated Gold Nanoparticles: Effect of PEGylation on Cellular Uptake and Cytotoxicity,FALSE,TRUE,green,10_soenen2014.pdf,1
298,Au,Sphere,PEG,Chemical Reduction,Negative,,,50000,H,Human,Umbilical Vein,Endothelial,,24,,MTT,TetrazoliumSalt,91.909,10.1002/ppsc.201300357,10,,4.6,-7.6,HUVEC,Particle &amp; Particle Systems Characterization,Wiley,2014,The Cellular Interactions of PEGylated Gold Nanoparticles: Effect of PEGylation on Cellular Uptake and Cytotoxicity,FALSE,TRUE,green,10_soenen2014.pdf,1
299,Au,Sphere,PEG,Chemical Reduction,Negative,,,50000,H,Human,Umbilical Vein,Endothelial,,24,,MTT,TetrazoliumSalt,86.002,10.1002/ppsc.201300357,10,,4.6,-7.6,HUVEC,Particle &amp; Particle Systems Characterization,Wiley,2014,The Cellular Interactions of PEGylated Gold Nanoparticles: Effect of PEGylation on Cellular Uptake and Cytotoxicity,FALSE,TRUE,green,10_soenen2014.pdf,1
300,Au,Sphere,PEG,Chemical Reduction,Negative,,,50000,H,Human,Umbilical Vein,Endothelial,,24,,MTT,TetrazoliumSalt,72.029,10.1002/ppsc.201300357,10,,4.6,-7.6,HUVEC,Particle &amp; Particle Systems Characterization,Wiley,2014,The Cellular Interactions of PEGylated Gold Nanoparticles: Effect of PEGylation on Cellular Uptake and Cytotoxicity,FALSE,TRUE,green,10_soenen2014.pdf,1
301,Au,Sphere,PEG,Chemical Reduction,Negative,,,50000,H,Human,Umbilical Vein,Endothelial,,24,,MTT,TetrazoliumSalt,53.733,10.1002/ppsc.201300357,10,,4.6,-7.6,HUVEC,Particle &amp; Particle Systems Characterization,Wiley,2014,The Cellular Interactions of PEGylated Gold Nanoparticles: Effect of PEGylation on Cellular Uptake and Cytotoxicity,FALSE,TRUE,green,10_soenen2014.pdf,1
302,Au,Sphere,PEG,Chemical Reduction,Negative,,,50000,A,Mouse,Cerebellum,Neuronal,,24,,MTT,TetrazoliumSalt,91.477,10.1002/ppsc.201300357,10,,4.6,-7.6,C17.2,Particle &amp; Particle Systems Characterization,Wiley,2014,The Cellular Interactions of PEGylated Gold Nanoparticles: Effect of PEGylation on Cellular Uptake and Cytotoxicity,FALSE,TRUE,green,10_soenen2014.pdf,1
303,Au,Sphere,PEG,Chemical Reduction,Negative,,,50000,A,Mouse,Cerebellum,Neuronal,,24,,MTT,TetrazoliumSalt,93.637,10.1002/ppsc.201300357,10,,4.6,-7.6,C17.2,Particle &amp; Particle Systems Characterization,Wiley,2014,The Cellular Interactions of PEGylated Gold Nanoparticles: Effect of PEGylation on Cellular Uptake and Cytotoxicity,FALSE,TRUE,green,10_soenen2014.pdf,1
304,Au,Sphere,PEG,Chemical Reduction,Negative,,,50000,A,Mouse,Cerebellum,Neuronal,,24,,MTT,TetrazoliumSalt,95.51,10.1002/ppsc.201300357,10,,4.6,-7.6,C17.2,Particle &amp; Particle Systems Characterization,Wiley,2014,The Cellular Interactions of PEGylated Gold Nanoparticles: Effect of PEGylation on Cellular Uptake and Cytotoxicity,FALSE,TRUE,green,10_soenen2014.pdf,1
305,Au,Sphere,PEG,Chemical Reduction,Negative,,,50000,A,Mouse,Cerebellum,Neuronal,,24,,MTT,TetrazoliumSalt,92.341,10.1002/ppsc.201300357,10,,4.6,-7.6,C17.2,Particle &amp; Particle Systems Characterization,Wiley,2014,The Cellular Interactions of PEGylated Gold Nanoparticles: Effect of PEGylation on Cellular Uptake and Cytotoxicity,FALSE,TRUE,green,10_soenen2014.pdf,1
306,Au,Sphere,PEG,Chemical Reduction,Negative,,,50000,A,Mouse,Cerebellum,Neuronal,,24,,MTT,TetrazoliumSalt,88.739,10.1002/ppsc.201300357,10,,4.6,-7.6,C17.2,Particle &amp; Particle Systems Characterization,Wiley,2014,The Cellular Interactions of PEGylated Gold Nanoparticles: Effect of PEGylation on Cellular Uptake and Cytotoxicity,FALSE,TRUE,green,10_soenen2014.pdf,1
307,Au,Sphere,PEG,Chemical Reduction,Negative,,,50000,A,Mouse,Cerebellum,Neuronal,,24,,MTT,TetrazoliumSalt,82.545,10.1002/ppsc.201300357,10,,4.6,-7.6,C17.2,Particle &amp; Particle Systems Characterization,Wiley,2014,The Cellular Interactions of PEGylated Gold Nanoparticles: Effect of PEGylation on Cellular Uptake and Cytotoxicity,FALSE,TRUE,green,10_soenen2014.pdf,1
308,Au,Sphere,PEG,Chemical Reduction,Negative,,,50000,A,Mouse,Cerebellum,Neuronal,,24,,MTT,TetrazoliumSalt,71.597,10.1002/ppsc.201300357,10,,4.6,-7.6,C17.2,Particle &amp; Particle Systems Characterization,Wiley,2014,The Cellular Interactions of PEGylated Gold Nanoparticles: Effect of PEGylation on Cellular Uptake and Cytotoxicity,FALSE,TRUE,green,10_soenen2014.pdf,1
586,Au,spherical,,Chemical Reduction,,,,50000,,,,,,24,0.2,MTT,TetrazoliumSalt,98.827,10.1016/j.jphotobiol.2020.111778,11,,38,,MG-63,Journal of Photochemistry and Photobiology B: Biology,Elsevier BV,2020,Size-dependent apoptotic activity of gold nanoparticles on osteosarcoma cells correlated with SERS signal,FALSE,FALSE,closed,11_10.1016@j.jphotobiol.2020.111778.pdf,0
587,Au,spherical,,Chemical Reduction,,,,50000,,,,,,24,0.4,MTT,TetrazoliumSalt,91.134,10.1016/j.jphotobiol.2020.111778,11,,38,,MG-63,Journal of Photochemistry and Photobiology B: Biology,Elsevier BV,2020,Size-dependent apoptotic activity of gold nanoparticles on osteosarcoma cells correlated with SERS signal,FALSE,FALSE,closed,11_10.1016@j.jphotobiol.2020.111778.pdf,0
588,Au,spherical,,Chemical Reduction,,,,50000,,,,,,24,0.8,MTT,TetrazoliumSalt,79.531,10.1016/j.jphotobiol.2020.111778,11,,38,,MG-63,Journal of Photochemistry and Photobiology B: Biology,Elsevier BV,2020,Size-dependent apoptotic activity of gold nanoparticles on osteosarcoma cells correlated with SERS signal,FALSE,FALSE,closed,11_10.1016@j.jphotobiol.2020.111778.pdf,0
589,Au,spherical,,Chemical Reduction,,,,50000,,,,,,24,0.2,MTT,TetrazoliumSalt,91.134,10.1016/j.jphotobiol.2020.111778,11,,46,,MG-63,Journal of Photochemistry and Photobiology B: Biology,Elsevier BV,2020,Size-dependent apoptotic activity of gold nanoparticles on osteosarcoma cells correlated with SERS signal,FALSE,FALSE,closed,11_10.1016@j.jphotobiol.2020.111778.pdf,0
590,Au,spherical,,Chemical Reduction,,,,50000,,,,,,24,0.4,MTT,TetrazoliumSalt,87.223,10.1016/j.jphotobiol.2020.111778,11,,46,,MG-63,Journal of Photochemistry and Photobiology B: Biology,Elsevier BV,2020,Size-dependent apoptotic activity of gold nanoparticles on osteosarcoma cells correlated with SERS signal,FALSE,FALSE,closed,11_10.1016@j.jphotobiol.2020.111778.pdf,0
591,Au,spherical,,Chemical Reduction,,,,50000,,,,,,24,0.8,MTT,TetrazoliumSalt,47.849,10.1016/j.jphotobiol.2020.111778,11,,46,,MG-63,Journal of Photochemistry and Photobiology B: Biology,Elsevier BV,2020,Size-dependent apoptotic activity of gold nanoparticles on osteosarcoma cells correlated with SERS signal,FALSE,FALSE,closed,11_10.1016@j.jphotobiol.2020.111778.pdf,0
592,Au,spherical,,Chemical Reduction,,,,50000,,,,,,24,0.2,MTT,TetrazoliumSalt,91.134,10.1016/j.jphotobiol.2020.111778,11,,60,,MG-63,Journal of Photochemistry and Photobiology B: Biology,Elsevier BV,2020,Size-dependent apoptotic activity of gold nanoparticles on osteosarcoma cells correlated with SERS signal,FALSE,FALSE,closed,11_10.1016@j.jphotobiol.2020.111778.pdf,0
593,Au,spherical,,Chemical Reduction,,,,50000,,,,,,24,0.4,MTT,TetrazoliumSalt,87.353,10.1016/j.jphotobiol.2020.111778,11,,60,,MG-63,Journal of Photochemistry and Photobiology B: Biology,Elsevier BV,2020,Size-dependent apoptotic activity of gold nanoparticles on osteosarcoma cells correlated with SERS signal,FALSE,FALSE,closed,11_10.1016@j.jphotobiol.2020.111778.pdf,0
594,Au,spherical,,Chemical Reduction,,,,50000,,,,,,24,0.8,MTT,TetrazoliumSalt,56.845,10.1016/j.jphotobiol.2020.111778,11,,60,,MG-63,Journal of Photochemistry and Photobiology B: Biology,Elsevier BV,2020,Size-dependent apoptotic activity of gold nanoparticles on osteosarcoma cells correlated with SERS signal,FALSE,FALSE,closed,11_10.1016@j.jphotobiol.2020.111778.pdf,0
595,TiO2,Lentil,,Commercial,,,,160000,H,Human,,,,24,5,MTT,TetrazoliumSalt,99.234,10.1016/j.jtemb.2019.126413,12,,5,,SH-SY5Y,Journal of Trace Elements in Medicine and Biology,Elsevier BV,2020,Neurotoxicity mediated by oxidative stress caused by titanium dioxide nanoparticles in human neuroblastoma (SH-SY5Y) cells,FALSE,FALSE,closed,12_ferraro2019.pdf,0
596,TiO2,Lentil,,Commercial,,,,160000,H,Human,,,,24,10,MTT,TetrazoliumSalt,104.44,10.1016/j.jtemb.2019.126413,12,,5,,SH-SY5Y,Journal of Trace Elements in Medicine and Biology,Elsevier BV,2020,Neurotoxicity mediated by oxidative stress caused by titanium dioxide nanoparticles in human neuroblastoma (SH-SY5Y) cells,FALSE,FALSE,closed,12_ferraro2019.pdf,0
597,TiO2,Lentil,,Commercial,,,,160000,H,Human,,,,24,50,MTT,TetrazoliumSalt,136.91,10.1016/j.jtemb.2019.126413,12,,5,,SH-SY5Y,Journal of Trace Elements in Medicine and Biology,Elsevier BV,2020,Neurotoxicity mediated by oxidative stress caused by titanium dioxide nanoparticles in human neuroblastoma (SH-SY5Y) cells,FALSE,FALSE,closed,12_ferraro2019.pdf,0
598,TiO2,Lentil,,Commercial,,,,160000,H,Human,,,,24,100,MTT,TetrazoliumSalt,162.02,10.1016/j.jtemb.2019.126413,12,,5,,SH-SY5Y,Journal of Trace Elements in Medicine and Biology,Elsevier BV,2020,Neurotoxicity mediated by oxidative stress caused by titanium dioxide nanoparticles in human neuroblastoma (SH-SY5Y) cells,FALSE,FALSE,closed,12_ferraro2019.pdf,0
599,TiO2,Sphere,,Sol-Gel Method,Negative,,,,H,Human,,,,24,1,MTT,TetrazoliumSalt,87.472,10.1016/j.procbio.2019.08.004,13,,60,-51.9,THP-1,Process Biochemistry,Elsevier BV,2019,Cytotoxic and immunomodulatory effects of the low concentration of titanium dioxide nanoparticles (TiO2 NPs) on human cell lines - An in vitro study,FALSE,FALSE,closed,13_madhubala2019.pdf,0
600,TiO2,Sphere,,Sol-Gel Method,Negative,,,,H,Human,,,,24,10,MTT,TetrazoliumSalt,61.197,10.1016/j.procbio.2019.08.004,13,,60,-51.9,THP-1,Process Biochemistry,Elsevier BV,2019,Cytotoxic and immunomodulatory effects of the low concentration of titanium dioxide nanoparticles (TiO2 NPs) on human cell lines - An in vitro study,FALSE,FALSE,closed,13_madhubala2019.pdf,0
601,TiO2,Sphere,,Sol-Gel Method,Negative,,,,H,Human,,,,24,20,MTT,TetrazoliumSalt,51.774,10.1016/j.procbio.2019.08.004,13,,60,-51.9,THP-1,Process Biochemistry,Elsevier BV,2019,Cytotoxic and immunomodulatory effects of the low concentration of titanium dioxide nanoparticles (TiO2 NPs) on human cell lines - An in vitro study,FALSE,FALSE,closed,13_madhubala2019.pdf,0
602,TiO2,Sphere,,Sol-Gel Method,Negative,,,,H,Human,,,,24,50,MTT,TetrazoliumSalt,44.9,10.1016/j.procbio.2019.08.004,13,,60,-51.9,THP-1,Process Biochemistry,Elsevier BV,2019,Cytotoxic and immunomodulatory effects of the low concentration of titanium dioxide nanoparticles (TiO2 NPs) on human cell lines - An in vitro study,FALSE,FALSE,closed,13_madhubala2019.pdf,0
603,ZnO,Sph/Tri/Hex,,Biosynthesis,,,,100000,H,Human,Blood,,,3,125,MTT,TetrazoliumSalt,95.027,10.1007/s00449-013-0982-7,14,,75,,Lymphocyte,Bioprocess and Biosystems Engineering,Springer Science and Business Media LLC,2013,Biosynthesis and safety evaluation of ZnO nanoparticles,FALSE,FALSE,closed,14_sarkar2013.pdf,0
604,ZnO,Sph/Tri/Hex,,Biosynthesis,,,,100000,H,Human,Blood,,,3,250,MTT,TetrazoliumSalt,106.05,10.1007/s00449-013-0982-7,14,,75,,Lymphocyte,Bioprocess and Biosystems Engineering,Springer Science and Business Media LLC,2013,Biosynthesis and safety evaluation of ZnO nanoparticles,FALSE,FALSE,closed,14_sarkar2013.pdf,0
605,ZnO,Sph/Tri/Hex,,Biosynthesis,,,,100000,H,Human,Blood,,,3,500,MTT,TetrazoliumSalt,74.757,10.1007/s00449-013-0982-7,14,,75,,Lymphocyte,Bioprocess and Biosystems Engineering,Springer Science and Business Media LLC,2013,Biosynthesis and safety evaluation of ZnO nanoparticles,FALSE,FALSE,closed,14_sarkar2013.pdf,0
606,ZnO,Sph/Tri/Hex,,Biosynthesis,,,,100000,H,Human,Blood,,,3,1000,MTT,TetrazoliumSalt,49.297,10.1007/s00449-013-0982-7,14,,75,,Lymphocyte,Bioprocess and Biosystems Engineering,Springer Science and Business Media LLC,2013,Biosynthesis and safety evaluation of ZnO nanoparticles,FALSE,FALSE,closed,14_sarkar2013.pdf,0
607,ZnO,Sph/Tri/Hex,,Biosynthesis,,,,100000,H,Human,Blood,,,3,125,,TrypanBlue,91.304,10.1007/s00449-013-0982-7,14,,75,,Lymphocyte,Bioprocess and Biosystems Engineering,Springer Science and Business Media LLC,2013,Biosynthesis and safety evaluation of ZnO nanoparticles,FALSE,FALSE,closed,14_sarkar2013.pdf,0
608,ZnO,Sph/Tri/Hex,,Biosynthesis,,,,100000,H,Human,Blood,,,3,250,,TrypanBlue,90.261,10.1007/s00449-013-0982-7,14,,75,,Lymphocyte,Bioprocess and Biosystems Engineering,Springer Science and Business Media LLC,2013,Biosynthesis and safety evaluation of ZnO nanoparticles,FALSE,FALSE,closed,14_sarkar2013.pdf,0
609,ZnO,Sph/Tri/Hex,,Biosynthesis,,,,100000,H,Human,Blood,,,3,500,,TrypanBlue,78.957,10.1007/s00449-013-0982-7,14,,75,,Lymphocyte,Bioprocess and Biosystems Engineering,Springer Science and Business Media LLC,2013,Biosynthesis and safety evaluation of ZnO nanoparticles,FALSE,FALSE,closed,14_sarkar2013.pdf,0
610,ZnO,Sph/Tri/Hex,,Biosynthesis,,,,100000,H,Human,Blood,,,3,1000,,TrypanBlue,65.565,10.1007/s00449-013-0982-7,14,,75,,Lymphocyte,Bioprocess and Biosystems Engineering,Springer Science and Business Media LLC,2013,Biosynthesis and safety evaluation of ZnO nanoparticles,FALSE,FALSE,closed,14_sarkar2013.pdf,0
611,Fe3O4,Sphere,PEG,Solvothermal Process,,,,100000,H,Human,,,,24,0.5,MTT,TetrazoliumSalt,88.907,10.1016/j.nano.2014.01.006,15,,18.4,,SKOV-3,"Nanomedicine: Nanotechnology, Biology and Medicine",Elsevier BV,2014,Targeted uptake of folic acid-functionalized iron oxide nanoparticles by ovarian cancer cells in the presence but not in the absence of serum,FALSE,FALSE,closed,15_krais2014.pdf,0
612,Fe3O4,Sphere,PEG,Solvothermal Process,,,,100000,H,Human,,,,24,1,MTT,TetrazoliumSalt,89.723,10.1016/j.nano.2014.01.006,15,,18.4,,SKOV-3,"Nanomedicine: Nanotechnology, Biology and Medicine",Elsevier BV,2014,Targeted uptake of folic acid-functionalized iron oxide nanoparticles by ovarian cancer cells in the presence but not in the absence of serum,FALSE,FALSE,closed,15_krais2014.pdf,0
613,Fe3O4,Sphere,PEG,Solvothermal Process,,,,100000,H,Human,,,,24,5,MTT,TetrazoliumSalt,93.312,10.1016/j.nano.2014.01.006,15,,18.4,,SKOV-3,"Nanomedicine: Nanotechnology, Biology and Medicine",Elsevier BV,2014,Targeted uptake of folic acid-functionalized iron oxide nanoparticles by ovarian cancer cells in the presence but not in the absence of serum,FALSE,FALSE,closed,15_krais2014.pdf,0
614,Fe3O4,Sphere,PEG,Solvothermal Process,,,,100000,H,Human,,,,24,10,MTT,TetrazoliumSalt,91.517,10.1016/j.nano.2014.01.006,15,,18.4,,SKOV-3,"Nanomedicine: Nanotechnology, Biology and Medicine",Elsevier BV,2014,Targeted uptake of folic acid-functionalized iron oxide nanoparticles by ovarian cancer cells in the presence but not in the absence of serum,FALSE,FALSE,closed,15_krais2014.pdf,0
615,Fe3O4,Sphere,PEG,Solvothermal Process,,,,100000,H,Human,,,,24,50,MTT,TetrazoliumSalt,80.914,10.1016/j.nano.2014.01.006,15,,18.4,,SKOV-3,"Nanomedicine: Nanotechnology, Biology and Medicine",Elsevier BV,2014,Targeted uptake of folic acid-functionalized iron oxide nanoparticles by ovarian cancer cells in the presence but not in the absence of serum,FALSE,FALSE,closed,15_krais2014.pdf,0
616,Fe3O4,Sphere,PEG,Solvothermal Process,,,,100000,H,Human,,,,24,100,MTT,TetrazoliumSalt,74.388,10.1016/j.nano.2014.01.006,15,,18.4,,SKOV-3,"Nanomedicine: Nanotechnology, Biology and Medicine",Elsevier BV,2014,Targeted uptake of folic acid-functionalized iron oxide nanoparticles by ovarian cancer cells in the presence but not in the absence of serum,FALSE,FALSE,closed,15_krais2014.pdf,0
617,Fe3O4,Sphere,PEG-FA,Solvothermal Process,Negative,362.8,-9.4,100000,H,Human,,,,24,0.5,MTT,TetrazoliumSalt,88.699,10.1016/j.nano.2014.01.006,15,,326.5,-23.5,SKOV-3,"Nanomedicine: Nanotechnology, Biology and Medicine",Elsevier BV,2014,Targeted uptake of folic acid-functionalized iron oxide nanoparticles by ovarian cancer cells in the presence but not in the absence of serum,FALSE,FALSE,closed,15_krais2014.pdf,0
618,Fe3O4,Sphere,PEG-FA,Solvothermal Process,Negative,362.8,-9.4,100000,H,Human,,,,24,1,MTT,TetrazoliumSalt,87.158,10.1016/j.nano.2014.01.006,15,,326.5,-23.5,SKOV-3,"Nanomedicine: Nanotechnology, Biology and Medicine",Elsevier BV,2014,Targeted uptake of folic acid-functionalized iron oxide nanoparticles by ovarian cancer cells in the presence but not in the absence of serum,FALSE,FALSE,closed,15_krais2014.pdf,0
619,Fe3O4,Sphere,PEG-FA,Solvothermal Process,Negative,362.8,-9.4,100000,H,Human,,,,24,5,MTT,TetrazoliumSalt,86.473,10.1016/j.nano.2014.01.006,15,,326.5,-23.5,SKOV-3,"Nanomedicine: Nanotechnology, Biology and Medicine",Elsevier BV,2014,Targeted uptake of folic acid-functionalized iron oxide nanoparticles by ovarian cancer cells in the presence but not in the absence of serum,FALSE,FALSE,closed,15_krais2014.pdf,0
620,Fe3O4,Sphere,PEG-FA,Solvothermal Process,Negative,362.8,-9.4,100000,H,Human,,,,24,10,MTT,TetrazoliumSalt,90.925,10.1016/j.nano.2014.01.006,15,,326.5,-23.5,SKOV-3,"Nanomedicine: Nanotechnology, Biology and Medicine",Elsevier BV,2014,Targeted uptake of folic acid-functionalized iron oxide nanoparticles by ovarian cancer cells in the presence but not in the absence of serum,FALSE,FALSE,closed,15_krais2014.pdf,0
621,Fe3O4,Sphere,PEG-FA,Solvothermal Process,Negative,362.8,-9.4,100000,H,Human,,,,24,50,MTT,TetrazoliumSalt,88.014,10.1016/j.nano.2014.01.006,15,,326.5,-23.5,SKOV-3,"Nanomedicine: Nanotechnology, Biology and Medicine",Elsevier BV,2014,Targeted uptake of folic acid-functionalized iron oxide nanoparticles by ovarian cancer cells in the presence but not in the absence of serum,FALSE,FALSE,closed,15_krais2014.pdf,0
622,Fe3O4,Sphere,PEG-FA,Solvothermal Process,Negative,362.8,-9.4,100000,H,Human,,,,24,100,MTT,TetrazoliumSalt,85.616,10.1016/j.nano.2014.01.006,15,,326.5,-23.5,SKOV-3,"Nanomedicine: Nanotechnology, Biology and Medicine",Elsevier BV,2014,Targeted uptake of folic acid-functionalized iron oxide nanoparticles by ovarian cancer cells in the presence but not in the absence of serum,FALSE,FALSE,closed,15_krais2014.pdf,0
623,Fe3O4,Sphere,Silica-FA,Solvothermal Process,Negative,567.3,-7.6,100000,H,Human,,,,24,0.5,MTT,TetrazoliumSalt,87.873,10.1016/j.nano.2014.01.006,15,,274.1,-27.7,SKOV-3,"Nanomedicine: Nanotechnology, Biology and Medicine",Elsevier BV,2014,Targeted uptake of folic acid-functionalized iron oxide nanoparticles by ovarian cancer cells in the presence but not in the absence of serum,FALSE,FALSE,closed,15_krais2014.pdf,0
624,Fe3O4,Sphere,Silica-FA,Solvothermal Process,Negative,567.3,-7.6,100000,H,Human,,,,24,1,MTT,TetrazoliumSalt,86.455,10.1016/j.nano.2014.01.006,15,,274.1,-27.7,SKOV-3,"Nanomedicine: Nanotechnology, Biology and Medicine",Elsevier BV,2014,Targeted uptake of folic acid-functionalized iron oxide nanoparticles by ovarian cancer cells in the presence but not in the absence of serum,FALSE,FALSE,closed,15_krais2014.pdf,0
625,Fe3O4,Sphere,Silica-FA,Solvothermal Process,Negative,567.3,-7.6,100000,H,Human,,,,24,5,MTT,TetrazoliumSalt,83.445,10.1016/j.nano.2014.01.006,15,,274.1,-27.7,SKOV-3,"Nanomedicine: Nanotechnology, Biology and Medicine",Elsevier BV,2014,Targeted uptake of folic acid-functionalized iron oxide nanoparticles by ovarian cancer cells in the presence but not in the absence of serum,FALSE,FALSE,closed,15_krais2014.pdf,0
626,Fe3O4,Sphere,Silica-FA,Solvothermal Process,Negative,567.3,-7.6,100000,H,Human,,,,24,10,MTT,TetrazoliumSalt,91.639,10.1016/j.nano.2014.01.006,15,,274.1,-27.7,SKOV-3,"Nanomedicine: Nanotechnology, Biology and Medicine",Elsevier BV,2014,Targeted uptake of folic acid-functionalized iron oxide nanoparticles by ovarian cancer cells in the presence but not in the absence of serum,FALSE,FALSE,closed,15_krais2014.pdf,0
