Repository: anastasiavepreva/ChemX

# ChemX: A Collection of Chemistry Datasets for Benchmarking Automated Information Extraction

## Abstract

ChemX is a collection of 10 manually curated benchmarking datasets developed to support robust automated information extraction in chemistry. It spans two major domains — **nanomaterials** and **small molecules** — and enables evaluation across multiple modalities including text, tables, and figures.

ChemX is designed to benchmark large language models and multi-agent systems in real-world chemical contexts, emphasizing reproducibility, schema-based annotation, and domain-specific validation.

File: datasets/Cytotox.csv (part 4 of 49)
sn,material,shape,coat_functional_group,synthesis_method,surface_charge,size_in_medium_nm,zeta_in_medium_mv,no_of_cells_cells_well,human_animal,cell_source,cell_tissue,cell_morphology,cell_age,time_hr,concentration,test,test_indicator,viability_%,doi,article_list,core_nm,hydrodynamic_nm,potential_mv,cell_type,journal_name,publisher,year,title,journal_is_oa,is_oa,oa_status,pdf,access
627,Fe3O4,Sphere,Silica-FA,Solvothermal Process,Negative,567.3,-7.6,100000,H,Human,,,,24,50,MTT,TetrazoliumSalt,85.786,10.1016/j.nano.2014.01.006,15,,274.1,-27.7,SKOV-3,"Nanomedicine: Nanotechnology, Biology and Medicine",Elsevier BV,2014,Targeted uptake of folic acid-functionalized iron oxide nanoparticles by ovarian cancer cells in the presence but not in the absence of serum,FALSE,FALSE,closed,15_krais2014.pdf,0
628,Fe3O4,Sphere,Silica-FA,Solvothermal Process,Negative,567.3,-7.6,100000,H,Human,,,,24,100,MTT,TetrazoliumSalt,84.114,10.1016/j.nano.2014.01.006,15,,274.1,-27.7,SKOV-3,"Nanomedicine: Nanotechnology, Biology and Medicine",Elsevier BV,2014,Targeted uptake of folic acid-functionalized iron oxide nanoparticles by ovarian cancer cells in the presence but not in the absence of serum,FALSE,FALSE,closed,15_krais2014.pdf,0
629,Fe3O4,Sphere,PEG,Solvothermal Process,,,,100000,H,Human,,,,48,0.5,MTT,TetrazoliumSalt,105.22,10.1016/j.nano.2014.01.006,15,,18.4,,SKOV-3,"Nanomedicine: Nanotechnology, Biology and Medicine",Elsevier BV,2014,Targeted uptake of folic acid-functionalized iron oxide nanoparticles by ovarian cancer cells in the presence but not in the absence of serum,FALSE,FALSE,closed,15_krais2014.pdf,0
630,Fe3O4,Sphere,PEG,Solvothermal Process,,,,100000,H,Human,,,,48,1,MTT,TetrazoliumSalt,96.9,10.1016/j.nano.2014.01.006,15,,18.4,,SKOV-3,"Nanomedicine: Nanotechnology, Biology and Medicine",Elsevier BV,2014,Targeted uptake of folic acid-functionalized iron oxide nanoparticles by ovarian cancer cells in the presence but not in the absence of serum,FALSE,FALSE,closed,15_krais2014.pdf,0
631,Fe3O4,Sphere,PEG,Solvothermal Process,,,,100000,H,Human,,,,48,5,MTT,TetrazoliumSalt,94.29,10.1016/j.nano.2014.01.006,15,,18.4,,SKOV-3,"Nanomedicine: Nanotechnology, Biology and Medicine",Elsevier BV,2014,Targeted uptake of folic acid-functionalized iron oxide nanoparticles by ovarian cancer cells in the presence but not in the absence of serum,FALSE,FALSE,closed,15_krais2014.pdf,0
632,Fe3O4,Sphere,PEG,Solvothermal Process,,,,100000,H,Human,,,,48,10,MTT,TetrazoliumSalt,89.886,10.1016/j.nano.2014.01.006,15,,18.4,,SKOV-3,"Nanomedicine: Nanotechnology, Biology and Medicine",Elsevier BV,2014,Targeted uptake of folic acid-functionalized iron oxide nanoparticles by ovarian cancer cells in the presence but not in the absence of serum,FALSE,FALSE,closed,15_krais2014.pdf,0
633,Fe3O4,Sphere,PEG,Solvothermal Process,,,,100000,H,Human,,,,48,50,MTT,TetrazoliumSalt,86.949,10.1016/j.nano.2014.01.006,15,,18.4,,SKOV-3,"Nanomedicine: Nanotechnology, Biology and Medicine",Elsevier BV,2014,Targeted uptake of folic acid-functionalized iron oxide nanoparticles by ovarian cancer cells in the presence but not in the absence of serum,FALSE,FALSE,closed,15_krais2014.pdf,0
634,Fe3O4,Sphere,PEG,Solvothermal Process,,,,100000,H,Human,,,,48,100,MTT,TetrazoliumSalt,82.545,10.1016/j.nano.2014.01.006,15,,18.4,,SKOV-3,"Nanomedicine: Nanotechnology, Biology and Medicine",Elsevier BV,2014,Targeted uptake of folic acid-functionalized iron oxide nanoparticles by ovarian cancer cells in the presence but not in the absence of serum,FALSE,FALSE,closed,15_krais2014.pdf,0
635,Fe3O4,Sphere,PEG-FA,Solvothermal Process,Negative,362.8,-9.4,100000,H,Human,,,,48,0.5,MTT,TetrazoliumSalt,98.288,10.1016/j.nano.2014.01.006,15,,326.5,-23.5,SKOV-3,"Nanomedicine: Nanotechnology, Biology and Medicine",Elsevier BV,2014,Targeted uptake of folic acid-functionalized iron oxide nanoparticles by ovarian cancer cells in the presence but not in the absence of serum,FALSE,FALSE,closed,15_krais2014.pdf,0
636,Fe3O4,Sphere,PEG-FA,Solvothermal Process,Negative,362.8,-9.4,100000,H,Human,,,,48,1,MTT,TetrazoliumSalt,99.144,10.1016/j.nano.2014.01.006,15,,326.5,-23.5,SKOV-3,"Nanomedicine: Nanotechnology, Biology and Medicine",Elsevier BV,2014,Targeted uptake of folic acid-functionalized iron oxide nanoparticles by ovarian cancer cells in the presence but not in the absence of serum,FALSE,FALSE,closed,15_krais2014.pdf,0
637,Fe3O4,Sphere,PEG-FA,Solvothermal Process,Negative,362.8,-9.4,100000,H,Human,,,,48,5,MTT,TetrazoliumSalt,93.151,10.1016/j.nano.2014.01.006,15,,326.5,-23.5,SKOV-3,"Nanomedicine: Nanotechnology, Biology and Medicine",Elsevier BV,2014,Targeted uptake of folic acid-functionalized iron oxide nanoparticles by ovarian cancer cells in the presence but not in the absence of serum,FALSE,FALSE,closed,15_krais2014.pdf,0
638,Fe3O4,Sphere,PEG-FA,Solvothermal Process,Negative,362.8,-9.4,100000,H,Human,,,,48,10,MTT,TetrazoliumSalt,92.979,10.1016/j.nano.2014.01.006,15,,326.5,-23.5,SKOV-3,"Nanomedicine: Nanotechnology, Biology and Medicine",Elsevier BV,2014,Targeted uptake of folic acid-functionalized iron oxide nanoparticles by ovarian cancer cells in the presence but not in the absence of serum,FALSE,FALSE,closed,15_krais2014.pdf,0
639,Fe3O4,Sphere,PEG-FA,Solvothermal Process,Negative,362.8,-9.4,100000,H,Human,,,,48,50,MTT,TetrazoliumSalt,88.87,10.1016/j.nano.2014.01.006,15,,326.5,-23.5,SKOV-3,"Nanomedicine: Nanotechnology, Biology and Medicine",Elsevier BV,2014,Targeted uptake of folic acid-functionalized iron oxide nanoparticles by ovarian cancer cells in the presence but not in the absence of serum,FALSE,FALSE,closed,15_krais2014.pdf,0
640,Fe3O4,Sphere,PEG-FA,Solvothermal Process,Negative,362.8,-9.4,100000,H,Human,,,,48,100,MTT,TetrazoliumSalt,86.473,10.1016/j.nano.2014.01.006,15,,326.5,-23.5,SKOV-3,"Nanomedicine: Nanotechnology, Biology and Medicine",Elsevier BV,2014,Targeted uptake of folic acid-functionalized iron oxide nanoparticles by ovarian cancer cells in the presence but not in the absence of serum,FALSE,FALSE,closed,15_krais2014.pdf,0
641,Fe3O4,Sphere,Silica-FA,Solvothermal Process,Negative,567.3,-7.6,100000,H,Human,,,,48,0.5,MTT,TetrazoliumSalt,93.144,10.1016/j.nano.2014.01.006,15,,274.1,-27.7,SKOV-3,"Nanomedicine: Nanotechnology, Biology and Medicine",Elsevier BV,2014,Targeted uptake of folic acid-functionalized iron oxide nanoparticles by ovarian cancer cells in the presence but not in the absence of serum,FALSE,FALSE,closed,15_krais2014.pdf,0
642,Fe3O4,Sphere,Silica-FA,Solvothermal Process,Negative,567.3,-7.6,100000,H,Human,,,,48,1,MTT,TetrazoliumSalt,87.793,10.1016/j.nano.2014.01.006,15,,274.1,-27.7,SKOV-3,"Nanomedicine: Nanotechnology, Biology and Medicine",Elsevier BV,2014,Targeted uptake of folic acid-functionalized iron oxide nanoparticles by ovarian cancer cells in the presence but not in the absence of serum,FALSE,FALSE,closed,15_krais2014.pdf,0
643,Fe3O4,Sphere,Silica-FA,Solvothermal Process,Negative,567.3,-7.6,100000,H,Human,,,,48,5,MTT,TetrazoliumSalt,88.629,10.1016/j.nano.2014.01.006,15,,274.1,-27.7,SKOV-3,"Nanomedicine: Nanotechnology, Biology and Medicine",Elsevier BV,2014,Targeted uptake of folic acid-functionalized iron oxide nanoparticles by ovarian cancer cells in the presence but not in the absence of serum,FALSE,FALSE,closed,15_krais2014.pdf,0
644,Fe3O4,Sphere,Silica-FA,Solvothermal Process,Negative,567.3,-7.6,100000,H,Human,,,,48,10,MTT,TetrazoliumSalt,90.301,10.1016/j.nano.2014.01.006,15,,274.1,-27.7,SKOV-3,"Nanomedicine: Nanotechnology, Biology and Medicine",Elsevier BV,2014,Targeted uptake of folic acid-functionalized iron oxide nanoparticles by ovarian cancer cells in the presence but not in the absence of serum,FALSE,FALSE,closed,15_krais2014.pdf,0
645,Fe3O4,Sphere,Silica-FA,Solvothermal Process,Negative,567.3,-7.6,100000,H,Human,,,,48,50,MTT,TetrazoliumSalt,85.786,10.1016/j.nano.2014.01.006,15,,274.1,-27.7,SKOV-3,"Nanomedicine: Nanotechnology, Biology and Medicine",Elsevier BV,2014,Targeted uptake of folic acid-functionalized iron oxide nanoparticles by ovarian cancer cells in the presence but not in the absence of serum,FALSE,FALSE,closed,15_krais2014.pdf,0
646,Fe3O4,Sphere,Silica-FA,Solvothermal Process,Negative,567.3,-7.6,100000,H,Human,,,,48,100,MTT,TetrazoliumSalt,83.445,10.1016/j.nano.2014.01.006,15,,274.1,-27.7,SKOV-3,"Nanomedicine: Nanotechnology, Biology and Medicine",Elsevier BV,2014,Targeted uptake of folic acid-functionalized iron oxide nanoparticles by ovarian cancer cells in the presence but not in the absence of serum,FALSE,FALSE,closed,15_krais2014.pdf,0
647,Fe3O4,Sphere,PEG-FA,Solvothermal Process,Negative,362.8,-9.4,100000,H,Human,,,,24,0.5,LDH,LDHrelease,96.743,10.1016/j.nano.2014.01.006,15,,326.5,-23.5,SKOV-3,"Nanomedicine: Nanotechnology, Biology and Medicine",Elsevier BV,2014,Targeted uptake of folic acid-functionalized iron oxide nanoparticles by ovarian cancer cells in the presence but not in the absence of serum,FALSE,FALSE,closed,15_krais2014.pdf,0
648,Fe3O4,Sphere,PEG-FA,Solvothermal Process,Negative,362.8,-9.4,100000,H,Human,,,,24,1,LDH,LDHrelease,83.225,10.1016/j.nano.2014.01.006,15,,326.5,-23.5,SKOV-3,"Nanomedicine: Nanotechnology, Biology and Medicine",Elsevier BV,2014,Targeted uptake of folic acid-functionalized iron oxide nanoparticles by ovarian cancer cells in the presence but not in the absence of serum,FALSE,FALSE,closed,15_krais2014.pdf,0
649,Fe3O4,Sphere,PEG-FA,Solvothermal Process,Negative,362.8,-9.4,100000,H,Human,,,,24,5,LDH,LDHrelease,82.573,10.1016/j.nano.2014.01.006,15,,326.5,-23.5,SKOV-3,"Nanomedicine: Nanotechnology, Biology and Medicine",Elsevier BV,2014,Targeted uptake of folic acid-functionalized iron oxide nanoparticles by ovarian cancer cells in the presence but not in the absence of serum,FALSE,FALSE,closed,15_krais2014.pdf,0
650,Fe3O4,Sphere,PEG-FA,Solvothermal Process,Negative,362.8,-9.4,100000,H,Human,,,,24,10,LDH,LDHrelease,80.945,10.1016/j.nano.2014.01.006,15,,326.5,-23.5,SKOV-3,"Nanomedicine: Nanotechnology, Biology and Medicine",Elsevier BV,2014,Targeted uptake of folic acid-functionalized iron oxide nanoparticles by ovarian cancer cells in the presence but not in the absence of serum,FALSE,FALSE,closed,15_krais2014.pdf,0
651,Fe3O4,Sphere,PEG-FA,Solvothermal Process,Negative,362.8,-9.4,100000,H,Human,,,,24,50,LDH,LDHrelease,80.945,10.1016/j.nano.2014.01.006,15,,326.5,-23.5,SKOV-3,"Nanomedicine: Nanotechnology, Biology and Medicine",Elsevier BV,2014,Targeted uptake of folic acid-functionalized iron oxide nanoparticles by ovarian cancer cells in the presence but not in the absence of serum,FALSE,FALSE,closed,15_krais2014.pdf,0
652,Fe3O4,Sphere,PEG-FA,Solvothermal Process,Negative,362.8,-9.4,100000,H,Human,,,,24,100,LDH,LDHrelease,79.316,10.1016/j.nano.2014.01.006,15,,326.5,-23.5,SKOV-3,"Nanomedicine: Nanotechnology, Biology and Medicine",Elsevier BV,2014,Targeted uptake of folic acid-functionalized iron oxide nanoparticles by ovarian cancer cells in the presence but not in the absence of serum,FALSE,FALSE,closed,15_krais2014.pdf,0
653,Fe3O4,Sphere,Silica-FA,Solvothermal Process,Negative,567.3,-7.6,100000,H,Human,,,,24,0.5,LDH,LDHrelease,96.743,10.1016/j.nano.2014.01.006,15,,274.1,-27.7,SKOV-3,"Nanomedicine: Nanotechnology, Biology and Medicine",Elsevier BV,2014,Targeted uptake of folic acid-functionalized iron oxide nanoparticles by ovarian cancer cells in the presence but not in the absence of serum,FALSE,FALSE,closed,15_krais2014.pdf,0
654,Fe3O4,Sphere,Silica-FA,Solvothermal Process,Negative,567.3,-7.6,100000,H,Human,,,,24,1,LDH,LDHrelease,82.573,10.1016/j.nano.2014.01.006,15,,274.1,-27.7,SKOV-3,"Nanomedicine: Nanotechnology, Biology and Medicine",Elsevier BV,2014,Targeted uptake of folic acid-functionalized iron oxide nanoparticles by ovarian cancer cells in the presence but not in the absence of serum,FALSE,FALSE,closed,15_krais2014.pdf,0
655,Fe3O4,Sphere,Silica-FA,Solvothermal Process,Negative,567.3,-7.6,100000,H,Human,,,,24,5,LDH,LDHrelease,76.873,10.1016/j.nano.2014.01.006,15,,274.1,-27.7,SKOV-3,"Nanomedicine: Nanotechnology, Biology and Medicine",Elsevier BV,2014,Targeted uptake of folic acid-functionalized iron oxide nanoparticles by ovarian cancer cells in the presence but not in the absence of serum,FALSE,FALSE,closed,15_krais2014.pdf,0
656,Fe3O4,Sphere,Silica-FA,Solvothermal Process,Negative,567.3,-7.6,100000,H,Human,,,,24,10,LDH,LDHrelease,76.873,10.1016/j.nano.2014.01.006,15,,274.1,-27.7,SKOV-3,"Nanomedicine: Nanotechnology, Biology and Medicine",Elsevier BV,2014,Targeted uptake of folic acid-functionalized iron oxide nanoparticles by ovarian cancer cells in the presence but not in the absence of serum,FALSE,FALSE,closed,15_krais2014.pdf,0
657,Fe3O4,Sphere,Silica-FA,Solvothermal Process,Negative,567.3,-7.6,100000,H,Human,,,,24,50,LDH,LDHrelease,91.205,10.1016/j.nano.2014.01.006,15,,274.1,-27.7,SKOV-3,"Nanomedicine: Nanotechnology, Biology and Medicine",Elsevier BV,2014,Targeted uptake of folic acid-functionalized iron oxide nanoparticles by ovarian cancer cells in the presence but not in the absence of serum,FALSE,FALSE,closed,15_krais2014.pdf,0
658,Fe3O4,Sphere,Silica-FA,Solvothermal Process,Negative,567.3,-7.6,100000,H,Human,,,,24,100,LDH,LDHrelease,91.205,10.1016/j.nano.2014.01.006,15,,274.1,-27.7,SKOV-3,"Nanomedicine: Nanotechnology, Biology and Medicine",Elsevier BV,2014,Targeted uptake of folic acid-functionalized iron oxide nanoparticles by ovarian cancer cells in the presence but not in the absence of serum,FALSE,FALSE,closed,15_krais2014.pdf,0
659,Au,Rod,,Commercial,,,,3000,A,Mouse,Embryo,Fibroblast,Embryonic,72,0.036,MTS,TetrazoliumSalt,80.385,10.1016/j.jhazmat.2013.11.031,16,,,,NIH3T3,Journal of Hazardous Materials,Elsevier BV,2014,Differential cytotoxic effects of gold nanoparticles in different mammalian cell lines,FALSE,FALSE,closed,16_chueh2014.pdf,0
660,Au,Rod,,Commercial,,,,3000,A,Mouse,Embryo,Fibroblast,Embryonic,72,0.72,MTS,TetrazoliumSalt,72.957,10.1016/j.jhazmat.2013.11.031,16,,,,NIH3T3,Journal of Hazardous Materials,Elsevier BV,2014,Differential cytotoxic effects of gold nanoparticles in different mammalian cell lines,FALSE,FALSE,closed,16_chueh2014.pdf,0
661,Au,Rod,,Commercial,,,,3000,A,Mouse,Embryo,Fibroblast,Embryonic,72,0.18,MTS,TetrazoliumSalt,56.616,10.1016/j.jhazmat.2013.11.031,16,,,,NIH3T3,Journal of Hazardous Materials,Elsevier BV,2014,Differential cytotoxic effects of gold nanoparticles in different mammalian cell lines,FALSE,FALSE,closed,16_chueh2014.pdf,0
662,Au,Rod,,Commercial,,,,3000,A,Mouse,Embryo,Fibroblast,Embryonic,72,0.36,MTS,TetrazoliumSalt,49.684,10.1016/j.jhazmat.2013.11.031,16,,,,NIH3T3,Journal of Hazardous Materials,Elsevier BV,2014,Differential cytotoxic effects of gold nanoparticles in different mammalian cell lines,FALSE,FALSE,closed,16_chueh2014.pdf,0
663,Au,Rod,,Commercial,,,,3000,A,Mouse,Embryo,Fibroblast,Embryonic,72,0.72,MTS,TetrazoliumSalt,42.256,10.1016/j.jhazmat.2013.11.031,16,,,,NIH3T3,Journal of Hazardous Materials,Elsevier BV,2014,Differential cytotoxic effects of gold nanoparticles in different mammalian cell lines,FALSE,FALSE,closed,16_chueh2014.pdf,0
664,Au,Rod,,Commercial,,,,3000,A,Mouse,Embryo,Fibroblast,Embryonic,72,1,MTS,TetrazoliumSalt,42.586,10.1016/j.jhazmat.2013.11.031,16,,,,NIH3T3,Journal of Hazardous Materials,Elsevier BV,2014,Differential cytotoxic effects of gold nanoparticles in different mammalian cell lines,FALSE,FALSE,closed,16_chueh2014.pdf,0
665,Au,Rod,,Commercial,,,,3000,A,Porcine,Kidney,Epithelial,,72,0.36,MTS,TetrazoliumSalt,108.98,10.1016/j.jhazmat.2013.11.031,16,,,,PK-15,Journal of Hazardous Materials,Elsevier BV,2014,Differential cytotoxic effects of gold nanoparticles in different mammalian cell lines,FALSE,FALSE,closed,16_chueh2014.pdf,0
666,Au,Rod,,Commercial,,,,3000,A,Porcine,Kidney,Epithelial,,72,0.72,MTS,TetrazoliumSalt,106.23,10.1016/j.jhazmat.2013.11.031,16,,,,PK-15,Journal of Hazardous Materials,Elsevier BV,2014,Differential cytotoxic effects of gold nanoparticles in different mammalian cell lines,FALSE,FALSE,closed,16_chueh2014.pdf,0
667,Au,Rod,,Commercial,,,,3000,A,Porcine,Kidney,Epithelial,,72,0.18,MTS,TetrazoliumSalt,102.5,10.1016/j.jhazmat.2013.11.031,16,,,,PK-15,Journal of Hazardous Materials,Elsevier BV,2014,Differential cytotoxic effects of gold nanoparticles in different mammalian cell lines,FALSE,FALSE,closed,16_chueh2014.pdf,0
668,Au,Rod,,Commercial,,,,3000,A,Porcine,Kidney,Epithelial,,72,0.36,MTS,TetrazoliumSalt,90.126,10.1016/j.jhazmat.2013.11.031,16,,,,PK-15,Journal of Hazardous Materials,Elsevier BV,2014,Differential cytotoxic effects of gold nanoparticles in different mammalian cell lines,FALSE,FALSE,closed,16_chueh2014.pdf,0
669,Au,Rod,,Commercial,,,,3000,A,Porcine,Kidney,Epithelial,,72,0.72,MTS,TetrazoliumSalt,63.619,10.1016/j.jhazmat.2013.11.031,16,,,,PK-15,Journal of Hazardous Materials,Elsevier BV,2014,Differential cytotoxic effects of gold nanoparticles in different mammalian cell lines,FALSE,FALSE,closed,16_chueh2014.pdf,0
670,Au,Rod,,Commercial,,,,3000,A,Porcine,Kidney,Epithelial,,72,1,MTS,TetrazoliumSalt,47.518,10.1016/j.jhazmat.2013.11.031,16,,,,PK-15,Journal of Hazardous Materials,Elsevier BV,2014,Differential cytotoxic effects of gold nanoparticles in different mammalian cell lines,FALSE,FALSE,closed,16_chueh2014.pdf,0
671,Au,Rod,,Commercial,,,,3000,A,Monkey,Kidney,Epithelial,,72,0.036,MTS,TetrazoliumSalt,101.35,10.1016/j.jhazmat.2013.11.031,16,,,,VERO,Journal of Hazardous Materials,Elsevier BV,2014,Differential cytotoxic effects of gold nanoparticles in different mammalian cell lines,FALSE,FALSE,closed,16_chueh2014.pdf,0
672,Au,Rod,,Commercial,,,,3000,A,Monkey,Kidney,Epithelial,,72,0.072,MTS,TetrazoliumSalt,91.689,10.1016/j.jhazmat.2013.11.031,16,,,,VERO,Journal of Hazardous Materials,Elsevier BV,2014,Differential cytotoxic effects of gold nanoparticles in different mammalian cell lines,FALSE,FALSE,closed,16_chueh2014.pdf,0
673,Au,Rod,,Commercial,,,,3000,A,Monkey,Kidney,Epithelial,,72,0.18,MTS,TetrazoliumSalt,67.636,10.1016/j.jhazmat.2013.11.031,16,,,,VERO,Journal of Hazardous Materials,Elsevier BV,2014,Differential cytotoxic effects of gold nanoparticles in different mammalian cell lines,FALSE,FALSE,closed,16_chueh2014.pdf,0
674,Au,Rod,,Commercial,,,,3000,A,Monkey,Kidney,Epithelial,,72,0.36,MTS,TetrazoliumSalt,41.527,10.1016/j.jhazmat.2013.11.031,16,,,,VERO,Journal of Hazardous Materials,Elsevier BV,2014,Differential cytotoxic effects of gold nanoparticles in different mammalian cell lines,FALSE,FALSE,closed,16_chueh2014.pdf,0
675,Au,Rod,,Commercial,,,,3000,A,Monkey,Kidney,Epithelial,,72,0.72,MTS,TetrazoliumSalt,27.959,10.1016/j.jhazmat.2013.11.031,16,,,,VERO,Journal of Hazardous Materials,Elsevier BV,2014,Differential cytotoxic effects of gold nanoparticles in different mammalian cell lines,FALSE,FALSE,closed,16_chueh2014.pdf,0
676,Au,Rod,,Commercial,,,,3000,A,Monkey,Kidney,Epithelial,,72,1,MTS,TetrazoliumSalt,28.37,10.1016/j.jhazmat.2013.11.031,16,,,,VERO,Journal of Hazardous Materials,Elsevier BV,2014,Differential cytotoxic effects of gold nanoparticles in different mammalian cell lines,FALSE,FALSE,closed,16_chueh2014.pdf,0
677,SiO2,Sphere,,Commercial,Negative,96,,10000,H,Human,Skin,Epithelial,Adult,72,25,MTT,TetrazoliumSalt,88.973,10.1177/0960327112459206,17,,15,,A431,Human &amp; Experimental Toxicology,SAGE Publications,2013,"Silica nanoparticles-induced cytotoxicity, oxidative stress and apoptosis in cultured A431 and A549 cells",FALSE,FALSE,closed,17_ahamed2013.pdf,0
678,SiO2,Sphere,,Commercial,Negative,96,,10000,H,Human,Skin,Epithelial,Adult,72,50,MTT,TetrazoliumSalt,76.933,10.1177/0960327112459206,17,,15,,A431,Human &amp; Experimental Toxicology,SAGE Publications,2013,"Silica nanoparticles-induced cytotoxicity, oxidative stress and apoptosis in cultured A431 and A549 cells",FALSE,FALSE,closed,17_ahamed2013.pdf,0
679,SiO2,Sphere,,Commercial,Negative,96,,10000,H,Human,Skin,Epithelial,Adult,72,100,MTT,TetrazoliumSalt,59.949,10.1177/0960327112459206,17,,15,,A431,Human &amp; Experimental Toxicology,SAGE Publications,2013,"Silica nanoparticles-induced cytotoxicity, oxidative stress and apoptosis in cultured A431 and A549 cells",FALSE,FALSE,closed,17_ahamed2013.pdf,0
680,SiO2,Sphere,,Commercial,Negative,96,,10000,H,Human,Skin,Epithelial,Adult,72,200,MTT,TetrazoliumSalt,48.923,10.1177/0960327112459206,17,,15,,A431,Human &amp; Experimental Toxicology,SAGE Publications,2013,"Silica nanoparticles-induced cytotoxicity, oxidative stress and apoptosis in cultured A431 and A549 cells",FALSE,FALSE,closed,17_ahamed2013.pdf,0
681,SiO2,Sphere,,Commercial,Negative,96,,10000,H,Human,Lung,Epithelial,Adult,72,25,MTT,TetrazoliumSalt,87.072,10.1177/0960327112459206,17,,15,,A549,Human &amp; Experimental Toxicology,SAGE Publications,2013,"Silica nanoparticles-induced cytotoxicity, oxidative stress and apoptosis in cultured A431 and A549 cells",FALSE,FALSE,closed,17_ahamed2013.pdf,0
682,SiO2,Sphere,,Commercial,Negative,96,,10000,H,Human,Lung,Epithelial,Adult,72,50,MTT,TetrazoliumSalt,74.018,10.1177/0960327112459206,17,,15,,A549,Human &amp; Experimental Toxicology,SAGE Publications,2013,"Silica nanoparticles-induced cytotoxicity, oxidative stress and apoptosis in cultured A431 and A549 cells",FALSE,FALSE,closed,17_ahamed2013.pdf,0
683,SiO2,Sphere,,Commercial,Negative,96,,10000,H,Human,Lung,Epithelial,Adult,72,100,MTT,TetrazoliumSalt,58.048,10.1177/0960327112459206,17,,15,,A549,Human &amp; Experimental Toxicology,SAGE Publications,2013,"Silica nanoparticles-induced cytotoxicity, oxidative stress and apoptosis in cultured A431 and A549 cells",FALSE,FALSE,closed,17_ahamed2013.pdf,0
684,SiO2,Sphere,,Commercial,Negative,96,,10000,H,Human,Lung,Epithelial,Adult,72,200,MTT,TetrazoliumSalt,44.994,10.1177/0960327112459206,17,,15,,A549,Human &amp; Experimental Toxicology,SAGE Publications,2013,"Silica nanoparticles-induced cytotoxicity, oxidative stress and apoptosis in cultured A431 and A549 cells",FALSE,FALSE,closed,17_ahamed2013.pdf,0
685,SiO2,Sphere,,Commercial,Negative,96,-28,10000,H,Human,Liver,Epithelial,Adult,72,1,MTT,TetrazoliumSalt,96.842,10.1016/j.taap.2011.12.020,18,,14.23,-25,HepG2,Toxicology and Applied Pharmacology,Elsevier BV,2012,Apoptosis induction by silica nanoparticles mediated through reactive oxygen species in human liver cell line HepG2,FALSE,FALSE,closed,18_ahmad2012.pdf,0
686,SiO2,Sphere,,Commercial,Negative,96,-28,10000,H,Human,Liver,Epithelial,Adult,72,5,MTT,TetrazoliumSalt,95,10.1016/j.taap.2011.12.020,18,,14.23,-25,HepG2,Toxicology and Applied Pharmacology,Elsevier BV,2012,Apoptosis induction by silica nanoparticles mediated through reactive oxygen species in human liver cell line HepG2,FALSE,FALSE,closed,18_ahmad2012.pdf,0
687,SiO2,Sphere,,Commercial,Negative,96,-28,10000,H,Human,Liver,Epithelial,Adult,72,10,MTT,TetrazoliumSalt,91.184,10.1016/j.taap.2011.12.020,18,,14.23,-25,HepG2,Toxicology and Applied Pharmacology,Elsevier BV,2012,Apoptosis induction by silica nanoparticles mediated through reactive oxygen species in human liver cell line HepG2,FALSE,FALSE,closed,18_ahmad2012.pdf,0
688,SiO2,Sphere,,Commercial,Negative,96,-28,10000,H,Human,Liver,Epithelial,Adult,72,25,MTT,TetrazoliumSalt,79.342,10.1016/j.taap.2011.12.020,18,,14.23,-25,HepG2,Toxicology and Applied Pharmacology,Elsevier BV,2012,Apoptosis induction by silica nanoparticles mediated through reactive oxygen species in human liver cell line HepG2,FALSE,FALSE,closed,18_ahmad2012.pdf,0
689,SiO2,Sphere,,Commercial,Negative,96,-28,10000,H,Human,Liver,Epithelial,Adult,72,50,MTT,TetrazoliumSalt,71.316,10.1016/j.taap.2011.12.020,18,,14.23,-25,HepG2,Toxicology and Applied Pharmacology,Elsevier BV,2012,Apoptosis induction by silica nanoparticles mediated through reactive oxygen species in human liver cell line HepG2,FALSE,FALSE,closed,18_ahmad2012.pdf,0
690,SiO2,Sphere,,Commercial,Negative,96,-28,10000,H,Human,Liver,Epithelial,Adult,72,100,MTT,TetrazoliumSalt,63.816,10.1016/j.taap.2011.12.020,18,,14.23,-25,HepG2,Toxicology and Applied Pharmacology,Elsevier BV,2012,Apoptosis induction by silica nanoparticles mediated through reactive oxygen species in human liver cell line HepG2,FALSE,FALSE,closed,18_ahmad2012.pdf,0
691,SiO2,Sphere,,Commercial,Negative,96,-28,10000,H,Human,Liver,Epithelial,Adult,72,200,MTT,TetrazoliumSalt,55.263,10.1016/j.taap.2011.12.020,18,,14.23,-25,HepG2,Toxicology and Applied Pharmacology,Elsevier BV,2012,Apoptosis induction by silica nanoparticles mediated through reactive oxygen species in human liver cell line HepG2,FALSE,FALSE,closed,18_ahmad2012.pdf,0
692,SiO2,Sphere,,Commercial,Negative,96,-28,10000,H,Human,Liver,Epithelial,Adult,72,1,NRU,NeutralRed,96.708,10.1016/j.taap.2011.12.020,18,,14.23,-25,HepG2,Toxicology and Applied Pharmacology,Elsevier BV,2012,Apoptosis induction by silica nanoparticles mediated through reactive oxygen species in human liver cell line HepG2,FALSE,FALSE,closed,18_ahmad2012.pdf,0
693,SiO2,Sphere,,Commercial,Negative,96,-28,10000,H,Human,Liver,Epithelial,Adult,72,5,NRU,NeutralRed,95.61,10.1016/j.taap.2011.12.020,18,,14.23,-25,HepG2,Toxicology and Applied Pharmacology,Elsevier BV,2012,Apoptosis induction by silica nanoparticles mediated through reactive oxygen species in human liver cell line HepG2,FALSE,FALSE,closed,18_ahmad2012.pdf,0
694,SiO2,Sphere,,Commercial,Negative,96,-28,10000,H,Human,Liver,Epithelial,Adult,72,10,NRU,NeutralRed,92.455,10.1016/j.taap.2011.12.020,18,,14.23,-25,HepG2,Toxicology and Applied Pharmacology,Elsevier BV,2012,Apoptosis induction by silica nanoparticles mediated through reactive oxygen species in human liver cell line HepG2,FALSE,FALSE,closed,18_ahmad2012.pdf,0
695,SiO2,Sphere,,Commercial,Negative,96,-28,10000,H,Human,Liver,Epithelial,Adult,72,25,NRU,NeutralRed,78.326,10.1016/j.taap.2011.12.020,18,,14.23,-25,HepG2,Toxicology and Applied Pharmacology,Elsevier BV,2012,Apoptosis induction by silica nanoparticles mediated through reactive oxygen species in human liver cell line HepG2,FALSE,FALSE,closed,18_ahmad2012.pdf,0
696,SiO2,Sphere,,Commercial,Negative,96,-28,10000,H,Human,Liver,Epithelial,Adult,72,50,NRU,NeutralRed,71.605,10.1016/j.taap.2011.12.020,18,,14.23,-25,HepG2,Toxicology and Applied Pharmacology,Elsevier BV,2012,Apoptosis induction by silica nanoparticles mediated through reactive oxygen species in human liver cell line HepG2,FALSE,FALSE,closed,18_ahmad2012.pdf,0
697,SiO2,Sphere,,Commercial,Negative,96,-28,10000,H,Human,Liver,Epithelial,Adult,72,100,NRU,NeutralRed,65.021,10.1016/j.taap.2011.12.020,18,,14.23,-25,HepG2,Toxicology and Applied Pharmacology,Elsevier BV,2012,Apoptosis induction by silica nanoparticles mediated through reactive oxygen species in human liver cell line HepG2,FALSE,FALSE,closed,18_ahmad2012.pdf,0
698,SiO2,Sphere,,Commercial,Negative,96,-28,10000,H,Human,Liver,Epithelial,Adult,72,200,NRU,NeutralRed,58.848,10.1016/j.taap.2011.12.020,18,,14.23,-25,HepG2,Toxicology and Applied Pharmacology,Elsevier BV,2012,Apoptosis induction by silica nanoparticles mediated through reactive oxygen species in human liver cell line HepG2,FALSE,FALSE,closed,18_ahmad2012.pdf,0
699,SiO2,Sphere,,Hydrolysis,Negative,,,5000,H,Human,Colon,Epithelial,Adult,24,50,AlamarBlue,AlamarBlue,91.683,10.3390/nano9081081,19,,289.76,-28,Caco-2,Nanomaterials,MDPI AG,2019,The Influence of Polysaccharide Coating on the Physicochemical Parameters and Cytotoxicity of Silica Nanoparticles for Hydrophilic Biomolecules Delivery,TRUE,TRUE,gold,19_10.3390@nano9081081.pdf,1
700,SiO2,Sphere,,Hydrolysis,Negative,,,5000,H,Human,Colon,Epithelial,Adult,24,100,AlamarBlue,AlamarBlue,117.41,10.3390/nano9081081,19,,289.76,-28,Caco-2,Nanomaterials,MDPI AG,2019,The Influence of Polysaccharide Coating on the Physicochemical Parameters and Cytotoxicity of Silica Nanoparticles for Hydrophilic Biomolecules Delivery,TRUE,TRUE,gold,19_10.3390@nano9081081.pdf,1
701,SiO2,Sphere,,Hydrolysis,Negative,,,5000,H,Human,Colon,Epithelial,Adult,24,200,AlamarBlue,AlamarBlue,113.35,10.3390/nano9081081,19,,289.76,-28,Caco-2,Nanomaterials,MDPI AG,2019,The Influence of Polysaccharide Coating on the Physicochemical Parameters and Cytotoxicity of Silica Nanoparticles for Hydrophilic Biomolecules Delivery,TRUE,TRUE,gold,19_10.3390@nano9081081.pdf,1
702,SiO2,Sphere,,Hydrolysis,Negative,,,5000,H,Human,Colon,Epithelial,Adult,24,500,AlamarBlue,AlamarBlue,128.05,10.3390/nano9081081,19,,289.76,-28,Caco-2,Nanomaterials,MDPI AG,2019,The Influence of Polysaccharide Coating on the Physicochemical Parameters and Cytotoxicity of Silica Nanoparticles for Hydrophilic Biomolecules Delivery,TRUE,TRUE,gold,19_10.3390@nano9081081.pdf,1
703,SiO2,Sphere,Chitosan,Hydrolysis,Positive,,,5000,H,Human,Colon,Epithelial,Adult,24,50,AlamarBlue,AlamarBlue,94.523,10.3390/nano9081081,19,,578.27,8,Caco-2,Nanomaterials,MDPI AG,2019,The Influence of Polysaccharide Coating on the Physicochemical Parameters and Cytotoxicity of Silica Nanoparticles for Hydrophilic Biomolecules Delivery,TRUE,TRUE,gold,19_10.3390@nano9081081.pdf,1
704,SiO2,Sphere,Chitosan,Hydrolysis,Positive,,,5000,H,Human,Colon,Epithelial,Adult,24,100,AlamarBlue,AlamarBlue,69.258,10.3390/nano9081081,19,,578.27,8,Caco-2,Nanomaterials,MDPI AG,2019,The Influence of Polysaccharide Coating on the Physicochemical Parameters and Cytotoxicity of Silica Nanoparticles for Hydrophilic Biomolecules Delivery,TRUE,TRUE,gold,19_10.3390@nano9081081.pdf,1
705,SiO2,Sphere,Chitosan,Hydrolysis,Positive,,,5000,H,Human,Colon,Epithelial,Adult,24,200,AlamarBlue,AlamarBlue,42.933,10.3390/nano9081081,19,,578.27,8,Caco-2,Nanomaterials,MDPI AG,2019,The Influence of Polysaccharide Coating on the Physicochemical Parameters and Cytotoxicity of Silica Nanoparticles for Hydrophilic Biomolecules Delivery,TRUE,TRUE,gold,19_10.3390@nano9081081.pdf,1
706,SiO2,Sphere,Chitosan,Hydrolysis,Positive,,,5000,H,Human,Colon,Epithelial,Adult,24,500,AlamarBlue,AlamarBlue,40.636,10.3390/nano9081081,19,,578.27,8,Caco-2,Nanomaterials,MDPI AG,2019,The Influence of Polysaccharide Coating on the Physicochemical Parameters and Cytotoxicity of Silica Nanoparticles for Hydrophilic Biomolecules Delivery,TRUE,TRUE,gold,19_10.3390@nano9081081.pdf,1
707,SiO2,Sphere,SodiumAlginate,Hydrolysis,Negative,,,5000,H,Human,Colon,Epithelial,Adult,24,50,AlamarBlue,AlamarBlue,88.508,10.3390/nano9081081,19,,345.2,-13,Caco-2,Nanomaterials,MDPI AG,2019,The Influence of Polysaccharide Coating on the Physicochemical Parameters and Cytotoxicity of Silica Nanoparticles for Hydrophilic Biomolecules Delivery,TRUE,TRUE,gold,19_10.3390@nano9081081.pdf,1
708,SiO2,Sphere,SodiumAlginate,Hydrolysis,Negative,,,5000,H,Human,Colon,Epithelial,Adult,24,100,AlamarBlue,AlamarBlue,36.878,10.3390/nano9081081,19,,345.2,-13,Caco-2,Nanomaterials,MDPI AG,2019,The Influence of Polysaccharide Coating on the Physicochemical Parameters and Cytotoxicity of Silica Nanoparticles for Hydrophilic Biomolecules Delivery,TRUE,TRUE,gold,19_10.3390@nano9081081.pdf,1
709,SiO2,Sphere,SodiumAlginate,Hydrolysis,Negative,,,5000,H,Human,Colon,Epithelial,Adult,24,200,AlamarBlue,AlamarBlue,34.305,10.3390/nano9081081,19,,345.2,-13,Caco-2,Nanomaterials,MDPI AG,2019,The Influence of Polysaccharide Coating on the Physicochemical Parameters and Cytotoxicity of Silica Nanoparticles for Hydrophilic Biomolecules Delivery,TRUE,TRUE,gold,19_10.3390@nano9081081.pdf,1
710,SiO2,Sphere,SodiumAlginate,Hydrolysis,Negative,,,5000,H,Human,Colon,Epithelial,Adult,24,500,AlamarBlue,AlamarBlue,28.473,10.3390/nano9081081,19,,345.2,-13,Caco-2,Nanomaterials,MDPI AG,2019,The Influence of Polysaccharide Coating on the Physicochemical Parameters and Cytotoxicity of Silica Nanoparticles for Hydrophilic Biomolecules Delivery,TRUE,TRUE,gold,19_10.3390@nano9081081.pdf,1
711,SiO2,Sphere,,Hydrolysis,Negative,,,5000,H,Human,Colon,Epithelial,Adult,48,50,AlamarBlue,AlamarBlue,97.485,10.3390/nano9081081,19,,289.76,-28,Caco-2,Nanomaterials,MDPI AG,2019,The Influence of Polysaccharide Coating on the Physicochemical Parameters and Cytotoxicity of Silica Nanoparticles for Hydrophilic Biomolecules Delivery,TRUE,TRUE,gold,19_10.3390@nano9081081.pdf,1
712,SiO2,Sphere,,Hydrolysis,Negative,,,5000,H,Human,Colon,Epithelial,Adult,48,100,AlamarBlue,AlamarBlue,110.44,10.3390/nano9081081,19,,289.76,-28,Caco-2,Nanomaterials,MDPI AG,2019,The Influence of Polysaccharide Coating on the Physicochemical Parameters and Cytotoxicity of Silica Nanoparticles for Hydrophilic Biomolecules Delivery,TRUE,TRUE,gold,19_10.3390@nano9081081.pdf,1
713,SiO2,Sphere,,Hydrolysis,Negative,,,5000,H,Human,Colon,Epithelial,Adult,48,200,AlamarBlue,AlamarBlue,108.12,10.3390/nano9081081,19,,289.76,-28,Caco-2,Nanomaterials,MDPI AG,2019,The Influence of Polysaccharide Coating on the Physicochemical Parameters and Cytotoxicity of Silica Nanoparticles for Hydrophilic Biomolecules Delivery,TRUE,TRUE,gold,19_10.3390@nano9081081.pdf,1
714,SiO2,Sphere,,Hydrolysis,Negative,,,5000,H,Human,Colon,Epithelial,Adult,48,500,AlamarBlue,AlamarBlue,107.74,10.3390/nano9081081,19,,289.76,-28,Caco-2,Nanomaterials,MDPI AG,2019,The Influence of Polysaccharide Coating on the Physicochemical Parameters and Cytotoxicity of Silica Nanoparticles for Hydrophilic Biomolecules Delivery,TRUE,TRUE,gold,19_10.3390@nano9081081.pdf,1
715,SiO2,Sphere,Chitosan,Hydrolysis,Positive,,,5000,H,Human,Colon,Epithelial,Adult,48,50,AlamarBlue,AlamarBlue,96.82,10.3390/nano9081081,19,,578.27,8,Caco-2,Nanomaterials,MDPI AG,2019,The Influence of Polysaccharide Coating on the Physicochemical Parameters and Cytotoxicity of Silica Nanoparticles for Hydrophilic Biomolecules Delivery,TRUE,TRUE,gold,19_10.3390@nano9081081.pdf,1
716,SiO2,Sphere,Chitosan,Hydrolysis,Positive,,,5000,H,Human,Colon,Epithelial,Adult,48,100,AlamarBlue,AlamarBlue,93.64,10.3390/nano9081081,19,,578.27,8,Caco-2,Nanomaterials,MDPI AG,2019,The Influence of Polysaccharide Coating on the Physicochemical Parameters and Cytotoxicity of Silica Nanoparticles for Hydrophilic Biomolecules Delivery,TRUE,TRUE,gold,19_10.3390@nano9081081.pdf,1
717,SiO2,Sphere,Chitosan,Hydrolysis,Positive,,,5000,H,Human,Colon,Epithelial,Adult,48,200,AlamarBlue,AlamarBlue,82.862,10.3390/nano9081081,19,,578.27,8,Caco-2,Nanomaterials,MDPI AG,2019,The Influence of Polysaccharide Coating on the Physicochemical Parameters and Cytotoxicity of Silica Nanoparticles for Hydrophilic Biomolecules Delivery,TRUE,TRUE,gold,19_10.3390@nano9081081.pdf,1
718,SiO2,Sphere,Chitosan,Hydrolysis,Positive,,,5000,H,Human,Colon,Epithelial,Adult,48,500,AlamarBlue,AlamarBlue,76.678,10.3390/nano9081081,19,,578.27,8,Caco-2,Nanomaterials,MDPI AG,2019,The Influence of Polysaccharide Coating on the Physicochemical Parameters and Cytotoxicity of Silica Nanoparticles for Hydrophilic Biomolecules Delivery,TRUE,TRUE,gold,19_10.3390@nano9081081.pdf,1
719,SiO2,Sphere,SodiumAlginate,Hydrolysis,Negative,,,5000,H,Human,Colon,Epithelial,Adult,48,50,AlamarBlue,AlamarBlue,98.113,10.3390/nano9081081,19,,345.2,-13,Caco-2,Nanomaterials,MDPI AG,2019,The Influence of Polysaccharide Coating on the Physicochemical Parameters and Cytotoxicity of Silica Nanoparticles for Hydrophilic Biomolecules Delivery,TRUE,TRUE,gold,19_10.3390@nano9081081.pdf,1
720,SiO2,Sphere,SodiumAlginate,Hydrolysis,Negative,,,5000,H,Human,Colon,Epithelial,Adult,48,100,AlamarBlue,AlamarBlue,81.475,10.3390/nano9081081,19,,345.2,-13,Caco-2,Nanomaterials,MDPI AG,2019,The Influence of Polysaccharide Coating on the Physicochemical Parameters and Cytotoxicity of Silica Nanoparticles for Hydrophilic Biomolecules Delivery,TRUE,TRUE,gold,19_10.3390@nano9081081.pdf,1
721,SiO2,Sphere,SodiumAlginate,Hydrolysis,Negative,,,5000,H,Human,Colon,Epithelial,Adult,48,200,AlamarBlue,AlamarBlue,82.676,10.3390/nano9081081,19,,345.2,-13,Caco-2,Nanomaterials,MDPI AG,2019,The Influence of Polysaccharide Coating on the Physicochemical Parameters and Cytotoxicity of Silica Nanoparticles for Hydrophilic Biomolecules Delivery,TRUE,TRUE,gold,19_10.3390@nano9081081.pdf,1
722,SiO2,Sphere,SodiumAlginate,Hydrolysis,Negative,,,5000,H,Human,Colon,Epithelial,Adult,48,500,AlamarBlue,AlamarBlue,79.417,10.3390/nano9081081,19,,345.2,-13,Caco-2,Nanomaterials,MDPI AG,2019,The Influence of Polysaccharide Coating on the Physicochemical Parameters and Cytotoxicity of Silica Nanoparticles for Hydrophilic Biomolecules Delivery,TRUE,TRUE,gold,19_10.3390@nano9081081.pdf,1
723,SiO2,Sphere,,Hydrolysis,Negative,,,5000,H,Human,Liver,Epithelial,Adult,24,50,AlamarBlue,AlamarBlue,88.516,10.3390/nano9081081,19,,289.76,-28,HepG2,Nanomaterials,MDPI AG,2019,The Influence of Polysaccharide Coating on the Physicochemical Parameters and Cytotoxicity of Silica Nanoparticles for Hydrophilic Biomolecules Delivery,TRUE,TRUE,gold,19_10.3390@nano9081081.pdf,1
724,SiO2,Sphere,,Hydrolysis,Negative,,,5000,H,Human,Liver,Epithelial,Adult,24,100,AlamarBlue,AlamarBlue,83.569,10.3390/nano9081081,19,,289.76,-28,HepG2,Nanomaterials,MDPI AG,2019,The Influence of Polysaccharide Coating on the Physicochemical Parameters and Cytotoxicity of Silica Nanoparticles for Hydrophilic Biomolecules Delivery,TRUE,TRUE,gold,19_10.3390@nano9081081.pdf,1
725,SiO2,Sphere,,Hydrolysis,Negative,,,5000,H,Human,Liver,Epithelial,Adult,24,200,AlamarBlue,AlamarBlue,81.625,10.3390/nano9081081,19,,289.76,-28,HepG2,Nanomaterials,MDPI AG,2019,The Influence of Polysaccharide Coating on the Physicochemical Parameters and Cytotoxicity of Silica Nanoparticles for Hydrophilic Biomolecules Delivery,TRUE,TRUE,gold,19_10.3390@nano9081081.pdf,1
726,SiO2,Sphere,,Hydrolysis,Negative,,,5000,H,Human,Liver,Epithelial,Adult,24,500,AlamarBlue,AlamarBlue,93.11,10.3390/nano9081081,19,,289.76,-28,HepG2,Nanomaterials,MDPI AG,2019,The Influence of Polysaccharide Coating on the Physicochemical Parameters and Cytotoxicity of Silica Nanoparticles for Hydrophilic Biomolecules Delivery,TRUE,TRUE,gold,19_10.3390@nano9081081.pdf,1
727,SiO2,Sphere,Chitosan,Hydrolysis,Positive,,,5000,H,Human,Liver,Epithelial,Adult,24,50,AlamarBlue,AlamarBlue,99.824,10.3390/nano9081081,19,,578.27,8,HepG2,Nanomaterials,MDPI AG,2019,The Influence of Polysaccharide Coating on the Physicochemical Parameters and Cytotoxicity of Silica Nanoparticles for Hydrophilic Biomolecules Delivery,TRUE,TRUE,gold,19_10.3390@nano9081081.pdf,1
728,SiO2,Sphere,Chitosan,Hydrolysis,Positive,,,5000,H,Human,Liver,Epithelial,Adult,24,100,AlamarBlue,AlamarBlue,63.269,10.3390/nano9081081,19,,578.27,8,HepG2,Nanomaterials,MDPI AG,2019,The Influence of Polysaccharide Coating on the Physicochemical Parameters and Cytotoxicity of Silica Nanoparticles for Hydrophilic Biomolecules Delivery,TRUE,TRUE,gold,19_10.3390@nano9081081.pdf,1
729,SiO2,Sphere,Chitosan,Hydrolysis,Positive,,,5000,H,Human,Liver,Epithelial,Adult,24,200,AlamarBlue,AlamarBlue,52.9,10.3390/nano9081081,19,,578.27,8,HepG2,Nanomaterials,MDPI AG,2019,The Influence of Polysaccharide Coating on the Physicochemical Parameters and Cytotoxicity of Silica Nanoparticles for Hydrophilic Biomolecules Delivery,TRUE,TRUE,gold,19_10.3390@nano9081081.pdf,1
730,SiO2,Sphere,Chitosan,Hydrolysis,Positive,,,5000,H,Human,Liver,Epithelial,Adult,24,500,AlamarBlue,AlamarBlue,78.383,10.3390/nano9081081,19,,578.27,8,HepG2,Nanomaterials,MDPI AG,2019,The Influence of Polysaccharide Coating on the Physicochemical Parameters and Cytotoxicity of Silica Nanoparticles for Hydrophilic Biomolecules Delivery,TRUE,TRUE,gold,19_10.3390@nano9081081.pdf,1
731,SiO2,Sphere,SodiumAlginate,Hydrolysis,Negative,,,5000,H,Human,Liver,Epithelial,Adult,24,50,AlamarBlue,AlamarBlue,103.09,10.3390/nano9081081,19,,345.2,-13,HepG2,Nanomaterials,MDPI AG,2019,The Influence of Polysaccharide Coating on the Physicochemical Parameters and Cytotoxicity of Silica Nanoparticles for Hydrophilic Biomolecules Delivery,TRUE,TRUE,gold,19_10.3390@nano9081081.pdf,1
732,SiO2,Sphere,SodiumAlginate,Hydrolysis,Negative,,,5000,H,Human,Liver,Epithelial,Adult,24,100,AlamarBlue,AlamarBlue,86.942,10.3390/nano9081081,19,,345.2,-13,HepG2,Nanomaterials,MDPI AG,2019,The Influence of Polysaccharide Coating on the Physicochemical Parameters and Cytotoxicity of Silica Nanoparticles for Hydrophilic Biomolecules Delivery,TRUE,TRUE,gold,19_10.3390@nano9081081.pdf,1
