Repository: anastasiavepreva/ChemX

# ChemX: A Collection of Chemistry Datasets for Benchmarking Automated Information Extraction

## Abstract

ChemX is a collection of 10 manually curated benchmarking datasets developed to support robust automated information extraction in chemistry. It spans two major domains — **nanomaterials** and **small molecules** — and enables evaluation across multiple modalities including text, tables, and figures.

ChemX is designed to benchmark large language models and multi-agent systems in real-world chemical contexts, emphasizing reproducibility, schema-based annotation, and domain-specific validation.

File: datasets/Nanomag.csv (part 4 of 23)
name,np_shell_2,np_hydro_size,xrd_scherrer_size,zfc_h_meas,htherm_sar,mri_r1,mri_r2,emic_size,instrument,core_shell_formula,np_core,np_shell,space_group_core,space_group_shell,squid_h_max,fc_field_T,squid_temperature,squid_sat_mag,coercivity,squid_rem_mag,exchange_bias_shift_Oe,vertical_loop_shift_M_vsl_emu_g,hc_kOe,doi,pdf,supp,journal,publisher,year,title,access,verification required,verified_by,verification_date,has_mistake_in_matadata,comment,article_name_folder,supp_info_name_folder
,Poly(Maleic - Anhydride - Alt - 1 - Octadecene),,,,914.286,,,20.0,,,Co0.6Fe0.4Fe2O4,decanoic acid,,,,,298.0,51.92,9.294,,,,,10.1021/acs.chemmater.5b04780,acs.chemmater.5b04780.pdf,acs.chemmater.5b04780_SI.pdf,Chemistry of Materials,American Chemical Society (ACS),2016,Co<sub><i>x</i></sub>Fe<sub>3–<i>x</i></sub>O<sub>4</sub> Nanocubes for Theranostic Applications: Effect of Cobalt Content and Particle Size,0,,,,,,dataset1_19,dataset1_19_supp
,Poly(Maleic - Anhydride - Alt - 1 - Octadecene),50.0,,,650.0,,,20.0,,,Co0.5Fe0.5Fe2O4,decanoic acid,,,70.0,,298.0,60.0,2.545,30.0,-1375.0,,,10.1021/acs.chemmater.5b04780,acs.chemmater.5b04780.pdf,acs.chemmater.5b04780_SI.pdf,Chemistry of Materials,American Chemical Society (ACS),2016,Co<sub><i>x</i></sub>Fe<sub>3–<i>x</i></sub>O<sub>4</sub> Nanocubes for Theranostic Applications: Effect of Cobalt Content and Particle Size,0,,,,,,dataset1_19,dataset1_19_supp
,Poly(Maleic - Anhydride - Alt - 1 - Octadecene),,,,160.0,,,23.0,,,Co0.7Fe0.3Fe2O4,decanoic acid,,,70.0,,298.0,53.0,4.0,20.0,-1125.0,,,10.1021/acs.chemmater.5b04780,acs.chemmater.5b04780.pdf,acs.chemmater.5b04780_SI.pdf,Chemistry of Materials,American Chemical Society (ACS),2016,Co<sub><i>x</i></sub>Fe<sub>3–<i>x</i></sub>O<sub>4</sub> Nanocubes for Theranostic Applications: Effect of Cobalt Content and Particle Size,0,,,,,,dataset1_19,dataset1_19_supp
,Poly(Maleic - Anhydride - Alt - 1 - Octadecene),,,,600.0,,,17.0,,,Co0.7Fe0.3Fe2O4,decanoic acid,,,,,,,,,-1125.0,,,10.1021/acs.chemmater.5b04780,acs.chemmater.5b04780.pdf,acs.chemmater.5b04780_SI.pdf,Chemistry of Materials,American Chemical Society (ACS),2016,Co<sub><i>x</i></sub>Fe<sub>3–<i>x</i></sub>O<sub>4</sub> Nanocubes for Theranostic Applications: Effect of Cobalt Content and Particle Size,0,,,,,,dataset1_19,dataset1_19_supp
,Poly(Maleic - Anhydride - Alt - 1 - Octadecene),,,,550.0,,,20.0,,,Co0.6Fe0.4Fe2O4,decanoic acid,,,,,298.0,51.92,9.294,,-1175.0,,,10.1021/acs.chemmater.5b04780,acs.chemmater.5b04780.pdf,acs.chemmater.5b04780_SI.pdf,Chemistry of Materials,American Chemical Society (ACS),2016,Co<sub><i>x</i></sub>Fe<sub>3–<i>x</i></sub>O<sub>4</sub> Nanocubes for Theranostic Applications: Effect of Cobalt Content and Particle Size,0,,,,,,dataset1_19,dataset1_19_supp
,,,,20.0,8.0,,,,,,Fe1Fe2O4,oleic acid,,,50.0,,298.0,91.321,0.0,0.0,-1000.0,,,10.1021/acs.jpcc.6b02006,acs.jpcc.6b02006.pdf,acs.jpcc.6b02006_SI.pdf,The Journal of Physical Chemistry C,American Chemical Society (ACS),2016,Tunable High Aspect Ratio Iron Oxide Nanorods for Enhanced Hyperthermia,0,,,,,,dataset1_20,dataset1_20_supp
,,,,20.0,8.0,,,,,,Fe1Fe2O4,oleic acid,,,50.0,,298.0,91.321,0.0,0.0,-1050.0,,,10.1021/acs.jpcc.6b02006,acs.jpcc.6b02006.pdf,acs.jpcc.6b02006_SI.pdf,The Journal of Physical Chemistry C,American Chemical Society (ACS),2016,Tunable High Aspect Ratio Iron Oxide Nanorods for Enhanced Hyperthermia,0,,,,,,dataset1_20,dataset1_20_supp
,,,,20.0,32.0,,,,,,Fe1Fe2O4,oleic acid,,,50.0,,298.0,91.321,0.0,0.0,-393.25,,,10.1021/acs.jpcc.6b02006,acs.jpcc.6b02006.pdf,acs.jpcc.6b02006_SI.pdf,The Journal of Physical Chemistry C,American Chemical Society (ACS),2016,Tunable High Aspect Ratio Iron Oxide Nanorods for Enhanced Hyperthermia,0,,,,,,dataset1_20,dataset1_20_supp
,,,,20.0,154.667,,,,,,Fe1Fe2O4,oleic acid,,,50.0,,298.0,91.321,0.0,0.0,-213.0,,,10.1021/acs.jpcc.6b02006,acs.jpcc.6b02006.pdf,acs.jpcc.6b02006_SI.pdf,The Journal of Physical Chemistry C,American Chemical Society (ACS),2016,Tunable High Aspect Ratio Iron Oxide Nanorods for Enhanced Hyperthermia,0,,,,,,dataset1_20,dataset1_20_supp
,,,,20.0,185.778,,,,,,Fe1Fe2O4,oleic acid,,,50.0,,298.0,91.321,0.0,0.0,-5653.0,,,10.1021/acs.jpcc.6b02006,acs.jpcc.6b02006.pdf,acs.jpcc.6b02006_SI.pdf,The Journal of Physical Chemistry C,American Chemical Society (ACS),2016,Tunable High Aspect Ratio Iron Oxide Nanorods for Enhanced Hyperthermia,0,,,,,,dataset1_20,dataset1_20_supp
,,,,20.0,331.556,,,,,,Fe1Fe2O4,oleic acid,,,50.0,,298.0,91.321,0.0,0.0,-518.0,,,10.1021/acs.jpcc.6b02006,acs.jpcc.6b02006.pdf,acs.jpcc.6b02006_SI.pdf,The Journal of Physical Chemistry C,American Chemical Society (ACS),2016,Tunable High Aspect Ratio Iron Oxide Nanorods for Enhanced Hyperthermia,0,,,,,,dataset1_20,dataset1_20_supp
,,,,20.0,392.889,,,,,,Fe1Fe2O4,oleic acid,,,50.0,,298.0,91.321,0.0,0.0,-2920.0,,,10.1021/acs.jpcc.6b02006,acs.jpcc.6b02006.pdf,acs.jpcc.6b02006_SI.pdf,The Journal of Physical Chemistry C,American Chemical Society (ACS),2016,Tunable High Aspect Ratio Iron Oxide Nanorods for Enhanced Hyperthermia,0,,,,,,dataset1_20,dataset1_20_supp
,,,,20.0,552.0,,,,,,Fe1Fe2O4,oleic acid,,,50.0,,298.0,91.321,0.0,0.0,,,,10.1021/acs.jpcc.6b02006,acs.jpcc.6b02006.pdf,acs.jpcc.6b02006_SI.pdf,The Journal of Physical Chemistry C,American Chemical Society (ACS),2016,Tunable High Aspect Ratio Iron Oxide Nanorods for Enhanced Hyperthermia,0,,,,,,dataset1_20,dataset1_20_supp
,,,,20.0,14.474,,,,,,Fe1Fe2O4,oleic acid,,,50.0,,298.0,88.302,0.0,0.0,,,,10.1021/acs.jpcc.6b02006,acs.jpcc.6b02006.pdf,acs.jpcc.6b02006_SI.pdf,The Journal of Physical Chemistry C,American Chemical Society (ACS),2016,Tunable High Aspect Ratio Iron Oxide Nanorods for Enhanced Hyperthermia,0,,,,,,dataset1_20,dataset1_20_supp
,,,,20.0,204.605,,,,,,Fe1Fe2O4,oleic acid,,,50.0,,298.0,88.302,0.0,0.0,,,,10.1021/acs.jpcc.6b02006,acs.jpcc.6b02006.pdf,acs.jpcc.6b02006_SI.pdf,The Journal of Physical Chemistry C,American Chemical Society (ACS),2016,Tunable High Aspect Ratio Iron Oxide Nanorods for Enhanced Hyperthermia,0,,,,,,dataset1_20,dataset1_20_supp
,,,,20.0,489.605,,,,,,Fe1Fe2O4,oleic acid,,,50.0,,298.0,88.302,0.0,0.0,,,,10.1021/acs.jpcc.6b02006,acs.jpcc.6b02006.pdf,acs.jpcc.6b02006_SI.pdf,The Journal of Physical Chemistry C,American Chemical Society (ACS),2016,Tunable High Aspect Ratio Iron Oxide Nanorods for Enhanced Hyperthermia,0,,,,,,dataset1_20,dataset1_20_supp
,,,,20.0,754.605,,,,,,Fe1Fe2O4,oleic acid,,,50.0,,298.0,88.302,0.0,0.0,,,,10.1021/acs.jpcc.6b02006,acs.jpcc.6b02006.pdf,acs.jpcc.6b02006_SI.pdf,The Journal of Physical Chemistry C,American Chemical Society (ACS),2016,Tunable High Aspect Ratio Iron Oxide Nanorods for Enhanced Hyperthermia,0,,,,,,dataset1_20,dataset1_20_supp
,,,,20.0,857.895,,,,,,Fe1Fe2O4,oleic acid,,,50.0,,298.0,88.302,0.0,0.0,,,,10.1021/acs.jpcc.6b02006,acs.jpcc.6b02006.pdf,acs.jpcc.6b02006_SI.pdf,The Journal of Physical Chemistry C,American Chemical Society (ACS),2016,Tunable High Aspect Ratio Iron Oxide Nanorods for Enhanced Hyperthermia,0,,,,,,dataset1_20,dataset1_20_supp
,,,,20.0,9.43,,,,,,Fe1Fe2O4,oleic acid,,,50.0,,298.0,88.302,0.0,0.0,,,,10.1021/acs.jpcc.6b02006,acs.jpcc.6b02006.pdf,acs.jpcc.6b02006_SI.pdf,The Journal of Physical Chemistry C,American Chemical Society (ACS),2016,Tunable High Aspect Ratio Iron Oxide Nanorods for Enhanced Hyperthermia,0,,,,,,dataset1_20,dataset1_20_supp
,,,,20.0,14.985,,,,,,Fe1Fe2O4,oleic acid,,,50.0,,298.0,88.302,0.0,0.0,,,,10.1021/acs.jpcc.6b02006,acs.jpcc.6b02006.pdf,acs.jpcc.6b02006_SI.pdf,The Journal of Physical Chemistry C,American Chemical Society (ACS),2016,Tunable High Aspect Ratio Iron Oxide Nanorods for Enhanced Hyperthermia,0,,,,,,dataset1_20,dataset1_20_supp
,,,,20.0,22.003,,,,,,Fe1Fe2O4,oleic acid,,,50.0,,298.0,88.302,0.0,0.0,,,,10.1021/acs.jpcc.6b02006,acs.jpcc.6b02006.pdf,acs.jpcc.6b02006_SI.pdf,The Journal of Physical Chemistry C,American Chemical Society (ACS),2016,Tunable High Aspect Ratio Iron Oxide Nanorods for Enhanced Hyperthermia,0,,,,,,dataset1_20,dataset1_20_supp
,,,,20.0,30.921,,,,,,Fe1Fe2O4,oleic acid,,,50.0,,298.0,88.302,0.0,0.0,,,,10.1021/acs.jpcc.6b02006,acs.jpcc.6b02006.pdf,acs.jpcc.6b02006_SI.pdf,The Journal of Physical Chemistry C,American Chemical Society (ACS),2016,Tunable High Aspect Ratio Iron Oxide Nanorods for Enhanced Hyperthermia,0,,,,,,dataset1_20,dataset1_20_supp
,,,,20.0,41.301,,,,,,Fe1Fe2O4,oleic acid,,,50.0,,298.0,88.302,0.0,0.0,,,,10.1021/acs.jpcc.6b02006,acs.jpcc.6b02006.pdf,acs.jpcc.6b02006_SI.pdf,The Journal of Physical Chemistry C,American Chemical Society (ACS),2016,Tunable High Aspect Ratio Iron Oxide Nanorods for Enhanced Hyperthermia,0,,,,,,dataset1_20,dataset1_20_supp
,,,,20.0,53.728,,,,,,Fe1Fe2O4,oleic acid,,,50.0,,298.0,88.302,0.0,0.0,,,,10.1021/acs.jpcc.6b02006,acs.jpcc.6b02006.pdf,acs.jpcc.6b02006_SI.pdf,The Journal of Physical Chemistry C,American Chemical Society (ACS),2016,Tunable High Aspect Ratio Iron Oxide Nanorods for Enhanced Hyperthermia,0,,,,,,dataset1_20,dataset1_20_supp
,,,,20.0,80.336,,,,,,Fe1Fe2O4,oleic acid,,,50.0,,298.0,88.302,0.0,0.0,,,,10.1021/acs.jpcc.6b02006,acs.jpcc.6b02006.pdf,acs.jpcc.6b02006_SI.pdf,The Journal of Physical Chemistry C,American Chemical Society (ACS),2016,Tunable High Aspect Ratio Iron Oxide Nanorods for Enhanced Hyperthermia,0,,,,,,dataset1_20,dataset1_20_supp
,,,,20.0,102.485,,,,,,Fe1Fe2O4,oleic acid,,,50.0,,298.0,88.302,0.0,0.0,,,,10.1021/acs.jpcc.6b02006,acs.jpcc.6b02006.pdf,acs.jpcc.6b02006_SI.pdf,The Journal of Physical Chemistry C,American Chemical Society (ACS),2016,Tunable High Aspect Ratio Iron Oxide Nanorods for Enhanced Hyperthermia,0,,,,,,dataset1_20,dataset1_20_supp
,,,,20.0,118.567,,,,,,Fe1Fe2O4,oleic acid,,,50.0,,298.0,88.302,0.0,0.0,,,,10.1021/acs.jpcc.6b02006,acs.jpcc.6b02006.pdf,acs.jpcc.6b02006_SI.pdf,The Journal of Physical Chemistry C,American Chemical Society (ACS),2016,Tunable High Aspect Ratio Iron Oxide Nanorods for Enhanced Hyperthermia,0,,,,,,dataset1_20,dataset1_20_supp
,,,,20.0,131.14,,,,,,Fe1Fe2O4,oleic acid,,,50.0,,298.0,88.302,0.0,0.0,0.0,,,10.1021/acs.jpcc.6b02006,acs.jpcc.6b02006.pdf,acs.jpcc.6b02006_SI.pdf,The Journal of Physical Chemistry C,American Chemical Society (ACS),2016,Tunable High Aspect Ratio Iron Oxide Nanorods for Enhanced Hyperthermia,0,,,,,,dataset1_20,dataset1_20_supp
,,,,20.0,139.62,,,,,,Fe1Fe2O4,oleic acid,,,50.0,,298.0,88.302,0.0,0.0,-2.5,,,10.1021/acs.jpcc.6b02006,acs.jpcc.6b02006.pdf,acs.jpcc.6b02006_SI.pdf,The Journal of Physical Chemistry C,American Chemical Society (ACS),2016,Tunable High Aspect Ratio Iron Oxide Nanorods for Enhanced Hyperthermia,0,,,,,,dataset1_20,dataset1_20_supp
,,,,20.0,143.567,,,,,,Fe1Fe2O4,oleic acid,,,50.0,,298.0,88.302,0.0,0.0,0.0,,,10.1021/acs.jpcc.6b02006,acs.jpcc.6b02006.pdf,acs.jpcc.6b02006_SI.pdf,The Journal of Physical Chemistry C,American Chemical Society (ACS),2016,Tunable High Aspect Ratio Iron Oxide Nanorods for Enhanced Hyperthermia,0,,,,,,dataset1_20,dataset1_20_supp
,,,,20.0,153.655,,,,,,Fe1Fe2O4,oleic acid,,,50.0,,298.0,88.302,0.0,0.0,-719.0,,,10.1021/acs.jpcc.6b02006,acs.jpcc.6b02006.pdf,acs.jpcc.6b02006_SI.pdf,The Journal of Physical Chemistry C,American Chemical Society (ACS),2016,Tunable High Aspect Ratio Iron Oxide Nanorods for Enhanced Hyperthermia,0,,,,,,dataset1_20,dataset1_20_supp
,,,,20.0,159.064,,,,,,Fe1Fe2O4,oleic acid,,,50.0,,298.0,88.302,0.0,0.0,0.0,,,10.1021/acs.jpcc.6b02006,acs.jpcc.6b02006.pdf,acs.jpcc.6b02006_SI.pdf,The Journal of Physical Chemistry C,American Chemical Society (ACS),2016,Tunable High Aspect Ratio Iron Oxide Nanorods for Enhanced Hyperthermia,0,,,,,,dataset1_20,dataset1_20_supp
,,,,20.0,161.111,,,,,,Fe1Fe2O4,oleic acid,,,50.0,,298.0,88.302,0.0,0.0,-2878.5,,,10.1021/acs.jpcc.6b02006,acs.jpcc.6b02006.pdf,acs.jpcc.6b02006_SI.pdf,The Journal of Physical Chemistry C,American Chemical Society (ACS),2016,Tunable High Aspect Ratio Iron Oxide Nanorods for Enhanced Hyperthermia,0,,,,,,dataset1_20,dataset1_20_supp
,,,,20.0,161.111,,,,,,Fe1Fe2O4,oleic acid,,,50.0,,298.0,88.302,0.0,0.0,0.0,,,10.1021/acs.jpcc.6b02006,acs.jpcc.6b02006.pdf,acs.jpcc.6b02006_SI.pdf,The Journal of Physical Chemistry C,American Chemical Society (ACS),2016,Tunable High Aspect Ratio Iron Oxide Nanorods for Enhanced Hyperthermia,0,,,,,,dataset1_20,dataset1_20_supp
,,,,20.0,3.448,,,,,,Fe1Fe2O4,oleic acid,,,50.0,,298.0,91.321,0.0,0.0,-329.0,,,10.1021/acs.jpcc.6b02006,acs.jpcc.6b02006.pdf,acs.jpcc.6b02006_SI.pdf,The Journal of Physical Chemistry C,American Chemical Society (ACS),2016,Tunable High Aspect Ratio Iron Oxide Nanorods for Enhanced Hyperthermia,0,,,,,,dataset1_20,dataset1_20_supp
,,,,20.0,13.362,,,,,,Fe1Fe2O4,oleic acid,,,50.0,,298.0,91.321,0.0,0.0,,,,10.1021/acs.jpcc.6b02006,acs.jpcc.6b02006.pdf,acs.jpcc.6b02006_SI.pdf,The Journal of Physical Chemistry C,American Chemical Society (ACS),2016,Tunable High Aspect Ratio Iron Oxide Nanorods for Enhanced Hyperthermia,0,,,,,,dataset1_20,dataset1_20_supp
,,,,20.0,17.672,,,,,,Fe1Fe2O4,oleic acid,,,50.0,,298.0,91.321,0.0,0.0,,,,10.1021/acs.jpcc.6b02006,acs.jpcc.6b02006.pdf,acs.jpcc.6b02006_SI.pdf,The Journal of Physical Chemistry C,American Chemical Society (ACS),2016,Tunable High Aspect Ratio Iron Oxide Nanorods for Enhanced Hyperthermia,0,,,,,,dataset1_20,dataset1_20_supp
,,,,20.0,26.293,,,,,,Fe1Fe2O4,oleic acid,,,50.0,,298.0,91.321,0.0,0.0,,,,10.1021/acs.jpcc.6b02006,acs.jpcc.6b02006.pdf,acs.jpcc.6b02006_SI.pdf,The Journal of Physical Chemistry C,American Chemical Society (ACS),2016,Tunable High Aspect Ratio Iron Oxide Nanorods for Enhanced Hyperthermia,0,,,,,,dataset1_20,dataset1_20_supp
,,,,20.0,34.914,,,,,,Fe1Fe2O4,oleic acid,,,50.0,,298.0,91.321,0.0,0.0,,,,10.1021/acs.jpcc.6b02006,acs.jpcc.6b02006.pdf,acs.jpcc.6b02006_SI.pdf,The Journal of Physical Chemistry C,American Chemical Society (ACS),2016,Tunable High Aspect Ratio Iron Oxide Nanorods for Enhanced Hyperthermia,0,,,,,,dataset1_20,dataset1_20_supp
,,,,20.0,44.828,,,,,,Fe1Fe2O4,oleic acid,,,50.0,,298.0,91.321,0.0,0.0,,,,10.1021/acs.jpcc.6b02006,acs.jpcc.6b02006.pdf,acs.jpcc.6b02006_SI.pdf,The Journal of Physical Chemistry C,American Chemical Society (ACS),2016,Tunable High Aspect Ratio Iron Oxide Nanorods for Enhanced Hyperthermia,0,,,,,,dataset1_20,dataset1_20_supp
,,,,20.0,56.466,,,,,,Fe1Fe2O4,oleic acid,,,50.0,,298.0,91.321,0.0,0.0,,,,10.1021/acs.jpcc.6b02006,acs.jpcc.6b02006.pdf,acs.jpcc.6b02006_SI.pdf,The Journal of Physical Chemistry C,American Chemical Society (ACS),2016,Tunable High Aspect Ratio Iron Oxide Nanorods for Enhanced Hyperthermia,0,,,,,,dataset1_20,dataset1_20_supp
,,,,20.0,82.759,,,,,,Fe1Fe2O4,oleic acid,,,50.0,,298.0,91.321,0.0,0.0,,,,10.1021/acs.jpcc.6b02006,acs.jpcc.6b02006.pdf,acs.jpcc.6b02006_SI.pdf,The Journal of Physical Chemistry C,American Chemical Society (ACS),2016,Tunable High Aspect Ratio Iron Oxide Nanorods for Enhanced Hyperthermia,0,,,,,,dataset1_20,dataset1_20_supp
,,,,20.0,94.397,,,,,,Fe1Fe2O4,oleic acid,,,50.0,,298.0,91.321,0.0,0.0,,,,10.1021/acs.jpcc.6b02006,acs.jpcc.6b02006.pdf,acs.jpcc.6b02006_SI.pdf,The Journal of Physical Chemistry C,American Chemical Society (ACS),2016,Tunable High Aspect Ratio Iron Oxide Nanorods for Enhanced Hyperthermia,0,,,,,,dataset1_20,dataset1_20_supp
,,,,20.0,106.034,,,,,,Fe1Fe2O4,oleic acid,,,50.0,,298.0,91.321,0.0,0.0,,,,10.1021/acs.jpcc.6b02006,acs.jpcc.6b02006.pdf,acs.jpcc.6b02006_SI.pdf,The Journal of Physical Chemistry C,American Chemical Society (ACS),2016,Tunable High Aspect Ratio Iron Oxide Nanorods for Enhanced Hyperthermia,0,,,,,,dataset1_20,dataset1_20_supp
,,,,20.0,117.672,,,,,,Fe1Fe2O4,oleic acid,,,50.0,,298.0,91.321,0.0,0.0,,,,10.1021/acs.jpcc.6b02006,acs.jpcc.6b02006.pdf,acs.jpcc.6b02006_SI.pdf,The Journal of Physical Chemistry C,American Chemical Society (ACS),2016,Tunable High Aspect Ratio Iron Oxide Nanorods for Enhanced Hyperthermia,0,,,,,,dataset1_20,dataset1_20_supp
,,,,20.0,128.017,,,,,,Fe1Fe2O4,oleic acid,,,50.0,,298.0,91.321,0.0,0.0,,,,10.1021/acs.jpcc.6b02006,acs.jpcc.6b02006.pdf,acs.jpcc.6b02006_SI.pdf,The Journal of Physical Chemistry C,American Chemical Society (ACS),2016,Tunable High Aspect Ratio Iron Oxide Nanorods for Enhanced Hyperthermia,0,,,,,,dataset1_20,dataset1_20_supp
,,,,20.0,134.483,,,,,,Fe1Fe2O4,oleic acid,,,50.0,,298.0,91.321,0.0,0.0,,,,10.1021/acs.jpcc.6b02006,acs.jpcc.6b02006.pdf,acs.jpcc.6b02006_SI.pdf,The Journal of Physical Chemistry C,American Chemical Society (ACS),2016,Tunable High Aspect Ratio Iron Oxide Nanorods for Enhanced Hyperthermia,0,,,,,,dataset1_20,dataset1_20_supp
,,,,20.0,141.81,,,,,,Fe1Fe2O4,oleic acid,,,50.0,,298.0,91.321,0.0,0.0,,,,10.1021/acs.jpcc.6b02006,acs.jpcc.6b02006.pdf,acs.jpcc.6b02006_SI.pdf,The Journal of Physical Chemistry C,American Chemical Society (ACS),2016,Tunable High Aspect Ratio Iron Oxide Nanorods for Enhanced Hyperthermia,0,,,,,,dataset1_20,dataset1_20_supp
,,,,20.0,142.241,,,,,,Fe1Fe2O4,oleic acid,,,50.0,,298.0,91.321,0.0,0.0,,,,10.1021/acs.jpcc.6b02006,acs.jpcc.6b02006.pdf,acs.jpcc.6b02006_SI.pdf,The Journal of Physical Chemistry C,American Chemical Society (ACS),2016,Tunable High Aspect Ratio Iron Oxide Nanorods for Enhanced Hyperthermia,0,,,,,,dataset1_20,dataset1_20_supp
,,,,20.0,149.138,,,,,,Fe1Fe2O4,oleic acid,,,50.0,,298.0,91.321,0.0,0.0,,,,10.1021/acs.jpcc.6b02006,acs.jpcc.6b02006.pdf,acs.jpcc.6b02006_SI.pdf,The Journal of Physical Chemistry C,American Chemical Society (ACS),2016,Tunable High Aspect Ratio Iron Oxide Nanorods for Enhanced Hyperthermia,0,,,,,,dataset1_20,dataset1_20_supp
,,,,20.0,670.0,,,,,,Fe1Fe2O4,oleic acid,,,50.0,,298.0,88.302,0.0,0.0,,,,10.1021/acs.jpcc.6b02006,acs.jpcc.6b02006.pdf,acs.jpcc.6b02006_SI.pdf,The Journal of Physical Chemistry C,American Chemical Society (ACS),2016,Tunable High Aspect Ratio Iron Oxide Nanorods for Enhanced Hyperthermia,0,,,,,,dataset1_20,dataset1_20_supp
,,,,,2213.0,,,70.0,,,Fe1Fe2O4,,,,,,,,,,,,,10.1021/acs.nanolett.0c02795,acs.nanolett.0c02795.pdf,acs.nanolett.0c02795_SI.pdf,Nano Letters,American Chemical Society (ACS),2020,Magnetic Vortex States in Toroidal Iron Oxide Nanoparticles: Combining Micromagnetics with Tomography,1,,,,,,dataset1_21,dataset1_21_supp
,,,,,3955.0,,,,,,Fe1Fe2O4,oleic acid,,,20.0,,300.0,86.4,120.0,20.0,,,,10.1021/acsabm.1c00040,acsabm.1c00040.pdf,acsabm.1c00040_SI.pdf,ACS Applied Bio Materials,American Chemical Society (ACS),2021,Influence of the Aspect Ratio of Iron Oxide Nanorods on Hysteresis-Loss-Mediated Magnetic Hyperthermia,0,,,,,,dataset1_22,dataset1_22_supp
,,,,,3499.0,,,,,,Fe1Fe2O4,oleic acid,,,20.0,,300.0,86.4,120.0,20.0,,,,10.1021/acsabm.1c00040,acsabm.1c00040.pdf,acsabm.1c00040_SI.pdf,ACS Applied Bio Materials,American Chemical Society (ACS),2021,Influence of the Aspect Ratio of Iron Oxide Nanorods on Hysteresis-Loss-Mediated Magnetic Hyperthermia,0,,,,,,dataset1_22,dataset1_22_supp
,,,,,2470.0,,,,,,Fe1Fe2O4,oleic acid,,,20.0,,300.0,86.4,120.0,20.0,,,,10.1021/acsabm.1c00040,acsabm.1c00040.pdf,acsabm.1c00040_SI.pdf,ACS Applied Bio Materials,American Chemical Society (ACS),2021,Influence of the Aspect Ratio of Iron Oxide Nanorods on Hysteresis-Loss-Mediated Magnetic Hyperthermia,0,,,,,,dataset1_22,dataset1_22_supp
,,,,,4214.0,,,,,,Fe1Fe2O4,oleic acid,,,20.0,,300.0,86.4,120.0,20.0,,,,10.1021/acsabm.1c00040,acsabm.1c00040.pdf,acsabm.1c00040_SI.pdf,ACS Applied Bio Materials,American Chemical Society (ACS),2021,Influence of the Aspect Ratio of Iron Oxide Nanorods on Hysteresis-Loss-Mediated Magnetic Hyperthermia,0,,,,,,dataset1_22,dataset1_22_supp
,,,,,3225.0,,,,,,Fe1Fe2O4,oleic acid,,,20.0,,300.0,86.4,120.0,20.0,,,,10.1021/acsabm.1c00040,acsabm.1c00040.pdf,acsabm.1c00040_SI.pdf,ACS Applied Bio Materials,American Chemical Society (ACS),2021,Influence of the Aspect Ratio of Iron Oxide Nanorods on Hysteresis-Loss-Mediated Magnetic Hyperthermia,0,,,,,,dataset1_22,dataset1_22_supp
,,,,,2485.0,,,,,,Fe1Fe2O4,oleic acid,,,20.0,,300.0,86.4,120.0,20.0,,,,10.1021/acsabm.1c00040,acsabm.1c00040.pdf,acsabm.1c00040_SI.pdf,ACS Applied Bio Materials,American Chemical Society (ACS),2021,Influence of the Aspect Ratio of Iron Oxide Nanorods on Hysteresis-Loss-Mediated Magnetic Hyperthermia,0,,,,,,dataset1_22,dataset1_22_supp
,,,,,2273.0,,,,,,Fe1Fe2O4,oleic acid,,,20.0,,300.0,86.4,120.0,20.0,,,,10.1021/acsabm.1c00040,acsabm.1c00040.pdf,acsabm.1c00040_SI.pdf,ACS Applied Bio Materials,American Chemical Society (ACS),2021,Influence of the Aspect Ratio of Iron Oxide Nanorods on Hysteresis-Loss-Mediated Magnetic Hyperthermia,0,,,,,,dataset1_22,dataset1_22_supp
,,,,,1464.0,,,,,,Fe1Fe2O4,oleic acid,,,20.0,,300.0,86.4,120.0,20.0,,,,10.1021/acsabm.1c00040,acsabm.1c00040.pdf,acsabm.1c00040_SI.pdf,ACS Applied Bio Materials,American Chemical Society (ACS),2021,Influence of the Aspect Ratio of Iron Oxide Nanorods on Hysteresis-Loss-Mediated Magnetic Hyperthermia,0,,,,,,dataset1_22,dataset1_22_supp
,,,,,2240.0,,,,,,Fe1Fe2O4,oleic acid,,,20.0,,300.0,86.4,120.0,20.0,-1600.0,,,10.1021/acsabm.1c00040,acsabm.1c00040.pdf,acsabm.1c00040_SI.pdf,ACS Applied Bio Materials,American Chemical Society (ACS),2021,Influence of the Aspect Ratio of Iron Oxide Nanorods on Hysteresis-Loss-Mediated Magnetic Hyperthermia,0,,,,,,dataset1_22,dataset1_22_supp
,,,,,1930.0,,,,,,Fe1Fe2O4,oleic acid,,,20.0,,300.0,86.4,120.0,20.0,1825.0,,,10.1021/acsabm.1c00040,acsabm.1c00040.pdf,acsabm.1c00040_SI.pdf,ACS Applied Bio Materials,American Chemical Society (ACS),2021,Influence of the Aspect Ratio of Iron Oxide Nanorods on Hysteresis-Loss-Mediated Magnetic Hyperthermia,0,,,,,,dataset1_22,dataset1_22_supp
,,,,,1220.0,,,,,,Fe1Fe2O4,oleic acid,,,20.0,,300.0,86.4,120.0,20.0,-1500.0,,,10.1021/acsabm.1c00040,acsabm.1c00040.pdf,acsabm.1c00040_SI.pdf,ACS Applied Bio Materials,American Chemical Society (ACS),2021,Influence of the Aspect Ratio of Iron Oxide Nanorods on Hysteresis-Loss-Mediated Magnetic Hyperthermia,0,,,,,,dataset1_22,dataset1_22_supp
,,,,,724.0,,,,,,Fe1Fe2O4,oleic acid,,,20.0,,300.0,86.4,120.0,20.0,1650.0,,,10.1021/acsabm.1c00040,acsabm.1c00040.pdf,acsabm.1c00040_SI.pdf,ACS Applied Bio Materials,American Chemical Society (ACS),2021,Influence of the Aspect Ratio of Iron Oxide Nanorods on Hysteresis-Loss-Mediated Magnetic Hyperthermia,0,,,,,,dataset1_22,dataset1_22_supp
,,,,,3575.0,,,,,,Fe1Fe2O4,oleic acid,,,20.0,,300.0,83.2,200.0,22.0,-182.0,,,10.1021/acsabm.1c00040,acsabm.1c00040.pdf,acsabm.1c00040_SI.pdf,ACS Applied Bio Materials,American Chemical Society (ACS),2021,Influence of the Aspect Ratio of Iron Oxide Nanorods on Hysteresis-Loss-Mediated Magnetic Hyperthermia,0,,,,,,dataset1_22,dataset1_22_supp
,,,,,3151.0,,,,,,Fe1Fe2O4,oleic acid,,,20.0,,300.0,83.2,200.0,22.0,-126.0,,,10.1021/acsabm.1c00040,acsabm.1c00040.pdf,acsabm.1c00040_SI.pdf,ACS Applied Bio Materials,American Chemical Society (ACS),2021,Influence of the Aspect Ratio of Iron Oxide Nanorods on Hysteresis-Loss-Mediated Magnetic Hyperthermia,0,,,,,,dataset1_22,dataset1_22_supp
,,,,,3145.0,,,,,,Fe1Fe2O4,oleic acid,,,20.0,,300.0,84.7,200.0,22.0,-374.0,,,10.1021/acsabm.1c00040,acsabm.1c00040.pdf,acsabm.1c00040_SI.pdf,ACS Applied Bio Materials,American Chemical Society (ACS),2021,Influence of the Aspect Ratio of Iron Oxide Nanorods on Hysteresis-Loss-Mediated Magnetic Hyperthermia,0,,,,,,dataset1_22,dataset1_22_supp
,,,,,2847.0,,,,,,Fe1Fe2O4,oleic acid,,,20.0,,300.0,84.7,200.0,22.0,-685.0,,,10.1021/acsabm.1c00040,acsabm.1c00040.pdf,acsabm.1c00040_SI.pdf,ACS Applied Bio Materials,American Chemical Society (ACS),2021,Influence of the Aspect Ratio of Iron Oxide Nanorods on Hysteresis-Loss-Mediated Magnetic Hyperthermia,0,,,,,,dataset1_22,dataset1_22_supp
,,,,,2492.0,,,,,,Fe1Fe2O4,oleic acid,,,20.0,,300.0,82.4,203.0,28.0,-182.0,,,10.1021/acsabm.1c00040,acsabm.1c00040.pdf,acsabm.1c00040_SI.pdf,ACS Applied Bio Materials,American Chemical Society (ACS),2021,Influence of the Aspect Ratio of Iron Oxide Nanorods on Hysteresis-Loss-Mediated Magnetic Hyperthermia,0,,,,,,dataset1_22,dataset1_22_supp
,,,,,1987.0,,,,,,Fe1Fe2O4,oleic acid,,,20.0,,300.0,82.4,203.0,28.0,-94.0,,,10.1021/acsabm.1c00040,acsabm.1c00040.pdf,acsabm.1c00040_SI.pdf,ACS Applied Bio Materials,American Chemical Society (ACS),2021,Influence of the Aspect Ratio of Iron Oxide Nanorods on Hysteresis-Loss-Mediated Magnetic Hyperthermia,0,,,,,,dataset1_22,dataset1_22_supp
,,,,,9.8,,,20.0,,,Co1Fe2O4,N-(trimethoxysilylpropyl)-ethylenediaminetriacetate,,,10.0,,300.0,76.0,0.8,43.0,-314.0,,,10.1021/acsami.8b22600,acsami.8b22600.pdf,0,ACS Applied Materials &amp; Interfaces,American Chemical Society (ACS),2019,"Comparative Heating Efficiency of Cobalt-, Manganese-, and Nickel-Ferrite Nanoparticles for a Hyperthermia Agent in Biomedicines",0,,,,,,dataset1_23,0
,,,,,31.3,,,20.0,,,Co1Fe2O4,N-(trimethoxysilylpropyl)-ethylenediaminetriacetate,,,10.0,,300.0,76.0,0.8,43.0,-685.0,,,10.1021/acsami.8b22600,acsami.8b22600.pdf,0,ACS Applied Materials &amp; Interfaces,American Chemical Society (ACS),2019,"Comparative Heating Efficiency of Cobalt-, Manganese-, and Nickel-Ferrite Nanoparticles for a Hyperthermia Agent in Biomedicines",0,,,,,,dataset1_23,0
,,,,,164.3,,,20.0,,,Co1Fe2O4,N-(trimethoxysilylpropyl)-ethylenediaminetriacetate,,,10.0,,300.0,76.0,0.8,43.0,-1895.0,,,10.1021/acsami.8b22600,acsami.8b22600.pdf,0,ACS Applied Materials &amp; Interfaces,American Chemical Society (ACS),2019,"Comparative Heating Efficiency of Cobalt-, Manganese-, and Nickel-Ferrite Nanoparticles for a Hyperthermia Agent in Biomedicines",0,,,,,,dataset1_23,0
,,,,,42.0,,,20.0,,,Co1Fe2O4,N-(trimethoxysilylpropyl)-ethylenediaminetriacetate,,,10.0,,300.0,76.0,0.8,43.0,-1907.9,,,10.1021/acsami.8b22600,acsami.8b22600.pdf,0,ACS Applied Materials &amp; Interfaces,American Chemical Society (ACS),2019,"Comparative Heating Efficiency of Cobalt-, Manganese-, and Nickel-Ferrite Nanoparticles for a Hyperthermia Agent in Biomedicines",0,,,,,,dataset1_23,0
,,,,,102.7,,,20.0,,,Co1Fe2O4,N-(trimethoxysilylpropyl)-ethylenediaminetriacetate,,,10.0,,300.0,76.0,0.8,43.0,-730.0,,,10.1021/acsami.8b22600,acsami.8b22600.pdf,0,ACS Applied Materials &amp; Interfaces,American Chemical Society (ACS),2019,"Comparative Heating Efficiency of Cobalt-, Manganese-, and Nickel-Ferrite Nanoparticles for a Hyperthermia Agent in Biomedicines",0,,,,,,dataset1_23,0
,,,,,311.6,,,20.0,,,Co1Fe2O4,N-(trimethoxysilylpropyl)-ethylenediaminetriacetate,,,10.0,,300.0,76.0,0.8,43.0,-75.0,,,10.1021/acsami.8b22600,acsami.8b22600.pdf,0,ACS Applied Materials &amp; Interfaces,American Chemical Society (ACS),2019,"Comparative Heating Efficiency of Cobalt-, Manganese-, and Nickel-Ferrite Nanoparticles for a Hyperthermia Agent in Biomedicines",0,,,,,,dataset1_23,0
,,,,,82.1,,,20.0,,,Mn1Fe2O4,N-(trimethoxysilylpropyl)-ethylenediaminetriacetate,,,10.0,,300.0,75.0,0.25,20.0,-820.0,,,10.1021/acsami.8b22600,acsami.8b22600.pdf,0,ACS Applied Materials &amp; Interfaces,American Chemical Society (ACS),2019,"Comparative Heating Efficiency of Cobalt-, Manganese-, and Nickel-Ferrite Nanoparticles for a Hyperthermia Agent in Biomedicines",0,,,,,,dataset1_23,0
,,,,,165.2,,,20.0,,,Mn1Fe2O4,N-(trimethoxysilylpropyl)-ethylenediaminetriacetate,,,10.0,,300.0,75.0,0.25,20.0,-900.0,,,10.1021/acsami.8b22600,acsami.8b22600.pdf,0,ACS Applied Materials &amp; Interfaces,American Chemical Society (ACS),2019,"Comparative Heating Efficiency of Cobalt-, Manganese-, and Nickel-Ferrite Nanoparticles for a Hyperthermia Agent in Biomedicines",0,,,,,,dataset1_23,0
,,,,,292.0,,,20.0,,,Mn1Fe2O4,N-(trimethoxysilylpropyl)-ethylenediaminetriacetate,,,10.0,,300.0,75.0,0.25,20.0,-656.76,,,10.1021/acsami.8b22600,acsami.8b22600.pdf,0,ACS Applied Materials &amp; Interfaces,American Chemical Society (ACS),2019,"Comparative Heating Efficiency of Cobalt-, Manganese-, and Nickel-Ferrite Nanoparticles for a Hyperthermia Agent in Biomedicines",0,,,,,,dataset1_23,0
,,,,,76.8,,,20.0,,,Mn1Fe2O4,N-(trimethoxysilylpropyl)-ethylenediaminetriacetate,,,10.0,,300.0,75.0,0.25,20.0,-842.644,,,10.1021/acsami.8b22600,acsami.8b22600.pdf,0,ACS Applied Materials &amp; Interfaces,American Chemical Society (ACS),2019,"Comparative Heating Efficiency of Cobalt-, Manganese-, and Nickel-Ferrite Nanoparticles for a Hyperthermia Agent in Biomedicines",0,,,,,,dataset1_23,0
,,,,,146.4,,,20.0,,,Mn1Fe2O4,N-(trimethoxysilylpropyl)-ethylenediaminetriacetate,,,10.0,,300.0,75.0,0.25,20.0,-1030.0,,,10.1021/acsami.8b22600,acsami.8b22600.pdf,0,ACS Applied Materials &amp; Interfaces,American Chemical Society (ACS),2019,"Comparative Heating Efficiency of Cobalt-, Manganese-, and Nickel-Ferrite Nanoparticles for a Hyperthermia Agent in Biomedicines",0,,,,,,dataset1_23,0
,,,,,210.7,,,20.0,,,Mn1Fe2O4,N-(trimethoxysilylpropyl)-ethylenediaminetriacetate,,,10.0,,300.0,75.0,0.25,20.0,-1144.5,,,10.1021/acsami.8b22600,acsami.8b22600.pdf,0,ACS Applied Materials &amp; Interfaces,American Chemical Society (ACS),2019,"Comparative Heating Efficiency of Cobalt-, Manganese-, and Nickel-Ferrite Nanoparticles for a Hyperthermia Agent in Biomedicines",0,,,,,,dataset1_23,0
,,,,,128.6,,,20.0,,,Ni1Fe2O4,N-(trimethoxysilylpropyl)-ethylenediaminetriacetate,,,10.0,,300.0,68.0,0.28,25.0,-1452.6,,,10.1021/acsami.8b22600,acsami.8b22600.pdf,0,ACS Applied Materials &amp; Interfaces,American Chemical Society (ACS),2019,"Comparative Heating Efficiency of Cobalt-, Manganese-, and Nickel-Ferrite Nanoparticles for a Hyperthermia Agent in Biomedicines",0,,,,,,dataset1_23,0
,,,,,167.9,,,20.0,,,Ni1Fe2O4,N-(trimethoxysilylpropyl)-ethylenediaminetriacetate,,,10.0,,300.0,68.0,0.28,25.0,-1976.41,,,10.1021/acsami.8b22600,acsami.8b22600.pdf,0,ACS Applied Materials &amp; Interfaces,American Chemical Society (ACS),2019,"Comparative Heating Efficiency of Cobalt-, Manganese-, and Nickel-Ferrite Nanoparticles for a Hyperthermia Agent in Biomedicines",0,,,,,,dataset1_23,0
,,,,,293.8,,,20.0,,,Ni1Fe2O4,N-(trimethoxysilylpropyl)-ethylenediaminetriacetate,,,10.0,,300.0,68.0,0.28,25.0,,,,10.1021/acsami.8b22600,acsami.8b22600.pdf,0,ACS Applied Materials &amp; Interfaces,American Chemical Society (ACS),2019,"Comparative Heating Efficiency of Cobalt-, Manganese-, and Nickel-Ferrite Nanoparticles for a Hyperthermia Agent in Biomedicines",0,,,,,,dataset1_23,0
,,,,,88.4,,,20.0,,,Ni1Fe2O4,N-(trimethoxysilylpropyl)-ethylenediaminetriacetate,,,10.0,,300.0,68.0,0.28,25.0,,,,10.1021/acsami.8b22600,acsami.8b22600.pdf,0,ACS Applied Materials &amp; Interfaces,American Chemical Society (ACS),2019,"Comparative Heating Efficiency of Cobalt-, Manganese-, and Nickel-Ferrite Nanoparticles for a Hyperthermia Agent in Biomedicines",0,,,,,,dataset1_23,0
,,,,,150.0,,,20.0,,,Ni1Fe2O4,N-(trimethoxysilylpropyl)-ethylenediaminetriacetate,,,10.0,,300.0,68.0,0.28,25.0,,,,10.1021/acsami.8b22600,acsami.8b22600.pdf,0,ACS Applied Materials &amp; Interfaces,American Chemical Society (ACS),2019,"Comparative Heating Efficiency of Cobalt-, Manganese-, and Nickel-Ferrite Nanoparticles for a Hyperthermia Agent in Biomedicines",0,,,,,,dataset1_23,0
,,,,,188.4,,,20.0,,,Ni1Fe2O4,N-(trimethoxysilylpropyl)-ethylenediaminetriacetate,,,10.0,,300.0,68.0,0.28,25.0,,,,10.1021/acsami.8b22600,acsami.8b22600.pdf,0,ACS Applied Materials &amp; Interfaces,American Chemical Society (ACS),2019,"Comparative Heating Efficiency of Cobalt-, Manganese-, and Nickel-Ferrite Nanoparticles for a Hyperthermia Agent in Biomedicines",0,,,,,,dataset1_23,0
,,78.67,,,1718.0,,,14.8,,,Co0.24Mn0.15Fe2.61O4,,,,5000.0,,3000.0,93.0,0.0,0.0,,,,10.1021/acsnano.8b06542,acsnano.8b06542.pdf,acsnano.8b06542_SI.pdf,ACS Nano,American Chemical Society (ACS),2019,Biocompatible Nanoclusters with High Heating Efficiency for Systemically Delivered Magnetic Hyperthermia,1,,,,,,dataset1_24,dataset1_24_supp
,,152.9,,,2570.0,,,70.0,,,Fe1Fe2O4,,,,,,,,,,-1217.0,,,10.1021/acsnano.9b08320,acsnano.9b08320.pdf,acsnano.9b08320_SI.pdf,ACS Nano,American Chemical Society (ACS),2020,Graphene Oxide-Grafted Magnetic Nanorings Mediated Magnetothermodynamic Therapy Favoring Reactive Oxygen Species-Related Immune Response for Enhanced Antitumor Efficacy,0,,,,,,dataset1_25,dataset1_25_supp
,,152.9,,,985.0,,,70.0,,,Fe1Fe2O4,,,,,,,,,,-4408.0,,,10.1021/acsnano.9b08320,acsnano.9b08320.pdf,acsnano.9b08320_SI.pdf,ACS Nano,American Chemical Society (ACS),2020,Graphene Oxide-Grafted Magnetic Nanorings Mediated Magnetothermodynamic Therapy Favoring Reactive Oxygen Species-Related Immune Response for Enhanced Antitumor Efficacy,0,,,,,,dataset1_25,dataset1_25_supp
,,152.9,,,1706.0,,,70.0,,,Fe1Fe2O4,,,,,,,,,,-6350.0,,,10.1021/acsnano.9b08320,acsnano.9b08320.pdf,acsnano.9b08320_SI.pdf,ACS Nano,American Chemical Society (ACS),2020,Graphene Oxide-Grafted Magnetic Nanorings Mediated Magnetothermodynamic Therapy Favoring Reactive Oxygen Species-Related Immune Response for Enhanced Antitumor Efficacy,0,,,,,,dataset1_25,dataset1_25_supp
,,152.9,,,3309.0,,,70.0,,,Fe1Fe2O4,,,,,,,,,,,,,10.1021/acsnano.9b08320,acsnano.9b08320.pdf,acsnano.9b08320_SI.pdf,ACS Nano,American Chemical Society (ACS),2020,Graphene Oxide-Grafted Magnetic Nanorings Mediated Magnetothermodynamic Therapy Favoring Reactive Oxygen Species-Related Immune Response for Enhanced Antitumor Efficacy,0,,,,,,dataset1_25,dataset1_25_supp
,,152.9,,,3456.0,,,70.0,,,Fe1Fe2O4,,,,,,,,,,,,,10.1021/acsnano.9b08320,acsnano.9b08320.pdf,acsnano.9b08320_SI.pdf,ACS Nano,American Chemical Society (ACS),2020,Graphene Oxide-Grafted Magnetic Nanorings Mediated Magnetothermodynamic Therapy Favoring Reactive Oxygen Species-Related Immune Response for Enhanced Antitumor Efficacy,0,,,,,,dataset1_25,dataset1_25_supp
,,152.9,,,4750.0,,,70.0,,,Fe1Fe2O4,,,,,,,,,,,,,10.1021/acsnano.9b08320,acsnano.9b08320.pdf,acsnano.9b08320_SI.pdf,ACS Nano,American Chemical Society (ACS),2020,Graphene Oxide-Grafted Magnetic Nanorings Mediated Magnetothermodynamic Therapy Favoring Reactive Oxygen Species-Related Immune Response for Enhanced Antitumor Efficacy,0,,,,,,dataset1_25,dataset1_25_supp
,,152.9,,,4603.0,,,70.0,,,Fe1Fe2O4,,,,,,,,,,,,,10.1021/acsnano.9b08320,acsnano.9b08320.pdf,acsnano.9b08320_SI.pdf,ACS Nano,American Chemical Society (ACS),2020,Graphene Oxide-Grafted Magnetic Nanorings Mediated Magnetothermodynamic Therapy Favoring Reactive Oxygen Species-Related Immune Response for Enhanced Antitumor Efficacy,0,,,,,,dataset1_25,dataset1_25_supp
,,152.9,,,5000.0,,,70.0,,,Fe1Fe2O4,,,,,,,,,,,,,10.1021/acsnano.9b08320,acsnano.9b08320.pdf,acsnano.9b08320_SI.pdf,ACS Nano,American Chemical Society (ACS),2020,Graphene Oxide-Grafted Magnetic Nanorings Mediated Magnetothermodynamic Therapy Favoring Reactive Oxygen Species-Related Immune Response for Enhanced Antitumor Efficacy,0,,,,,,dataset1_25,dataset1_25_supp
,,152.9,,,4941.0,,,70.0,,,Fe1Fe2O4,,,,,,,,,,,,,10.1021/acsnano.9b08320,acsnano.9b08320.pdf,acsnano.9b08320_SI.pdf,ACS Nano,American Chemical Society (ACS),2020,Graphene Oxide-Grafted Magnetic Nanorings Mediated Magnetothermodynamic Therapy Favoring Reactive Oxygen Species-Related Immune Response for Enhanced Antitumor Efficacy,0,,,,,,dataset1_25,dataset1_25_supp
,,,,,249.0,,,9.5,,,Co1Fe2O4,,,,21.0,,300.0,81.11,0.0,0.0,,,,10.1021/acsomega.0c03332,acsomega.0c03332.pdf,0,ACS Omega,American Chemical Society (ACS),2020,Induction Heating Analysis of Surface-Functionalized Nanoscale CoFe<sub>2</sub>O<sub>4</sub> for Magnetic Fluid Hyperthermia toward Noninvasive Cancer Treatment,1,,,,,,dataset1_26,0
,,,,,161.0,,,9.5,,,Co1Fe2O4,,,,21.0,,300.0,81.11,0.0,0.0,,,,10.1021/acsomega.0c03332,acsomega.0c03332.pdf,0,ACS Omega,American Chemical Society (ACS),2020,Induction Heating Analysis of Surface-Functionalized Nanoscale CoFe<sub>2</sub>O<sub>4</sub> for Magnetic Fluid Hyperthermia toward Noninvasive Cancer Treatment,1,,,,,,dataset1_26,0
,,,,,133.0,,,9.5,,,Co1Fe2O4,,,,21.0,,300.0,81.11,0.0,0.0,,,,10.1021/acsomega.0c03332,acsomega.0c03332.pdf,0,ACS Omega,American Chemical Society (ACS),2020,Induction Heating Analysis of Surface-Functionalized Nanoscale CoFe<sub>2</sub>O<sub>4</sub> for Magnetic Fluid Hyperthermia toward Noninvasive Cancer Treatment,1,,,,,,dataset1_26,0
,,,,,120.0,,,9.5,,,Co1Fe2O4,,,,21.0,,300.0,81.11,0.0,0.0,,,,10.1021/acsomega.0c03332,acsomega.0c03332.pdf,0,ACS Omega,American Chemical Society (ACS),2020,Induction Heating Analysis of Surface-Functionalized Nanoscale CoFe<sub>2</sub>O<sub>4</sub> for Magnetic Fluid Hyperthermia toward Noninvasive Cancer Treatment,1,,,,,,dataset1_26,0
,,,,,118.0,,,9.5,,,Co1Fe2O4,,,,21.0,,300.0,81.11,0.0,0.0,,,,10.1021/acsomega.0c03332,acsomega.0c03332.pdf,0,ACS Omega,American Chemical Society (ACS),2020,Induction Heating Analysis of Surface-Functionalized Nanoscale CoFe<sub>2</sub>O<sub>4</sub> for Magnetic Fluid Hyperthermia toward Noninvasive Cancer Treatment,1,,,,,,dataset1_26,0
,,,,,213.0,,,10.4,,,Co1Fe2O4,oleic acid,,,21.0,,300.0,76.9,0.0,0.0,,,,10.1021/acsomega.0c03332,acsomega.0c03332.pdf,0,ACS Omega,American Chemical Society (ACS),2020,Induction Heating Analysis of Surface-Functionalized Nanoscale CoFe<sub>2</sub>O<sub>4</sub> for Magnetic Fluid Hyperthermia toward Noninvasive Cancer Treatment,1,,,,,,dataset1_26,0
,,,,,140.0,,,10.4,,,Co1Fe2O4,oleic acid,,,21.0,,300.0,76.9,0.0,0.0,,,,10.1021/acsomega.0c03332,acsomega.0c03332.pdf,0,ACS Omega,American Chemical Society (ACS),2020,Induction Heating Analysis of Surface-Functionalized Nanoscale CoFe<sub>2</sub>O<sub>4</sub> for Magnetic Fluid Hyperthermia toward Noninvasive Cancer Treatment,1,,,,,,dataset1_26,0
,,,,,117.0,,,10.4,,,Co1Fe2O4,oleic acid,,,21.0,,300.0,76.9,0.0,0.0,,,,10.1021/acsomega.0c03332,acsomega.0c03332.pdf,0,ACS Omega,American Chemical Society (ACS),2020,Induction Heating Analysis of Surface-Functionalized Nanoscale CoFe<sub>2</sub>O<sub>4</sub> for Magnetic Fluid Hyperthermia toward Noninvasive Cancer Treatment,1,,,,,,dataset1_26,0
,,,,,105.0,,,10.4,,,Co1Fe2O4,oleic acid,,,21.0,,300.0,76.9,0.0,0.0,,,,10.1021/acsomega.0c03332,acsomega.0c03332.pdf,0,ACS Omega,American Chemical Society (ACS),2020,Induction Heating Analysis of Surface-Functionalized Nanoscale CoFe<sub>2</sub>O<sub>4</sub> for Magnetic Fluid Hyperthermia toward Noninvasive Cancer Treatment,1,,,,,,dataset1_26,0
,,,,,104.0,,,10.4,,,Co1Fe2O4,oleic acid,,,21.0,,300.0,76.9,0.0,0.0,,,,10.1021/acsomega.0c03332,acsomega.0c03332.pdf,0,ACS Omega,American Chemical Society (ACS),2020,Induction Heating Analysis of Surface-Functionalized Nanoscale CoFe<sub>2</sub>O<sub>4</sub> for Magnetic Fluid Hyperthermia toward Noninvasive Cancer Treatment,1,,,,,,dataset1_26,0
,,,,,33.621,,,9.6,,,Fe1,,,,30.0,,300.0,198.0,0.0,0.0,,,,10.1021/nl302160d,nl302160d.pdf,nl302160d_SI.pdf,Nano Letters,American Chemical Society (ACS),2012,A Simple Chemical Route toward Monodisperse Iron Carbide Nanoparticles Displaying Tunable Magnetic and Unprecedented Hyperthermia Properties,0,,,,,,dataset1_27,dataset1_27_supp
,,,,,100.0,,,9.6,,,Fe1,,,,30.0,,300.0,198.0,0.0,0.0,,,,10.1021/nl302160d,nl302160d.pdf,nl302160d_SI.pdf,Nano Letters,American Chemical Society (ACS),2012,A Simple Chemical Route toward Monodisperse Iron Carbide Nanoparticles Displaying Tunable Magnetic and Unprecedented Hyperthermia Properties,0,,,,,,dataset1_27,dataset1_27_supp
,,,,,207.759,,,9.6,,,Fe1,,,,30.0,,300.0,198.0,0.0,0.0,,,,10.1021/nl302160d,nl302160d.pdf,nl302160d_SI.pdf,Nano Letters,American Chemical Society (ACS),2012,A Simple Chemical Route toward Monodisperse Iron Carbide Nanoparticles Displaying Tunable Magnetic and Unprecedented Hyperthermia Properties,0,,,,,,dataset1_27,dataset1_27_supp
,,,,,279.31,,,9.6,,,Fe1,,,,30.0,,300.0,198.0,0.0,0.0,,,,10.1021/nl302160d,nl302160d.pdf,nl302160d_SI.pdf,Nano Letters,American Chemical Society (ACS),2012,A Simple Chemical Route toward Monodisperse Iron Carbide Nanoparticles Displaying Tunable Magnetic and Unprecedented Hyperthermia Properties,0,,,,,,dataset1_27,dataset1_27_supp
,,,,,315.517,,,9.6,,,Fe1,,,,30.0,,300.0,198.0,0.0,0.0,,,,10.1021/nl302160d,nl302160d.pdf,nl302160d_SI.pdf,Nano Letters,American Chemical Society (ACS),2012,A Simple Chemical Route toward Monodisperse Iron Carbide Nanoparticles Displaying Tunable Magnetic and Unprecedented Hyperthermia Properties,0,,,,,,dataset1_27,dataset1_27_supp
,,,9.6,,6.957,,,13.1,,,Fe2.2C + Fe5C2,,,,30.0,,300.0,132.0,0.0,0.0,,,,10.1021/nl302160d,nl302160d.pdf,nl302160d_SI.pdf,Nano Letters,American Chemical Society (ACS),2012,A Simple Chemical Route toward Monodisperse Iron Carbide Nanoparticles Displaying Tunable Magnetic and Unprecedented Hyperthermia Properties,0,,,,,,dataset1_27,dataset1_27_supp
