Repository: anastasiavepreva/ChemX

# ChemX: A Collection of Chemistry Datasets for Benchmarking Automated Information Extraction

## Abstract

ChemX is a collection of 10 manually curated benchmarking datasets developed to support robust automated information extraction in chemistry. It spans two major domains — **nanomaterials** and **small molecules** — and enables evaluation across multiple modalities including text, tables, and figures.

ChemX is designed to benchmark large language models and multi-agent systems in real-world chemical contexts, emphasizing reproducibility, schema-based annotation, and domain-specific validation.

File: datasets/Cytotox.csv (part 5 of 49)
sn,material,shape,coat_functional_group,synthesis_method,surface_charge,size_in_medium_nm,zeta_in_medium_mv,no_of_cells_cells_well,human_animal,cell_source,cell_tissue,cell_morphology,cell_age,time_hr,concentration,test,test_indicator,viability_%,doi,article_list,core_nm,hydrodynamic_nm,potential_mv,cell_type,journal_name,publisher,year,title,journal_is_oa,is_oa,oa_status,pdf,access
733,SiO2,Sphere,SodiumAlginate,Hydrolysis,Negative,,,5000,H,Human,Liver,Epithelial,Adult,24,200,AlamarBlue,AlamarBlue,90.722,10.3390/nano9081081,19,,345.2,-13,HepG2,Nanomaterials,MDPI AG,2019,The Influence of Polysaccharide Coating on the Physicochemical Parameters and Cytotoxicity of Silica Nanoparticles for Hydrophilic Biomolecules Delivery,TRUE,TRUE,gold,19_10.3390@nano9081081.pdf,1
734,SiO2,Sphere,SodiumAlginate,Hydrolysis,Negative,,,5000,H,Human,Liver,Epithelial,Adult,24,500,AlamarBlue,AlamarBlue,77.32,10.3390/nano9081081,19,,345.2,-13,HepG2,Nanomaterials,MDPI AG,2019,The Influence of Polysaccharide Coating on the Physicochemical Parameters and Cytotoxicity of Silica Nanoparticles for Hydrophilic Biomolecules Delivery,TRUE,TRUE,gold,19_10.3390@nano9081081.pdf,1
735,SiO2,Sphere,,Hydrolysis,Negative,,,5000,H,Human,Liver,Epithelial,Adult,48,50,AlamarBlue,AlamarBlue,92.403,10.3390/nano9081081,19,,289.76,-28,HepG2,Nanomaterials,MDPI AG,2019,The Influence of Polysaccharide Coating on the Physicochemical Parameters and Cytotoxicity of Silica Nanoparticles for Hydrophilic Biomolecules Delivery,TRUE,TRUE,gold,19_10.3390@nano9081081.pdf,1
736,SiO2,Sphere,,Hydrolysis,Negative,,,5000,H,Human,Liver,Epithelial,Adult,48,100,AlamarBlue,AlamarBlue,98.057,10.3390/nano9081081,19,,289.76,-28,HepG2,Nanomaterials,MDPI AG,2019,The Influence of Polysaccharide Coating on the Physicochemical Parameters and Cytotoxicity of Silica Nanoparticles for Hydrophilic Biomolecules Delivery,TRUE,TRUE,gold,19_10.3390@nano9081081.pdf,1
737,SiO2,Sphere,,Hydrolysis,Negative,,,5000,H,Human,Liver,Epithelial,Adult,48,200,AlamarBlue,AlamarBlue,101.59,10.3390/nano9081081,19,,289.76,-28,HepG2,Nanomaterials,MDPI AG,2019,The Influence of Polysaccharide Coating on the Physicochemical Parameters and Cytotoxicity of Silica Nanoparticles for Hydrophilic Biomolecules Delivery,TRUE,TRUE,gold,19_10.3390@nano9081081.pdf,1
738,SiO2,Sphere,,Hydrolysis,Negative,,,5000,H,Human,Liver,Epithelial,Adult,48,500,AlamarBlue,AlamarBlue,100.35,10.3390/nano9081081,19,,289.76,-28,HepG2,Nanomaterials,MDPI AG,2019,The Influence of Polysaccharide Coating on the Physicochemical Parameters and Cytotoxicity of Silica Nanoparticles for Hydrophilic Biomolecules Delivery,TRUE,TRUE,gold,19_10.3390@nano9081081.pdf,1
739,SiO2,Sphere,Chitosan,Hydrolysis,Positive,,,5000,H,Human,Liver,Epithelial,Adult,48,50,AlamarBlue,AlamarBlue,99.473,10.3390/nano9081081,19,,578.27,8,HepG2,Nanomaterials,MDPI AG,2019,The Influence of Polysaccharide Coating on the Physicochemical Parameters and Cytotoxicity of Silica Nanoparticles for Hydrophilic Biomolecules Delivery,TRUE,TRUE,gold,19_10.3390@nano9081081.pdf,1
740,SiO2,Sphere,Chitosan,Hydrolysis,Positive,,,5000,H,Human,Liver,Epithelial,Adult,48,100,AlamarBlue,AlamarBlue,89.455,10.3390/nano9081081,19,,578.27,8,HepG2,Nanomaterials,MDPI AG,2019,The Influence of Polysaccharide Coating on the Physicochemical Parameters and Cytotoxicity of Silica Nanoparticles for Hydrophilic Biomolecules Delivery,TRUE,TRUE,gold,19_10.3390@nano9081081.pdf,1
741,SiO2,Sphere,Chitosan,Hydrolysis,Positive,,,5000,H,Human,Liver,Epithelial,Adult,48,200,AlamarBlue,AlamarBlue,85.764,10.3390/nano9081081,19,,578.27,8,HepG2,Nanomaterials,MDPI AG,2019,The Influence of Polysaccharide Coating on the Physicochemical Parameters and Cytotoxicity of Silica Nanoparticles for Hydrophilic Biomolecules Delivery,TRUE,TRUE,gold,19_10.3390@nano9081081.pdf,1
742,SiO2,Sphere,Chitosan,Hydrolysis,Positive,,,5000,H,Human,Liver,Epithelial,Adult,48,500,AlamarBlue,AlamarBlue,92.794,10.3390/nano9081081,19,,578.27,8,HepG2,Nanomaterials,MDPI AG,2019,The Influence of Polysaccharide Coating on the Physicochemical Parameters and Cytotoxicity of Silica Nanoparticles for Hydrophilic Biomolecules Delivery,TRUE,TRUE,gold,19_10.3390@nano9081081.pdf,1
743,SiO2,Sphere,SodiumAlginate,Hydrolysis,Negative,,,5000,H,Human,Liver,Epithelial,Adult,48,50,AlamarBlue,AlamarBlue,97.938,10.3390/nano9081081,19,,345.2,-13,HepG2,Nanomaterials,MDPI AG,2019,The Influence of Polysaccharide Coating on the Physicochemical Parameters and Cytotoxicity of Silica Nanoparticles for Hydrophilic Biomolecules Delivery,TRUE,TRUE,gold,19_10.3390@nano9081081.pdf,1
744,SiO2,Sphere,SodiumAlginate,Hydrolysis,Negative,,,5000,H,Human,Liver,Epithelial,Adult,48,100,AlamarBlue,AlamarBlue,95.876,10.3390/nano9081081,19,,345.2,-13,HepG2,Nanomaterials,MDPI AG,2019,The Influence of Polysaccharide Coating on the Physicochemical Parameters and Cytotoxicity of Silica Nanoparticles for Hydrophilic Biomolecules Delivery,TRUE,TRUE,gold,19_10.3390@nano9081081.pdf,1
745,SiO2,Sphere,SodiumAlginate,Hydrolysis,Negative,,,5000,H,Human,Liver,Epithelial,Adult,48,200,AlamarBlue,AlamarBlue,95.361,10.3390/nano9081081,19,,345.2,-13,HepG2,Nanomaterials,MDPI AG,2019,The Influence of Polysaccharide Coating on the Physicochemical Parameters and Cytotoxicity of Silica Nanoparticles for Hydrophilic Biomolecules Delivery,TRUE,TRUE,gold,19_10.3390@nano9081081.pdf,1
746,SiO2,Sphere,SodiumAlginate,Hydrolysis,Negative,,,5000,H,Human,Liver,Epithelial,Adult,48,500,AlamarBlue,AlamarBlue,90.893,10.3390/nano9081081,19,,345.2,-13,HepG2,Nanomaterials,MDPI AG,2019,The Influence of Polysaccharide Coating on the Physicochemical Parameters and Cytotoxicity of Silica Nanoparticles for Hydrophilic Biomolecules Delivery,TRUE,TRUE,gold,19_10.3390@nano9081081.pdf,1
747,SiO2,Sphere,,Sol-Gel Method,Negative,,,50000,H,Human,Lung,Epithelial,Adult,24,10,MTT,TetrazoliumSalt,76.923,10.1016/j.nano.2015.03.004,20,,21.06,-24.5,A549,"Nanomedicine: Nanotechnology, Biology and Medicine",Elsevier BV,2015,"Toxicity of silica nanoparticles depends on size, dose, and cell type",FALSE,FALSE,closed,20_kim2015.pdf,0
748,SiO2,Sphere,,Sol-Gel Method,Negative,,,50000,H,Human,Lung,Epithelial,Adult,24,50,MTT,TetrazoliumSalt,67.494,10.1016/j.nano.2015.03.004,20,,21.06,-24.5,A549,"Nanomedicine: Nanotechnology, Biology and Medicine",Elsevier BV,2015,"Toxicity of silica nanoparticles depends on size, dose, and cell type",FALSE,FALSE,closed,20_kim2015.pdf,0
749,SiO2,Sphere,,Sol-Gel Method,Negative,,,50000,H,Human,Lung,Epithelial,Adult,24,100,MTT,TetrazoliumSalt,61.29,10.1016/j.nano.2015.03.004,20,,21.06,-24.5,A549,"Nanomedicine: Nanotechnology, Biology and Medicine",Elsevier BV,2015,"Toxicity of silica nanoparticles depends on size, dose, and cell type",FALSE,FALSE,closed,20_kim2015.pdf,0
750,SiO2,Sphere,,Sol-Gel Method,Negative,,,50000,H,Human,Lung,Epithelial,Adult,24,200,MTT,TetrazoliumSalt,62.283,10.1016/j.nano.2015.03.004,20,,21.06,-24.5,A549,"Nanomedicine: Nanotechnology, Biology and Medicine",Elsevier BV,2015,"Toxicity of silica nanoparticles depends on size, dose, and cell type",FALSE,FALSE,closed,20_kim2015.pdf,0
751,SiO2,Sphere,,Sol-Gel Method,Negative,,,50000,H,Human,Lung,Epithelial,Adult,24,500,MTT,TetrazoliumSalt,63.275,10.1016/j.nano.2015.03.004,20,,21.06,-24.5,A549,"Nanomedicine: Nanotechnology, Biology and Medicine",Elsevier BV,2015,"Toxicity of silica nanoparticles depends on size, dose, and cell type",FALSE,FALSE,closed,20_kim2015.pdf,0
752,SiO2,Sphere,,Sol-Gel Method,Negative,,,50000,H,Human,Lung,Epithelial,Adult,24,10,MTT,TetrazoliumSalt,100.99,10.1016/j.nano.2015.03.004,20,,59.72,-38.1,A549,"Nanomedicine: Nanotechnology, Biology and Medicine",Elsevier BV,2015,"Toxicity of silica nanoparticles depends on size, dose, and cell type",FALSE,FALSE,closed,20_kim2015.pdf,0
753,SiO2,Sphere,,Sol-Gel Method,Negative,,,50000,H,Human,Lung,Epithelial,Adult,24,50,MTT,TetrazoliumSalt,72.705,10.1016/j.nano.2015.03.004,20,,59.72,-38.1,A549,"Nanomedicine: Nanotechnology, Biology and Medicine",Elsevier BV,2015,"Toxicity of silica nanoparticles depends on size, dose, and cell type",FALSE,FALSE,closed,20_kim2015.pdf,0
754,SiO2,Sphere,,Sol-Gel Method,Negative,,,50000,H,Human,Lung,Epithelial,Adult,24,100,MTT,TetrazoliumSalt,70.471,10.1016/j.nano.2015.03.004,20,,59.72,-38.1,A549,"Nanomedicine: Nanotechnology, Biology and Medicine",Elsevier BV,2015,"Toxicity of silica nanoparticles depends on size, dose, and cell type",FALSE,FALSE,closed,20_kim2015.pdf,0
755,SiO2,Sphere,,Sol-Gel Method,Negative,,,50000,H,Human,Lung,Epithelial,Adult,24,200,MTT,TetrazoliumSalt,64.02,10.1016/j.nano.2015.03.004,20,,59.72,-38.1,A549,"Nanomedicine: Nanotechnology, Biology and Medicine",Elsevier BV,2015,"Toxicity of silica nanoparticles depends on size, dose, and cell type",FALSE,FALSE,closed,20_kim2015.pdf,0
756,SiO2,Sphere,,Sol-Gel Method,Negative,,,50000,H,Human,Lung,Epithelial,Adult,24,500,MTT,TetrazoliumSalt,62.283,10.1016/j.nano.2015.03.004,20,,59.72,-38.1,A549,"Nanomedicine: Nanotechnology, Biology and Medicine",Elsevier BV,2015,"Toxicity of silica nanoparticles depends on size, dose, and cell type",FALSE,FALSE,closed,20_kim2015.pdf,0
757,SiO2,Sphere,,Sol-Gel Method,Negative,,,50000,H,Human,Lung,Epithelial,Adult,24,10,MTT,TetrazoliumSalt,89.826,10.1016/j.nano.2015.03.004,20,,100.33,-31.7,A549,"Nanomedicine: Nanotechnology, Biology and Medicine",Elsevier BV,2015,"Toxicity of silica nanoparticles depends on size, dose, and cell type",FALSE,FALSE,closed,20_kim2015.pdf,0
758,SiO2,Sphere,,Sol-Gel Method,Negative,,,50000,H,Human,Lung,Epithelial,Adult,24,50,MTT,TetrazoliumSalt,70.471,10.1016/j.nano.2015.03.004,20,,100.33,-31.7,A549,"Nanomedicine: Nanotechnology, Biology and Medicine",Elsevier BV,2015,"Toxicity of silica nanoparticles depends on size, dose, and cell type",FALSE,FALSE,closed,20_kim2015.pdf,0
759,SiO2,Sphere,,Sol-Gel Method,Negative,,,50000,H,Human,Lung,Epithelial,Adult,24,100,MTT,TetrazoliumSalt,71.464,10.1016/j.nano.2015.03.004,20,,100.33,-31.7,A549,"Nanomedicine: Nanotechnology, Biology and Medicine",Elsevier BV,2015,"Toxicity of silica nanoparticles depends on size, dose, and cell type",FALSE,FALSE,closed,20_kim2015.pdf,0
760,SiO2,Sphere,,Sol-Gel Method,Negative,,,50000,H,Human,Lung,Epithelial,Adult,24,200,MTT,TetrazoliumSalt,65.757,10.1016/j.nano.2015.03.004,20,,100.33,-31.7,A549,"Nanomedicine: Nanotechnology, Biology and Medicine",Elsevier BV,2015,"Toxicity of silica nanoparticles depends on size, dose, and cell type",FALSE,FALSE,closed,20_kim2015.pdf,0
761,SiO2,Sphere,,Sol-Gel Method,Negative,,,50000,H,Human,Lung,Epithelial,Adult,24,500,MTT,TetrazoliumSalt,72.705,10.1016/j.nano.2015.03.004,20,,100.33,-31.7,A549,"Nanomedicine: Nanotechnology, Biology and Medicine",Elsevier BV,2015,"Toxicity of silica nanoparticles depends on size, dose, and cell type",FALSE,FALSE,closed,20_kim2015.pdf,0
762,SiO2,Sphere,,Sol-Gel Method,Negative,,,50000,H,Human,Lung,Epithelial,Adult,24,10,MTT,TetrazoliumSalt,75.186,10.1016/j.nano.2015.03.004,20,,199.89,-36.3,A549,"Nanomedicine: Nanotechnology, Biology and Medicine",Elsevier BV,2015,"Toxicity of silica nanoparticles depends on size, dose, and cell type",FALSE,FALSE,closed,20_kim2015.pdf,0
763,SiO2,Sphere,,Sol-Gel Method,Negative,,,50000,H,Human,Lung,Epithelial,Adult,24,50,MTT,TetrazoliumSalt,63.027,10.1016/j.nano.2015.03.004,20,,199.89,-36.3,A549,"Nanomedicine: Nanotechnology, Biology and Medicine",Elsevier BV,2015,"Toxicity of silica nanoparticles depends on size, dose, and cell type",FALSE,FALSE,closed,20_kim2015.pdf,0
764,SiO2,Sphere,,Sol-Gel Method,Negative,,,50000,H,Human,Lung,Epithelial,Adult,24,100,MTT,TetrazoliumSalt,62.283,10.1016/j.nano.2015.03.004,20,,199.89,-36.3,A549,"Nanomedicine: Nanotechnology, Biology and Medicine",Elsevier BV,2015,"Toxicity of silica nanoparticles depends on size, dose, and cell type",FALSE,FALSE,closed,20_kim2015.pdf,0
765,SiO2,Sphere,,Sol-Gel Method,Negative,,,50000,H,Human,Lung,Epithelial,Adult,24,200,MTT,TetrazoliumSalt,62.779,10.1016/j.nano.2015.03.004,20,,199.89,-36.3,A549,"Nanomedicine: Nanotechnology, Biology and Medicine",Elsevier BV,2015,"Toxicity of silica nanoparticles depends on size, dose, and cell type",FALSE,FALSE,closed,20_kim2015.pdf,0
766,SiO2,Sphere,,Sol-Gel Method,Negative,,,50000,H,Human,Lung,Epithelial,Adult,24,500,MTT,TetrazoliumSalt,61.042,10.1016/j.nano.2015.03.004,20,,199.89,-36.3,A549,"Nanomedicine: Nanotechnology, Biology and Medicine",Elsevier BV,2015,"Toxicity of silica nanoparticles depends on size, dose, and cell type",FALSE,FALSE,closed,20_kim2015.pdf,0
767,SiO2,Sphere,,Sol-Gel Method,Negative,,,50000,H,Human,Lung,Epithelial,Adult,72,10,MTT,TetrazoliumSalt,58.542,10.1016/j.nano.2015.03.004,20,,21.06,-24.5,A549,"Nanomedicine: Nanotechnology, Biology and Medicine",Elsevier BV,2015,"Toxicity of silica nanoparticles depends on size, dose, and cell type",FALSE,FALSE,closed,20_kim2015.pdf,0
768,SiO2,Sphere,,Sol-Gel Method,Negative,,,50000,H,Human,Lung,Epithelial,Adult,72,50,MTT,TetrazoliumSalt,50.797,10.1016/j.nano.2015.03.004,20,,21.06,-24.5,A549,"Nanomedicine: Nanotechnology, Biology and Medicine",Elsevier BV,2015,"Toxicity of silica nanoparticles depends on size, dose, and cell type",FALSE,FALSE,closed,20_kim2015.pdf,0
769,SiO2,Sphere,,Sol-Gel Method,Negative,,,50000,H,Human,Lung,Epithelial,Adult,72,100,MTT,TetrazoliumSalt,49.886,10.1016/j.nano.2015.03.004,20,,21.06,-24.5,A549,"Nanomedicine: Nanotechnology, Biology and Medicine",Elsevier BV,2015,"Toxicity of silica nanoparticles depends on size, dose, and cell type",FALSE,FALSE,closed,20_kim2015.pdf,0
770,SiO2,Sphere,,Sol-Gel Method,Negative,,,50000,H,Human,Lung,Epithelial,Adult,72,200,MTT,TetrazoliumSalt,50.569,10.1016/j.nano.2015.03.004,20,,21.06,-24.5,A549,"Nanomedicine: Nanotechnology, Biology and Medicine",Elsevier BV,2015,"Toxicity of silica nanoparticles depends on size, dose, and cell type",FALSE,FALSE,closed,20_kim2015.pdf,0
771,SiO2,Sphere,,Sol-Gel Method,Negative,,,50000,H,Human,Lung,Epithelial,Adult,72,500,MTT,TetrazoliumSalt,44.647,10.1016/j.nano.2015.03.004,20,,21.06,-24.5,A549,"Nanomedicine: Nanotechnology, Biology and Medicine",Elsevier BV,2015,"Toxicity of silica nanoparticles depends on size, dose, and cell type",FALSE,FALSE,closed,20_kim2015.pdf,0
772,SiO2,Sphere,,Sol-Gel Method,Negative,,,50000,H,Human,Lung,Epithelial,Adult,72,10,MTT,TetrazoliumSalt,96.583,10.1016/j.nano.2015.03.004,20,,59.72,-38.1,A549,"Nanomedicine: Nanotechnology, Biology and Medicine",Elsevier BV,2015,"Toxicity of silica nanoparticles depends on size, dose, and cell type",FALSE,FALSE,closed,20_kim2015.pdf,0
773,SiO2,Sphere,,Sol-Gel Method,Negative,,,50000,H,Human,Lung,Epithelial,Adult,72,50,MTT,TetrazoliumSalt,53.303,10.1016/j.nano.2015.03.004,20,,59.72,-38.1,A549,"Nanomedicine: Nanotechnology, Biology and Medicine",Elsevier BV,2015,"Toxicity of silica nanoparticles depends on size, dose, and cell type",FALSE,FALSE,closed,20_kim2015.pdf,0
774,SiO2,Sphere,,Sol-Gel Method,Negative,,,50000,H,Human,Lung,Epithelial,Adult,72,100,MTT,TetrazoliumSalt,49.886,10.1016/j.nano.2015.03.004,20,,59.72,-38.1,A549,"Nanomedicine: Nanotechnology, Biology and Medicine",Elsevier BV,2015,"Toxicity of silica nanoparticles depends on size, dose, and cell type",FALSE,FALSE,closed,20_kim2015.pdf,0
775,SiO2,Sphere,,Sol-Gel Method,Negative,,,50000,H,Human,Lung,Epithelial,Adult,72,200,MTT,TetrazoliumSalt,31.435,10.1016/j.nano.2015.03.004,20,,59.72,-38.1,A549,"Nanomedicine: Nanotechnology, Biology and Medicine",Elsevier BV,2015,"Toxicity of silica nanoparticles depends on size, dose, and cell type",FALSE,FALSE,closed,20_kim2015.pdf,0
776,SiO2,Sphere,,Sol-Gel Method,Negative,,,50000,H,Human,Lung,Epithelial,Adult,72,500,MTT,TetrazoliumSalt,15.718,10.1016/j.nano.2015.03.004,20,,59.72,-38.1,A549,"Nanomedicine: Nanotechnology, Biology and Medicine",Elsevier BV,2015,"Toxicity of silica nanoparticles depends on size, dose, and cell type",FALSE,FALSE,closed,20_kim2015.pdf,0
777,SiO2,Sphere,,Sol-Gel Method,Negative,,,50000,H,Human,Lung,Epithelial,Adult,72,10,MTT,TetrazoliumSalt,68.337,10.1016/j.nano.2015.03.004,20,,100.33,-31.7,A549,"Nanomedicine: Nanotechnology, Biology and Medicine",Elsevier BV,2015,"Toxicity of silica nanoparticles depends on size, dose, and cell type",FALSE,FALSE,closed,20_kim2015.pdf,0
778,SiO2,Sphere,,Sol-Gel Method,Negative,,,50000,H,Human,Lung,Epithelial,Adult,72,50,MTT,TetrazoliumSalt,54.214,10.1016/j.nano.2015.03.004,20,,100.33,-31.7,A549,"Nanomedicine: Nanotechnology, Biology and Medicine",Elsevier BV,2015,"Toxicity of silica nanoparticles depends on size, dose, and cell type",FALSE,FALSE,closed,20_kim2015.pdf,0
779,SiO2,Sphere,,Sol-Gel Method,Negative,,,50000,H,Human,Lung,Epithelial,Adult,72,100,MTT,TetrazoliumSalt,51.708,10.1016/j.nano.2015.03.004,20,,100.33,-31.7,A549,"Nanomedicine: Nanotechnology, Biology and Medicine",Elsevier BV,2015,"Toxicity of silica nanoparticles depends on size, dose, and cell type",FALSE,FALSE,closed,20_kim2015.pdf,0
780,SiO2,Sphere,,Sol-Gel Method,Negative,,,50000,H,Human,Lung,Epithelial,Adult,72,200,MTT,TetrazoliumSalt,55.353,10.1016/j.nano.2015.03.004,20,,100.33,-31.7,A549,"Nanomedicine: Nanotechnology, Biology and Medicine",Elsevier BV,2015,"Toxicity of silica nanoparticles depends on size, dose, and cell type",FALSE,FALSE,closed,20_kim2015.pdf,0
781,SiO2,Sphere,,Sol-Gel Method,Negative,,,50000,H,Human,Lung,Epithelial,Adult,72,500,MTT,TetrazoliumSalt,53.531,10.1016/j.nano.2015.03.004,20,,100.33,-31.7,A549,"Nanomedicine: Nanotechnology, Biology and Medicine",Elsevier BV,2015,"Toxicity of silica nanoparticles depends on size, dose, and cell type",FALSE,FALSE,closed,20_kim2015.pdf,0
782,SiO2,Sphere,,Sol-Gel Method,Negative,,,50000,H,Human,Lung,Epithelial,Adult,72,10,MTT,TetrazoliumSalt,66.287,10.1016/j.nano.2015.03.004,20,,199.89,-36.3,A549,"Nanomedicine: Nanotechnology, Biology and Medicine",Elsevier BV,2015,"Toxicity of silica nanoparticles depends on size, dose, and cell type",FALSE,FALSE,closed,20_kim2015.pdf,0
783,SiO2,Sphere,,Sol-Gel Method,Negative,,,50000,H,Human,Lung,Epithelial,Adult,72,50,MTT,TetrazoliumSalt,50.569,10.1016/j.nano.2015.03.004,20,,199.89,-36.3,A549,"Nanomedicine: Nanotechnology, Biology and Medicine",Elsevier BV,2015,"Toxicity of silica nanoparticles depends on size, dose, and cell type",FALSE,FALSE,closed,20_kim2015.pdf,0
784,SiO2,Sphere,,Sol-Gel Method,Negative,,,50000,H,Human,Lung,Epithelial,Adult,72,100,MTT,TetrazoliumSalt,50.114,10.1016/j.nano.2015.03.004,20,,199.89,-36.3,A549,"Nanomedicine: Nanotechnology, Biology and Medicine",Elsevier BV,2015,"Toxicity of silica nanoparticles depends on size, dose, and cell type",FALSE,FALSE,closed,20_kim2015.pdf,0
785,SiO2,Sphere,,Sol-Gel Method,Negative,,,50000,H,Human,Lung,Epithelial,Adult,72,200,MTT,TetrazoliumSalt,50.797,10.1016/j.nano.2015.03.004,20,,199.89,-36.3,A549,"Nanomedicine: Nanotechnology, Biology and Medicine",Elsevier BV,2015,"Toxicity of silica nanoparticles depends on size, dose, and cell type",FALSE,FALSE,closed,20_kim2015.pdf,0
786,SiO2,Sphere,,Sol-Gel Method,Negative,,,50000,H,Human,Lung,Epithelial,Adult,72,500,MTT,TetrazoliumSalt,45.33,10.1016/j.nano.2015.03.004,20,,199.89,-36.3,A549,"Nanomedicine: Nanotechnology, Biology and Medicine",Elsevier BV,2015,"Toxicity of silica nanoparticles depends on size, dose, and cell type",FALSE,FALSE,closed,20_kim2015.pdf,0
787,SiO2,Sphere,,Sol-Gel Method,Negative,,,50000,A,Mouse,Embryo,Fibroblast,Embryonic,24,10,MTT,TetrazoliumSalt,65.366,10.1016/j.nano.2015.03.004,20,,21.06,-24.5,NIH3T3,"Nanomedicine: Nanotechnology, Biology and Medicine",Elsevier BV,2015,"Toxicity of silica nanoparticles depends on size, dose, and cell type",FALSE,FALSE,closed,20_kim2015.pdf,0
788,SiO2,Sphere,,Sol-Gel Method,Negative,,,50000,A,Mouse,Embryo,Fibroblast,Embryonic,24,50,MTT,TetrazoliumSalt,50,10.1016/j.nano.2015.03.004,20,,21.06,-24.5,NIH3T3,"Nanomedicine: Nanotechnology, Biology and Medicine",Elsevier BV,2015,"Toxicity of silica nanoparticles depends on size, dose, and cell type",FALSE,FALSE,closed,20_kim2015.pdf,0
789,SiO2,Sphere,,Sol-Gel Method,Negative,,,50000,A,Mouse,Embryo,Fibroblast,Embryonic,24,100,MTT,TetrazoliumSalt,44.39,10.1016/j.nano.2015.03.004,20,,21.06,-24.5,NIH3T3,"Nanomedicine: Nanotechnology, Biology and Medicine",Elsevier BV,2015,"Toxicity of silica nanoparticles depends on size, dose, and cell type",FALSE,FALSE,closed,20_kim2015.pdf,0
790,SiO2,Sphere,,Sol-Gel Method,Negative,,,50000,A,Mouse,Embryo,Fibroblast,Embryonic,24,200,MTT,TetrazoliumSalt,38.049,10.1016/j.nano.2015.03.004,20,,21.06,-24.5,NIH3T3,"Nanomedicine: Nanotechnology, Biology and Medicine",Elsevier BV,2015,"Toxicity of silica nanoparticles depends on size, dose, and cell type",FALSE,FALSE,closed,20_kim2015.pdf,0
791,SiO2,Sphere,,Sol-Gel Method,Negative,,,50000,A,Mouse,Embryo,Fibroblast,Embryonic,24,500,MTT,TetrazoliumSalt,34.146,10.1016/j.nano.2015.03.004,20,,21.06,-24.5,NIH3T3,"Nanomedicine: Nanotechnology, Biology and Medicine",Elsevier BV,2015,"Toxicity of silica nanoparticles depends on size, dose, and cell type",FALSE,FALSE,closed,20_kim2015.pdf,0
792,SiO2,Sphere,,Sol-Gel Method,Negative,,,50000,A,Mouse,Embryo,Fibroblast,Embryonic,24,10,MTT,TetrazoliumSalt,108.05,10.1016/j.nano.2015.03.004,20,,59.72,-38.1,NIH3T3,"Nanomedicine: Nanotechnology, Biology and Medicine",Elsevier BV,2015,"Toxicity of silica nanoparticles depends on size, dose, and cell type",FALSE,FALSE,closed,20_kim2015.pdf,0
793,SiO2,Sphere,,Sol-Gel Method,Negative,,,50000,A,Mouse,Embryo,Fibroblast,Embryonic,24,50,MTT,TetrazoliumSalt,54.146,10.1016/j.nano.2015.03.004,20,,59.72,-38.1,NIH3T3,"Nanomedicine: Nanotechnology, Biology and Medicine",Elsevier BV,2015,"Toxicity of silica nanoparticles depends on size, dose, and cell type",FALSE,FALSE,closed,20_kim2015.pdf,0
794,SiO2,Sphere,,Sol-Gel Method,Negative,,,50000,A,Mouse,Embryo,Fibroblast,Embryonic,24,100,MTT,TetrazoliumSalt,49.512,10.1016/j.nano.2015.03.004,20,,59.72,-38.1,NIH3T3,"Nanomedicine: Nanotechnology, Biology and Medicine",Elsevier BV,2015,"Toxicity of silica nanoparticles depends on size, dose, and cell type",FALSE,FALSE,closed,20_kim2015.pdf,0
795,SiO2,Sphere,,Sol-Gel Method,Negative,,,50000,A,Mouse,Embryo,Fibroblast,Embryonic,24,200,MTT,TetrazoliumSalt,42.683,10.1016/j.nano.2015.03.004,20,,59.72,-38.1,NIH3T3,"Nanomedicine: Nanotechnology, Biology and Medicine",Elsevier BV,2015,"Toxicity of silica nanoparticles depends on size, dose, and cell type",FALSE,FALSE,closed,20_kim2015.pdf,0
796,SiO2,Sphere,,Sol-Gel Method,Negative,,,50000,A,Mouse,Embryo,Fibroblast,Embryonic,24,500,MTT,TetrazoliumSalt,5.122,10.1016/j.nano.2015.03.004,20,,59.72,-38.1,NIH3T3,"Nanomedicine: Nanotechnology, Biology and Medicine",Elsevier BV,2015,"Toxicity of silica nanoparticles depends on size, dose, and cell type",FALSE,FALSE,closed,20_kim2015.pdf,0
797,SiO2,Sphere,,Sol-Gel Method,Negative,,,50000,A,Mouse,Embryo,Fibroblast,Embryonic,24,10,MTT,TetrazoliumSalt,53.902,10.1016/j.nano.2015.03.004,20,,100.33,-31.7,NIH3T3,"Nanomedicine: Nanotechnology, Biology and Medicine",Elsevier BV,2015,"Toxicity of silica nanoparticles depends on size, dose, and cell type",FALSE,FALSE,closed,20_kim2015.pdf,0
798,SiO2,Sphere,,Sol-Gel Method,Negative,,,50000,A,Mouse,Embryo,Fibroblast,Embryonic,24,50,MTT,TetrazoliumSalt,44.878,10.1016/j.nano.2015.03.004,20,,100.33,-31.7,NIH3T3,"Nanomedicine: Nanotechnology, Biology and Medicine",Elsevier BV,2015,"Toxicity of silica nanoparticles depends on size, dose, and cell type",FALSE,FALSE,closed,20_kim2015.pdf,0
799,SiO2,Sphere,,Sol-Gel Method,Negative,,,50000,A,Mouse,Embryo,Fibroblast,Embryonic,24,100,MTT,TetrazoliumSalt,34.878,10.1016/j.nano.2015.03.004,20,,100.33,-31.7,NIH3T3,"Nanomedicine: Nanotechnology, Biology and Medicine",Elsevier BV,2015,"Toxicity of silica nanoparticles depends on size, dose, and cell type",FALSE,FALSE,closed,20_kim2015.pdf,0
800,SiO2,Sphere,,Sol-Gel Method,Negative,,,50000,A,Mouse,Embryo,Fibroblast,Embryonic,24,200,MTT,TetrazoliumSalt,30.244,10.1016/j.nano.2015.03.004,20,,100.33,-31.7,NIH3T3,"Nanomedicine: Nanotechnology, Biology and Medicine",Elsevier BV,2015,"Toxicity of silica nanoparticles depends on size, dose, and cell type",FALSE,FALSE,closed,20_kim2015.pdf,0
801,SiO2,Sphere,,Sol-Gel Method,Negative,,,50000,A,Mouse,Embryo,Fibroblast,Embryonic,24,500,MTT,TetrazoliumSalt,29.024,10.1016/j.nano.2015.03.004,20,,100.33,-31.7,NIH3T3,"Nanomedicine: Nanotechnology, Biology and Medicine",Elsevier BV,2015,"Toxicity of silica nanoparticles depends on size, dose, and cell type",FALSE,FALSE,closed,20_kim2015.pdf,0
802,SiO2,Sphere,,Sol-Gel Method,Negative,,,50000,A,Mouse,Embryo,Fibroblast,Embryonic,24,10,MTT,TetrazoliumSalt,50,10.1016/j.nano.2015.03.004,20,,199.89,-36.3,NIH3T3,"Nanomedicine: Nanotechnology, Biology and Medicine",Elsevier BV,2015,"Toxicity of silica nanoparticles depends on size, dose, and cell type",FALSE,FALSE,closed,20_kim2015.pdf,0
803,SiO2,Sphere,,Sol-Gel Method,Negative,,,50000,A,Mouse,Embryo,Fibroblast,Embryonic,24,50,MTT,TetrazoliumSalt,40.732,10.1016/j.nano.2015.03.004,20,,199.89,-36.3,NIH3T3,"Nanomedicine: Nanotechnology, Biology and Medicine",Elsevier BV,2015,"Toxicity of silica nanoparticles depends on size, dose, and cell type",FALSE,FALSE,closed,20_kim2015.pdf,0
804,SiO2,Sphere,,Sol-Gel Method,Negative,,,50000,A,Mouse,Embryo,Fibroblast,Embryonic,24,100,MTT,TetrazoliumSalt,32.683,10.1016/j.nano.2015.03.004,20,,199.89,-36.3,NIH3T3,"Nanomedicine: Nanotechnology, Biology and Medicine",Elsevier BV,2015,"Toxicity of silica nanoparticles depends on size, dose, and cell type",FALSE,FALSE,closed,20_kim2015.pdf,0
805,SiO2,Sphere,,Sol-Gel Method,Negative,,,50000,A,Mouse,Embryo,Fibroblast,Embryonic,24,200,MTT,TetrazoliumSalt,24.878,10.1016/j.nano.2015.03.004,20,,199.89,-36.3,NIH3T3,"Nanomedicine: Nanotechnology, Biology and Medicine",Elsevier BV,2015,"Toxicity of silica nanoparticles depends on size, dose, and cell type",FALSE,FALSE,closed,20_kim2015.pdf,0
806,SiO2,Sphere,,Sol-Gel Method,Negative,,,50000,A,Mouse,Embryo,Fibroblast,Embryonic,24,500,MTT,TetrazoliumSalt,24.878,10.1016/j.nano.2015.03.004,20,,199.89,-36.3,NIH3T3,"Nanomedicine: Nanotechnology, Biology and Medicine",Elsevier BV,2015,"Toxicity of silica nanoparticles depends on size, dose, and cell type",FALSE,FALSE,closed,20_kim2015.pdf,0
807,SiO2,Sphere,,Sol-Gel Method,Negative,,,50000,A,Mouse,Embryo,Fibroblast,Embryonic,72,10,MTT,TetrazoliumSalt,45.578,10.1016/j.nano.2015.03.004,20,,21.06,-24.5,NIH3T3,"Nanomedicine: Nanotechnology, Biology and Medicine",Elsevier BV,2015,"Toxicity of silica nanoparticles depends on size, dose, and cell type",FALSE,FALSE,closed,20_kim2015.pdf,0
808,SiO2,Sphere,,Sol-Gel Method,Negative,,,50000,A,Mouse,Embryo,Fibroblast,Embryonic,72,50,MTT,TetrazoliumSalt,38.095,10.1016/j.nano.2015.03.004,20,,21.06,-24.5,NIH3T3,"Nanomedicine: Nanotechnology, Biology and Medicine",Elsevier BV,2015,"Toxicity of silica nanoparticles depends on size, dose, and cell type",FALSE,FALSE,closed,20_kim2015.pdf,0
809,SiO2,Sphere,,Sol-Gel Method,Negative,,,50000,A,Mouse,Embryo,Fibroblast,Embryonic,72,100,MTT,TetrazoliumSalt,34.921,10.1016/j.nano.2015.03.004,20,,21.06,-24.5,NIH3T3,"Nanomedicine: Nanotechnology, Biology and Medicine",Elsevier BV,2015,"Toxicity of silica nanoparticles depends on size, dose, and cell type",FALSE,FALSE,closed,20_kim2015.pdf,0
810,SiO2,Sphere,,Sol-Gel Method,Negative,,,50000,A,Mouse,Embryo,Fibroblast,Embryonic,72,200,MTT,TetrazoliumSalt,27.891,10.1016/j.nano.2015.03.004,20,,21.06,-24.5,NIH3T3,"Nanomedicine: Nanotechnology, Biology and Medicine",Elsevier BV,2015,"Toxicity of silica nanoparticles depends on size, dose, and cell type",FALSE,FALSE,closed,20_kim2015.pdf,0
811,SiO2,Sphere,,Sol-Gel Method,Negative,,,50000,A,Mouse,Embryo,Fibroblast,Embryonic,72,500,MTT,TetrazoliumSalt,17.007,10.1016/j.nano.2015.03.004,20,,21.06,-24.5,NIH3T3,"Nanomedicine: Nanotechnology, Biology and Medicine",Elsevier BV,2015,"Toxicity of silica nanoparticles depends on size, dose, and cell type",FALSE,FALSE,closed,20_kim2015.pdf,0
812,SiO2,Sphere,,Sol-Gel Method,Negative,,,50000,A,Mouse,Embryo,Fibroblast,Embryonic,72,10,MTT,TetrazoliumSalt,87.528,10.1016/j.nano.2015.03.004,20,,59.72,-38.1,NIH3T3,"Nanomedicine: Nanotechnology, Biology and Medicine",Elsevier BV,2015,"Toxicity of silica nanoparticles depends on size, dose, and cell type",FALSE,FALSE,closed,20_kim2015.pdf,0
813,SiO2,Sphere,,Sol-Gel Method,Negative,,,50000,A,Mouse,Embryo,Fibroblast,Embryonic,72,50,MTT,TetrazoliumSalt,32.2,10.1016/j.nano.2015.03.004,20,,59.72,-38.1,NIH3T3,"Nanomedicine: Nanotechnology, Biology and Medicine",Elsevier BV,2015,"Toxicity of silica nanoparticles depends on size, dose, and cell type",FALSE,FALSE,closed,20_kim2015.pdf,0
814,SiO2,Sphere,,Sol-Gel Method,Negative,,,50000,A,Mouse,Embryo,Fibroblast,Embryonic,72,100,MTT,TetrazoliumSalt,30.839,10.1016/j.nano.2015.03.004,20,,59.72,-38.1,NIH3T3,"Nanomedicine: Nanotechnology, Biology and Medicine",Elsevier BV,2015,"Toxicity of silica nanoparticles depends on size, dose, and cell type",FALSE,FALSE,closed,20_kim2015.pdf,0
815,SiO2,Sphere,,Sol-Gel Method,Negative,,,50000,A,Mouse,Embryo,Fibroblast,Embryonic,72,200,MTT,TetrazoliumSalt,23.356,10.1016/j.nano.2015.03.004,20,,59.72,-38.1,NIH3T3,"Nanomedicine: Nanotechnology, Biology and Medicine",Elsevier BV,2015,"Toxicity of silica nanoparticles depends on size, dose, and cell type",FALSE,FALSE,closed,20_kim2015.pdf,0
816,SiO2,Sphere,,Sol-Gel Method,Negative,,,50000,A,Mouse,Embryo,Fibroblast,Embryonic,72,500,MTT,TetrazoliumSalt,1.1338,10.1016/j.nano.2015.03.004,20,,59.72,-38.1,NIH3T3,"Nanomedicine: Nanotechnology, Biology and Medicine",Elsevier BV,2015,"Toxicity of silica nanoparticles depends on size, dose, and cell type",FALSE,FALSE,closed,20_kim2015.pdf,0
817,SiO2,Sphere,,Sol-Gel Method,Negative,,,50000,A,Mouse,Embryo,Fibroblast,Embryonic,72,10,MTT,TetrazoliumSalt,42.63,10.1016/j.nano.2015.03.004,20,,100.33,-31.7,NIH3T3,"Nanomedicine: Nanotechnology, Biology and Medicine",Elsevier BV,2015,"Toxicity of silica nanoparticles depends on size, dose, and cell type",FALSE,FALSE,closed,20_kim2015.pdf,0
818,SiO2,Sphere,,Sol-Gel Method,Negative,,,50000,A,Mouse,Embryo,Fibroblast,Embryonic,72,50,MTT,TetrazoliumSalt,34.467,10.1016/j.nano.2015.03.004,20,,100.33,-31.7,NIH3T3,"Nanomedicine: Nanotechnology, Biology and Medicine",Elsevier BV,2015,"Toxicity of silica nanoparticles depends on size, dose, and cell type",FALSE,FALSE,closed,20_kim2015.pdf,0
819,SiO2,Sphere,,Sol-Gel Method,Negative,,,50000,A,Mouse,Embryo,Fibroblast,Embryonic,72,100,MTT,TetrazoliumSalt,31.973,10.1016/j.nano.2015.03.004,20,,100.33,-31.7,NIH3T3,"Nanomedicine: Nanotechnology, Biology and Medicine",Elsevier BV,2015,"Toxicity of silica nanoparticles depends on size, dose, and cell type",FALSE,FALSE,closed,20_kim2015.pdf,0
820,SiO2,Sphere,,Sol-Gel Method,Negative,,,50000,A,Mouse,Embryo,Fibroblast,Embryonic,72,200,MTT,TetrazoliumSalt,27.891,10.1016/j.nano.2015.03.004,20,,100.33,-31.7,NIH3T3,"Nanomedicine: Nanotechnology, Biology and Medicine",Elsevier BV,2015,"Toxicity of silica nanoparticles depends on size, dose, and cell type",FALSE,FALSE,closed,20_kim2015.pdf,0
821,SiO2,Sphere,,Sol-Gel Method,Negative,,,50000,A,Mouse,Embryo,Fibroblast,Embryonic,72,500,MTT,TetrazoliumSalt,17.234,10.1016/j.nano.2015.03.004,20,,100.33,-31.7,NIH3T3,"Nanomedicine: Nanotechnology, Biology and Medicine",Elsevier BV,2015,"Toxicity of silica nanoparticles depends on size, dose, and cell type",FALSE,FALSE,closed,20_kim2015.pdf,0
822,SiO2,Sphere,,Sol-Gel Method,Negative,,,50000,A,Mouse,Embryo,Fibroblast,Embryonic,72,10,MTT,TetrazoliumSalt,42.177,10.1016/j.nano.2015.03.004,20,,199.89,-36.3,NIH3T3,"Nanomedicine: Nanotechnology, Biology and Medicine",Elsevier BV,2015,"Toxicity of silica nanoparticles depends on size, dose, and cell type",FALSE,FALSE,closed,20_kim2015.pdf,0
823,SiO2,Sphere,,Sol-Gel Method,Negative,,,50000,A,Mouse,Embryo,Fibroblast,Embryonic,72,50,MTT,TetrazoliumSalt,29.252,10.1016/j.nano.2015.03.004,20,,199.89,-36.3,NIH3T3,"Nanomedicine: Nanotechnology, Biology and Medicine",Elsevier BV,2015,"Toxicity of silica nanoparticles depends on size, dose, and cell type",FALSE,FALSE,closed,20_kim2015.pdf,0
824,SiO2,Sphere,,Sol-Gel Method,Negative,,,50000,A,Mouse,Embryo,Fibroblast,Embryonic,72,100,MTT,TetrazoliumSalt,24.943,10.1016/j.nano.2015.03.004,20,,199.89,-36.3,NIH3T3,"Nanomedicine: Nanotechnology, Biology and Medicine",Elsevier BV,2015,"Toxicity of silica nanoparticles depends on size, dose, and cell type",FALSE,FALSE,closed,20_kim2015.pdf,0
825,SiO2,Sphere,,Sol-Gel Method,Negative,,,50000,A,Mouse,Embryo,Fibroblast,Embryonic,72,200,MTT,TetrazoliumSalt,22.676,10.1016/j.nano.2015.03.004,20,,199.89,-36.3,NIH3T3,"Nanomedicine: Nanotechnology, Biology and Medicine",Elsevier BV,2015,"Toxicity of silica nanoparticles depends on size, dose, and cell type",FALSE,FALSE,closed,20_kim2015.pdf,0
826,SiO2,Sphere,,Sol-Gel Method,Negative,,,50000,A,Mouse,Embryo,Fibroblast,Embryonic,72,500,MTT,TetrazoliumSalt,12.245,10.1016/j.nano.2015.03.004,20,,199.89,-36.3,NIH3T3,"Nanomedicine: Nanotechnology, Biology and Medicine",Elsevier BV,2015,"Toxicity of silica nanoparticles depends on size, dose, and cell type",FALSE,FALSE,closed,20_kim2015.pdf,0
827,SiO2,Sphere,,Sol-Gel Method,Negative,,,50000,H,Human,Liver,Epithelial,Adult,24,10,MTT,TetrazoliumSalt,68.856,10.1016/j.nano.2015.03.004,20,,21.06,-24.5,HepG2,"Nanomedicine: Nanotechnology, Biology and Medicine",Elsevier BV,2015,"Toxicity of silica nanoparticles depends on size, dose, and cell type",FALSE,FALSE,closed,20_kim2015.pdf,0
828,SiO2,Sphere,,Sol-Gel Method,Negative,,,50000,H,Human,Liver,Epithelial,Adult,24,50,MTT,TetrazoliumSalt,61.071,10.1016/j.nano.2015.03.004,20,,21.06,-24.5,HepG2,"Nanomedicine: Nanotechnology, Biology and Medicine",Elsevier BV,2015,"Toxicity of silica nanoparticles depends on size, dose, and cell type",FALSE,FALSE,closed,20_kim2015.pdf,0
829,SiO2,Sphere,,Sol-Gel Method,Negative,,,50000,H,Human,Liver,Epithelial,Adult,24,100,MTT,TetrazoliumSalt,59.611,10.1016/j.nano.2015.03.004,20,,21.06,-24.5,HepG2,"Nanomedicine: Nanotechnology, Biology and Medicine",Elsevier BV,2015,"Toxicity of silica nanoparticles depends on size, dose, and cell type",FALSE,FALSE,closed,20_kim2015.pdf,0
830,SiO2,Sphere,,Sol-Gel Method,Negative,,,50000,H,Human,Liver,Epithelial,Adult,24,200,MTT,TetrazoliumSalt,59.124,10.1016/j.nano.2015.03.004,20,,21.06,-24.5,HepG2,"Nanomedicine: Nanotechnology, Biology and Medicine",Elsevier BV,2015,"Toxicity of silica nanoparticles depends on size, dose, and cell type",FALSE,FALSE,closed,20_kim2015.pdf,0
831,SiO2,Sphere,,Sol-Gel Method,Negative,,,50000,H,Human,Liver,Epithelial,Adult,24,500,MTT,TetrazoliumSalt,58.151,10.1016/j.nano.2015.03.004,20,,21.06,-24.5,HepG2,"Nanomedicine: Nanotechnology, Biology and Medicine",Elsevier BV,2015,"Toxicity of silica nanoparticles depends on size, dose, and cell type",FALSE,FALSE,closed,20_kim2015.pdf,0
832,SiO2,Sphere,,Sol-Gel Method,Negative,,,50000,H,Human,Liver,Epithelial,Adult,24,10,MTT,TetrazoliumSalt,99.757,10.1016/j.nano.2015.03.004,20,,59.72,-38.1,HepG2,"Nanomedicine: Nanotechnology, Biology and Medicine",Elsevier BV,2015,"Toxicity of silica nanoparticles depends on size, dose, and cell type",FALSE,FALSE,closed,20_kim2015.pdf,0
833,SiO2,Sphere,,Sol-Gel Method,Negative,,,50000,H,Human,Liver,Epithelial,Adult,24,50,MTT,TetrazoliumSalt,67.397,10.1016/j.nano.2015.03.004,20,,59.72,-38.1,HepG2,"Nanomedicine: Nanotechnology, Biology and Medicine",Elsevier BV,2015,"Toxicity of silica nanoparticles depends on size, dose, and cell type",FALSE,FALSE,closed,20_kim2015.pdf,0
834,SiO2,Sphere,,Sol-Gel Method,Negative,,,50000,H,Human,Liver,Epithelial,Adult,24,100,MTT,TetrazoliumSalt,66.423,10.1016/j.nano.2015.03.004,20,,59.72,-38.1,HepG2,"Nanomedicine: Nanotechnology, Biology and Medicine",Elsevier BV,2015,"Toxicity of silica nanoparticles depends on size, dose, and cell type",FALSE,FALSE,closed,20_kim2015.pdf,0
835,SiO2,Sphere,,Sol-Gel Method,Negative,,,50000,H,Human,Liver,Epithelial,Adult,24,200,MTT,TetrazoliumSalt,62.774,10.1016/j.nano.2015.03.004,20,,59.72,-38.1,HepG2,"Nanomedicine: Nanotechnology, Biology and Medicine",Elsevier BV,2015,"Toxicity of silica nanoparticles depends on size, dose, and cell type",FALSE,FALSE,closed,20_kim2015.pdf,0
836,SiO2,Sphere,,Sol-Gel Method,Negative,,,50000,H,Human,Liver,Epithelial,Adult,24,500,MTT,TetrazoliumSalt,53.041,10.1016/j.nano.2015.03.004,20,,59.72,-38.1,HepG2,"Nanomedicine: Nanotechnology, Biology and Medicine",Elsevier BV,2015,"Toxicity of silica nanoparticles depends on size, dose, and cell type",FALSE,FALSE,closed,20_kim2015.pdf,0
837,SiO2,Sphere,,Sol-Gel Method,Negative,,,50000,H,Human,Liver,Epithelial,Adult,24,10,MTT,TetrazoliumSalt,68.613,10.1016/j.nano.2015.03.004,20,,100.33,-31.7,HepG2,"Nanomedicine: Nanotechnology, Biology and Medicine",Elsevier BV,2015,"Toxicity of silica nanoparticles depends on size, dose, and cell type",FALSE,FALSE,closed,20_kim2015.pdf,0
838,SiO2,Sphere,,Sol-Gel Method,Negative,,,50000,H,Human,Liver,Epithelial,Adult,24,50,MTT,TetrazoliumSalt,66.423,10.1016/j.nano.2015.03.004,20,,100.33,-31.7,HepG2,"Nanomedicine: Nanotechnology, Biology and Medicine",Elsevier BV,2015,"Toxicity of silica nanoparticles depends on size, dose, and cell type",FALSE,FALSE,closed,20_kim2015.pdf,0
839,SiO2,Sphere,,Sol-Gel Method,Negative,,,50000,H,Human,Liver,Epithelial,Adult,24,100,MTT,TetrazoliumSalt,65.207,10.1016/j.nano.2015.03.004,20,,100.33,-31.7,HepG2,"Nanomedicine: Nanotechnology, Biology and Medicine",Elsevier BV,2015,"Toxicity of silica nanoparticles depends on size, dose, and cell type",FALSE,FALSE,closed,20_kim2015.pdf,0
840,SiO2,Sphere,,Sol-Gel Method,Negative,,,50000,H,Human,Liver,Epithelial,Adult,24,200,MTT,TetrazoliumSalt,63.99,10.1016/j.nano.2015.03.004,20,,100.33,-31.7,HepG2,"Nanomedicine: Nanotechnology, Biology and Medicine",Elsevier BV,2015,"Toxicity of silica nanoparticles depends on size, dose, and cell type",FALSE,FALSE,closed,20_kim2015.pdf,0
841,SiO2,Sphere,,Sol-Gel Method,Negative,,,50000,H,Human,Liver,Epithelial,Adult,24,500,MTT,TetrazoliumSalt,64.477,10.1016/j.nano.2015.03.004,20,,100.33,-31.7,HepG2,"Nanomedicine: Nanotechnology, Biology and Medicine",Elsevier BV,2015,"Toxicity of silica nanoparticles depends on size, dose, and cell type",FALSE,FALSE,closed,20_kim2015.pdf,0
842,SiO2,Sphere,,Sol-Gel Method,Negative,,,50000,H,Human,Liver,Epithelial,Adult,24,10,MTT,TetrazoliumSalt,68.856,10.1016/j.nano.2015.03.004,20,,199.89,-36.3,HepG2,"Nanomedicine: Nanotechnology, Biology and Medicine",Elsevier BV,2015,"Toxicity of silica nanoparticles depends on size, dose, and cell type",FALSE,FALSE,closed,20_kim2015.pdf,0
843,SiO2,Sphere,,Sol-Gel Method,Negative,,,50000,H,Human,Liver,Epithelial,Adult,24,50,MTT,TetrazoliumSalt,63.504,10.1016/j.nano.2015.03.004,20,,199.89,-36.3,HepG2,"Nanomedicine: Nanotechnology, Biology and Medicine",Elsevier BV,2015,"Toxicity of silica nanoparticles depends on size, dose, and cell type",FALSE,FALSE,closed,20_kim2015.pdf,0
844,SiO2,Sphere,,Sol-Gel Method,Negative,,,50000,H,Human,Liver,Epithelial,Adult,24,100,MTT,TetrazoliumSalt,62.287,10.1016/j.nano.2015.03.004,20,,199.89,-36.3,HepG2,"Nanomedicine: Nanotechnology, Biology and Medicine",Elsevier BV,2015,"Toxicity of silica nanoparticles depends on size, dose, and cell type",FALSE,FALSE,closed,20_kim2015.pdf,0
845,SiO2,Sphere,,Sol-Gel Method,Negative,,,50000,H,Human,Liver,Epithelial,Adult,24,200,MTT,TetrazoliumSalt,60.584,10.1016/j.nano.2015.03.004,20,,199.89,-36.3,HepG2,"Nanomedicine: Nanotechnology, Biology and Medicine",Elsevier BV,2015,"Toxicity of silica nanoparticles depends on size, dose, and cell type",FALSE,FALSE,closed,20_kim2015.pdf,0
846,SiO2,Sphere,,Sol-Gel Method,Negative,,,50000,H,Human,Liver,Epithelial,Adult,24,500,MTT,TetrazoliumSalt,58.151,10.1016/j.nano.2015.03.004,20,,199.89,-36.3,HepG2,"Nanomedicine: Nanotechnology, Biology and Medicine",Elsevier BV,2015,"Toxicity of silica nanoparticles depends on size, dose, and cell type",FALSE,FALSE,closed,20_kim2015.pdf,0
847,SiO2,Sphere,,Sol-Gel Method,Negative,,,50000,H,Human,Liver,Epithelial,Adult,72,10,MTT,TetrazoliumSalt,57.011,10.1016/j.nano.2015.03.004,20,,21.06,-24.5,HepG2,"Nanomedicine: Nanotechnology, Biology and Medicine",Elsevier BV,2015,"Toxicity of silica nanoparticles depends on size, dose, and cell type",FALSE,FALSE,closed,20_kim2015.pdf,0
