Repository: anastasiavepreva/ChemX

# ChemX: A Collection of Chemistry Datasets for Benchmarking Automated Information Extraction

## Abstract

ChemX is a collection of 10 manually curated benchmarking datasets developed to support robust automated information extraction in chemistry. It spans two major domains — **nanomaterials** and **small molecules** — and enables evaluation across multiple modalities including text, tables, and figures.

ChemX is designed to benchmark large language models and multi-agent systems in real-world chemical contexts, emphasizing reproducibility, schema-based annotation, and domain-specific validation.

File: datasets/Nanomag.csv (part 5 of 23)
name,np_shell_2,np_hydro_size,xrd_scherrer_size,zfc_h_meas,htherm_sar,mri_r1,mri_r2,emic_size,instrument,core_shell_formula,np_core,np_shell,space_group_core,space_group_shell,squid_h_max,fc_field_T,squid_temperature,squid_sat_mag,coercivity,squid_rem_mag,exchange_bias_shift_Oe,vertical_loop_shift_M_vsl_emu_g,hc_kOe,doi,pdf,supp,journal,publisher,year,title,access,verification required,verified_by,verification_date,has_mistake_in_matadata,comment,article_name_folder,supp_info_name_folder
,,,9.6,,8.696,,,13.1,,,Fe2.2C + Fe5C2,,,,30.0,,300.0,132.0,0.0,0.0,,,,10.1021/nl302160d,nl302160d.pdf,nl302160d_SI.pdf,Nano Letters,American Chemical Society (ACS),2012,A Simple Chemical Route toward Monodisperse Iron Carbide Nanoparticles Displaying Tunable Magnetic and Unprecedented Hyperthermia Properties,0,,,,,,dataset1_27,dataset1_27_supp
,,,9.6,,71.739,,,13.1,,,Fe2.2C + Fe5C2,,,,30.0,,300.0,132.0,0.0,0.0,51.34,,,10.1021/nl302160d,nl302160d.pdf,nl302160d_SI.pdf,Nano Letters,American Chemical Society (ACS),2012,A Simple Chemical Route toward Monodisperse Iron Carbide Nanoparticles Displaying Tunable Magnetic and Unprecedented Hyperthermia Properties,0,,,,,,dataset1_27,dataset1_27_supp
,,,9.6,,104.348,,,13.1,,,Fe2.2C + Fe5C2,,,,30.0,,300.0,132.0,0.0,0.0,108.18,,,10.1021/nl302160d,nl302160d.pdf,nl302160d_SI.pdf,Nano Letters,American Chemical Society (ACS),2012,A Simple Chemical Route toward Monodisperse Iron Carbide Nanoparticles Displaying Tunable Magnetic and Unprecedented Hyperthermia Properties,0,,,,,,dataset1_27,dataset1_27_supp
,,,9.6,,172.609,,,13.1,,,Fe2.2C + Fe5C2,,,,30.0,,300.0,132.0,0.0,0.0,8.92,,,10.1021/nl302160d,nl302160d.pdf,nl302160d_SI.pdf,Nano Letters,American Chemical Society (ACS),2012,A Simple Chemical Route toward Monodisperse Iron Carbide Nanoparticles Displaying Tunable Magnetic and Unprecedented Hyperthermia Properties,0,,,,,,dataset1_27,dataset1_27_supp
,,,9.6,,293.913,,,13.1,,,Fe2.2C + Fe5C2,,,,30.0,,300.0,132.0,0.0,0.0,14.38,,,10.1021/nl302160d,nl302160d.pdf,nl302160d_SI.pdf,Nano Letters,American Chemical Society (ACS),2012,A Simple Chemical Route toward Monodisperse Iron Carbide Nanoparticles Displaying Tunable Magnetic and Unprecedented Hyperthermia Properties,0,,,,,,dataset1_27,dataset1_27_supp
,,,,,164.167,,,13.1,,,Fe1,Fe2.2Fe5C3,,,30.0,,300.0,195.0,0.0,0.0,2.83,,,10.1021/nl302160d,nl302160d.pdf,nl302160d_SI.pdf,Nano Letters,American Chemical Society (ACS),2012,A Simple Chemical Route toward Monodisperse Iron Carbide Nanoparticles Displaying Tunable Magnetic and Unprecedented Hyperthermia Properties,0,,,,,,dataset1_27,dataset1_27_supp
,,,,,251.0,,,13.1,,,Fe1,Fe2.2Fe5C3,,,30.0,,300.0,195.0,0.0,0.0,1662.94,,,10.1021/nl302160d,nl302160d.pdf,nl302160d_SI.pdf,Nano Letters,American Chemical Society (ACS),2012,A Simple Chemical Route toward Monodisperse Iron Carbide Nanoparticles Displaying Tunable Magnetic and Unprecedented Hyperthermia Properties,0,,,,,,dataset1_27,dataset1_27_supp
,,,,,250.0,,,13.1,,,Fe1,Fe2.2Fe5C3,,,30.0,,300.0,195.0,0.0,0.0,1220.4,,,10.1021/nl302160d,nl302160d.pdf,nl302160d_SI.pdf,Nano Letters,American Chemical Society (ACS),2012,A Simple Chemical Route toward Monodisperse Iron Carbide Nanoparticles Displaying Tunable Magnetic and Unprecedented Hyperthermia Properties,0,,,,,,dataset1_27,dataset1_27_supp
,,,,,249.167,,,13.1,,,Fe1,Fe2.2Fe5C3,,,30.0,,300.0,195.0,0.0,0.0,1116.53,,,10.1021/nl302160d,nl302160d.pdf,nl302160d_SI.pdf,Nano Letters,American Chemical Society (ACS),2012,A Simple Chemical Route toward Monodisperse Iron Carbide Nanoparticles Displaying Tunable Magnetic and Unprecedented Hyperthermia Properties,0,,,,,,dataset1_27,dataset1_27_supp
,,,,,251.667,,,13.1,,,Fe1,Fe2.2Fe5C3,,,30.0,,300.0,195.0,0.0,0.0,1029.63,,,10.1021/nl302160d,nl302160d.pdf,nl302160d_SI.pdf,Nano Letters,American Chemical Society (ACS),2012,A Simple Chemical Route toward Monodisperse Iron Carbide Nanoparticles Displaying Tunable Magnetic and Unprecedented Hyperthermia Properties,0,,,,,,dataset1_27,dataset1_27_supp
,,,,,275.833,,,13.1,,,Fe1,Fe2.2Fe5C3,,,30.0,,300.0,195.0,0.0,0.0,1002.68,,,10.1021/nl302160d,nl302160d.pdf,nl302160d_SI.pdf,Nano Letters,American Chemical Society (ACS),2012,A Simple Chemical Route toward Monodisperse Iron Carbide Nanoparticles Displaying Tunable Magnetic and Unprecedented Hyperthermia Properties,0,,,,,,dataset1_27,dataset1_27_supp
,,,,,295.0,,,13.1,,,Fe1,Fe2.2Fe5C3,,,30.0,,300.0,195.0,0.0,0.0,960.57,,,10.1021/nl302160d,nl302160d.pdf,nl302160d_SI.pdf,Nano Letters,American Chemical Society (ACS),2012,A Simple Chemical Route toward Monodisperse Iron Carbide Nanoparticles Displaying Tunable Magnetic and Unprecedented Hyperthermia Properties,0,,,,,,dataset1_27,dataset1_27_supp
,,37.0,,50000.0,125.0,,,19.0,,,Fe1Fe2O4,poly- (maleic anhydride alt-1-octadecene),,,30.0,,310.0,73.8,0.0,0.0,949.12,,,10.1021/nn2048137,nn2048137.pdf,nn2048137_SI.pdf,ACS Nano,American Chemical Society (ACS),2012,Water-Soluble Iron Oxide Nanocubes with High Values of Specific Absorption Rate for Cancer Cell Hyperthermia Treatment,0,,,,,,dataset1_28,dataset1_28_supp
,,37.0,,50000.0,331.522,,,19.0,,,Fe1Fe2O4,poly- (maleic anhydride alt-1-octadecene),,,30.0,,310.0,73.8,0.0,0.0,0.0,,,10.1021/nn2048137,nn2048137.pdf,nn2048137_SI.pdf,ACS Nano,American Chemical Society (ACS),2012,Water-Soluble Iron Oxide Nanocubes with High Values of Specific Absorption Rate for Cancer Cell Hyperthermia Treatment,0,,,,,,dataset1_28,dataset1_28_supp
,,37.0,,50000.0,536.304,,,19.0,,,Fe1Fe2O4,poly- (maleic anhydride alt-1-octadecene),,,30.0,,310.0,73.8,0.0,0.0,0.0,,,10.1021/nn2048137,nn2048137.pdf,nn2048137_SI.pdf,ACS Nano,American Chemical Society (ACS),2012,Water-Soluble Iron Oxide Nanocubes with High Values of Specific Absorption Rate for Cancer Cell Hyperthermia Treatment,0,,,,,,dataset1_28,dataset1_28_supp
,,37.0,,50000.0,750.0,,,19.0,,,Fe1Fe2O4,poly- (maleic anhydride alt-1-octadecene),,,30.0,,310.0,73.8,0.0,0.0,0.0,,,10.1021/nn2048137,nn2048137.pdf,nn2048137_SI.pdf,ACS Nano,American Chemical Society (ACS),2012,Water-Soluble Iron Oxide Nanocubes with High Values of Specific Absorption Rate for Cancer Cell Hyperthermia Treatment,0,,,,,,dataset1_28,dataset1_28_supp
,,37.0,,50000.0,934.8,,,19.0,,,Fe1Fe2O4,poly- (maleic anhydride alt-1-octadecene),,,30.0,,310.0,73.8,0.0,0.0,0.0,,,10.1021/nn2048137,nn2048137.pdf,nn2048137_SI.pdf,ACS Nano,American Chemical Society (ACS),2012,Water-Soluble Iron Oxide Nanocubes with High Values of Specific Absorption Rate for Cancer Cell Hyperthermia Treatment,0,,,,,,dataset1_28,dataset1_28_supp
,,37.0,,50000.0,236.264,,,19.0,,,Fe1Fe2O4,poly- (maleic anhydride alt-1-octadecene),,,30.0,,310.0,73.8,0.0,0.0,,,,10.1021/nn2048137,nn2048137.pdf,nn2048137_SI.pdf,ACS Nano,American Chemical Society (ACS),2012,Water-Soluble Iron Oxide Nanocubes with High Values of Specific Absorption Rate for Cancer Cell Hyperthermia Treatment,0,,,,,,dataset1_28,dataset1_28_supp
,,37.0,,50000.0,604.396,,,19.0,,,Fe1Fe2O4,poly- (maleic anhydride alt-1-octadecene),,,30.0,,310.0,73.8,0.0,0.0,,,,10.1021/nn2048137,nn2048137.pdf,nn2048137_SI.pdf,ACS Nano,American Chemical Society (ACS),2012,Water-Soluble Iron Oxide Nanocubes with High Values of Specific Absorption Rate for Cancer Cell Hyperthermia Treatment,0,,,,,,dataset1_28,dataset1_28_supp
,,37.0,,50000.0,1164.835,,,19.0,,,Fe1Fe2O4,poly- (maleic anhydride alt-1-octadecene),,,30.0,,310.0,73.8,0.0,0.0,,,,10.1021/nn2048137,nn2048137.pdf,nn2048137_SI.pdf,ACS Nano,American Chemical Society (ACS),2012,Water-Soluble Iron Oxide Nanocubes with High Values of Specific Absorption Rate for Cancer Cell Hyperthermia Treatment,0,,,,,,dataset1_28,dataset1_28_supp
,,37.0,,50000.0,1412.088,,,19.0,,,Fe1Fe2O4,poly- (maleic anhydride alt-1-octadecene),,,30.0,,310.0,73.8,0.0,0.0,,,,10.1021/nn2048137,nn2048137.pdf,nn2048137_SI.pdf,ACS Nano,American Chemical Society (ACS),2012,Water-Soluble Iron Oxide Nanocubes with High Values of Specific Absorption Rate for Cancer Cell Hyperthermia Treatment,0,,,,,,dataset1_28,dataset1_28_supp
,,37.0,,50000.0,1967.033,,,19.0,,,Fe1Fe2O4,poly- (maleic anhydride alt-1-octadecene),,,30.0,,310.0,73.8,0.0,0.0,,,,10.1021/nn2048137,nn2048137.pdf,nn2048137_SI.pdf,ACS Nano,American Chemical Society (ACS),2012,Water-Soluble Iron Oxide Nanocubes with High Values of Specific Absorption Rate for Cancer Cell Hyperthermia Treatment,0,,,,,,dataset1_28,dataset1_28_supp
,,37.0,,50000.0,2450.549,,,19.0,,,Fe1Fe2O4,poly- (maleic anhydride alt-1-octadecene),,,30.0,,310.0,73.8,0.0,0.0,,,,10.1021/nn2048137,nn2048137.pdf,nn2048137_SI.pdf,ACS Nano,American Chemical Society (ACS),2012,Water-Soluble Iron Oxide Nanocubes with High Values of Specific Absorption Rate for Cancer Cell Hyperthermia Treatment,0,,,,,,dataset1_28,dataset1_28_supp
,,37.0,,50000.0,150.0,,,19.0,,,Fe1Fe2O4,poly- (maleic anhydride alt-1-octadecene),,,30.0,,310.0,73.8,0.0,0.0,,,,10.1021/nn2048137,nn2048137.pdf,nn2048137_SI.pdf,ACS Nano,American Chemical Society (ACS),2012,Water-Soluble Iron Oxide Nanocubes with High Values of Specific Absorption Rate for Cancer Cell Hyperthermia Treatment,0,,,,,,dataset1_28,dataset1_28_supp
,,37.0,,50000.0,650.0,,,19.0,,,Fe1Fe2O4,poly- (maleic anhydride alt-1-octadecene),,,30.0,,310.0,73.8,0.0,0.0,,,,10.1021/nn2048137,nn2048137.pdf,nn2048137_SI.pdf,ACS Nano,American Chemical Society (ACS),2012,Water-Soluble Iron Oxide Nanocubes with High Values of Specific Absorption Rate for Cancer Cell Hyperthermia Treatment,0,,,,,,dataset1_28,dataset1_28_supp
,,37.0,,50000.0,1286.842,,,19.0,,,Fe1Fe2O4,poly- (maleic anhydride alt-1-octadecene),,,30.0,,310.0,73.8,0.0,0.0,,,,10.1021/nn2048137,nn2048137.pdf,nn2048137_SI.pdf,ACS Nano,American Chemical Society (ACS),2012,Water-Soluble Iron Oxide Nanocubes with High Values of Specific Absorption Rate for Cancer Cell Hyperthermia Treatment,0,,,,,,dataset1_28,dataset1_28_supp
,,37.0,,50000.0,1681.579,,,19.0,,,Fe1Fe2O4,poly- (maleic anhydride alt-1-octadecene),,,30.0,,310.0,73.8,0.0,0.0,,,,10.1021/nn2048137,nn2048137.pdf,nn2048137_SI.pdf,ACS Nano,American Chemical Society (ACS),2012,Water-Soluble Iron Oxide Nanocubes with High Values of Specific Absorption Rate for Cancer Cell Hyperthermia Treatment,0,,,,,,dataset1_28,dataset1_28_supp
,,37.0,,50000.0,2202.632,,,19.0,,,Fe1Fe2O4,poly- (maleic anhydride alt-1-octadecene),,,30.0,,310.0,73.8,0.0,0.0,,,,10.1021/nn2048137,nn2048137.pdf,nn2048137_SI.pdf,ACS Nano,American Chemical Society (ACS),2012,Water-Soluble Iron Oxide Nanocubes with High Values of Specific Absorption Rate for Cancer Cell Hyperthermia Treatment,0,,,,,,dataset1_28,dataset1_28_supp
,,17.0,,,36.364,,,12.0,,,Fe1Fe2O4,poly- (maleic anhydride alt-1-octadecene),,,,,,,,,,,,10.1021/nn2048137,nn2048137.pdf,nn2048137_SI.pdf,ACS Nano,American Chemical Society (ACS),2012,Water-Soluble Iron Oxide Nanocubes with High Values of Specific Absorption Rate for Cancer Cell Hyperthermia Treatment,0,,,,,,dataset1_28,dataset1_28_supp
,,17.0,,,38.961,,,12.0,,,Fe1Fe2O4,poly- (maleic anhydride alt-1-octadecene),,,,,,,,,,,,10.1021/nn2048137,nn2048137.pdf,nn2048137_SI.pdf,ACS Nano,American Chemical Society (ACS),2012,Water-Soluble Iron Oxide Nanocubes with High Values of Specific Absorption Rate for Cancer Cell Hyperthermia Treatment,0,,,,,,dataset1_28,dataset1_28_supp
,,17.0,,,59.091,,,12.0,,,Fe1Fe2O4,poly- (maleic anhydride alt-1-octadecene),,,,,,,,,,,,10.1021/nn2048137,nn2048137.pdf,nn2048137_SI.pdf,ACS Nano,American Chemical Society (ACS),2012,Water-Soluble Iron Oxide Nanocubes with High Values of Specific Absorption Rate for Cancer Cell Hyperthermia Treatment,0,,,,,,dataset1_28,dataset1_28_supp
,,17.0,,,51.3,,,12.0,,,Fe1Fe2O4,poly- (maleic anhydride alt-1-octadecene),,,,,,,,,,,,10.1021/nn2048137,nn2048137.pdf,nn2048137_SI.pdf,ACS Nano,American Chemical Society (ACS),2012,Water-Soluble Iron Oxide Nanocubes with High Values of Specific Absorption Rate for Cancer Cell Hyperthermia Treatment,0,,,,,,dataset1_28,dataset1_28_supp
,,17.0,,,97.3,,,12.0,,,Fe1Fe2O4,poly- (maleic anhydride alt-1-octadecene),,,,,,,,,,,,10.1021/nn2048137,nn2048137.pdf,nn2048137_SI.pdf,ACS Nano,American Chemical Society (ACS),2012,Water-Soluble Iron Oxide Nanocubes with High Values of Specific Absorption Rate for Cancer Cell Hyperthermia Treatment,0,,,,,,dataset1_28,dataset1_28_supp
,,17.0,,,113.6,,,12.0,,,Fe1Fe2O4,poly- (maleic anhydride alt-1-octadecene),,,,,,,,,,,,10.1021/nn2048137,nn2048137.pdf,nn2048137_SI.pdf,ACS Nano,American Chemical Society (ACS),2012,Water-Soluble Iron Oxide Nanocubes with High Values of Specific Absorption Rate for Cancer Cell Hyperthermia Treatment,0,,,,,,dataset1_28,dataset1_28_supp
,,17.0,,,145.4,,,12.0,,,Fe1Fe2O4,poly- (maleic anhydride alt-1-octadecene),,,,,,,,,,,,10.1021/nn2048137,nn2048137.pdf,nn2048137_SI.pdf,ACS Nano,American Chemical Society (ACS),2012,Water-Soluble Iron Oxide Nanocubes with High Values of Specific Absorption Rate for Cancer Cell Hyperthermia Treatment,0,,,,,,dataset1_28,dataset1_28_supp
,,17.0,,,178.2,,,12.0,,,Fe1Fe2O4,poly- (maleic anhydride alt-1-octadecene),,,,,,,,,,,,10.1021/nn2048137,nn2048137.pdf,nn2048137_SI.pdf,ACS Nano,American Chemical Society (ACS),2012,Water-Soluble Iron Oxide Nanocubes with High Values of Specific Absorption Rate for Cancer Cell Hyperthermia Treatment,0,,,,,,dataset1_28,dataset1_28_supp
,,17.0,,,48.718,,,12.0,,,Fe1Fe2O4,poly- (maleic anhydride alt-1-octadecene),,,,,,,,,,,,10.1021/nn2048137,nn2048137.pdf,nn2048137_SI.pdf,ACS Nano,American Chemical Society (ACS),2012,Water-Soluble Iron Oxide Nanocubes with High Values of Specific Absorption Rate for Cancer Cell Hyperthermia Treatment,0,,,,,,dataset1_28,dataset1_28_supp
,,17.0,,,96.154,,,12.0,,,Fe1Fe2O4,poly- (maleic anhydride alt-1-octadecene),,,,,,,,,,,,10.1021/nn2048137,nn2048137.pdf,nn2048137_SI.pdf,ACS Nano,American Chemical Society (ACS),2012,Water-Soluble Iron Oxide Nanocubes with High Values of Specific Absorption Rate for Cancer Cell Hyperthermia Treatment,0,,,,,,dataset1_28,dataset1_28_supp
,,17.0,,,142.949,,,12.0,,,Fe1Fe2O4,poly- (maleic anhydride alt-1-octadecene),,,,,,,,,,,,10.1021/nn2048137,nn2048137.pdf,nn2048137_SI.pdf,ACS Nano,American Chemical Society (ACS),2012,Water-Soluble Iron Oxide Nanocubes with High Values of Specific Absorption Rate for Cancer Cell Hyperthermia Treatment,0,,,,,,dataset1_28,dataset1_28_supp
,,17.0,,,192.308,,,12.0,,,Fe1Fe2O4,poly- (maleic anhydride alt-1-octadecene),,,,,,,,,,,,10.1021/nn2048137,nn2048137.pdf,nn2048137_SI.pdf,ACS Nano,American Chemical Society (ACS),2012,Water-Soluble Iron Oxide Nanocubes with High Values of Specific Absorption Rate for Cancer Cell Hyperthermia Treatment,0,,,,,,dataset1_28,dataset1_28_supp
,,17.0,,,308.974,,,12.0,,,Fe1Fe2O4,poly- (maleic anhydride alt-1-octadecene),,,,,,,,,,,,10.1021/nn2048137,nn2048137.pdf,nn2048137_SI.pdf,ACS Nano,American Chemical Society (ACS),2012,Water-Soluble Iron Oxide Nanocubes with High Values of Specific Absorption Rate for Cancer Cell Hyperthermia Treatment,0,,,,,,dataset1_28,dataset1_28_supp
,,40.0,,,52.239,,,25.0,,,Fe1Fe2O4,poly- (maleic anhydride alt-1-octadecene),,,,,,,,,,,,10.1021/nn2048137,nn2048137.pdf,nn2048137_SI.pdf,ACS Nano,American Chemical Society (ACS),2012,Water-Soluble Iron Oxide Nanocubes with High Values of Specific Absorption Rate for Cancer Cell Hyperthermia Treatment,0,,,,,,dataset1_28,dataset1_28_supp
,,40.0,,,123.134,,,25.0,,,Fe1Fe2O4,poly- (maleic anhydride alt-1-octadecene),,,,,,,,,,,,10.1021/nn2048137,nn2048137.pdf,nn2048137_SI.pdf,ACS Nano,American Chemical Society (ACS),2012,Water-Soluble Iron Oxide Nanocubes with High Values of Specific Absorption Rate for Cancer Cell Hyperthermia Treatment,0,,,,,,dataset1_28,dataset1_28_supp
,,40.0,,,208.955,,,25.0,,,Fe1Fe2O4,poly- (maleic anhydride alt-1-octadecene),,,,,,,,,,,,10.1021/nn2048137,nn2048137.pdf,nn2048137_SI.pdf,ACS Nano,American Chemical Society (ACS),2012,Water-Soluble Iron Oxide Nanocubes with High Values of Specific Absorption Rate for Cancer Cell Hyperthermia Treatment,0,,,,,,dataset1_28,dataset1_28_supp
,,40.0,,,496.269,,,25.0,,,Fe1Fe2O4,poly- (maleic anhydride alt-1-octadecene),,,,,,,,,,,,10.1021/nn2048137,nn2048137.pdf,nn2048137_SI.pdf,ACS Nano,American Chemical Society (ACS),2012,Water-Soluble Iron Oxide Nanocubes with High Values of Specific Absorption Rate for Cancer Cell Hyperthermia Treatment,0,,,,,,dataset1_28,dataset1_28_supp
,,40.0,,,104.478,,,25.0,,,Fe1Fe2O4,poly- (maleic anhydride alt-1-octadecene),,,,,,,,,,,,10.1021/nn2048137,nn2048137.pdf,nn2048137_SI.pdf,ACS Nano,American Chemical Society (ACS),2012,Water-Soluble Iron Oxide Nanocubes with High Values of Specific Absorption Rate for Cancer Cell Hyperthermia Treatment,0,,,,,,dataset1_28,dataset1_28_supp
,,40.0,,,283.582,,,25.0,,,Fe1Fe2O4,poly- (maleic anhydride alt-1-octadecene),,,,,,,,,,,,10.1021/nn2048137,nn2048137.pdf,nn2048137_SI.pdf,ACS Nano,American Chemical Society (ACS),2012,Water-Soluble Iron Oxide Nanocubes with High Values of Specific Absorption Rate for Cancer Cell Hyperthermia Treatment,0,,,,,,dataset1_28,dataset1_28_supp
,,40.0,,,481.343,,,25.0,,,Fe1Fe2O4,poly- (maleic anhydride alt-1-octadecene),,,,,,,,,,,,10.1021/nn2048137,nn2048137.pdf,nn2048137_SI.pdf,ACS Nano,American Chemical Society (ACS),2012,Water-Soluble Iron Oxide Nanocubes with High Values of Specific Absorption Rate for Cancer Cell Hyperthermia Treatment,0,,,,,,dataset1_28,dataset1_28_supp
,,40.0,,,667.91,,,25.0,,,Fe1Fe2O4,poly- (maleic anhydride alt-1-octadecene),,,,,,,,,,,,10.1021/nn2048137,nn2048137.pdf,nn2048137_SI.pdf,ACS Nano,American Chemical Society (ACS),2012,Water-Soluble Iron Oxide Nanocubes with High Values of Specific Absorption Rate for Cancer Cell Hyperthermia Treatment,0,,,,,,dataset1_28,dataset1_28_supp
,,40.0,,,843.284,,,25.0,,,Fe1Fe2O4,poly- (maleic anhydride alt-1-octadecene),,,,,,,,,,,,10.1021/nn2048137,nn2048137.pdf,nn2048137_SI.pdf,ACS Nano,American Chemical Society (ACS),2012,Water-Soluble Iron Oxide Nanocubes with High Values of Specific Absorption Rate for Cancer Cell Hyperthermia Treatment,0,,,,,,dataset1_28,dataset1_28_supp
,,40.0,,,1667.91,,,25.0,,,Fe1Fe2O4,poly- (maleic anhydride alt-1-octadecene),,,,,,,,,,,,10.1021/nn2048137,nn2048137.pdf,nn2048137_SI.pdf,ACS Nano,American Chemical Society (ACS),2012,Water-Soluble Iron Oxide Nanocubes with High Values of Specific Absorption Rate for Cancer Cell Hyperthermia Treatment,0,,,,,,dataset1_28,dataset1_28_supp
,,40.0,,,67.164,,,25.0,,,Fe1Fe2O4,poly- (maleic anhydride alt-1-octadecene),,,,,,,,,,,,10.1021/nn2048137,nn2048137.pdf,nn2048137_SI.pdf,ACS Nano,American Chemical Society (ACS),2012,Water-Soluble Iron Oxide Nanocubes with High Values of Specific Absorption Rate for Cancer Cell Hyperthermia Treatment,0,,,,,,dataset1_28,dataset1_28_supp
,,40.0,,,361.94,,,25.0,,,Fe1Fe2O4,poly- (maleic anhydride alt-1-octadecene),,,,,,,,,,,,10.1021/nn2048137,nn2048137.pdf,nn2048137_SI.pdf,ACS Nano,American Chemical Society (ACS),2012,Water-Soluble Iron Oxide Nanocubes with High Values of Specific Absorption Rate for Cancer Cell Hyperthermia Treatment,0,,,,,,dataset1_28,dataset1_28_supp
,,40.0,,,727.612,,,25.0,,,Fe1Fe2O4,poly- (maleic anhydride alt-1-octadecene),,,,,,,,,,,,10.1021/nn2048137,nn2048137.pdf,nn2048137_SI.pdf,ACS Nano,American Chemical Society (ACS),2012,Water-Soluble Iron Oxide Nanocubes with High Values of Specific Absorption Rate for Cancer Cell Hyperthermia Treatment,0,,,,,,dataset1_28,dataset1_28_supp
,,40.0,,,910.448,,,25.0,,,Fe1Fe2O4,poly- (maleic anhydride alt-1-octadecene),,,,,,,,,,,,10.1021/nn2048137,nn2048137.pdf,nn2048137_SI.pdf,ACS Nano,American Chemical Society (ACS),2012,Water-Soluble Iron Oxide Nanocubes with High Values of Specific Absorption Rate for Cancer Cell Hyperthermia Treatment,0,,,,,,dataset1_28,dataset1_28_supp
,,40.0,,,1104.478,,,25.0,,,Fe1Fe2O4,poly- (maleic anhydride alt-1-octadecene),,,,,,,,,,,,10.1021/nn2048137,nn2048137.pdf,nn2048137_SI.pdf,ACS Nano,American Chemical Society (ACS),2012,Water-Soluble Iron Oxide Nanocubes with High Values of Specific Absorption Rate for Cancer Cell Hyperthermia Treatment,0,,,,,,dataset1_28,dataset1_28_supp
,,61.0,,,5.75,,,38.0,,,Fe1Fe2O4,poly- (maleic anhydride alt-1-octadecene),,,,,,,,,,,,10.1021/nn2048137,nn2048137.pdf,nn2048137_SI.pdf,ACS Nano,American Chemical Society (ACS),2012,Water-Soluble Iron Oxide Nanocubes with High Values of Specific Absorption Rate for Cancer Cell Hyperthermia Treatment,0,,,,,,dataset1_28,dataset1_28_supp
,,61.0,,,7.85,,,38.0,,,Fe1Fe2O4,poly- (maleic anhydride alt-1-octadecene),,,,,,,,,-952.57,,,10.1021/nn2048137,nn2048137.pdf,nn2048137_SI.pdf,ACS Nano,American Chemical Society (ACS),2012,Water-Soluble Iron Oxide Nanocubes with High Values of Specific Absorption Rate for Cancer Cell Hyperthermia Treatment,0,,,,,,dataset1_28,dataset1_28_supp
,,61.0,,,38.9,,,38.0,,,Fe1Fe2O4,poly- (maleic anhydride alt-1-octadecene),,,,,,,,,-629.898,,,10.1021/nn2048137,nn2048137.pdf,nn2048137_SI.pdf,ACS Nano,American Chemical Society (ACS),2012,Water-Soluble Iron Oxide Nanocubes with High Values of Specific Absorption Rate for Cancer Cell Hyperthermia Treatment,0,,,,,,dataset1_28,dataset1_28_supp
,,61.0,,,102.5,,,38.0,,,Fe1Fe2O4,poly- (maleic anhydride alt-1-octadecene),,,,,,,,,-519.698,,,10.1021/nn2048137,nn2048137.pdf,nn2048137_SI.pdf,ACS Nano,American Chemical Society (ACS),2012,Water-Soluble Iron Oxide Nanocubes with High Values of Specific Absorption Rate for Cancer Cell Hyperthermia Treatment,0,,,,,,dataset1_28,dataset1_28_supp
,,61.0,,,7.471,,,38.0,,,Fe1Fe2O4,poly- (maleic anhydride alt-1-octadecene),,,,,,,,,-472.1585,,,10.1021/nn2048137,nn2048137.pdf,nn2048137_SI.pdf,ACS Nano,American Chemical Society (ACS),2012,Water-Soluble Iron Oxide Nanocubes with High Values of Specific Absorption Rate for Cancer Cell Hyperthermia Treatment,0,,,,,,dataset1_28,dataset1_28_supp
,,61.0,,,62.644,,,38.0,,,Fe1Fe2O4,poly- (maleic anhydride alt-1-octadecene),,,,,,,,,-278.3,,,10.1021/nn2048137,nn2048137.pdf,nn2048137_SI.pdf,ACS Nano,American Chemical Society (ACS),2012,Water-Soluble Iron Oxide Nanocubes with High Values of Specific Absorption Rate for Cancer Cell Hyperthermia Treatment,0,,,,,,dataset1_28,dataset1_28_supp
,,61.0,,,144.828,,,38.0,,,Fe1Fe2O4,poly- (maleic anhydride alt-1-octadecene),,,,,,,,,-185.144,,,10.1021/nn2048137,nn2048137.pdf,nn2048137_SI.pdf,ACS Nano,American Chemical Society (ACS),2012,Water-Soluble Iron Oxide Nanocubes with High Values of Specific Absorption Rate for Cancer Cell Hyperthermia Treatment,0,,,,,,dataset1_28,dataset1_28_supp
,,61.0,,,154.598,,,38.0,,,Fe1Fe2O4,poly- (maleic anhydride alt-1-octadecene),,,,,,,,,-108.065,,,10.1021/nn2048137,nn2048137.pdf,nn2048137_SI.pdf,ACS Nano,American Chemical Society (ACS),2012,Water-Soluble Iron Oxide Nanocubes with High Values of Specific Absorption Rate for Cancer Cell Hyperthermia Treatment,0,,,,,,dataset1_28,dataset1_28_supp
,,61.0,,,170.115,,,38.0,,,Fe1Fe2O4,poly- (maleic anhydride alt-1-octadecene),,,,,,,,,-76.83,,,10.1021/nn2048137,nn2048137.pdf,nn2048137_SI.pdf,ACS Nano,American Chemical Society (ACS),2012,Water-Soluble Iron Oxide Nanocubes with High Values of Specific Absorption Rate for Cancer Cell Hyperthermia Treatment,0,,,,,,dataset1_28,dataset1_28_supp
,,61.0,,,463.218,,,38.0,,,Fe1Fe2O4,poly- (maleic anhydride alt-1-octadecene),,,,,,,,,,,,10.1021/nn2048137,nn2048137.pdf,nn2048137_SI.pdf,ACS Nano,American Chemical Society (ACS),2012,Water-Soluble Iron Oxide Nanocubes with High Values of Specific Absorption Rate for Cancer Cell Hyperthermia Treatment,0,,,,,,dataset1_28,dataset1_28_supp
,,61.0,,,189.655,,,38.0,,,Fe1Fe2O4,poly- (maleic anhydride alt-1-octadecene),,,,,,,,,,,,10.1021/nn2048137,nn2048137.pdf,nn2048137_SI.pdf,ACS Nano,American Chemical Society (ACS),2012,Water-Soluble Iron Oxide Nanocubes with High Values of Specific Absorption Rate for Cancer Cell Hyperthermia Treatment,0,,,,,,dataset1_28,dataset1_28_supp
,,61.0,,,211.494,,,38.0,,,Fe1Fe2O4,poly- (maleic anhydride alt-1-octadecene),,,,,,,,,,,,10.1021/nn2048137,nn2048137.pdf,nn2048137_SI.pdf,ACS Nano,American Chemical Society (ACS),2012,Water-Soluble Iron Oxide Nanocubes with High Values of Specific Absorption Rate for Cancer Cell Hyperthermia Treatment,0,,,,,,dataset1_28,dataset1_28_supp
,,61.0,,,225.287,,,38.0,,,Fe1Fe2O4,poly- (maleic anhydride alt-1-octadecene),,,,,,,,,,,,10.1021/nn2048137,nn2048137.pdf,nn2048137_SI.pdf,ACS Nano,American Chemical Society (ACS),2012,Water-Soluble Iron Oxide Nanocubes with High Values of Specific Absorption Rate for Cancer Cell Hyperthermia Treatment,0,,,,,,dataset1_28,dataset1_28_supp
,,61.0,,,352.874,,,38.0,,,Fe1Fe2O4,poly- (maleic anhydride alt-1-octadecene),,,,,,,,,,,,10.1021/nn2048137,nn2048137.pdf,nn2048137_SI.pdf,ACS Nano,American Chemical Society (ACS),2012,Water-Soluble Iron Oxide Nanocubes with High Values of Specific Absorption Rate for Cancer Cell Hyperthermia Treatment,0,,,,,,dataset1_28,dataset1_28_supp
,,40.0,,,80.0,,,25.0,,,Fe1Fe2O4,poly- (maleic anhydride alt-1-octadecene),,,50.0,,298.0,60.0,0.0,0.0,,,,10.1021/nn2048137,nn2048137.pdf,nn2048137_SI.pdf,ACS Nano,American Chemical Society (ACS),2012,Water-Soluble Iron Oxide Nanocubes with High Values of Specific Absorption Rate for Cancer Cell Hyperthermia Treatment,0,,,,,,dataset1_28,dataset1_28_supp
,,40.0,,,125.0,,,25.0,,,Fe1Fe2O4,poly- (maleic anhydride alt-1-octadecene),,,50.0,,298.0,60.0,0.0,0.0,,,,10.1021/nn2048137,nn2048137.pdf,nn2048137_SI.pdf,ACS Nano,American Chemical Society (ACS),2012,Water-Soluble Iron Oxide Nanocubes with High Values of Specific Absorption Rate for Cancer Cell Hyperthermia Treatment,0,,,,,,dataset1_28,dataset1_28_supp
,,40.0,,,160.0,,,25.0,,,Fe1Fe2O4,poly- (maleic anhydride alt-1-octadecene),,,50.0,,298.0,60.0,0.0,0.0,,,,10.1021/nn2048137,nn2048137.pdf,nn2048137_SI.pdf,ACS Nano,American Chemical Society (ACS),2012,Water-Soluble Iron Oxide Nanocubes with High Values of Specific Absorption Rate for Cancer Cell Hyperthermia Treatment,0,,,,,,dataset1_28,dataset1_28_supp
,,,,,120.0,,,14.0,,,Fe1Fe2O4,GA(Gallic Acid)-PEG,,,70.0,,300.0,64.0,26.0,,,,,10.1039/c4tb00061g,c4tb00061g.pdf,c4tb00061g_SI.pdf,Journal of Materials Chemistry B,Royal Society of Chemistry (RSC),2014,One pot synthesis of monodisperse water soluble iron oxide nanocrystals with high values of the specific absorption rate,0,,,,,,dataset1_29,dataset1_29_supp
,,,,,146.341,,,19.0,,,Fe1Fe2O4,GA(Gallic Acid)-PEG,,,70.0,,300.0,73.0,28.0,,,,,10.1039/c4tb00061g,c4tb00061g.pdf,c4tb00061g_SI.pdf,Journal of Materials Chemistry B,Royal Society of Chemistry (RSC),2014,One pot synthesis of monodisperse water soluble iron oxide nanocrystals with high values of the specific absorption rate,0,,,,,,dataset1_29,dataset1_29_supp
,,,,,179.245,,,24.0,,,Fe1Fe2O4,GA(Gallic Acid)-PEG,,,70.0,,300.0,75.0,7.0,,,,,10.1039/c4tb00061g,c4tb00061g.pdf,c4tb00061g_SI.pdf,Journal of Materials Chemistry B,Royal Society of Chemistry (RSC),2014,One pot synthesis of monodisperse water soluble iron oxide nanocrystals with high values of the specific absorption rate,0,,,,,,dataset1_29,dataset1_29_supp
,,,,,42.308,,,35.0,,,Fe1Fe2O4,GA(Gallic Acid)-PEG,,,70.0,,300.0,88.0,23.0,,,,,10.1039/c4tb00061g,c4tb00061g.pdf,c4tb00061g_SI.pdf,Journal of Materials Chemistry B,Royal Society of Chemistry (RSC),2014,One pot synthesis of monodisperse water soluble iron oxide nanocrystals with high values of the specific absorption rate,0,,,,,,dataset1_29,dataset1_29_supp
,,,,,165.4,,,35.0,,,Fe1Fe2O4,GA(Gallic Acid)-PEG,,,70.0,,300.0,88.0,23.0,,,,,10.1039/c4tb00061g,c4tb00061g.pdf,c4tb00061g_SI.pdf,Journal of Materials Chemistry B,Royal Society of Chemistry (RSC),2014,One pot synthesis of monodisperse water soluble iron oxide nanocrystals with high values of the specific absorption rate,0,,,,,,dataset1_29,dataset1_29_supp
,,,,,384.6,,,35.0,,,Fe1Fe2O4,GA(Gallic Acid)-PEG,,,70.0,,300.0,88.0,23.0,,,,,10.1039/c4tb00061g,c4tb00061g.pdf,c4tb00061g_SI.pdf,Journal of Materials Chemistry B,Royal Society of Chemistry (RSC),2014,One pot synthesis of monodisperse water soluble iron oxide nanocrystals with high values of the specific absorption rate,0,,,,,,dataset1_29,dataset1_29_supp
,,,,,473.1,,,35.0,,,Fe1Fe2O4,GA(Gallic Acid)-PEG,,,70.0,,300.0,88.0,23.0,,,,,10.1039/c4tb00061g,c4tb00061g.pdf,c4tb00061g_SI.pdf,Journal of Materials Chemistry B,Royal Society of Chemistry (RSC),2014,One pot synthesis of monodisperse water soluble iron oxide nanocrystals with high values of the specific absorption rate,0,,,,,,dataset1_29,dataset1_29_supp
,,,,,130.8,,,14.0,,,Fe1Fe2O4,GA(Gallic Acid)-PEG,,,70.0,,300.0,64.0,26.0,,,,,10.1039/c4tb00061g,c4tb00061g.pdf,c4tb00061g_SI.pdf,Journal of Materials Chemistry B,Royal Society of Chemistry (RSC),2014,One pot synthesis of monodisperse water soluble iron oxide nanocrystals with high values of the specific absorption rate,0,,,,,,dataset1_29,dataset1_29_supp
,,,,,151.85,,,14.0,,,Fe1Fe2O4,GA(Gallic Acid)-PEG,,,70.0,,300.0,64.0,26.0,,,,,10.1039/c4tb00061g,c4tb00061g.pdf,c4tb00061g_SI.pdf,Journal of Materials Chemistry B,Royal Society of Chemistry (RSC),2014,One pot synthesis of monodisperse water soluble iron oxide nanocrystals with high values of the specific absorption rate,0,,,,,,dataset1_29,dataset1_29_supp
,,,,,164.2,,,14.0,,,Fe1Fe2O4,GA(Gallic Acid)-PEG,,,70.0,,300.0,64.0,26.0,,,,,10.1039/c4tb00061g,c4tb00061g.pdf,c4tb00061g_SI.pdf,Journal of Materials Chemistry B,Royal Society of Chemistry (RSC),2014,One pot synthesis of monodisperse water soluble iron oxide nanocrystals with high values of the specific absorption rate,0,,,,,,dataset1_29,dataset1_29_supp
,,,,,204.878,,,19.0,,,Fe1Fe2O4,GA(Gallic Acid)-PEG,,,70.0,,300.0,73.0,28.0,,,,,10.1039/c4tb00061g,c4tb00061g.pdf,c4tb00061g_SI.pdf,Journal of Materials Chemistry B,Royal Society of Chemistry (RSC),2014,One pot synthesis of monodisperse water soluble iron oxide nanocrystals with high values of the specific absorption rate,0,,,,,,dataset1_29,dataset1_29_supp
,,,,,254.268,,,19.0,,,Fe1Fe2O4,GA(Gallic Acid)-PEG,,,70.0,,300.0,73.0,28.0,,,,,10.1039/c4tb00061g,c4tb00061g.pdf,c4tb00061g_SI.pdf,Journal of Materials Chemistry B,Royal Society of Chemistry (RSC),2014,One pot synthesis of monodisperse water soluble iron oxide nanocrystals with high values of the specific absorption rate,0,,,,,,dataset1_29,dataset1_29_supp
,,,,,290.854,,,19.0,,,Fe1Fe2O4,GA(Gallic Acid)-PEG,,,70.0,,300.0,73.0,28.0,,,,,10.1039/c4tb00061g,c4tb00061g.pdf,c4tb00061g_SI.pdf,Journal of Materials Chemistry B,Royal Society of Chemistry (RSC),2014,One pot synthesis of monodisperse water soluble iron oxide nanocrystals with high values of the specific absorption rate,0,,,,,,dataset1_29,dataset1_29_supp
,,,,,310.976,,,19.0,,,Fe1Fe2O4,GA(Gallic Acid)-PEG,,,70.0,,300.0,73.0,28.0,,,,,10.1039/c4tb00061g,c4tb00061g.pdf,c4tb00061g_SI.pdf,Journal of Materials Chemistry B,Royal Society of Chemistry (RSC),2014,One pot synthesis of monodisperse water soluble iron oxide nanocrystals with high values of the specific absorption rate,0,,,,,,dataset1_29,dataset1_29_supp
,,,,,259.748,,,24.0,,,Fe1Fe2O4,GA(Gallic Acid)-PEG,,,70.0,,300.0,75.0,7.0,,,,,10.1039/c4tb00061g,c4tb00061g.pdf,c4tb00061g_SI.pdf,Journal of Materials Chemistry B,Royal Society of Chemistry (RSC),2014,One pot synthesis of monodisperse water soluble iron oxide nanocrystals with high values of the specific absorption rate,0,,,,,,dataset1_29,dataset1_29_supp
,,,,,327.673,,,24.0,,,Fe1Fe2O4,GA(Gallic Acid)-PEG,,,70.0,,300.0,75.0,7.0,,,,,10.1039/c4tb00061g,c4tb00061g.pdf,c4tb00061g_SI.pdf,Journal of Materials Chemistry B,Royal Society of Chemistry (RSC),2014,One pot synthesis of monodisperse water soluble iron oxide nanocrystals with high values of the specific absorption rate,0,,,,,,dataset1_29,dataset1_29_supp
,,,,,385.535,,,24.0,,,Fe1Fe2O4,GA(Gallic Acid)-PEG,,,70.0,,300.0,75.0,7.0,,,,,10.1039/c4tb00061g,c4tb00061g.pdf,c4tb00061g_SI.pdf,Journal of Materials Chemistry B,Royal Society of Chemistry (RSC),2014,One pot synthesis of monodisperse water soluble iron oxide nanocrystals with high values of the specific absorption rate,0,,,,,,dataset1_29,dataset1_29_supp
,,,,,420.755,,,24.0,,,Fe1Fe2O4,GA(Gallic Acid)-PEG,,,70.0,,300.0,75.0,7.0,,,,,10.1039/c4tb00061g,c4tb00061g.pdf,c4tb00061g_SI.pdf,Journal of Materials Chemistry B,Royal Society of Chemistry (RSC),2014,One pot synthesis of monodisperse water soluble iron oxide nanocrystals with high values of the specific absorption rate,0,,,,,,dataset1_29,dataset1_29_supp
,,,,,200.0,,,14.0,,,Fe1Fe2O4,GA(Gallic Acid)-PEG,,,70.0,,300.0,64.0,26.0,,,,,10.1039/c4tb00061g,c4tb00061g.pdf,c4tb00061g_SI.pdf,Journal of Materials Chemistry B,Royal Society of Chemistry (RSC),2014,One pot synthesis of monodisperse water soluble iron oxide nanocrystals with high values of the specific absorption rate,0,,,,,,dataset1_29,dataset1_29_supp
,,,,,288.0,,,14.0,,,Fe1Fe2O4,GA(Gallic Acid)-PEG,,,70.0,,300.0,64.0,26.0,,,,,10.1039/c4tb00061g,c4tb00061g.pdf,c4tb00061g_SI.pdf,Journal of Materials Chemistry B,Royal Society of Chemistry (RSC),2014,One pot synthesis of monodisperse water soluble iron oxide nanocrystals with high values of the specific absorption rate,0,,,,,,dataset1_29,dataset1_29_supp
,,,,,344.0,,,14.0,,,Fe1Fe2O4,GA(Gallic Acid)-PEG,,,70.0,,300.0,64.0,26.0,,,,,10.1039/c4tb00061g,c4tb00061g.pdf,c4tb00061g_SI.pdf,Journal of Materials Chemistry B,Royal Society of Chemistry (RSC),2014,One pot synthesis of monodisperse water soluble iron oxide nanocrystals with high values of the specific absorption rate,0,,,,,,dataset1_29,dataset1_29_supp
,,,,,392.0,,,14.0,,,Fe1Fe2O4,GA(Gallic Acid)-PEG,,,70.0,,300.0,64.0,26.0,,,,,10.1039/c4tb00061g,c4tb00061g.pdf,c4tb00061g_SI.pdf,Journal of Materials Chemistry B,Royal Society of Chemistry (RSC),2014,One pot synthesis of monodisperse water soluble iron oxide nanocrystals with high values of the specific absorption rate,0,,,,,,dataset1_29,dataset1_29_supp
,,,,,321.569,,,19.0,,,Fe1Fe2O4,GA(Gallic Acid)-PEG,,,70.0,,300.0,73.0,28.0,,,,,10.1039/c4tb00061g,c4tb00061g.pdf,c4tb00061g_SI.pdf,Journal of Materials Chemistry B,Royal Society of Chemistry (RSC),2014,One pot synthesis of monodisperse water soluble iron oxide nanocrystals with high values of the specific absorption rate,0,,,,,,dataset1_29,dataset1_29_supp
,,,,,454.902,,,19.0,,,Fe1Fe2O4,GA(Gallic Acid)-PEG,,,70.0,,300.0,73.0,28.0,,,,,10.1039/c4tb00061g,c4tb00061g.pdf,c4tb00061g_SI.pdf,Journal of Materials Chemistry B,Royal Society of Chemistry (RSC),2014,One pot synthesis of monodisperse water soluble iron oxide nanocrystals with high values of the specific absorption rate,0,,,,,,dataset1_29,dataset1_29_supp
,,,,,564.706,,,19.0,,,Fe1Fe2O4,GA(Gallic Acid)-PEG,,,70.0,,300.0,73.0,28.0,,,,,10.1039/c4tb00061g,c4tb00061g.pdf,c4tb00061g_SI.pdf,Journal of Materials Chemistry B,Royal Society of Chemistry (RSC),2014,One pot synthesis of monodisperse water soluble iron oxide nanocrystals with high values of the specific absorption rate,0,,,,,,dataset1_29,dataset1_29_supp
,,,,,639.216,,,19.0,,,Fe1Fe2O4,GA(Gallic Acid)-PEG,,,70.0,,300.0,73.0,28.0,,,,,10.1039/c4tb00061g,c4tb00061g.pdf,c4tb00061g_SI.pdf,Journal of Materials Chemistry B,Royal Society of Chemistry (RSC),2014,One pot synthesis of monodisperse water soluble iron oxide nanocrystals with high values of the specific absorption rate,0,,,,,,dataset1_29,dataset1_29_supp
,,,,,329.252,,,24.0,,,Fe1Fe2O4,GA(Gallic Acid)-PEG,,,70.0,,300.0,75.0,7.0,,,,,10.1039/c4tb00061g,c4tb00061g.pdf,c4tb00061g_SI.pdf,Journal of Materials Chemistry B,Royal Society of Chemistry (RSC),2014,One pot synthesis of monodisperse water soluble iron oxide nanocrystals with high values of the specific absorption rate,0,,,,,,dataset1_29,dataset1_29_supp
,,,,,495.238,,,24.0,,,Fe1Fe2O4,GA(Gallic Acid)-PEG,,,70.0,,300.0,75.0,7.0,,,,,10.1039/c4tb00061g,c4tb00061g.pdf,c4tb00061g_SI.pdf,Journal of Materials Chemistry B,Royal Society of Chemistry (RSC),2014,One pot synthesis of monodisperse water soluble iron oxide nanocrystals with high values of the specific absorption rate,0,,,,,,dataset1_29,dataset1_29_supp
,,,,,680.272,,,24.0,,,Fe1Fe2O4,GA(Gallic Acid)-PEG,,,70.0,,300.0,75.0,7.0,,,,,10.1039/c4tb00061g,c4tb00061g.pdf,c4tb00061g_SI.pdf,Journal of Materials Chemistry B,Royal Society of Chemistry (RSC),2014,One pot synthesis of monodisperse water soluble iron oxide nanocrystals with high values of the specific absorption rate,0,,,,,,dataset1_29,dataset1_29_supp
,,,,,780.952,,,24.0,,,Fe1Fe2O4,GA(Gallic Acid)-PEG,,,70.0,,300.0,75.0,7.0,,,,,10.1039/c4tb00061g,c4tb00061g.pdf,c4tb00061g_SI.pdf,Journal of Materials Chemistry B,Royal Society of Chemistry (RSC),2014,One pot synthesis of monodisperse water soluble iron oxide nanocrystals with high values of the specific absorption rate,0,,,,,,dataset1_29,dataset1_29_supp
,,,,,42.857,,,35.0,,,Fe1Fe2O4,GA(Gallic Acid)-PEG,,,70.0,,300.0,88.0,23.0,,,,,10.1039/c4tb00061g,c4tb00061g.pdf,c4tb00061g_SI.pdf,Journal of Materials Chemistry B,Royal Society of Chemistry (RSC),2014,One pot synthesis of monodisperse water soluble iron oxide nanocrystals with high values of the specific absorption rate,0,,,,,,dataset1_29,dataset1_29_supp
,,,,,108.844,,,35.0,,,Fe1Fe2O4,GA(Gallic Acid)-PEG,,,70.0,,300.0,88.0,23.0,,,,,10.1039/c4tb00061g,c4tb00061g.pdf,c4tb00061g_SI.pdf,Journal of Materials Chemistry B,Royal Society of Chemistry (RSC),2014,One pot synthesis of monodisperse water soluble iron oxide nanocrystals with high values of the specific absorption rate,0,,,,,,dataset1_29,dataset1_29_supp
,,,,,519.728,,,35.0,,,Fe1Fe2O4,GA(Gallic Acid)-PEG,,,70.0,,300.0,88.0,23.0,,,,,10.1039/c4tb00061g,c4tb00061g.pdf,c4tb00061g_SI.pdf,Journal of Materials Chemistry B,Royal Society of Chemistry (RSC),2014,One pot synthesis of monodisperse water soluble iron oxide nanocrystals with high values of the specific absorption rate,0,,,,,,dataset1_29,dataset1_29_supp
,,,,,1066.7,,,35.0,,,Fe1Fe2O4,GA(Gallic Acid)-PEG,,,70.0,,300.0,88.0,23.0,,,,,10.1039/c4tb00061g,c4tb00061g.pdf,c4tb00061g_SI.pdf,Journal of Materials Chemistry B,Royal Society of Chemistry (RSC),2014,One pot synthesis of monodisperse water soluble iron oxide nanocrystals with high values of the specific absorption rate,0,,,,,,dataset1_29,dataset1_29_supp
,,,,,276.0,,,35.0,,,Fe1Fe2O4,GA(Gallic Acid)-PEG,,,70.0,,300.0,88.0,23.0,,,,,10.1039/c4tb00061g,c4tb00061g.pdf,c4tb00061g_SI.pdf,Journal of Materials Chemistry B,Royal Society of Chemistry (RSC),2014,One pot synthesis of monodisperse water soluble iron oxide nanocrystals with high values of the specific absorption rate,0,,,,,,dataset1_29,dataset1_29_supp
,,,,,672.0,,,35.0,,,Fe1Fe2O4,GA(Gallic Acid)-PEG,,,70.0,,300.0,88.0,23.0,,,,,10.1039/c4tb00061g,c4tb00061g.pdf,c4tb00061g_SI.pdf,Journal of Materials Chemistry B,Royal Society of Chemistry (RSC),2014,One pot synthesis of monodisperse water soluble iron oxide nanocrystals with high values of the specific absorption rate,0,,,,,,dataset1_29,dataset1_29_supp
,,,,,1352.0,,,35.0,,,Fe1Fe2O4,GA(Gallic Acid)-PEG,,,70.0,,300.0,88.0,23.0,,,,,10.1039/c4tb00061g,c4tb00061g.pdf,c4tb00061g_SI.pdf,Journal of Materials Chemistry B,Royal Society of Chemistry (RSC),2014,One pot synthesis of monodisperse water soluble iron oxide nanocrystals with high values of the specific absorption rate,0,,,,,,dataset1_29,dataset1_29_supp
,,,,,408.0,,,24.0,,,Fe1Fe2O4,GA(Gallic Acid)-PEG,,,70.0,,300.0,75.0,7.0,,,,,10.1039/c4tb00061g,c4tb00061g.pdf,c4tb00061g_SI.pdf,Journal of Materials Chemistry B,Royal Society of Chemistry (RSC),2014,One pot synthesis of monodisperse water soluble iron oxide nanocrystals with high values of the specific absorption rate,0,,,,,,dataset1_29,dataset1_29_supp
,,,,,644.0,,,24.0,,,Fe1Fe2O4,GA(Gallic Acid)-PEG,,,70.0,,300.0,75.0,7.0,,,,,10.1039/c4tb00061g,c4tb00061g.pdf,c4tb00061g_SI.pdf,Journal of Materials Chemistry B,Royal Society of Chemistry (RSC),2014,One pot synthesis of monodisperse water soluble iron oxide nanocrystals with high values of the specific absorption rate,0,,,,,,dataset1_29,dataset1_29_supp
,,,,,740.0,,,24.0,,,Fe1Fe2O4,GA(Gallic Acid)-PEG,,,70.0,,300.0,75.0,7.0,,,,,10.1039/c4tb00061g,c4tb00061g.pdf,c4tb00061g_SI.pdf,Journal of Materials Chemistry B,Royal Society of Chemistry (RSC),2014,One pot synthesis of monodisperse water soluble iron oxide nanocrystals with high values of the specific absorption rate,0,,,,,,dataset1_29,dataset1_29_supp
,,,,,824.0,,,24.0,,,Fe1Fe2O4,GA(Gallic Acid)-PEG,,,70.0,,300.0,75.0,7.0,,,,,10.1039/c4tb00061g,c4tb00061g.pdf,c4tb00061g_SI.pdf,Journal of Materials Chemistry B,Royal Society of Chemistry (RSC),2014,One pot synthesis of monodisperse water soluble iron oxide nanocrystals with high values of the specific absorption rate,0,,,,,,dataset1_29,dataset1_29_supp
