Repository: anastasiavepreva/ChemX

# ChemX: A Collection of Chemistry Datasets for Benchmarking Automated Information Extraction

## Abstract

ChemX is a collection of 10 manually curated benchmarking datasets developed to support robust automated information extraction in chemistry. It spans two major domains — **nanomaterials** and **small molecules** — and enables evaluation across multiple modalities including text, tables, and figures.

ChemX is designed to benchmark large language models and multi-agent systems in real-world chemical contexts, emphasizing reproducibility, schema-based annotation, and domain-specific validation.

File: datasets/Cytotox.csv (part 6 of 49)
sn,material,shape,coat_functional_group,synthesis_method,surface_charge,size_in_medium_nm,zeta_in_medium_mv,no_of_cells_cells_well,human_animal,cell_source,cell_tissue,cell_morphology,cell_age,time_hr,concentration,test,test_indicator,viability_%,doi,article_list,core_nm,hydrodynamic_nm,potential_mv,cell_type,journal_name,publisher,year,title,journal_is_oa,is_oa,oa_status,pdf,access
848,SiO2,Sphere,,Sol-Gel Method,Negative,,,50000,H,Human,Liver,Epithelial,Adult,72,50,MTT,TetrazoliumSalt,55.172,10.1016/j.nano.2015.03.004,20,,21.06,-24.5,HepG2,"Nanomedicine: Nanotechnology, Biology and Medicine",Elsevier BV,2015,"Toxicity of silica nanoparticles depends on size, dose, and cell type",FALSE,FALSE,closed,20_kim2015.pdf,0
849,SiO2,Sphere,,Sol-Gel Method,Negative,,,50000,H,Human,Liver,Epithelial,Adult,72,100,MTT,TetrazoliumSalt,55.172,10.1016/j.nano.2015.03.004,20,,21.06,-24.5,HepG2,"Nanomedicine: Nanotechnology, Biology and Medicine",Elsevier BV,2015,"Toxicity of silica nanoparticles depends on size, dose, and cell type",FALSE,FALSE,closed,20_kim2015.pdf,0
850,SiO2,Sphere,,Sol-Gel Method,Negative,,,50000,H,Human,Liver,Epithelial,Adult,72,200,MTT,TetrazoliumSalt,49.425,10.1016/j.nano.2015.03.004,20,,21.06,-24.5,HepG2,"Nanomedicine: Nanotechnology, Biology and Medicine",Elsevier BV,2015,"Toxicity of silica nanoparticles depends on size, dose, and cell type",FALSE,FALSE,closed,20_kim2015.pdf,0
851,SiO2,Sphere,,Sol-Gel Method,Negative,,,50000,H,Human,Liver,Epithelial,Adult,72,500,MTT,TetrazoliumSalt,46.437,10.1016/j.nano.2015.03.004,20,,21.06,-24.5,HepG2,"Nanomedicine: Nanotechnology, Biology and Medicine",Elsevier BV,2015,"Toxicity of silica nanoparticles depends on size, dose, and cell type",FALSE,FALSE,closed,20_kim2015.pdf,0
852,SiO2,Sphere,,Sol-Gel Method,Negative,,,50000,H,Human,Liver,Epithelial,Adult,72,10,MTT,TetrazoliumSalt,95.172,10.1016/j.nano.2015.03.004,20,,59.72,-38.1,HepG2,"Nanomedicine: Nanotechnology, Biology and Medicine",Elsevier BV,2015,"Toxicity of silica nanoparticles depends on size, dose, and cell type",FALSE,FALSE,closed,20_kim2015.pdf,0
853,SiO2,Sphere,,Sol-Gel Method,Negative,,,50000,H,Human,Liver,Epithelial,Adult,72,50,MTT,TetrazoliumSalt,65.747,10.1016/j.nano.2015.03.004,20,,59.72,-38.1,HepG2,"Nanomedicine: Nanotechnology, Biology and Medicine",Elsevier BV,2015,"Toxicity of silica nanoparticles depends on size, dose, and cell type",FALSE,FALSE,closed,20_kim2015.pdf,0
854,SiO2,Sphere,,Sol-Gel Method,Negative,,,50000,H,Human,Liver,Epithelial,Adult,72,100,MTT,TetrazoliumSalt,60.92,10.1016/j.nano.2015.03.004,20,,59.72,-38.1,HepG2,"Nanomedicine: Nanotechnology, Biology and Medicine",Elsevier BV,2015,"Toxicity of silica nanoparticles depends on size, dose, and cell type",FALSE,FALSE,closed,20_kim2015.pdf,0
855,SiO2,Sphere,,Sol-Gel Method,Negative,,,50000,H,Human,Liver,Epithelial,Adult,72,200,MTT,TetrazoliumSalt,54.713,10.1016/j.nano.2015.03.004,20,,59.72,-38.1,HepG2,"Nanomedicine: Nanotechnology, Biology and Medicine",Elsevier BV,2015,"Toxicity of silica nanoparticles depends on size, dose, and cell type",FALSE,FALSE,closed,20_kim2015.pdf,0
856,SiO2,Sphere,,Sol-Gel Method,Negative,,,50000,H,Human,Liver,Epithelial,Adult,72,500,MTT,TetrazoliumSalt,42.299,10.1016/j.nano.2015.03.004,20,,59.72,-38.1,HepG2,"Nanomedicine: Nanotechnology, Biology and Medicine",Elsevier BV,2015,"Toxicity of silica nanoparticles depends on size, dose, and cell type",FALSE,FALSE,closed,20_kim2015.pdf,0
857,SiO2,Sphere,,Sol-Gel Method,Negative,,,50000,H,Human,Liver,Epithelial,Adult,72,10,MTT,TetrazoliumSalt,66.437,10.1016/j.nano.2015.03.004,20,,100.33,-31.7,HepG2,"Nanomedicine: Nanotechnology, Biology and Medicine",Elsevier BV,2015,"Toxicity of silica nanoparticles depends on size, dose, and cell type",FALSE,FALSE,closed,20_kim2015.pdf,0
858,SiO2,Sphere,,Sol-Gel Method,Negative,,,50000,H,Human,Liver,Epithelial,Adult,72,50,MTT,TetrazoliumSalt,58.161,10.1016/j.nano.2015.03.004,20,,100.33,-31.7,HepG2,"Nanomedicine: Nanotechnology, Biology and Medicine",Elsevier BV,2015,"Toxicity of silica nanoparticles depends on size, dose, and cell type",FALSE,FALSE,closed,20_kim2015.pdf,0
859,SiO2,Sphere,,Sol-Gel Method,Negative,,,50000,H,Human,Liver,Epithelial,Adult,72,100,MTT,TetrazoliumSalt,56.322,10.1016/j.nano.2015.03.004,20,,100.33,-31.7,HepG2,"Nanomedicine: Nanotechnology, Biology and Medicine",Elsevier BV,2015,"Toxicity of silica nanoparticles depends on size, dose, and cell type",FALSE,FALSE,closed,20_kim2015.pdf,0
860,SiO2,Sphere,,Sol-Gel Method,Negative,,,50000,H,Human,Liver,Epithelial,Adult,72,200,MTT,TetrazoliumSalt,56.322,10.1016/j.nano.2015.03.004,20,,100.33,-31.7,HepG2,"Nanomedicine: Nanotechnology, Biology and Medicine",Elsevier BV,2015,"Toxicity of silica nanoparticles depends on size, dose, and cell type",FALSE,FALSE,closed,20_kim2015.pdf,0
861,SiO2,Sphere,,Sol-Gel Method,Negative,,,50000,H,Human,Liver,Epithelial,Adult,72,500,MTT,TetrazoliumSalt,55.862,10.1016/j.nano.2015.03.004,20,,100.33,-31.7,HepG2,"Nanomedicine: Nanotechnology, Biology and Medicine",Elsevier BV,2015,"Toxicity of silica nanoparticles depends on size, dose, and cell type",FALSE,FALSE,closed,20_kim2015.pdf,0
862,SiO2,Sphere,,Sol-Gel Method,Negative,,,50000,H,Human,Liver,Epithelial,Adult,72,10,MTT,TetrazoliumSalt,64.138,10.1016/j.nano.2015.03.004,20,,199.89,-36.3,HepG2,"Nanomedicine: Nanotechnology, Biology and Medicine",Elsevier BV,2015,"Toxicity of silica nanoparticles depends on size, dose, and cell type",FALSE,FALSE,closed,20_kim2015.pdf,0
863,SiO2,Sphere,,Sol-Gel Method,Negative,,,50000,H,Human,Liver,Epithelial,Adult,72,50,MTT,TetrazoliumSalt,55.172,10.1016/j.nano.2015.03.004,20,,199.89,-36.3,HepG2,"Nanomedicine: Nanotechnology, Biology and Medicine",Elsevier BV,2015,"Toxicity of silica nanoparticles depends on size, dose, and cell type",FALSE,FALSE,closed,20_kim2015.pdf,0
864,SiO2,Sphere,,Sol-Gel Method,Negative,,,50000,H,Human,Liver,Epithelial,Adult,72,100,MTT,TetrazoliumSalt,54.023,10.1016/j.nano.2015.03.004,20,,199.89,-36.3,HepG2,"Nanomedicine: Nanotechnology, Biology and Medicine",Elsevier BV,2015,"Toxicity of silica nanoparticles depends on size, dose, and cell type",FALSE,FALSE,closed,20_kim2015.pdf,0
865,SiO2,Sphere,,Sol-Gel Method,Negative,,,50000,H,Human,Liver,Epithelial,Adult,72,200,MTT,TetrazoliumSalt,51.264,10.1016/j.nano.2015.03.004,20,,199.89,-36.3,HepG2,"Nanomedicine: Nanotechnology, Biology and Medicine",Elsevier BV,2015,"Toxicity of silica nanoparticles depends on size, dose, and cell type",FALSE,FALSE,closed,20_kim2015.pdf,0
866,SiO2,Sphere,,Sol-Gel Method,Negative,,,50000,H,Human,Liver,Epithelial,Adult,72,500,MTT,TetrazoliumSalt,51.034,10.1016/j.nano.2015.03.004,20,,199.89,-36.3,HepG2,"Nanomedicine: Nanotechnology, Biology and Medicine",Elsevier BV,2015,"Toxicity of silica nanoparticles depends on size, dose, and cell type",FALSE,FALSE,closed,20_kim2015.pdf,0
867,Pt,Sphere,,Green Synthesis,Negative,,,10000,H,Human,Kidney,Epithelial,Embryonic,6,20,MTS,TetrazoliumSalt,99.06,10.1177/1559325818807382,21,,24.6,-11,HEK293,Dose-Response,SAGE Publications,2018,"Green Platinum Nanoparticles Interaction With HEK293 Cells: Cellular Toxicity, Apoptosis, and Genetic Damage",TRUE,TRUE,gold,21_3c8805ef2a3d99c34dd3823dfe1e3bbc.pdf,1
868,Pt,Sphere,,Green Synthesis,Negative,,,10000,H,Human,Kidney,Epithelial,Embryonic,6,60,MTS,TetrazoliumSalt,96.9,10.1177/1559325818807382,21,,24.6,-11,HEK293,Dose-Response,SAGE Publications,2018,"Green Platinum Nanoparticles Interaction With HEK293 Cells: Cellular Toxicity, Apoptosis, and Genetic Damage",TRUE,TRUE,gold,21_3c8805ef2a3d99c34dd3823dfe1e3bbc.pdf,1
869,Pt,Sphere,,Green Synthesis,Negative,,,10000,H,Human,Kidney,Epithelial,Embryonic,6,180,MTS,TetrazoliumSalt,98.5,10.1177/1559325818807382,21,,24.6,-11,HEK293,Dose-Response,SAGE Publications,2018,"Green Platinum Nanoparticles Interaction With HEK293 Cells: Cellular Toxicity, Apoptosis, and Genetic Damage",TRUE,TRUE,gold,21_3c8805ef2a3d99c34dd3823dfe1e3bbc.pdf,1
870,Pt,Sphere,,Green Synthesis,Negative,,,10000,H,Human,Kidney,Epithelial,Embryonic,6,360,MTS,TetrazoliumSalt,88.5,10.1177/1559325818807382,21,,24.6,-11,HEK293,Dose-Response,SAGE Publications,2018,"Green Platinum Nanoparticles Interaction With HEK293 Cells: Cellular Toxicity, Apoptosis, and Genetic Damage",TRUE,TRUE,gold,21_3c8805ef2a3d99c34dd3823dfe1e3bbc.pdf,1
871,Pt,Sphere,,Green Synthesis,Negative,,,10000,H,Human,Kidney,Epithelial,Embryonic,24,20,MTS,TetrazoliumSalt,95,10.1177/1559325818807382,21,,24.6,-11,HEK293,Dose-Response,SAGE Publications,2018,"Green Platinum Nanoparticles Interaction With HEK293 Cells: Cellular Toxicity, Apoptosis, and Genetic Damage",TRUE,TRUE,gold,21_3c8805ef2a3d99c34dd3823dfe1e3bbc.pdf,1
872,Pt,Sphere,,Green Synthesis,Negative,,,10000,H,Human,Kidney,Epithelial,Embryonic,24,60,MTS,TetrazoliumSalt,91,10.1177/1559325818807382,21,,24.6,-11,HEK293,Dose-Response,SAGE Publications,2018,"Green Platinum Nanoparticles Interaction With HEK293 Cells: Cellular Toxicity, Apoptosis, and Genetic Damage",TRUE,TRUE,gold,21_3c8805ef2a3d99c34dd3823dfe1e3bbc.pdf,1
873,Pt,Sphere,,Green Synthesis,Negative,,,10000,H,Human,Kidney,Epithelial,Embryonic,24,180,MTS,TetrazoliumSalt,83.9,10.1177/1559325818807382,21,,24.6,-11,HEK293,Dose-Response,SAGE Publications,2018,"Green Platinum Nanoparticles Interaction With HEK293 Cells: Cellular Toxicity, Apoptosis, and Genetic Damage",TRUE,TRUE,gold,21_3c8805ef2a3d99c34dd3823dfe1e3bbc.pdf,1
874,Pt,Sphere,,Green Synthesis,Negative,,,10000,H,Human,Kidney,Epithelial,Embryonic,24,360,MTS,TetrazoliumSalt,70.5,10.1177/1559325818807382,21,,24.6,-11,HEK293,Dose-Response,SAGE Publications,2018,"Green Platinum Nanoparticles Interaction With HEK293 Cells: Cellular Toxicity, Apoptosis, and Genetic Damage",TRUE,TRUE,gold,21_3c8805ef2a3d99c34dd3823dfe1e3bbc.pdf,1
875,Pt,Sphere,,Green Synthesis,Negative,,,10000,H,Human,Kidney,Epithelial,Embryonic,48,20,MTS,TetrazoliumSalt,90,10.1177/1559325818807382,21,,24.6,-11,HEK293,Dose-Response,SAGE Publications,2018,"Green Platinum Nanoparticles Interaction With HEK293 Cells: Cellular Toxicity, Apoptosis, and Genetic Damage",TRUE,TRUE,gold,21_3c8805ef2a3d99c34dd3823dfe1e3bbc.pdf,1
876,Pt,Sphere,,Green Synthesis,Negative,,,10000,H,Human,Kidney,Epithelial,Embryonic,48,60,MTS,TetrazoliumSalt,86,10.1177/1559325818807382,21,,24.6,-11,HEK293,Dose-Response,SAGE Publications,2018,"Green Platinum Nanoparticles Interaction With HEK293 Cells: Cellular Toxicity, Apoptosis, and Genetic Damage",TRUE,TRUE,gold,21_3c8805ef2a3d99c34dd3823dfe1e3bbc.pdf,1
877,Pt,Sphere,,Green Synthesis,Negative,,,10000,H,Human,Kidney,Epithelial,Embryonic,48,180,MTS,TetrazoliumSalt,68.25,10.1177/1559325818807382,21,,24.6,-11,HEK293,Dose-Response,SAGE Publications,2018,"Green Platinum Nanoparticles Interaction With HEK293 Cells: Cellular Toxicity, Apoptosis, and Genetic Damage",TRUE,TRUE,gold,21_3c8805ef2a3d99c34dd3823dfe1e3bbc.pdf,1
878,Pt,Sphere,,Green Synthesis,Negative,,,10000,H,Human,Kidney,Epithelial,Embryonic,48,360,MTS,TetrazoliumSalt,54.15,10.1177/1559325818807382,21,,24.6,-11,HEK293,Dose-Response,SAGE Publications,2018,"Green Platinum Nanoparticles Interaction With HEK293 Cells: Cellular Toxicity, Apoptosis, and Genetic Damage",TRUE,TRUE,gold,21_3c8805ef2a3d99c34dd3823dfe1e3bbc.pdf,1
879,Pt,Sphere,,Green Synthesis,Negative,,,10000,H,Human,Kidney,Epithelial,Embryonic,6,20,NRU,NeutralRed,97.666,10.1177/1559325818807382,21,,24.6,-11,HEK293,Dose-Response,SAGE Publications,2018,"Green Platinum Nanoparticles Interaction With HEK293 Cells: Cellular Toxicity, Apoptosis, and Genetic Damage",TRUE,TRUE,gold,21_3c8805ef2a3d99c34dd3823dfe1e3bbc.pdf,1
880,Pt,Sphere,,Green Synthesis,Negative,,,10000,H,Human,Kidney,Epithelial,Embryonic,6,60,NRU,NeutralRed,98.423,10.1177/1559325818807382,21,,24.6,-11,HEK293,Dose-Response,SAGE Publications,2018,"Green Platinum Nanoparticles Interaction With HEK293 Cells: Cellular Toxicity, Apoptosis, and Genetic Damage",TRUE,TRUE,gold,21_3c8805ef2a3d99c34dd3823dfe1e3bbc.pdf,1
881,Pt,Sphere,,Green Synthesis,Negative,,,10000,H,Human,Kidney,Epithelial,Embryonic,6,180,NRU,NeutralRed,93.205,10.1177/1559325818807382,21,,24.6,-11,HEK293,Dose-Response,SAGE Publications,2018,"Green Platinum Nanoparticles Interaction With HEK293 Cells: Cellular Toxicity, Apoptosis, and Genetic Damage",TRUE,TRUE,gold,21_3c8805ef2a3d99c34dd3823dfe1e3bbc.pdf,1
882,Pt,Sphere,,Green Synthesis,Negative,,,10000,H,Human,Kidney,Epithelial,Embryonic,6,360,NRU,NeutralRed,90.852,10.1177/1559325818807382,21,,24.6,-11,HEK293,Dose-Response,SAGE Publications,2018,"Green Platinum Nanoparticles Interaction With HEK293 Cells: Cellular Toxicity, Apoptosis, and Genetic Damage",TRUE,TRUE,gold,21_3c8805ef2a3d99c34dd3823dfe1e3bbc.pdf,1
883,Pt,Sphere,,Green Synthesis,Negative,,,10000,H,Human,Kidney,Epithelial,Embryonic,24,20,NRU,NeutralRed,91.798,10.1177/1559325818807382,21,,24.6,-11,HEK293,Dose-Response,SAGE Publications,2018,"Green Platinum Nanoparticles Interaction With HEK293 Cells: Cellular Toxicity, Apoptosis, and Genetic Damage",TRUE,TRUE,gold,21_3c8805ef2a3d99c34dd3823dfe1e3bbc.pdf,1
884,Pt,Sphere,,Green Synthesis,Negative,,,10000,H,Human,Kidney,Epithelial,Embryonic,24,60,NRU,NeutralRed,89.148,10.1177/1559325818807382,21,,24.6,-11,HEK293,Dose-Response,SAGE Publications,2018,"Green Platinum Nanoparticles Interaction With HEK293 Cells: Cellular Toxicity, Apoptosis, and Genetic Damage",TRUE,TRUE,gold,21_3c8805ef2a3d99c34dd3823dfe1e3bbc.pdf,1
885,Pt,Sphere,,Green Synthesis,Negative,,,10000,H,Human,Kidney,Epithelial,Embryonic,24,180,NRU,NeutralRed,86.877,10.1177/1559325818807382,21,,24.6,-11,HEK293,Dose-Response,SAGE Publications,2018,"Green Platinum Nanoparticles Interaction With HEK293 Cells: Cellular Toxicity, Apoptosis, and Genetic Damage",TRUE,TRUE,gold,21_3c8805ef2a3d99c34dd3823dfe1e3bbc.pdf,1
886,Pt,Sphere,,Green Synthesis,Negative,,,10000,H,Human,Kidney,Epithelial,Embryonic,24,360,NRU,NeutralRed,78.17,10.1177/1559325818807382,21,,24.6,-11,HEK293,Dose-Response,SAGE Publications,2018,"Green Platinum Nanoparticles Interaction With HEK293 Cells: Cellular Toxicity, Apoptosis, and Genetic Damage",TRUE,TRUE,gold,21_3c8805ef2a3d99c34dd3823dfe1e3bbc.pdf,1
887,Pt,Sphere,,Green Synthesis,Negative,,,10000,H,Human,Kidney,Epithelial,Embryonic,48,20,NRU,NeutralRed,93.691,10.1177/1559325818807382,21,,24.6,-11,HEK293,Dose-Response,SAGE Publications,2018,"Green Platinum Nanoparticles Interaction With HEK293 Cells: Cellular Toxicity, Apoptosis, and Genetic Damage",TRUE,TRUE,gold,21_3c8805ef2a3d99c34dd3823dfe1e3bbc.pdf,1
888,Pt,Sphere,,Green Synthesis,Negative,,,10000,H,Human,Kidney,Epithelial,Embryonic,48,60,NRU,NeutralRed,80.631,10.1177/1559325818807382,21,,24.6,-11,HEK293,Dose-Response,SAGE Publications,2018,"Green Platinum Nanoparticles Interaction With HEK293 Cells: Cellular Toxicity, Apoptosis, and Genetic Damage",TRUE,TRUE,gold,21_3c8805ef2a3d99c34dd3823dfe1e3bbc.pdf,1
889,Pt,Sphere,,Green Synthesis,Negative,,,10000,H,Human,Kidney,Epithelial,Embryonic,48,180,NRU,NeutralRed,73.628,10.1177/1559325818807382,21,,24.6,-11,HEK293,Dose-Response,SAGE Publications,2018,"Green Platinum Nanoparticles Interaction With HEK293 Cells: Cellular Toxicity, Apoptosis, and Genetic Damage",TRUE,TRUE,gold,21_3c8805ef2a3d99c34dd3823dfe1e3bbc.pdf,1
890,Pt,Sphere,,Green Synthesis,Negative,,,10000,H,Human,Kidney,Epithelial,Embryonic,48,360,NRU,NeutralRed,58.297,10.1177/1559325818807382,21,,24.6,-11,HEK293,Dose-Response,SAGE Publications,2018,"Green Platinum Nanoparticles Interaction With HEK293 Cells: Cellular Toxicity, Apoptosis, and Genetic Damage",TRUE,TRUE,gold,21_3c8805ef2a3d99c34dd3823dfe1e3bbc.pdf,1
891,Pt,Sphere,,Green Synthesis,,,,50000,H,Human,Breast,Epithelial,Adult,24,2.5,MTT,TetrazoliumSalt,95,10.1016/j.colsurfb.2017.12.042,22,,20.12,,MCF-7,Colloids and Surfaces B: Biointerfaces,Elsevier BV,2018,Cytotoxic effects of platinum nanoparticles obtained from pomegranate extract by the green synthesis method on the MCF-7 cell line,FALSE,FALSE,closed,22_10.1016@j.colsurfb.2017.12.042.pdf,0
892,Pt,Sphere,,Green Synthesis,,,,50000,H,Human,Breast,Epithelial,Adult,24,5,MTT,TetrazoliumSalt,78.548,10.1016/j.colsurfb.2017.12.042,22,,20.12,,MCF-7,Colloids and Surfaces B: Biointerfaces,Elsevier BV,2018,Cytotoxic effects of platinum nanoparticles obtained from pomegranate extract by the green synthesis method on the MCF-7 cell line,FALSE,FALSE,closed,22_10.1016@j.colsurfb.2017.12.042.pdf,0
893,Pt,Sphere,,Green Synthesis,,,,50000,H,Human,Breast,Epithelial,Adult,24,10,MTT,TetrazoliumSalt,60.645,10.1016/j.colsurfb.2017.12.042,22,,20.12,,MCF-7,Colloids and Surfaces B: Biointerfaces,Elsevier BV,2018,Cytotoxic effects of platinum nanoparticles obtained from pomegranate extract by the green synthesis method on the MCF-7 cell line,FALSE,FALSE,closed,22_10.1016@j.colsurfb.2017.12.042.pdf,0
894,Pt,Sphere,,Green Synthesis,,,,50000,H,Human,Breast,Epithelial,Adult,24,20,MTT,TetrazoliumSalt,37.903,10.1016/j.colsurfb.2017.12.042,22,,20.12,,MCF-7,Colloids and Surfaces B: Biointerfaces,Elsevier BV,2018,Cytotoxic effects of platinum nanoparticles obtained from pomegranate extract by the green synthesis method on the MCF-7 cell line,FALSE,FALSE,closed,22_10.1016@j.colsurfb.2017.12.042.pdf,0
895,Pt,Sphere,,Green Synthesis,,,,50000,H,Human,Breast,Epithelial,Adult,24,40,MTT,TetrazoliumSalt,35.968,10.1016/j.colsurfb.2017.12.042,22,,20.12,,MCF-7,Colloids and Surfaces B: Biointerfaces,Elsevier BV,2018,Cytotoxic effects of platinum nanoparticles obtained from pomegranate extract by the green synthesis method on the MCF-7 cell line,FALSE,FALSE,closed,22_10.1016@j.colsurfb.2017.12.042.pdf,0
896,Pt,Sphere,,Green Synthesis,,,,50000,H,Human,Breast,Epithelial,Adult,24,50,MTT,TetrazoliumSalt,30.968,10.1016/j.colsurfb.2017.12.042,22,,20.12,,MCF-7,Colloids and Surfaces B: Biointerfaces,Elsevier BV,2018,Cytotoxic effects of platinum nanoparticles obtained from pomegranate extract by the green synthesis method on the MCF-7 cell line,FALSE,FALSE,closed,22_10.1016@j.colsurfb.2017.12.042.pdf,0
897,Pt,Sphere,,Green Synthesis,,,,50000,H,Human,Breast,Epithelial,Adult,48,2.5,MTT,TetrazoliumSalt,90,10.1016/j.colsurfb.2017.12.042,22,,20.12,,MCF-7,Colloids and Surfaces B: Biointerfaces,Elsevier BV,2018,Cytotoxic effects of platinum nanoparticles obtained from pomegranate extract by the green synthesis method on the MCF-7 cell line,FALSE,FALSE,closed,22_10.1016@j.colsurfb.2017.12.042.pdf,0
898,Pt,Sphere,,Green Synthesis,,,,50000,H,Human,Breast,Epithelial,Adult,48,5,MTT,TetrazoliumSalt,70,10.1016/j.colsurfb.2017.12.042,22,,20.12,,MCF-7,Colloids and Surfaces B: Biointerfaces,Elsevier BV,2018,Cytotoxic effects of platinum nanoparticles obtained from pomegranate extract by the green synthesis method on the MCF-7 cell line,FALSE,FALSE,closed,22_10.1016@j.colsurfb.2017.12.042.pdf,0
899,Pt,Sphere,,Green Synthesis,,,,50000,H,Human,Breast,Epithelial,Adult,48,10,MTT,TetrazoliumSalt,49.194,10.1016/j.colsurfb.2017.12.042,22,,20.12,,MCF-7,Colloids and Surfaces B: Biointerfaces,Elsevier BV,2018,Cytotoxic effects of platinum nanoparticles obtained from pomegranate extract by the green synthesis method on the MCF-7 cell line,FALSE,FALSE,closed,22_10.1016@j.colsurfb.2017.12.042.pdf,0
900,Pt,Sphere,,Green Synthesis,,,,50000,H,Human,Breast,Epithelial,Adult,48,20,MTT,TetrazoliumSalt,36.29,10.1016/j.colsurfb.2017.12.042,22,,20.12,,MCF-7,Colloids and Surfaces B: Biointerfaces,Elsevier BV,2018,Cytotoxic effects of platinum nanoparticles obtained from pomegranate extract by the green synthesis method on the MCF-7 cell line,FALSE,FALSE,closed,22_10.1016@j.colsurfb.2017.12.042.pdf,0
901,Pt,Sphere,,Green Synthesis,,,,50000,H,Human,Breast,Epithelial,Adult,48,40,MTT,TetrazoliumSalt,26.935,10.1016/j.colsurfb.2017.12.042,22,,20.12,,MCF-7,Colloids and Surfaces B: Biointerfaces,Elsevier BV,2018,Cytotoxic effects of platinum nanoparticles obtained from pomegranate extract by the green synthesis method on the MCF-7 cell line,FALSE,FALSE,closed,22_10.1016@j.colsurfb.2017.12.042.pdf,0
902,Pt,Sphere,,Green Synthesis,,,,50000,H,Human,Breast,Epithelial,Adult,48,50,MTT,TetrazoliumSalt,24.032,10.1016/j.colsurfb.2017.12.042,22,,20.12,,MCF-7,Colloids and Surfaces B: Biointerfaces,Elsevier BV,2018,Cytotoxic effects of platinum nanoparticles obtained from pomegranate extract by the green synthesis method on the MCF-7 cell line,FALSE,FALSE,closed,22_10.1016@j.colsurfb.2017.12.042.pdf,0
903,Pt,Sphere,,Green Synthesis,,,,50000,H,Human,Breast,Epithelial,Adult,72,2.5,MTT,TetrazoliumSalt,83.871,10.1016/j.colsurfb.2017.12.042,22,,20.12,,MCF-7,Colloids and Surfaces B: Biointerfaces,Elsevier BV,2018,Cytotoxic effects of platinum nanoparticles obtained from pomegranate extract by the green synthesis method on the MCF-7 cell line,FALSE,FALSE,closed,22_10.1016@j.colsurfb.2017.12.042.pdf,0
904,Pt,Sphere,,Green Synthesis,,,,50000,H,Human,Breast,Epithelial,Adult,72,5,MTT,TetrazoliumSalt,67.581,10.1016/j.colsurfb.2017.12.042,22,,20.12,,MCF-7,Colloids and Surfaces B: Biointerfaces,Elsevier BV,2018,Cytotoxic effects of platinum nanoparticles obtained from pomegranate extract by the green synthesis method on the MCF-7 cell line,FALSE,FALSE,closed,22_10.1016@j.colsurfb.2017.12.042.pdf,0
905,Pt,Sphere,,Green Synthesis,,,,50000,H,Human,Breast,Epithelial,Adult,72,10,MTT,TetrazoliumSalt,48.226,10.1016/j.colsurfb.2017.12.042,22,,20.12,,MCF-7,Colloids and Surfaces B: Biointerfaces,Elsevier BV,2018,Cytotoxic effects of platinum nanoparticles obtained from pomegranate extract by the green synthesis method on the MCF-7 cell line,FALSE,FALSE,closed,22_10.1016@j.colsurfb.2017.12.042.pdf,0
906,Pt,Sphere,,Green Synthesis,,,,50000,H,Human,Breast,Epithelial,Adult,72,20,MTT,TetrazoliumSalt,25.806,10.1016/j.colsurfb.2017.12.042,22,,20.12,,MCF-7,Colloids and Surfaces B: Biointerfaces,Elsevier BV,2018,Cytotoxic effects of platinum nanoparticles obtained from pomegranate extract by the green synthesis method on the MCF-7 cell line,FALSE,FALSE,closed,22_10.1016@j.colsurfb.2017.12.042.pdf,0
907,Pt,Sphere,,Green Synthesis,,,,50000,H,Human,Breast,Epithelial,Adult,72,40,MTT,TetrazoliumSalt,21.452,10.1016/j.colsurfb.2017.12.042,22,,20.12,,MCF-7,Colloids and Surfaces B: Biointerfaces,Elsevier BV,2018,Cytotoxic effects of platinum nanoparticles obtained from pomegranate extract by the green synthesis method on the MCF-7 cell line,FALSE,FALSE,closed,22_10.1016@j.colsurfb.2017.12.042.pdf,0
908,Pt,Sphere,,Green Synthesis,,,,50000,H,Human,Breast,Epithelial,Adult,72,50,MTT,TetrazoliumSalt,15.484,10.1016/j.colsurfb.2017.12.042,22,,20.12,,MCF-7,Colloids and Surfaces B: Biointerfaces,Elsevier BV,2018,Cytotoxic effects of platinum nanoparticles obtained from pomegranate extract by the green synthesis method on the MCF-7 cell line,FALSE,FALSE,closed,22_10.1016@j.colsurfb.2017.12.042.pdf,0
909,Pt,Sphere,,Biosynthesis,,,,100000,H,Human,Blood,Monocyte,,24,25,CCK-8,TetrazoliumSalt,100,10.3390/cells8050444,23,,1.5,,THP-1,Cells,MDPI AG,2019,The Effects of Apigenin-Biosynthesized Ultra-Small Platinum Nanoparticles on the Human Monocytic THP-1 Cell Line,TRUE,TRUE,gold,23_10.3390@cells8050444.pdf,1
910,Pt,Sphere,,Biosynthesis,,,,100000,H,Human,Blood,Monocyte,,24,50,CCK-8,TetrazoliumSalt,80.027,10.3390/cells8050444,23,,1.5,,THP-1,Cells,MDPI AG,2019,The Effects of Apigenin-Biosynthesized Ultra-Small Platinum Nanoparticles on the Human Monocytic THP-1 Cell Line,TRUE,TRUE,gold,23_10.3390@cells8050444.pdf,1
911,Pt,Sphere,,Biosynthesis,,,,100000,H,Human,Blood,Monocyte,,24,75,CCK-8,TetrazoliumSalt,59.783,10.3390/cells8050444,23,,1.5,,THP-1,Cells,MDPI AG,2019,The Effects of Apigenin-Biosynthesized Ultra-Small Platinum Nanoparticles on the Human Monocytic THP-1 Cell Line,TRUE,TRUE,gold,23_10.3390@cells8050444.pdf,1
912,Pt,Sphere,,Biosynthesis,,,,100000,H,Human,Blood,Monocyte,,24,100,CCK-8,TetrazoliumSalt,40.082,10.3390/cells8050444,23,,1.5,,THP-1,Cells,MDPI AG,2019,The Effects of Apigenin-Biosynthesized Ultra-Small Platinum Nanoparticles on the Human Monocytic THP-1 Cell Line,TRUE,TRUE,gold,23_10.3390@cells8050444.pdf,1
913,Pt,Sphere,,Biosynthesis,,,,100000,H,Human,Blood,Monocyte,,24,125,CCK-8,TetrazoliumSalt,19.973,10.3390/cells8050444,23,,1.5,,THP-1,Cells,MDPI AG,2019,The Effects of Apigenin-Biosynthesized Ultra-Small Platinum Nanoparticles on the Human Monocytic THP-1 Cell Line,TRUE,TRUE,gold,23_10.3390@cells8050444.pdf,1
914,Pt,Sphere,,Biosynthesis,,,,100000,H,Human,Blood,Monocyte,,24,150,CCK-8,TetrazoliumSalt,10.054,10.3390/cells8050444,23,,1.5,,THP-1,Cells,MDPI AG,2019,The Effects of Apigenin-Biosynthesized Ultra-Small Platinum Nanoparticles on the Human Monocytic THP-1 Cell Line,TRUE,TRUE,gold,23_10.3390@cells8050444.pdf,1
915,Pt,Sphere,Citrate,Commercial,Negative,112.4,-12.2,30000,H,Human,Liver,,,24,5,MTS,TetrazoliumSalt,100,10.1155/2018/1367801,24,,68.3,-40.6,HepG2,Journal of Toxicology,Wiley,2018,"Toxicological Implications of Platinum Nanoparticle Exposure: Stimulation of Intracellular Stress, Inflammatory Response, and Akt Signaling In Vitro",TRUE,TRUE,gold,24_f49b4c3eccf090acd4d0bf7d19be972f.pdf,1
916,Pt,Sphere,Citrate,Commercial,Negative,112.4,-12.2,30000,H,Human,Liver,,,24,25,MTS,TetrazoliumSalt,94.475,10.1155/2018/1367801,24,,68.3,-40.6,HepG2,Journal of Toxicology,Wiley,2018,"Toxicological Implications of Platinum Nanoparticle Exposure: Stimulation of Intracellular Stress, Inflammatory Response, and Akt Signaling In Vitro",TRUE,TRUE,gold,24_f49b4c3eccf090acd4d0bf7d19be972f.pdf,1
917,Pt,Sphere,Citrate,Commercial,Negative,112.4,-12.2,30000,H,Human,Liver,,,24,100,MTS,TetrazoliumSalt,68.646,10.1155/2018/1367801,24,,68.3,-40.6,HepG2,Journal of Toxicology,Wiley,2018,"Toxicological Implications of Platinum Nanoparticle Exposure: Stimulation of Intracellular Stress, Inflammatory Response, and Akt Signaling In Vitro",TRUE,TRUE,gold,24_f49b4c3eccf090acd4d0bf7d19be972f.pdf,1
918,CuO,Sphere,,Commercial,Negative,68.5,-32.8,10000,H,Human,Skin,Keratinocyte,Adult,24,5,MTT,TetrazoliumSalt,96.2,10.1177/1091581813487563,25,,55.8,,HaCat,International Journal of Toxicology,SAGE Publications,2013,Cytotoxicity and Genotoxicity of Copper Oxide Nanoparticles in Human Skin Keratinocytes Cells,FALSE,FALSE,hybrid,25_alarifi2013.pdf,0
919,CuO,Sphere,,Commercial,Negative,68.5,-32.8,10000,H,Human,Skin,Keratinocyte,Adult,24,10,MTT,TetrazoliumSalt,86.01,10.1177/1091581813487563,25,,55.8,,HaCat,International Journal of Toxicology,SAGE Publications,2013,Cytotoxicity and Genotoxicity of Copper Oxide Nanoparticles in Human Skin Keratinocytes Cells,FALSE,FALSE,hybrid,25_alarifi2013.pdf,0
920,CuO,Sphere,,Commercial,Negative,68.5,-32.8,10000,H,Human,Skin,Keratinocyte,Adult,24,20,MTT,TetrazoliumSalt,70,10.1177/1091581813487563,25,,55.8,,HaCat,International Journal of Toxicology,SAGE Publications,2013,Cytotoxicity and Genotoxicity of Copper Oxide Nanoparticles in Human Skin Keratinocytes Cells,FALSE,FALSE,hybrid,25_alarifi2013.pdf,0
921,CuO,Sphere,,Commercial,Negative,68.5,-32.8,10000,H,Human,Skin,Keratinocyte,Adult,24,30,MTT,TetrazoliumSalt,49.7,10.1177/1091581813487563,25,,55.8,,HaCat,International Journal of Toxicology,SAGE Publications,2013,Cytotoxicity and Genotoxicity of Copper Oxide Nanoparticles in Human Skin Keratinocytes Cells,FALSE,FALSE,hybrid,25_alarifi2013.pdf,0
922,CuO,Sphere,,Commercial,Negative,68.5,-32.8,10000,H,Human,Skin,Keratinocyte,Adult,48,5,MTT,TetrazoliumSalt,92.96,10.1177/1091581813487563,25,,55.8,,HaCat,International Journal of Toxicology,SAGE Publications,2013,Cytotoxicity and Genotoxicity of Copper Oxide Nanoparticles in Human Skin Keratinocytes Cells,FALSE,FALSE,hybrid,25_alarifi2013.pdf,0
923,CuO,Sphere,,Commercial,Negative,68.5,-32.8,10000,H,Human,Skin,Keratinocyte,Adult,48,10,MTT,TetrazoliumSalt,79.9,10.1177/1091581813487563,25,,55.8,,HaCat,International Journal of Toxicology,SAGE Publications,2013,Cytotoxicity and Genotoxicity of Copper Oxide Nanoparticles in Human Skin Keratinocytes Cells,FALSE,FALSE,hybrid,25_alarifi2013.pdf,0
924,CuO,Sphere,,Commercial,Negative,68.5,-32.8,10000,H,Human,Skin,Keratinocyte,Adult,48,20,MTT,TetrazoliumSalt,58.43,10.1177/1091581813487563,25,,55.8,,HaCat,International Journal of Toxicology,SAGE Publications,2013,Cytotoxicity and Genotoxicity of Copper Oxide Nanoparticles in Human Skin Keratinocytes Cells,FALSE,FALSE,hybrid,25_alarifi2013.pdf,0
925,CuO,Sphere,,Commercial,Negative,68.5,-32.8,10000,H,Human,Skin,Keratinocyte,Adult,48,30,MTT,TetrazoliumSalt,30.4,10.1177/1091581813487563,25,,55.8,,HaCat,International Journal of Toxicology,SAGE Publications,2013,Cytotoxicity and Genotoxicity of Copper Oxide Nanoparticles in Human Skin Keratinocytes Cells,FALSE,FALSE,hybrid,25_alarifi2013.pdf,0
926,TiO2,Sphere,,Commercial,,780,,60000,A,Rabbit,Cornea,,,24,1,MTT,TetrazoliumSalt,98.308,10.5487/tr.2019.35.3.287,26,,6,,SIRC,Toxicological ResearchВ,Koreal Association of Medical Journal Editors,2019,In VitroВ Cytotoxicity of Zinc Oxide Nanoparticles in Cultured Statens Seruminstitut Rabbit Cornea Cells,FALSE,FALSE,hybrid,26_lee2019.pdf,0
927,TiO2,Sphere,,Commercial,,780,,60000,A,Rabbit,Cornea,,,24,10,MTT,TetrazoliumSalt,94.416,10.5487/tr.2019.35.3.287,26,,6,,SIRC,Toxicological ResearchВ,Koreal Association of Medical Journal Editors,2019,In VitroВ Cytotoxicity of Zinc Oxide Nanoparticles in Cultured Statens Seruminstitut Rabbit Cornea Cells,FALSE,FALSE,hybrid,26_lee2019.pdf,0
928,TiO2,Sphere,,Commercial,,780,,60000,A,Rabbit,Cornea,,,24,12.5,MTT,TetrazoliumSalt,93.232,10.5487/tr.2019.35.3.287,26,,6,,SIRC,Toxicological ResearchВ,Koreal Association of Medical Journal Editors,2019,In VitroВ Cytotoxicity of Zinc Oxide Nanoparticles in Cultured Statens Seruminstitut Rabbit Cornea Cells,FALSE,FALSE,hybrid,26_lee2019.pdf,0
929,TiO2,Sphere,,Commercial,,780,,60000,A,Rabbit,Cornea,,,24,25,MTT,TetrazoliumSalt,92.047,10.5487/tr.2019.35.3.287,26,,6,,SIRC,Toxicological ResearchВ,Koreal Association of Medical Journal Editors,2019,In VitroВ Cytotoxicity of Zinc Oxide Nanoparticles in Cultured Statens Seruminstitut Rabbit Cornea Cells,FALSE,FALSE,hybrid,26_lee2019.pdf,0
930,TiO2,Sphere,,Commercial,,780,,60000,A,Rabbit,Cornea,,,24,50,MTT,TetrazoliumSalt,89.34,10.5487/tr.2019.35.3.287,26,,6,,SIRC,Toxicological ResearchВ,Koreal Association of Medical Journal Editors,2019,In VitroВ Cytotoxicity of Zinc Oxide Nanoparticles in Cultured Statens Seruminstitut Rabbit Cornea Cells,FALSE,FALSE,hybrid,26_lee2019.pdf,0
931,TiO2,Sphere,,Commercial,,780,,60000,A,Rabbit,Cornea,,,24,100,MTT,TetrazoliumSalt,87.31,10.5487/tr.2019.35.3.287,26,,6,,SIRC,Toxicological ResearchВ,Koreal Association of Medical Journal Editors,2019,In VitroВ Cytotoxicity of Zinc Oxide Nanoparticles in Cultured Statens Seruminstitut Rabbit Cornea Cells,FALSE,FALSE,hybrid,26_lee2019.pdf,0
932,ZnO,Sphere,,Commercial,,404,,60000,A,Rabbit,Cornea,,,24,1,MTT,TetrazoliumSalt,93.57,10.5487/tr.2019.35.3.287,26,,141,,SIRC,Toxicological ResearchВ,Koreal Association of Medical Journal Editors,2019,In VitroВ Cytotoxicity of Zinc Oxide Nanoparticles in Cultured Statens Seruminstitut Rabbit Cornea Cells,FALSE,FALSE,hybrid,26_lee2019.pdf,0
933,ZnO,Sphere,,Commercial,,404,,60000,A,Rabbit,Cornea,,,24,10,MTT,TetrazoliumSalt,85.448,10.5487/tr.2019.35.3.287,26,,141,,SIRC,Toxicological ResearchВ,Koreal Association of Medical Journal Editors,2019,In VitroВ Cytotoxicity of Zinc Oxide Nanoparticles in Cultured Statens Seruminstitut Rabbit Cornea Cells,FALSE,FALSE,hybrid,26_lee2019.pdf,0
934,ZnO,Sphere,,Commercial,,404,,60000,A,Rabbit,Cornea,,,24,12.5,MTT,TetrazoliumSalt,61.083,10.5487/tr.2019.35.3.287,26,,141,,SIRC,Toxicological ResearchВ,Koreal Association of Medical Journal Editors,2019,In VitroВ Cytotoxicity of Zinc Oxide Nanoparticles in Cultured Statens Seruminstitut Rabbit Cornea Cells,FALSE,FALSE,hybrid,26_lee2019.pdf,0
935,ZnO,Sphere,,Commercial,,404,,60000,A,Rabbit,Cornea,,,24,25,MTT,TetrazoliumSalt,15.736,10.5487/tr.2019.35.3.287,26,,141,,SIRC,Toxicological ResearchВ,Koreal Association of Medical Journal Editors,2019,In VitroВ Cytotoxicity of Zinc Oxide Nanoparticles in Cultured Statens Seruminstitut Rabbit Cornea Cells,FALSE,FALSE,hybrid,26_lee2019.pdf,0
936,ZnO,Sphere,,Commercial,,404,,60000,A,Rabbit,Cornea,,,24,50,MTT,TetrazoliumSalt,9.6447,10.5487/tr.2019.35.3.287,26,,141,,SIRC,Toxicological ResearchВ,Koreal Association of Medical Journal Editors,2019,In VitroВ Cytotoxicity of Zinc Oxide Nanoparticles in Cultured Statens Seruminstitut Rabbit Cornea Cells,FALSE,FALSE,hybrid,26_lee2019.pdf,0
937,ZnO,Sphere,,Commercial,,404,,60000,A,Rabbit,Cornea,,,24,100,MTT,TetrazoliumSalt,5.9222,10.5487/tr.2019.35.3.287,26,,141,,SIRC,Toxicological ResearchВ,Koreal Association of Medical Journal Editors,2019,In VitroВ Cytotoxicity of Zinc Oxide Nanoparticles in Cultured Statens Seruminstitut Rabbit Cornea Cells,FALSE,FALSE,hybrid,26_lee2019.pdf,0
938,SiO2,Sphere,,Commercial,,224,,60000,A,Rabbit,Cornea,,,24,1,MTT,TetrazoliumSalt,96.277,10.5487/tr.2019.35.3.287,26,,18.3,,SIRC,Toxicological ResearchВ,Koreal Association of Medical Journal Editors,2019,In VitroВ Cytotoxicity of Zinc Oxide Nanoparticles in Cultured Statens Seruminstitut Rabbit Cornea Cells,FALSE,FALSE,hybrid,26_lee2019.pdf,0
939,SiO2,Sphere,,Commercial,,224,,60000,A,Rabbit,Cornea,,,24,10,MTT,TetrazoliumSalt,94.247,10.5487/tr.2019.35.3.287,26,,18.3,,SIRC,Toxicological ResearchВ,Koreal Association of Medical Journal Editors,2019,In VitroВ Cytotoxicity of Zinc Oxide Nanoparticles in Cultured Statens Seruminstitut Rabbit Cornea Cells,FALSE,FALSE,hybrid,26_lee2019.pdf,0
940,SiO2,Sphere,,Commercial,,224,,60000,A,Rabbit,Cornea,,,24,12.5,MTT,TetrazoliumSalt,95.601,10.5487/tr.2019.35.3.287,26,,18.3,,SIRC,Toxicological ResearchВ,Koreal Association of Medical Journal Editors,2019,In VitroВ Cytotoxicity of Zinc Oxide Nanoparticles in Cultured Statens Seruminstitut Rabbit Cornea Cells,FALSE,FALSE,hybrid,26_lee2019.pdf,0
941,SiO2,Sphere,,Commercial,,224,,60000,A,Rabbit,Cornea,,,24,25,MTT,TetrazoliumSalt,97.293,10.5487/tr.2019.35.3.287,26,,18.3,,SIRC,Toxicological ResearchВ,Koreal Association of Medical Journal Editors,2019,In VitroВ Cytotoxicity of Zinc Oxide Nanoparticles in Cultured Statens Seruminstitut Rabbit Cornea Cells,FALSE,FALSE,hybrid,26_lee2019.pdf,0
942,SiO2,Sphere,,Commercial,,224,,60000,A,Rabbit,Cornea,,,24,50,MTT,TetrazoliumSalt,96.447,10.5487/tr.2019.35.3.287,26,,18.3,,SIRC,Toxicological ResearchВ,Koreal Association of Medical Journal Editors,2019,In VitroВ Cytotoxicity of Zinc Oxide Nanoparticles in Cultured Statens Seruminstitut Rabbit Cornea Cells,FALSE,FALSE,hybrid,26_lee2019.pdf,0
943,SiO2,Sphere,,Commercial,,224,,60000,A,Rabbit,Cornea,,,24,100,MTT,TetrazoliumSalt,93.57,10.5487/tr.2019.35.3.287,26,,18.3,,SIRC,Toxicological ResearchВ,Koreal Association of Medical Journal Editors,2019,In VitroВ Cytotoxicity of Zinc Oxide Nanoparticles in Cultured Statens Seruminstitut Rabbit Cornea Cells,FALSE,FALSE,hybrid,26_lee2019.pdf,0
944,CeO2,Sphere,,Commercial,,299,,60000,A,Rabbit,Cornea,,,24,1,MTT,TetrazoliumSalt,97.8,10.5487/tr.2019.35.3.287,26,,33,,SIRC,Toxicological ResearchВ,Koreal Association of Medical Journal Editors,2019,In VitroВ Cytotoxicity of Zinc Oxide Nanoparticles in Cultured Statens Seruminstitut Rabbit Cornea Cells,FALSE,FALSE,hybrid,26_lee2019.pdf,0
945,CeO2,Sphere,,Commercial,,299,,60000,A,Rabbit,Cornea,,,24,10,MTT,TetrazoliumSalt,97.8,10.5487/tr.2019.35.3.287,26,,33,,SIRC,Toxicological ResearchВ,Koreal Association of Medical Journal Editors,2019,In VitroВ Cytotoxicity of Zinc Oxide Nanoparticles in Cultured Statens Seruminstitut Rabbit Cornea Cells,FALSE,FALSE,hybrid,26_lee2019.pdf,0
946,CeO2,Sphere,,Commercial,,299,,60000,A,Rabbit,Cornea,,,24,12.5,MTT,TetrazoliumSalt,95.77,10.5487/tr.2019.35.3.287,26,,33,,SIRC,Toxicological ResearchВ,Koreal Association of Medical Journal Editors,2019,In VitroВ Cytotoxicity of Zinc Oxide Nanoparticles in Cultured Statens Seruminstitut Rabbit Cornea Cells,FALSE,FALSE,hybrid,26_lee2019.pdf,0
947,CeO2,Sphere,,Commercial,,299,,60000,A,Rabbit,Cornea,,,24,25,MTT,TetrazoliumSalt,95.77,10.5487/tr.2019.35.3.287,26,,33,,SIRC,Toxicological ResearchВ,Koreal Association of Medical Journal Editors,2019,In VitroВ Cytotoxicity of Zinc Oxide Nanoparticles in Cultured Statens Seruminstitut Rabbit Cornea Cells,FALSE,FALSE,hybrid,26_lee2019.pdf,0
948,CeO2,Sphere,,Commercial,,299,,60000,A,Rabbit,Cornea,,,24,50,MTT,TetrazoliumSalt,95.601,10.5487/tr.2019.35.3.287,26,,33,,SIRC,Toxicological ResearchВ,Koreal Association of Medical Journal Editors,2019,In VitroВ Cytotoxicity of Zinc Oxide Nanoparticles in Cultured Statens Seruminstitut Rabbit Cornea Cells,FALSE,FALSE,hybrid,26_lee2019.pdf,0
949,CeO2,Sphere,,Commercial,,299,,60000,A,Rabbit,Cornea,,,24,100,MTT,TetrazoliumSalt,92.555,10.5487/tr.2019.35.3.287,26,,33,,SIRC,Toxicological ResearchВ,Koreal Association of Medical Journal Editors,2019,In VitroВ Cytotoxicity of Zinc Oxide Nanoparticles in Cultured Statens Seruminstitut Rabbit Cornea Cells,FALSE,FALSE,hybrid,26_lee2019.pdf,0
950,Ag,Sphere,,Commercial,,129.7,,60000,A,Rabbit,Cornea,,,24,1,MTT,TetrazoliumSalt,95.601,10.5487/tr.2019.35.3.287,26,,16.7,,SIRC,Toxicological ResearchВ,Koreal Association of Medical Journal Editors,2019,In VitroВ Cytotoxicity of Zinc Oxide Nanoparticles in Cultured Statens Seruminstitut Rabbit Cornea Cells,FALSE,FALSE,hybrid,26_lee2019.pdf,0
951,Ag,Sphere,,Commercial,,129.7,,60000,A,Rabbit,Cornea,,,24,10,MTT,TetrazoliumSalt,93.232,10.5487/tr.2019.35.3.287,26,,16.7,,SIRC,Toxicological ResearchВ,Koreal Association of Medical Journal Editors,2019,In VitroВ Cytotoxicity of Zinc Oxide Nanoparticles in Cultured Statens Seruminstitut Rabbit Cornea Cells,FALSE,FALSE,hybrid,26_lee2019.pdf,0
952,Ag,Sphere,,Commercial,,129.7,,60000,A,Rabbit,Cornea,,,24,12.5,MTT,TetrazoliumSalt,92.047,10.5487/tr.2019.35.3.287,26,,16.7,,SIRC,Toxicological ResearchВ,Koreal Association of Medical Journal Editors,2019,In VitroВ Cytotoxicity of Zinc Oxide Nanoparticles in Cultured Statens Seruminstitut Rabbit Cornea Cells,FALSE,FALSE,hybrid,26_lee2019.pdf,0
953,Ag,Sphere,,Commercial,,129.7,,60000,A,Rabbit,Cornea,,,24,25,MTT,TetrazoliumSalt,91.709,10.5487/tr.2019.35.3.287,26,,16.7,,SIRC,Toxicological ResearchВ,Koreal Association of Medical Journal Editors,2019,In VitroВ Cytotoxicity of Zinc Oxide Nanoparticles in Cultured Statens Seruminstitut Rabbit Cornea Cells,FALSE,FALSE,hybrid,26_lee2019.pdf,0
954,Ag,Sphere,,Commercial,,129.7,,60000,A,Rabbit,Cornea,,,24,50,MTT,TetrazoliumSalt,87.817,10.5487/tr.2019.35.3.287,26,,16.7,,SIRC,Toxicological ResearchВ,Koreal Association of Medical Journal Editors,2019,In VitroВ Cytotoxicity of Zinc Oxide Nanoparticles in Cultured Statens Seruminstitut Rabbit Cornea Cells,FALSE,FALSE,hybrid,26_lee2019.pdf,0
955,Ag,Sphere,,Commercial,,129.7,,60000,A,Rabbit,Cornea,,,24,100,MTT,TetrazoliumSalt,72.927,10.5487/tr.2019.35.3.287,26,,16.7,,SIRC,Toxicological ResearchВ,Koreal Association of Medical Journal Editors,2019,In VitroВ Cytotoxicity of Zinc Oxide Nanoparticles in Cultured Statens Seruminstitut Rabbit Cornea Cells,FALSE,FALSE,hybrid,26_lee2019.pdf,0
956,ZnO,Sphere,,Commercial,,404,,60000,A,Rabbit,Cornea,,,3,1,MTT,TetrazoliumSalt,97.504,10.5487/tr.2019.35.3.287,26,,141,,SIRC,Toxicological ResearchВ,Koreal Association of Medical Journal Editors,2019,In VitroВ Cytotoxicity of Zinc Oxide Nanoparticles in Cultured Statens Seruminstitut Rabbit Cornea Cells,FALSE,FALSE,hybrid,26_lee2019.pdf,0
957,ZnO,Sphere,,Commercial,,404,,60000,A,Rabbit,Cornea,,,3,10,MTT,TetrazoliumSalt,94.54,10.5487/tr.2019.35.3.287,26,,141,,SIRC,Toxicological ResearchВ,Koreal Association of Medical Journal Editors,2019,In VitroВ Cytotoxicity of Zinc Oxide Nanoparticles in Cultured Statens Seruminstitut Rabbit Cornea Cells,FALSE,FALSE,hybrid,26_lee2019.pdf,0
958,ZnO,Sphere,,Commercial,,404,,60000,A,Rabbit,Cornea,,,3,12.5,MTT,TetrazoliumSalt,89.392,10.5487/tr.2019.35.3.287,26,,141,,SIRC,Toxicological ResearchВ,Koreal Association of Medical Journal Editors,2019,In VitroВ Cytotoxicity of Zinc Oxide Nanoparticles in Cultured Statens Seruminstitut Rabbit Cornea Cells,FALSE,FALSE,hybrid,26_lee2019.pdf,0
959,ZnO,Sphere,,Commercial,,404,,60000,A,Rabbit,Cornea,,,3,25,MTT,TetrazoliumSalt,87.52,10.5487/tr.2019.35.3.287,26,,141,,SIRC,Toxicological ResearchВ,Koreal Association of Medical Journal Editors,2019,In VitroВ Cytotoxicity of Zinc Oxide Nanoparticles in Cultured Statens Seruminstitut Rabbit Cornea Cells,FALSE,FALSE,hybrid,26_lee2019.pdf,0
