Repository: anastasiavepreva/ChemX

# ChemX: A Collection of Chemistry Datasets for Benchmarking Automated Information Extraction

## Abstract

ChemX is a collection of 10 manually curated benchmarking datasets developed to support robust automated information extraction in chemistry. It spans two major domains — **nanomaterials** and **small molecules** — and enables evaluation across multiple modalities including text, tables, and figures.

ChemX is designed to benchmark large language models and multi-agent systems in real-world chemical contexts, emphasizing reproducibility, schema-based annotation, and domain-specific validation.

File: datasets/Nanomag.csv (part 6 of 23)
name,np_shell_2,np_hydro_size,xrd_scherrer_size,zfc_h_meas,htherm_sar,mri_r1,mri_r2,emic_size,instrument,core_shell_formula,np_core,np_shell,space_group_core,space_group_shell,squid_h_max,fc_field_T,squid_temperature,squid_sat_mag,coercivity,squid_rem_mag,exchange_bias_shift_Oe,vertical_loop_shift_M_vsl_emu_g,hc_kOe,doi,pdf,supp,journal,publisher,year,title,access,verification required,verified_by,verification_date,has_mistake_in_matadata,comment,article_name_folder,supp_info_name_folder
,,,,,435.0,,,19.0,,,Fe1Fe2O4,GA(Gallic Acid)-PEG,,,70.0,,300.0,73.0,28.0,,,,,10.1039/c4tb00061g,c4tb00061g.pdf,c4tb00061g_SI.pdf,Journal of Materials Chemistry B,Royal Society of Chemistry (RSC),2014,One pot synthesis of monodisperse water soluble iron oxide nanocrystals with high values of the specific absorption rate,0,,,,,,dataset1_29,dataset1_29_supp
,,,,,630.0,,,19.0,,,Fe1Fe2O4,GA(Gallic Acid)-PEG,,,70.0,,300.0,73.0,28.0,,,,,10.1039/c4tb00061g,c4tb00061g.pdf,c4tb00061g_SI.pdf,Journal of Materials Chemistry B,Royal Society of Chemistry (RSC),2014,One pot synthesis of monodisperse water soluble iron oxide nanocrystals with high values of the specific absorption rate,0,,,,,,dataset1_29,dataset1_29_supp
,,,,,740.0,,,19.0,,,Fe1Fe2O4,GA(Gallic Acid)-PEG,,,70.0,,300.0,73.0,28.0,,,,,10.1039/c4tb00061g,c4tb00061g.pdf,c4tb00061g_SI.pdf,Journal of Materials Chemistry B,Royal Society of Chemistry (RSC),2014,One pot synthesis of monodisperse water soluble iron oxide nanocrystals with high values of the specific absorption rate,0,,,,,,dataset1_29,dataset1_29_supp
,,,,,824.0,,,19.0,,,Fe1Fe2O4,GA(Gallic Acid)-PEG,,,70.0,,300.0,73.0,28.0,,,,,10.1039/c4tb00061g,c4tb00061g.pdf,c4tb00061g_SI.pdf,Journal of Materials Chemistry B,Royal Society of Chemistry (RSC),2014,One pot synthesis of monodisperse water soluble iron oxide nanocrystals with high values of the specific absorption rate,0,,,,,,dataset1_29,dataset1_29_supp
,,,,,316.0,,,14.0,,,Fe1Fe2O4,GA(Gallic Acid)-PEG,,,70.0,,300.0,64.0,26.0,,,,,10.1039/c4tb00061g,c4tb00061g.pdf,c4tb00061g_SI.pdf,Journal of Materials Chemistry B,Royal Society of Chemistry (RSC),2014,One pot synthesis of monodisperse water soluble iron oxide nanocrystals with high values of the specific absorption rate,0,,,,,,dataset1_29,dataset1_29_supp
,,,,,376.0,,,14.0,,,Fe1Fe2O4,GA(Gallic Acid)-PEG,,,70.0,,300.0,64.0,26.0,,,,,10.1039/c4tb00061g,c4tb00061g.pdf,c4tb00061g_SI.pdf,Journal of Materials Chemistry B,Royal Society of Chemistry (RSC),2014,One pot synthesis of monodisperse water soluble iron oxide nanocrystals with high values of the specific absorption rate,0,,,,,,dataset1_29,dataset1_29_supp
,,,,,444.0,,,14.0,,,Fe1Fe2O4,GA(Gallic Acid)-PEG,,,70.0,,300.0,64.0,26.0,,,,,10.1039/c4tb00061g,c4tb00061g.pdf,c4tb00061g_SI.pdf,Journal of Materials Chemistry B,Royal Society of Chemistry (RSC),2014,One pot synthesis of monodisperse water soluble iron oxide nanocrystals with high values of the specific absorption rate,0,,,,,,dataset1_29,dataset1_29_supp
,,,,,584.0,,,14.0,,,Fe1Fe2O4,GA(Gallic Acid)-PEG,,,70.0,,300.0,64.0,26.0,,,,,10.1039/c4tb00061g,c4tb00061g.pdf,c4tb00061g_SI.pdf,Journal of Materials Chemistry B,Royal Society of Chemistry (RSC),2014,One pot synthesis of monodisperse water soluble iron oxide nanocrystals with high values of the specific absorption rate,0,,,,,,dataset1_29,dataset1_29_supp
,,,,,77.0,,,13.0,,,Fe1Fe2O4,,,,20.0,,300.0,68.0,0.0,0.0,,,,10.1039/c5ra12558h,c5ra12558h.pdf,c5ra12558h_SI.pdf,RSC Advances,Royal Society of Chemistry (RSC),2015,Size dependent magnetic hyperthermia of octahedral Fe<sub>3</sub>O<sub>4</sub> nanoparticles,0,,,,,,dataset1_30,dataset1_30_supp
,,,,,128.0,,,13.0,,,Fe1Fe2O4,,,,20.0,,300.0,68.0,0.0,0.0,,,,10.1039/c5ra12558h,c5ra12558h.pdf,c5ra12558h_SI.pdf,RSC Advances,Royal Society of Chemistry (RSC),2015,Size dependent magnetic hyperthermia of octahedral Fe<sub>3</sub>O<sub>4</sub> nanoparticles,0,,,,,,dataset1_30,dataset1_30_supp
,,,,,350.0,,,13.0,,,Fe1Fe2O4,,,,20.0,,300.0,68.0,0.0,0.0,,,,10.1039/c5ra12558h,c5ra12558h.pdf,c5ra12558h_SI.pdf,RSC Advances,Royal Society of Chemistry (RSC),2015,Size dependent magnetic hyperthermia of octahedral Fe<sub>3</sub>O<sub>4</sub> nanoparticles,0,,,,,,dataset1_30,dataset1_30_supp
,,,,,360.0,,,13.0,,,Fe1Fe2O4,,,,20.0,,300.0,68.0,0.0,0.0,,,,10.1039/c5ra12558h,c5ra12558h.pdf,c5ra12558h_SI.pdf,RSC Advances,Royal Society of Chemistry (RSC),2015,Size dependent magnetic hyperthermia of octahedral Fe<sub>3</sub>O<sub>4</sub> nanoparticles,0,,,,,,dataset1_30,dataset1_30_supp
,,,,,244.0,,,22.0,,,Fe1Fe2O4,,,,20.0,,300.0,73.0,22.0,7.0,,,,10.1039/c5ra12558h,c5ra12558h.pdf,c5ra12558h_SI.pdf,RSC Advances,Royal Society of Chemistry (RSC),2015,Size dependent magnetic hyperthermia of octahedral Fe<sub>3</sub>O<sub>4</sub> nanoparticles,0,,,,,,dataset1_30,dataset1_30_supp
,,,,,514.0,,,22.0,,,Fe1Fe2O4,,,,20.0,,300.0,73.0,22.0,7.0,-1756.75,,,10.1039/c5ra12558h,c5ra12558h.pdf,c5ra12558h_SI.pdf,RSC Advances,Royal Society of Chemistry (RSC),2015,Size dependent magnetic hyperthermia of octahedral Fe<sub>3</sub>O<sub>4</sub> nanoparticles,0,,,,,,dataset1_30,dataset1_30_supp
,,,,,700.0,,,22.0,,,Fe1Fe2O4,,,,20.0,,300.0,73.0,22.0,7.0,-803.95,,,10.1039/c5ra12558h,c5ra12558h.pdf,c5ra12558h_SI.pdf,RSC Advances,Royal Society of Chemistry (RSC),2015,Size dependent magnetic hyperthermia of octahedral Fe<sub>3</sub>O<sub>4</sub> nanoparticles,0,,,,,,dataset1_30,dataset1_30_supp
,,,,,1200.0,,,22.0,,,Fe1Fe2O4,,,,20.0,,300.0,73.0,22.0,7.0,-211.8065,,,10.1039/c5ra12558h,c5ra12558h.pdf,c5ra12558h_SI.pdf,RSC Advances,Royal Society of Chemistry (RSC),2015,Size dependent magnetic hyperthermia of octahedral Fe<sub>3</sub>O<sub>4</sub> nanoparticles,0,,,,,,dataset1_30,dataset1_30_supp
,,,,,154.0,,,43.0,,,Fe1Fe2O4,,,,20.0,,300.0,85.0,37.0,14.0,-126.63,,,10.1039/c5ra12558h,c5ra12558h.pdf,c5ra12558h_SI.pdf,RSC Advances,Royal Society of Chemistry (RSC),2015,Size dependent magnetic hyperthermia of octahedral Fe<sub>3</sub>O<sub>4</sub> nanoparticles,0,,,,,,dataset1_30,dataset1_30_supp
,,,,,1000.0,,,43.0,,,Fe1Fe2O4,,,,20.0,,300.0,85.0,37.0,14.0,-128.528,,,10.1039/c5ra12558h,c5ra12558h.pdf,c5ra12558h_SI.pdf,RSC Advances,Royal Society of Chemistry (RSC),2015,Size dependent magnetic hyperthermia of octahedral Fe<sub>3</sub>O<sub>4</sub> nanoparticles,0,,,,,,dataset1_30,dataset1_30_supp
,,,,,1738.0,,,43.0,,,Fe1Fe2O4,,,,20.0,,300.0,85.0,37.0,14.0,-43.5,,,10.1039/c5ra12558h,c5ra12558h.pdf,c5ra12558h_SI.pdf,RSC Advances,Royal Society of Chemistry (RSC),2015,Size dependent magnetic hyperthermia of octahedral Fe<sub>3</sub>O<sub>4</sub> nanoparticles,0,,,,,,dataset1_30,dataset1_30_supp
,,,,,2494.0,,,43.0,,,Fe1Fe2O4,,,,20.0,,300.0,85.0,37.0,14.0,,,,10.1039/c5ra12558h,c5ra12558h.pdf,c5ra12558h_SI.pdf,RSC Advances,Royal Society of Chemistry (RSC),2015,Size dependent magnetic hyperthermia of octahedral Fe<sub>3</sub>O<sub>4</sub> nanoparticles,0,,,,,,dataset1_30,dataset1_30_supp
,,,,,55.0,,,98.0,,,Fe1Fe2O4,,,,20.0,,300.0,90.0,80.0,23.0,,,,10.1039/c5ra12558h,c5ra12558h.pdf,c5ra12558h_SI.pdf,RSC Advances,Royal Society of Chemistry (RSC),2015,Size dependent magnetic hyperthermia of octahedral Fe<sub>3</sub>O<sub>4</sub> nanoparticles,0,,,,,,dataset1_30,dataset1_30_supp
,,,,,940.0,,,98.0,,,Fe1Fe2O4,,,,20.0,,300.0,90.0,80.0,23.0,,,,10.1039/c5ra12558h,c5ra12558h.pdf,c5ra12558h_SI.pdf,RSC Advances,Royal Society of Chemistry (RSC),2015,Size dependent magnetic hyperthermia of octahedral Fe<sub>3</sub>O<sub>4</sub> nanoparticles,0,,,,,,dataset1_30,dataset1_30_supp
,,,,,1880.0,,,98.0,,,Fe1Fe2O4,,,,20.0,,300.0,90.0,80.0,23.0,,,,10.1039/c5ra12558h,c5ra12558h.pdf,c5ra12558h_SI.pdf,RSC Advances,Royal Society of Chemistry (RSC),2015,Size dependent magnetic hyperthermia of octahedral Fe<sub>3</sub>O<sub>4</sub> nanoparticles,0,,,,,,dataset1_30,dataset1_30_supp
,,,,,2666.0,,,98.0,,,Fe1Fe2O4,,,,20.0,,300.0,90.0,80.0,23.0,,,,10.1039/c5ra12558h,c5ra12558h.pdf,c5ra12558h_SI.pdf,RSC Advances,Royal Society of Chemistry (RSC),2015,Size dependent magnetic hyperthermia of octahedral Fe<sub>3</sub>O<sub>4</sub> nanoparticles,0,,,,,,dataset1_30,dataset1_30_supp
,,,,,226.0,,,260.0,,,Fe1Fe2O4,,,,20.0,,300.0,92.0,118.0,13.0,,,,10.1039/c5ra12558h,c5ra12558h.pdf,c5ra12558h_SI.pdf,RSC Advances,Royal Society of Chemistry (RSC),2015,Size dependent magnetic hyperthermia of octahedral Fe<sub>3</sub>O<sub>4</sub> nanoparticles,0,,,,,,dataset1_30,dataset1_30_supp
,,,,,440.0,,,260.0,,,Fe1Fe2O4,,,,20.0,,300.0,92.0,118.0,13.0,,,,10.1039/c5ra12558h,c5ra12558h.pdf,c5ra12558h_SI.pdf,RSC Advances,Royal Society of Chemistry (RSC),2015,Size dependent magnetic hyperthermia of octahedral Fe<sub>3</sub>O<sub>4</sub> nanoparticles,0,,,,,,dataset1_30,dataset1_30_supp
,,,,,702.0,,,260.0,,,Fe1Fe2O4,,,,20.0,,300.0,92.0,118.0,13.0,,,,10.1039/c5ra12558h,c5ra12558h.pdf,c5ra12558h_SI.pdf,RSC Advances,Royal Society of Chemistry (RSC),2015,Size dependent magnetic hyperthermia of octahedral Fe<sub>3</sub>O<sub>4</sub> nanoparticles,0,,,,,,dataset1_30,dataset1_30_supp
,,,,,875.0,,,260.0,,,Fe1Fe2O4,,,,20.0,,300.0,92.0,118.0,13.0,,,,10.1039/c5ra12558h,c5ra12558h.pdf,c5ra12558h_SI.pdf,RSC Advances,Royal Society of Chemistry (RSC),2015,Size dependent magnetic hyperthermia of octahedral Fe<sub>3</sub>O<sub>4</sub> nanoparticles,0,,,,,,dataset1_30,dataset1_30_supp
,,,6.1,,19.0,,,7.5,,,Co1Fe2O4,,,,70.0,,300.0,92.0,0.0,0.0,,,,10.1039/c6nr01303a,c6nr01303a.pdf,0,Nanoscale,Royal Society of Chemistry (RSC),2016,Studying the effect of Zn-substitution on the magnetic and hyperthermic properties of cobalt ferrite nanoparticles,1,,,,,,dataset1_31,0
,,,5.9,,6.0,,,7.1,,,Zn0.30Co0.70Fe2.00O4,,,,70.0,,300.0,94.0,0.0,0.0,,,,10.1039/c6nr01303a,c6nr01303a.pdf,0,Nanoscale,Royal Society of Chemistry (RSC),2016,Studying the effect of Zn-substitution on the magnetic and hyperthermic properties of cobalt ferrite nanoparticles,1,,,,,,dataset1_31,0
,,75.0,,,7.5,,,7.2,,,Fe1Fe2O4,carboxymethylcellulose,,,10.0,,300.0,20.0,0.0,0.0,,,,10.1039/d0na00820f,d0na00820f.pdf,0,Nanoscale Advances,Royal Society of Chemistry (RSC),2021,Tunable magnetothermal properties of cobalt-doped magnetite–carboxymethylcellulose ferrofluids: smart nanoplatforms for potential magnetic hyperthermia applications in cancer therapy,1,,,,,,dataset1_32,0
,,49.0,,,11.8,,,7.1,,,Co0.03Fe0.97Fe2O4,carboxymethylcellulose,,,10.0,,300.0,20.0,0.0,0.0,,,,10.1039/d0na00820f,d0na00820f.pdf,0,Nanoscale Advances,Royal Society of Chemistry (RSC),2021,Tunable magnetothermal properties of cobalt-doped magnetite–carboxymethylcellulose ferrofluids: smart nanoplatforms for potential magnetic hyperthermia applications in cancer therapy,1,,,,,,dataset1_32,0
,,59.0,,,13.3,,,6.9,,,Co0.05Fe0.95Fe2O4,carboxymethylcellulose,,,10.0,,300.0,20.0,0.0,0.0,,,,10.1039/d0na00820f,d0na00820f.pdf,0,Nanoscale Advances,Royal Society of Chemistry (RSC),2021,Tunable magnetothermal properties of cobalt-doped magnetite–carboxymethylcellulose ferrofluids: smart nanoplatforms for potential magnetic hyperthermia applications in cancer therapy,1,,,,,,dataset1_32,0
,,47.0,,,13.8,,,7.1,,,Co0.1Fe0.9Fe2O4,carboxymethylcellulose,,,10.0,,300.0,20.0,0.0,0.0,,,,10.1039/d0na00820f,d0na00820f.pdf,0,Nanoscale Advances,Royal Society of Chemistry (RSC),2021,Tunable magnetothermal properties of cobalt-doped magnetite–carboxymethylcellulose ferrofluids: smart nanoplatforms for potential magnetic hyperthermia applications in cancer therapy,1,,,,,,dataset1_32,0
,CTAB,,,,345.0,,,10.0,,,Fe1,Fe1Fe2O4,,,7.5,,300.0,95.5,28.0,4.0,,,,10.1063/1.2746064,1.2746064.pdf,0,Applied Physics Letters,AIP Publishing,2007,Fe ∕ Fe oxide nanocomposite particles with large specific absorption rate for hyperthermia,0,,,,,,dataset1_33,0
,,,,,197.4,,,30.2,,,Fe1Fe2O4,"meso-2,3-dimercaptosuccinic acid",,,15.0,,300.0,89.6,0.0,0.0,,,,10.2217/nnm-2020-0467,nnm-2020-0467.pdf,nnm-2020-0467_SI.pdf,Nanomedicine,Informa UK Limited,2021,DMSA-Coated Cubic Iron Oxide Nanoparticles as Potential Therapeutic Agents,1,,,,,,dataset1_34,dataset1_34_supp
,,,,,37.1,,,15.0,,,Fe1Fe2O4,,,,50.0,,300.0,38.0,0.0,0.0,,,,10.3390/nano11030627,nano11030627.pdf,0,Nanomaterials,MDPI AG,2021,Modulation of the Magnetic Hyperthermia Response Using Different Superparamagnetic Iron Oxide Nanoparticle Morphologies,1,,,,,,dataset1_35,0
,,,,,45.1,,,15.0,,,Fe1Fe2O4,,,,50.0,,300.0,38.0,0.0,0.0,,,,10.3390/nano11030627,nano11030627.pdf,0,Nanomaterials,MDPI AG,2021,Modulation of the Magnetic Hyperthermia Response Using Different Superparamagnetic Iron Oxide Nanoparticle Morphologies,1,,,,,,dataset1_35,0
,,,,,50.0,,,15.0,,,Fe1Fe2O4,,,,50.0,,300.0,38.0,0.0,0.0,,,,10.3390/nano11030627,nano11030627.pdf,0,Nanomaterials,MDPI AG,2021,Modulation of the Magnetic Hyperthermia Response Using Different Superparamagnetic Iron Oxide Nanoparticle Morphologies,1,,,,,,dataset1_35,0
,,,,,81.0,,,15.0,,,Fe1Fe2O4,,,,50.0,,300.0,38.0,0.0,0.0,,,,10.3390/nano11030627,nano11030627.pdf,0,Nanomaterials,MDPI AG,2021,Modulation of the Magnetic Hyperthermia Response Using Different Superparamagnetic Iron Oxide Nanoparticle Morphologies,1,,,,,,dataset1_35,0
,,,,,136.3,,,15.0,,,Fe1Fe2O4,,,,50.0,,300.0,38.0,0.0,0.0,,,,10.3390/nano11030627,nano11030627.pdf,0,Nanomaterials,MDPI AG,2021,Modulation of the Magnetic Hyperthermia Response Using Different Superparamagnetic Iron Oxide Nanoparticle Morphologies,1,,,,,,dataset1_35,0
,,,,,72.2,,,17.0,,,Fe1Fe2O4,,,,50.0,,300.0,70.0,0.0,0.0,,,,10.3390/nano11030627,nano11030627.pdf,0,Nanomaterials,MDPI AG,2021,Modulation of the Magnetic Hyperthermia Response Using Different Superparamagnetic Iron Oxide Nanoparticle Morphologies,1,,,,,,dataset1_35,0
,,,,,88.8,,,17.0,,,Fe1Fe2O4,,,,50.0,,300.0,70.0,0.0,0.0,,,,10.3390/nano11030627,nano11030627.pdf,0,Nanomaterials,MDPI AG,2021,Modulation of the Magnetic Hyperthermia Response Using Different Superparamagnetic Iron Oxide Nanoparticle Morphologies,1,,,,,,dataset1_35,0
,,,,,109.8,,,17.0,,,Fe1Fe2O4,,,,50.0,,300.0,70.0,0.0,0.0,,,,10.3390/nano11030627,nano11030627.pdf,0,Nanomaterials,MDPI AG,2021,Modulation of the Magnetic Hyperthermia Response Using Different Superparamagnetic Iron Oxide Nanoparticle Morphologies,1,,,,,,dataset1_35,0
,,,,,121.7,,,17.0,,,Fe1Fe2O4,,,,50.0,,300.0,70.0,0.0,0.0,,,,10.3390/nano11030627,nano11030627.pdf,0,Nanomaterials,MDPI AG,2021,Modulation of the Magnetic Hyperthermia Response Using Different Superparamagnetic Iron Oxide Nanoparticle Morphologies,1,,,,,,dataset1_35,0
,,,,,165.1,,,17.0,,,Fe1Fe2O4,,,,50.0,,300.0,70.0,0.0,0.0,,,,10.3390/nano11030627,nano11030627.pdf,0,Nanomaterials,MDPI AG,2021,Modulation of the Magnetic Hyperthermia Response Using Different Superparamagnetic Iron Oxide Nanoparticle Morphologies,1,,,,,,dataset1_35,0
,,,,,26.3,,,,,,Fe1Fe2O4,,,,50.0,,300.0,81.0,0.0,0.0,,,,10.3390/nano11030627,nano11030627.pdf,0,Nanomaterials,MDPI AG,2021,Modulation of the Magnetic Hyperthermia Response Using Different Superparamagnetic Iron Oxide Nanoparticle Morphologies,1,,,,,,dataset1_35,0
,,,,,40.0,,,,,,Fe1Fe2O4,,,,50.0,,300.0,81.0,0.0,0.0,,,,10.3390/nano11030627,nano11030627.pdf,0,Nanomaterials,MDPI AG,2021,Modulation of the Magnetic Hyperthermia Response Using Different Superparamagnetic Iron Oxide Nanoparticle Morphologies,1,,,,,,dataset1_35,0
,,,,,56.6,,,,,,Fe1Fe2O4,,,,50.0,,300.0,81.0,0.0,0.0,,,,10.3390/nano11030627,nano11030627.pdf,0,Nanomaterials,MDPI AG,2021,Modulation of the Magnetic Hyperthermia Response Using Different Superparamagnetic Iron Oxide Nanoparticle Morphologies,1,,,,,,dataset1_35,0
,,,,,67.1,,,,,,Fe1Fe2O4,,,,50.0,,300.0,81.0,0.0,0.0,,,,10.3390/nano11030627,nano11030627.pdf,0,Nanomaterials,MDPI AG,2021,Modulation of the Magnetic Hyperthermia Response Using Different Superparamagnetic Iron Oxide Nanoparticle Morphologies,1,,,,,,dataset1_35,0
,,,,,71.0,,,,,,Fe1Fe2O4,,,,50.0,,300.0,81.0,0.0,0.0,,,,10.3390/nano11030627,nano11030627.pdf,0,Nanomaterials,MDPI AG,2021,Modulation of the Magnetic Hyperthermia Response Using Different Superparamagnetic Iron Oxide Nanoparticle Morphologies,1,,,,,,dataset1_35,0
,,7.5,,,,8.3,35.1,3.3,,,Fe1Fe2O4,,,,15.0,,300.0,15.0,0.0,0.0,,,,10.1002/adfm.201103123,adfm.201103123.pdf,adfm.201103123_SI.pdf,Advanced Functional Materials,Wiley,2012,Ultrasmall Water‐Soluble and Biocompatible Magnetic Iron Oxide Nanoparticles as Positive and Negative Dual Contrast Agents,0,,,,,,dataset2_1,dataset2_1_supp
,,,,,,6.13,11.15,20.0,,,Fe2O3,Tween-80,,,,,,,,,,,,10.1002/adfm.201403436,adfm.201403436.pdf,adfm.201403436_SI.pdf,Advanced Functional Materials,Wiley,2014,Ultrathin Iron Oxide Nanowhiskers as Positive Contrast Agents for Magnetic Resonance Imaging,1,,,,,,dataset2_2,dataset2_2_supp
,,17.0,,,,1.3,25.1,4.0,,,Fe1Fe2O4,DSPE-PEG5k,,,,,,,,,,,,10.1002/adma.200401904,adma.200401904.pdf,0,Advanced Materials,Wiley,2005,Magnetite‐Loaded Polymeric Micelles as Ultrasensitive Magnetic‐Resonance Probes,0,,,,,,dataset2_3,0
,,75.0,,,,2.9,169.0,4.0,,,Fe1Fe2O4,PCL5k-b-PEG5k,,,,,,,,,,,,10.1002/adma.200401904,adma.200401904.pdf,0,Advanced Materials,Wiley,2005,Magnetite‐Loaded Polymeric Micelles as Ultrasensitive Magnetic‐Resonance Probes,0,,,,,,dataset2_3,0
,,97.6,,,,1.6,318.0,8.0,,,Fe1Fe2O4,PCL5k-b-PEG5k,,,,,,,,,,,,10.1002/adma.200401904,adma.200401904.pdf,0,Advanced Materials,Wiley,2005,Magnetite‐Loaded Polymeric Micelles as Ultrasensitive Magnetic‐Resonance Probes,0,,,,,,dataset2_3,0
,,110.0,,,,2.0,471.0,16.0,,,Fe1Fe2O4,PCL5k-b-PEG5k,,,,,,,,,,,,10.1002/adma.200401904,adma.200401904.pdf,0,Advanced Materials,Wiley,2005,Magnetite‐Loaded Polymeric Micelles as Ultrasensitive Magnetic‐Resonance Probes,0,,,,,,dataset2_3,0
,,,,,,,116.0,15.0,,,Fe1Fe2O4,PEG,,,50.0,,298.0,60.0,,,,,,10.1002/adma.201101877,adma.201101877.pdf,adma.201101877_SI.pdf,Advanced Materials,Wiley,2011,Enhanced Magnetic Resonance Contrast of Fe<sub>3</sub>O<sub>4</sub> Nanoparticles Trapped in a Porous Silicon Nanoparticle Host,1,,,,,,dataset2_4,dataset2_4_supp
,,,,50.0,,69.5,146.5,14.0,,,Gd0.14Fe0.93Fe1.86O3.93,HDA-G2,,,50.0,,300.0,26.5,0.0,0.0,,,,10.1002/adma.201203169,adma.201203169.pdf,adma.201203169_SI.pdf,Advanced Materials,Wiley,2012,A Synergistically Enhanced <i>T</i><sub>1</sub>–<i>T</i><sub>2</sub> Dual‐Modal Contrast Agent,1,,,,,,dataset2_5,dataset2_5_supp
,,,,,,12.1,,2.0,,,Gd2O3,HDA-G2,,,,,,,,,,,,10.1002/adma.201203169,adma.201203169.pdf,adma.201203169_SI.pdf,Advanced Materials,Wiley,2012,A Synergistically Enhanced <i>T</i><sub>1</sub>–<i>T</i><sub>2</sub> Dual‐Modal Contrast Agent,1,,,,,,dataset2_5,dataset2_5_supp
,,,,,,,125.4,14.0,,,Fe1Fe2O4,HDA-G2,,,50.0,,300.0,64.0,0.0,0.0,,,,10.1002/adma.201203169,adma.201203169.pdf,adma.201203169_SI.pdf,Advanced Materials,Wiley,2012,A Synergistically Enhanced <i>T</i><sub>1</sub>–<i>T</i><sub>2</sub> Dual‐Modal Contrast Agent,1,,,,,,dataset2_5,dataset2_5_supp
,,11.0,,,,3.21,24.6,3.6,,,Fe1Fe2O4,DP-PEG,,,,,300.0,13.0,,,,,,10.1002/adma.201304744,adma.201304744.pdf,adma.201304744_SI.pdf,Advanced Materials,Wiley,2014,Anchoring Group Effects of Surface Ligands on Magnetic Properties of Fe<sub>3</sub>O<sub>4</sub> Nanoparticles: Towards High Performance MRI Contrast Agents,0,,,,,,dataset2_6,dataset2_6_supp
,,9.0,,,,4.2,48.8,3.6,,,Fe1Fe2O4,HX-PEG,,,,,300.0,22.9,,,,,,10.1002/adma.201304744,adma.201304744.pdf,adma.201304744_SI.pdf,Advanced Materials,Wiley,2014,Anchoring Group Effects of Surface Ligands on Magnetic Properties of Fe<sub>3</sub>O<sub>4</sub> Nanoparticles: Towards High Performance MRI Contrast Agents,0,,,,,,dataset2_6,dataset2_6_supp
,,12.0,,,,3.47,44.8,3.6,,,Fe1Fe2O4,CC-PEG,,,,,300.0,16.3,,,,,,10.1002/adma.201304744,adma.201304744.pdf,adma.201304744_SI.pdf,Advanced Materials,Wiley,2014,Anchoring Group Effects of Surface Ligands on Magnetic Properties of Fe<sub>3</sub>O<sub>4</sub> Nanoparticles: Towards High Performance MRI Contrast Agents,0,,,,,,dataset2_6,dataset2_6_supp
,,15.0,,,,3.24,79.1,10.9,,,Fe1Fe2O4,DP-PEG,,,,,300.0,19.8,,,,,,10.1002/adma.201304744,adma.201304744.pdf,adma.201304744_SI.pdf,Advanced Materials,Wiley,2014,Anchoring Group Effects of Surface Ligands on Magnetic Properties of Fe<sub>3</sub>O<sub>4</sub> Nanoparticles: Towards High Performance MRI Contrast Agents,0,,,,,,dataset2_6,dataset2_6_supp
,,14.0,,,,3.12,92.1,10.9,,,Fe1Fe2O4,HX-PEG,,,,,300.0,29.4,,,,,,10.1002/adma.201304744,adma.201304744.pdf,adma.201304744_SI.pdf,Advanced Materials,Wiley,2014,Anchoring Group Effects of Surface Ligands on Magnetic Properties of Fe<sub>3</sub>O<sub>4</sub> Nanoparticles: Towards High Performance MRI Contrast Agents,0,,,,,,dataset2_6,dataset2_6_supp
,,14.0,,,,2.48,89.7,10.9,,,Fe1Fe2O4,CC-PEG,,,,,300.0,22.3,,,,,,10.1002/adma.201304744,adma.201304744.pdf,adma.201304744_SI.pdf,Advanced Materials,Wiley,2014,Anchoring Group Effects of Surface Ligands on Magnetic Properties of Fe<sub>3</sub>O<sub>4</sub> Nanoparticles: Towards High Performance MRI Contrast Agents,0,,,,,,dataset2_6,dataset2_6_supp
,,,,,,6.79,24.54,4.1,,,Mn1Fe2O4,Cys-Arg-Glu-Lys-Ala,,,20.0,,300.0,19.1,0.0,0.0,,,,10.1002/adma.201906799,adma.201906799.pdf,adma.201906799_SI.pdf,Advanced Materials,Wiley,2019,A Bioinspired Nanoprobe with Multilevel Responsive <i>T</i><sub>1</sub>‐Weighted MR Signal‐Amplification Illuminates Ultrasmall Metastases,0,,,,,,dataset2_7,dataset2_7_supp
,,,,,,6.71,26.45,3.9,,,Mn1Fe2O4,DHCA,,,20.0,,300.0,20.8,0.0,0.0,,,,10.1002/adma.201906799,adma.201906799.pdf,adma.201906799_SI.pdf,Advanced Materials,Wiley,2019,A Bioinspired Nanoprobe with Multilevel Responsive <i>T</i><sub>1</sub>‐Weighted MR Signal‐Amplification Illuminates Ultrasmall Metastases,0,,,,,,dataset2_7,dataset2_7_supp
,DA/FA,45.7,,,,3.83,09.04,2.8,,,Fe1Fe2O4,PEG,,,,,,,,,,,,10.1002/advs.201901800,advs.201901800.pdf,advs.201901800_SI.pdf,Advanced Science,Wiley,2019,Light‐Addressable Nanoclusters of Ultrasmall Iron Oxide Nanoparticles for Enhanced and Dynamic Magnetic Resonance Imaging of Arthritis,1,,,,,,dataset2_8,dataset2_8_supp
,,,,,,0.37,1.74,7.0,,,Mn1O1,PEG-phospholipid,,,,,,,,,,,,10.1002/ange.200604775,ange.200604775.pdf,ange.200604775_SI.pdf,Angewandte Chemie,Wiley,2007,Development of a <i>T</i><sub>1</sub> Contrast Agent for Magnetic Resonance Imaging Using MnO Nanoparticles,0,,,,,,dataset2_9,dataset2_9_supp
,,,,,,0.18,0.57,15.0,,,Mn1O1,PEG-phospholipid,,,,,,,,,,,,10.1002/ange.200604775,ange.200604775.pdf,ange.200604775_SI.pdf,Angewandte Chemie,Wiley,2007,Development of a <i>T</i><sub>1</sub> Contrast Agent for Magnetic Resonance Imaging Using MnO Nanoparticles,0,,,,,,dataset2_9,dataset2_9_supp
,,,,,,0.13,0.52,20.0,,,Mn1O1,PEG-phospholipid,,,,,,,,,,,,10.1002/ange.200604775,ange.200604775.pdf,ange.200604775_SI.pdf,Angewandte Chemie,Wiley,2007,Development of a <i>T</i><sub>1</sub> Contrast Agent for Magnetic Resonance Imaging Using MnO Nanoparticles,0,,,,,,dataset2_9,dataset2_9_supp
,,,,,,0.12,0.44,25.0,,,Mn1O1,PEG-phospholipid,,,,,,,,,,,,10.1002/ange.200604775,ange.200604775.pdf,ange.200604775_SI.pdf,Angewandte Chemie,Wiley,2007,Development of a <i>T</i><sub>1</sub> Contrast Agent for Magnetic Resonance Imaging Using MnO Nanoparticles,0,,,,,,dataset2_9,dataset2_9_supp
,sulfo-SMCC,46.0,,,,,397.0,48.0,,,Dy1Si1O2,Fe1Fe2O4,,,,,,,,,,,,10.1002/anie.200603052,anie.200603052.pdf,anie.200603052_SI.pdf,Angewandte Chemie International Edition,Wiley,2006,Dual‐Mode Nanoparticle Probes for High‐Performance Magnetic Resonance and Fluorescence Imaging of Neuroblastoma,0,,,,,,dataset2_10,dataset2_10_supp
,sulfo-SMCC,10.0,,,,,116.0,9.0,,,Fe1Fe2O4,,,,,,,,,,,,,10.1002/anie.200603052,anie.200603052.pdf,anie.200603052_SI.pdf,Angewandte Chemie International Edition,Wiley,2006,Dual‐Mode Nanoparticle Probes for High‐Performance Magnetic Resonance and Fluorescence Imaging of Neuroblastoma,0,,,,,,dataset2_10,dataset2_10_supp
,,,,,,,422.0,15.0,,,Mn1Fe2O4,,,,,,300.0,125.0,,,,,,10.1002/anie.200805149,anie.200805149.pdf,anie.200805149_SI.pdf,Angewandte Chemie International Edition,Wiley,2009,Critical Enhancements of MRI Contrast and Hyperthermic Effects by Dopant‐Controlled Magnetic Nanoparticles,0,,,,,,dataset2_11,dataset2_11_supp
,,,,,,,516.0,15.0,,,Zn0.1Mn0.9Fe2O4,,,,,,300.0,140.0,,,,,,10.1002/anie.200805149,anie.200805149.pdf,anie.200805149_SI.pdf,Angewandte Chemie International Edition,Wiley,2009,Critical Enhancements of MRI Contrast and Hyperthermic Effects by Dopant‐Controlled Magnetic Nanoparticles,0,,,,,,dataset2_11,dataset2_11_supp
,,,,,,,637.0,15.0,,,Zn0.2Mn0.8Fe2O4,,,,,,300.0,154.0,,,,,,10.1002/anie.200805149,anie.200805149.pdf,anie.200805149_SI.pdf,Angewandte Chemie International Edition,Wiley,2009,Critical Enhancements of MRI Contrast and Hyperthermic Effects by Dopant‐Controlled Magnetic Nanoparticles,0,,,,,,dataset2_11,dataset2_11_supp
,,,,,,,754.0,15.0,,,Zn0.3Mn0.7Fe2O4,,,,,,300.0,166.0,,,,,,10.1002/anie.200805149,anie.200805149.pdf,anie.200805149_SI.pdf,Angewandte Chemie International Edition,Wiley,2009,Critical Enhancements of MRI Contrast and Hyperthermic Effects by Dopant‐Controlled Magnetic Nanoparticles,0,,,,,,dataset2_11,dataset2_11_supp
,,17.0,,,432.0,,860.0,15.0,,,Zn0.4Mn0.6Fe2O4,,,,,,300.0,175.0,,,,,,10.1002/anie.200805149,anie.200805149.pdf,anie.200805149_SI.pdf,Angewandte Chemie International Edition,Wiley,2009,Critical Enhancements of MRI Contrast and Hyperthermic Effects by Dopant‐Controlled Magnetic Nanoparticles,0,,,,,,dataset2_11,dataset2_11_supp
,,,,,,,388.0,15.0,,,Zn0.8Mn0.2Fe2O4,,,,,,300.0,137.0,,,,,,10.1002/anie.200805149,anie.200805149.pdf,anie.200805149_SI.pdf,Angewandte Chemie International Edition,Wiley,2009,Critical Enhancements of MRI Contrast and Hyperthermic Effects by Dopant‐Controlled Magnetic Nanoparticles,0,,,,,,dataset2_11,dataset2_11_supp
,,,,,,,397.0,15.0,,,Zn0.1Fe0.9Fe2O4,,,,,,300.0,126.0,,,,,,10.1002/anie.200805149,anie.200805149.pdf,anie.200805149_SI.pdf,Angewandte Chemie International Edition,Wiley,2009,Critical Enhancements of MRI Contrast and Hyperthermic Effects by Dopant‐Controlled Magnetic Nanoparticles,0,,,,,,dataset2_11,dataset2_11_supp
,,,,,,,466.0,15.0,,,Zn0.2Fe0.8Fe2O4,,,,,,300.0,140.0,,,,,,10.1002/anie.200805149,anie.200805149.pdf,anie.200805149_SI.pdf,Angewandte Chemie International Edition,Wiley,2009,Critical Enhancements of MRI Contrast and Hyperthermic Effects by Dopant‐Controlled Magnetic Nanoparticles,0,,,,,,dataset2_11,dataset2_11_supp
,,,,,,,568.0,15.0,,,Zn0.3Fe0.7Fe2O4,,,,,,300.0,152.0,,,,,,10.1002/anie.200805149,anie.200805149.pdf,anie.200805149_SI.pdf,Angewandte Chemie International Edition,Wiley,2009,Critical Enhancements of MRI Contrast and Hyperthermic Effects by Dopant‐Controlled Magnetic Nanoparticles,0,,,,,,dataset2_11,dataset2_11_supp
,,,,,,,687.0,15.0,,,Zn0.4Fe0.6Fe2O4,,,,,,300.0,161.0,,,,,,10.1002/anie.200805149,anie.200805149.pdf,anie.200805149_SI.pdf,Angewandte Chemie International Edition,Wiley,2009,Critical Enhancements of MRI Contrast and Hyperthermic Effects by Dopant‐Controlled Magnetic Nanoparticles,0,,,,,,dataset2_11,dataset2_11_supp
,,,,,,,276.0,15.0,,,Fe1Fe2O4,,,,,,300.0,114.0,,,,,,10.1002/anie.200805149,anie.200805149.pdf,anie.200805149_SI.pdf,Angewandte Chemie International Edition,Wiley,2009,Critical Enhancements of MRI Contrast and Hyperthermic Effects by Dopant‐Controlled Magnetic Nanoparticles,0,,,,,,dataset2_11,dataset2_11_supp
,,,,,,,307.0,15.0,,,Zn0.8Fe0.2O3,,,,,,300.0,115.0,,,,,,10.1002/anie.200805149,anie.200805149.pdf,anie.200805149_SI.pdf,Angewandte Chemie International Edition,Wiley,2009,Critical Enhancements of MRI Contrast and Hyperthermic Effects by Dopant‐Controlled Magnetic Nanoparticles,0,,,,,,dataset2_11,dataset2_11_supp
,,,,,,,422.0,15.0,,,Mn1Fe2O4,,,,15.0,,300.0,125.0,0.0,0.0,,,,10.1002/anie.200805149,anie.200805149.pdf,anie.200805149_SI.pdf,Angewandte Chemie International Edition,Wiley,2009,Critical Enhancements of MRI Contrast and Hyperthermic Effects by Dopant‐Controlled Magnetic Nanoparticles,0,,,,,,dataset2_11,dataset2_11_supp
,,,,,,,516.0,15.0,,,Zn0.1Mn0.9Fe2O4,,,,15.0,,300.0,140.0,0.0,0.0,,,,10.1002/anie.200805149,anie.200805149.pdf,anie.200805149_SI.pdf,Angewandte Chemie International Edition,Wiley,2009,Critical Enhancements of MRI Contrast and Hyperthermic Effects by Dopant‐Controlled Magnetic Nanoparticles,0,,,,,,dataset2_11,dataset2_11_supp
,,,,,,,637.0,15.0,,,Zn0.2Mn0.8Fe2O4,,,,15.0,,300.0,154.0,0.0,0.0,,,,10.1002/anie.200805149,anie.200805149.pdf,anie.200805149_SI.pdf,Angewandte Chemie International Edition,Wiley,2009,Critical Enhancements of MRI Contrast and Hyperthermic Effects by Dopant‐Controlled Magnetic Nanoparticles,0,,,,,,dataset2_11,dataset2_11_supp
,,,,,,,754.0,15.0,,,Zn0.3Mn0.7Fe2O4,,,,15.0,,300.0,166.0,0.0,0.0,,,,10.1002/anie.200805149,anie.200805149.pdf,anie.200805149_SI.pdf,Angewandte Chemie International Edition,Wiley,2009,Critical Enhancements of MRI Contrast and Hyperthermic Effects by Dopant‐Controlled Magnetic Nanoparticles,0,,,,,,dataset2_11,dataset2_11_supp
,,,,,,,860.0,15.0,,,Zn0.4Mn0.6Fe2O4,,,,15.0,,300.0,175.0,0.0,0.0,,,,10.1002/anie.200805149,anie.200805149.pdf,anie.200805149_SI.pdf,Angewandte Chemie International Edition,Wiley,2009,Critical Enhancements of MRI Contrast and Hyperthermic Effects by Dopant‐Controlled Magnetic Nanoparticles,0,,,,,,dataset2_11,dataset2_11_supp
,,,,,,,388.0,15.0,,,Zn0.8Mn0.2Fe2O4,,,,15.0,,300.0,137.0,0.0,0.0,,,,10.1002/anie.200805149,anie.200805149.pdf,anie.200805149_SI.pdf,Angewandte Chemie International Edition,Wiley,2009,Critical Enhancements of MRI Contrast and Hyperthermic Effects by Dopant‐Controlled Magnetic Nanoparticles,0,,,,,,dataset2_11,dataset2_11_supp
,,,,,,,276.0,15.0,,,Fe1Fe2O4,,,,15.0,,300.0,114.0,0.0,0.0,,,,10.1002/anie.200805149,anie.200805149.pdf,anie.200805149_SI.pdf,Angewandte Chemie International Edition,Wiley,2009,Critical Enhancements of MRI Contrast and Hyperthermic Effects by Dopant‐Controlled Magnetic Nanoparticles,0,,,,,,dataset2_11,dataset2_11_supp
,,,,,,,397.0,15.0,,,Zn0.1Fe0.9Fe2O4,,,,15.0,,300.0,126.0,0.0,0.0,,,,10.1002/anie.200805149,anie.200805149.pdf,anie.200805149_SI.pdf,Angewandte Chemie International Edition,Wiley,2009,Critical Enhancements of MRI Contrast and Hyperthermic Effects by Dopant‐Controlled Magnetic Nanoparticles,0,,,,,,dataset2_11,dataset2_11_supp
,,,,,,,466.0,15.0,,,Zn0.2Fe0.8Fe2O4,,,,15.0,,300.0,140.0,0.0,0.0,,,,10.1002/anie.200805149,anie.200805149.pdf,anie.200805149_SI.pdf,Angewandte Chemie International Edition,Wiley,2009,Critical Enhancements of MRI Contrast and Hyperthermic Effects by Dopant‐Controlled Magnetic Nanoparticles,0,,,,,,dataset2_11,dataset2_11_supp
,,,,,,,568.0,15.0,,,Zn0.3Fe0.7Fe2O4,,,,15.0,,300.0,152.0,0.0,0.0,,,,10.1002/anie.200805149,anie.200805149.pdf,anie.200805149_SI.pdf,Angewandte Chemie International Edition,Wiley,2009,Critical Enhancements of MRI Contrast and Hyperthermic Effects by Dopant‐Controlled Magnetic Nanoparticles,0,,,,,,dataset2_11,dataset2_11_supp
,,,,,,,687.0,15.0,,,Zn0.4Fe0.6Fe2O4,,,,15.0,,300.0,161.0,0.0,0.0,,,,10.1002/anie.200805149,anie.200805149.pdf,anie.200805149_SI.pdf,Angewandte Chemie International Edition,Wiley,2009,Critical Enhancements of MRI Contrast and Hyperthermic Effects by Dopant‐Controlled Magnetic Nanoparticles,0,,,,,,dataset2_11,dataset2_11_supp
,,,,,,,307.0,15.0,,,Zn0.8Fe0.2Fe2O4,,,,15.0,,300.0,115.0,0.0,0.0,,,,10.1002/anie.200805149,anie.200805149.pdf,anie.200805149_SI.pdf,Angewandte Chemie International Edition,Wiley,2009,Critical Enhancements of MRI Contrast and Hyperthermic Effects by Dopant‐Controlled Magnetic Nanoparticles,0,,,,,,dataset2_11,dataset2_11_supp
,DMSA,,,,,17.0,188.0,16.0,,,Fe1,Fe1O1,,,10.0,,300.0,92.0,0.0,0.0,,,,10.1002/anie.201100101,anie.201100101.pdf,0,Angewandte Chemie International Edition,Wiley,2011,Highly Magnetic Core–Shell Nanoparticles with a Unique Magnetization Mechanism,1,,,,,,dataset2_12,0
,DMSA,45.0,,,,9.0,260.0,16.0,,,Fe1,Fe1Fe2O4,,,10.0,,300.0,142.0,0.0,0.0,,,,10.1002/anie.201100101,anie.201100101.pdf,0,Angewandte Chemie International Edition,Wiley,2011,Highly Magnetic Core–Shell Nanoparticles with a Unique Magnetization Mechanism,1,,,,,,dataset2_12,0
,DMSA,45.0,,,,3.0,243.0,16.0,,,Fe1,Co1Fe2O4,,,10.0,,300.0,133.0,0.0,0.0,,,,10.1002/anie.201100101,anie.201100101.pdf,0,Angewandte Chemie International Edition,Wiley,2011,Highly Magnetic Core–Shell Nanoparticles with a Unique Magnetization Mechanism,1,,,,,,dataset2_12,0
,DMSA,45.0,,10000.0,,11.0,356.0,16.0,,,Fe1,Mn1Fe2O4,,,10.0,,300.0,149.0,0.0,0.0,,,,10.1002/anie.201100101,anie.201100101.pdf,0,Angewandte Chemie International Edition,Wiley,2011,Highly Magnetic Core–Shell Nanoparticles with a Unique Magnetization Mechanism,1,,,,,,dataset2_12,0
,DMSA,,,,,,324.0,16.0,,,Fe1,Fe1Fe2O4,,,60.0,,300.0,140.0,370.0,19.0,,,,10.1002/anie.201100562,anie.201100562.pdf,anie.201100562_SI.pdf,Angewandte Chemie International Edition,Wiley,2011,Simple Synthesis and Functionalization of Iron Nanoparticles for Magnetic Resonance Imaging,0,,,,,,dataset2_13,dataset2_13_supp
,,,,,,,94.0,10.0,,,Fe1Fe2O4,POSS,,,20.0,,300.0,30.0,,,,,,10.1002/cmmi.1473,cmmi.1473.pdf,cmmi.1473_SI.pdf,Contrast Media &amp; Molecular Imaging,Wiley,2012,"Uniform mesoporous silica coated iron oxide nanoparticles as a highly efficient, nontoxic MRI <i>T</i><sub>2</sub> contrast agent with tunable proton relaxivities",1,,,,,,dataset2_14,dataset2_14_supp
,,,,,,,68.0,14.0,,,Fe1Fe2O4,Si1O2,,,20.0,,300.0,10.0,,,,,,10.1002/cmmi.1473,cmmi.1473.pdf,cmmi.1473_SI.pdf,Contrast Media &amp; Molecular Imaging,Wiley,2012,"Uniform mesoporous silica coated iron oxide nanoparticles as a highly efficient, nontoxic MRI <i>T</i><sub>2</sub> contrast agent with tunable proton relaxivities",1,,,,,,dataset2_14,dataset2_14_supp
,,,,,,,47.0,19.0,,,Fe1Fe2O4,Si1O2,,,20.0,,300.0,2.5,,,,,,10.1002/cmmi.1473,cmmi.1473.pdf,cmmi.1473_SI.pdf,Contrast Media &amp; Molecular Imaging,Wiley,2012,"Uniform mesoporous silica coated iron oxide nanoparticles as a highly efficient, nontoxic MRI <i>T</i><sub>2</sub> contrast agent with tunable proton relaxivities",1,,,,,,dataset2_14,dataset2_14_supp
,,,,,,,32.0,21.0,,,Fe1Fe2O4,Si1O2,,,20.0,,300.0,1.4,,,,,,10.1002/cmmi.1473,cmmi.1473.pdf,cmmi.1473_SI.pdf,Contrast Media &amp; Molecular Imaging,Wiley,2012,"Uniform mesoporous silica coated iron oxide nanoparticles as a highly efficient, nontoxic MRI <i>T</i><sub>2</sub> contrast agent with tunable proton relaxivities",1,,,,,,dataset2_14,dataset2_14_supp
,PEG-550,12.5,,,,12.7,317.0,10.96,,,Fe1Fe2O4,DSPE,,,,,,,,,,,,10.1002/jmri.21194,jmri.21194.pdf,0,Journal of Magnetic Resonance Imaging,Wiley,2007,Coating thickness of magnetic iron oxide nanoparticles affects R<sub>2</sub> relaxivity,0,,,,,,dataset2_15,0
,PEG-750,10.35,,,,12.6,360.0,13.63,,,Fe1Fe2O4,DSPE,,,,,,,,,,,,10.1002/jmri.21194,jmri.21194.pdf,0,Journal of Magnetic Resonance Imaging,Wiley,2007,Coating thickness of magnetic iron oxide nanoparticles affects R<sub>2</sub> relaxivity,0,,,,,,dataset2_15,0
,PEG-1000,10.35,,,,25.2,194.0,13.63,,,Fe1Fe2O4,DSPE,,,,,,,,,,,,10.1002/jmri.21194,jmri.21194.pdf,0,Journal of Magnetic Resonance Imaging,Wiley,2007,Coating thickness of magnetic iron oxide nanoparticles affects R<sub>2</sub> relaxivity,0,,,,,,dataset2_15,0
,PEG-2000,16.4,,,,24.4,147.0,14.6,,,Fe1Fe2O4,DSPE,,,,,,,,,,,,10.1002/jmri.21194,jmri.21194.pdf,0,Journal of Magnetic Resonance Imaging,Wiley,2007,Coating thickness of magnetic iron oxide nanoparticles affects R<sub>2</sub> relaxivity,0,,,,,,dataset2_15,0
,PEG-5000,21.6,,,,21.5,173.0,16.2,,,Fe1Fe2O4,DSPE,,,,,,,,,,,,10.1002/jmri.21194,jmri.21194.pdf,0,Journal of Magnetic Resonance Imaging,Wiley,2007,Coating thickness of magnetic iron oxide nanoparticles affects R<sub>2</sub> relaxivity,0,,,,,,dataset2_15,0
,PAA,,,,,,125.2,26.2,,,Fe1Fe2O4,Au1,,,10.0,,300.0,33.0,0.0,0.0,,,,10.1002/slct.202102791,slct.202102791.pdf,slct.202102791_SI.pdf,ChemistrySelect,Wiley,2021,Molecular Imaging Contrast Properties of Fe<sub>3</sub>O<sub>4</sub>‐Au Hybrid Nanoparticles for Dual‐Mode MR/CT Imaging Applications,0,,,,,,dataset2_16,dataset2_16_supp
,,,,,,0.26,1.5,110.0,,,Fe0.025Si0.975,,,,10.0,,300.0,,0.0,0.0,,,,10.1007/s11051-022-05497-1,s11051-022-05497-1.pdf,0,Journal of Nanoparticle Research,Springer Science and Business Media LLC,2022,Composite silicon-iron nanoparticles: physical properties and potential application in MRI contrasting,0,,,,,,dataset2_17,0
,,,,,,0.97,19.6,25.0,,,Fe0.002Si0.998,,,,10.0,,300.0,,0.0,0.0,,,,10.1007/s11051-022-05497-1,s11051-022-05497-1.pdf,0,Journal of Nanoparticle Research,Springer Science and Business Media LLC,2022,Composite silicon-iron nanoparticles: physical properties and potential application in MRI contrasting,0,,,,,,dataset2_17,0
,,,,,,0.26,2.6,230.0,,,Fe0.05Si0.95,,,,10.0,,300.0,,0.0,0.0,,,,10.1007/s11051-022-05497-1,s11051-022-05497-1.pdf,0,Journal of Nanoparticle Research,Springer Science and Business Media LLC,2022,Composite silicon-iron nanoparticles: physical properties and potential application in MRI contrasting,0,,,,,,dataset2_17,0
,,,,,,1.44,22.8,360.0,,,Fe0.1Si0.9,,,,10.0,,300.0,,0.0,0.0,,,,10.1007/s11051-022-05497-1,s11051-022-05497-1.pdf,0,Journal of Nanoparticle Research,Springer Science and Business Media LLC,2022,Composite silicon-iron nanoparticles: physical properties and potential application in MRI contrasting,0,,,,,,dataset2_17,0
,,,,,,7.1,12.4,7.25,,,Co1Fe2O4,,,,20.0,,300.0,28.42,0.0,0.0,,,,10.1016/0730-725x(88)90088-4,0730-725x(88)90088-4.pdf,0,Magnetic Resonance Imaging,Elsevier BV,1988,The effects of iron oxides on proton relaxivity,0,,,,,,dataset2_19,0
,,548.0,,,,2.84,46.51,9.4,,,Fe1Fe2O4,,,,10.0,,298.0,56.0,0.0,0.0,,,,10.1016/j.bioactmat.2021.09.028,j.bioactmat.2021.09.028.pdf,0,Bioactive Materials,Elsevier BV,2022,Controlled temperature-mediated curcumin release from magneto-thermal nanocarriers to kill bone tumors,1,,,,,,dataset2_20,0
,,204.0,,,,3.23,150.1,21.8,,,Fe1Fe2O4,Oleic acid,,,10.0,,298.0,30.0,0.0,0.0,,,,10.1016/j.bioactmat.2021.09.028,j.bioactmat.2021.09.028.pdf,0,Bioactive Materials,Elsevier BV,2022,Controlled temperature-mediated curcumin release from magneto-thermal nanocarriers to kill bone tumors,1,,,,,,dataset2_20,0
,Pluronic,887.0,,,,6.12,65.93,18.98,,,Fe1Fe2O4,Oleic acid,,,10.0,,298.0,30.0,0.0,0.0,,,,10.1016/j.bioactmat.2021.09.028,j.bioactmat.2021.09.028.pdf,0,Bioactive Materials,Elsevier BV,2022,Controlled temperature-mediated curcumin release from magneto-thermal nanocarriers to kill bone tumors,1,,,,,,dataset2_20,0
,,,,,,,189.3,7.0,,,Mn1Fe2O4,TEG,,,15.0,,300.0,39.0,0.0,0.0,,,,10.1016/j.biomaterials.2010.01.055,j.biomaterials.2010.01.055.pdf,j.biomaterials.2010.01.055_SI.pdf,Biomaterials,Elsevier BV,2010,Water-soluble superparamagnetic manganese ferrite nanoparticles for magnetic resonance imaging,0,,,,,,dataset2_21,dataset2_21_supp
,,,,,,0.8,152.0,5.0,,,Fe1Fe2O4,PEG,,,,,,,,,,,,10.1016/j.biomaterials.2012.11.054,j.biomaterials.2012.11.054.pdf,j.biomaterials.2012.11.054_SI.pdf,Biomaterials,Elsevier BV,2013,Fe3O4/MnO hybrid nanocrystals as a dual contrast agent for both T1- and T2-weighted liver MRI,0,,,,,,dataset2_22,dataset2_22_supp
,,,,,,1.1,162.0,11.0,,,Fe1Fe2O4,PEG,,,20.0,,300.0,67.0,0.0,0.0,,,,10.1016/j.biomaterials.2012.11.054,j.biomaterials.2012.11.054.pdf,j.biomaterials.2012.11.054_SI.pdf,Biomaterials,Elsevier BV,2013,Fe3O4/MnO hybrid nanocrystals as a dual contrast agent for both T1- and T2-weighted liver MRI,0,,,,,,dataset2_22,dataset2_22_supp
,,,,,,1.1,252.0,21.0,,,Fe1Fe2O4,PEG,,,,,,,,,,,,10.1016/j.biomaterials.2012.11.054,j.biomaterials.2012.11.054.pdf,j.biomaterials.2012.11.054_SI.pdf,Biomaterials,Elsevier BV,2013,Fe3O4/MnO hybrid nanocrystals as a dual contrast agent for both T1- and T2-weighted liver MRI,0,,,,,,dataset2_22,dataset2_22_supp
,PEG,,,,,1.4,78.9,24.0,,,Fe1Fe2O4,Mn1O1,,,20.0,,300.0,51.5,0.0,0.0,,,,10.1016/j.biomaterials.2012.11.054,j.biomaterials.2012.11.054.pdf,j.biomaterials.2012.11.054_SI.pdf,Biomaterials,Elsevier BV,2013,Fe3O4/MnO hybrid nanocrystals as a dual contrast agent for both T1- and T2-weighted liver MRI,0,,,,,,dataset2_22,dataset2_22_supp
,PEG,,,,,1.3,35.8,10.0,,,Fe1Fe2O4,Mn1O1,,,,,,,,,,,,10.1016/j.biomaterials.2012.11.054,j.biomaterials.2012.11.054.pdf,j.biomaterials.2012.11.054_SI.pdf,Biomaterials,Elsevier BV,2013,Fe3O4/MnO hybrid nanocrystals as a dual contrast agent for both T1- and T2-weighted liver MRI,0,,,,,,dataset2_22,dataset2_22_supp
,PEG,103.0,8.9,,,,156.0,9.5,,,Fe1,Fe1Fe2O4,,,6.0,,300.0,113.0,160.0,18.0,,,,10.1016/j.biomaterials.2014.04.063,j.biomaterials.2014.04.063.pdf,j.biomaterials.2014.04.063_SI.pdf,Biomaterials,Elsevier BV,2014,Iron/iron oxide core/shell nanoparticles for magnetic targeting MRI and near-infrared photothermal therapy,0,,,,,,dataset2_23,dataset2_23_supp
