Repository: anastasiavepreva/ChemX

# ChemX: A Collection of Chemistry Datasets for Benchmarking Automated Information Extraction

## Abstract

ChemX is a collection of 10 manually curated benchmarking datasets developed to support robust automated information extraction in chemistry. It spans two major domains — **nanomaterials** and **small molecules** — and enables evaluation across multiple modalities including text, tables, and figures.

ChemX is designed to benchmark large language models and multi-agent systems in real-world chemical contexts, emphasizing reproducibility, schema-based annotation, and domain-specific validation.

File: datasets/Cytotox.csv (part 7 of 49)
sn,material,shape,coat_functional_group,synthesis_method,surface_charge,size_in_medium_nm,zeta_in_medium_mv,no_of_cells_cells_well,human_animal,cell_source,cell_tissue,cell_morphology,cell_age,time_hr,concentration,test,test_indicator,viability_%,doi,article_list,core_nm,hydrodynamic_nm,potential_mv,cell_type,journal_name,publisher,year,title,journal_is_oa,is_oa,oa_status,pdf,access
960,ZnO,Sphere,,Commercial,,404,,60000,A,Rabbit,Cornea,,,3,50,MTT,TetrazoliumSalt,80.187,10.5487/tr.2019.35.3.287,26,,141,,SIRC,Toxicological ResearchВ,Koreal Association of Medical Journal Editors,2019,In VitroВ Cytotoxicity of Zinc Oxide Nanoparticles in Cultured Statens Seruminstitut Rabbit Cornea Cells,FALSE,FALSE,hybrid,26_lee2019.pdf,0
961,ZnO,Sphere,,Commercial,,404,,60000,A,Rabbit,Cornea,,,3,100,MTT,TetrazoliumSalt,72.075,10.5487/tr.2019.35.3.287,26,,141,,SIRC,Toxicological ResearchВ,Koreal Association of Medical Journal Editors,2019,In VitroВ Cytotoxicity of Zinc Oxide Nanoparticles in Cultured Statens Seruminstitut Rabbit Cornea Cells,FALSE,FALSE,hybrid,26_lee2019.pdf,0
962,ZnO,Sphere,,Commercial,,404,,60000,A,Rabbit,Cornea,,,6,1,MTT,TetrazoliumSalt,96.568,10.5487/tr.2019.35.3.287,26,,141,,SIRC,Toxicological ResearchВ,Koreal Association of Medical Journal Editors,2019,In VitroВ Cytotoxicity of Zinc Oxide Nanoparticles in Cultured Statens Seruminstitut Rabbit Cornea Cells,FALSE,FALSE,hybrid,26_lee2019.pdf,0
963,ZnO,Sphere,,Commercial,,404,,60000,A,Rabbit,Cornea,,,6,10,MTT,TetrazoliumSalt,92.356,10.5487/tr.2019.35.3.287,26,,141,,SIRC,Toxicological ResearchВ,Koreal Association of Medical Journal Editors,2019,In VitroВ Cytotoxicity of Zinc Oxide Nanoparticles in Cultured Statens Seruminstitut Rabbit Cornea Cells,FALSE,FALSE,hybrid,26_lee2019.pdf,0
964,ZnO,Sphere,,Commercial,,404,,60000,A,Rabbit,Cornea,,,6,12.5,MTT,TetrazoliumSalt,87.207,10.5487/tr.2019.35.3.287,26,,141,,SIRC,Toxicological ResearchВ,Koreal Association of Medical Journal Editors,2019,In VitroВ Cytotoxicity of Zinc Oxide Nanoparticles in Cultured Statens Seruminstitut Rabbit Cornea Cells,FALSE,FALSE,hybrid,26_lee2019.pdf,0
965,ZnO,Sphere,,Commercial,,404,,60000,A,Rabbit,Cornea,,,6,25,MTT,TetrazoliumSalt,83.151,10.5487/tr.2019.35.3.287,26,,141,,SIRC,Toxicological ResearchВ,Koreal Association of Medical Journal Editors,2019,In VitroВ Cytotoxicity of Zinc Oxide Nanoparticles in Cultured Statens Seruminstitut Rabbit Cornea Cells,FALSE,FALSE,hybrid,26_lee2019.pdf,0
966,ZnO,Sphere,,Commercial,,404,,60000,A,Rabbit,Cornea,,,6,50,MTT,TetrazoliumSalt,66.615,10.5487/tr.2019.35.3.287,26,,141,,SIRC,Toxicological ResearchВ,Koreal Association of Medical Journal Editors,2019,In VitroВ Cytotoxicity of Zinc Oxide Nanoparticles in Cultured Statens Seruminstitut Rabbit Cornea Cells,FALSE,FALSE,hybrid,26_lee2019.pdf,0
967,ZnO,Sphere,,Commercial,,404,,60000,A,Rabbit,Cornea,,,6,100,MTT,TetrazoliumSalt,61.622,10.5487/tr.2019.35.3.287,26,,141,,SIRC,Toxicological ResearchВ,Koreal Association of Medical Journal Editors,2019,In VitroВ Cytotoxicity of Zinc Oxide Nanoparticles in Cultured Statens Seruminstitut Rabbit Cornea Cells,FALSE,FALSE,hybrid,26_lee2019.pdf,0
968,ZnO,Sphere,,Commercial,,404,,60000,A,Rabbit,Cornea,,,9,1,MTT,TetrazoliumSalt,96.1,10.5487/tr.2019.35.3.287,26,,141,,SIRC,Toxicological ResearchВ,Koreal Association of Medical Journal Editors,2019,In VitroВ Cytotoxicity of Zinc Oxide Nanoparticles in Cultured Statens Seruminstitut Rabbit Cornea Cells,FALSE,FALSE,hybrid,26_lee2019.pdf,0
969,ZnO,Sphere,,Commercial,,404,,60000,A,Rabbit,Cornea,,,9,10,MTT,TetrazoliumSalt,88.456,10.5487/tr.2019.35.3.287,26,,141,,SIRC,Toxicological ResearchВ,Koreal Association of Medical Journal Editors,2019,In VitroВ Cytotoxicity of Zinc Oxide Nanoparticles in Cultured Statens Seruminstitut Rabbit Cornea Cells,FALSE,FALSE,hybrid,26_lee2019.pdf,0
970,ZnO,Sphere,,Commercial,,404,,60000,A,Rabbit,Cornea,,,9,12.5,MTT,TetrazoliumSalt,80.655,10.5487/tr.2019.35.3.287,26,,141,,SIRC,Toxicological ResearchВ,Koreal Association of Medical Journal Editors,2019,In VitroВ Cytotoxicity of Zinc Oxide Nanoparticles in Cultured Statens Seruminstitut Rabbit Cornea Cells,FALSE,FALSE,hybrid,26_lee2019.pdf,0
971,ZnO,Sphere,,Commercial,,404,,60000,A,Rabbit,Cornea,,,9,25,MTT,TetrazoliumSalt,70.671,10.5487/tr.2019.35.3.287,26,,141,,SIRC,Toxicological ResearchВ,Koreal Association of Medical Journal Editors,2019,In VitroВ Cytotoxicity of Zinc Oxide Nanoparticles in Cultured Statens Seruminstitut Rabbit Cornea Cells,FALSE,FALSE,hybrid,26_lee2019.pdf,0
972,ZnO,Sphere,,Commercial,,404,,60000,A,Rabbit,Cornea,,,9,50,MTT,TetrazoliumSalt,49.922,10.5487/tr.2019.35.3.287,26,,141,,SIRC,Toxicological ResearchВ,Koreal Association of Medical Journal Editors,2019,In VitroВ Cytotoxicity of Zinc Oxide Nanoparticles in Cultured Statens Seruminstitut Rabbit Cornea Cells,FALSE,FALSE,hybrid,26_lee2019.pdf,0
973,ZnO,Sphere,,Commercial,,404,,60000,A,Rabbit,Cornea,,,9,100,MTT,TetrazoliumSalt,39.938,10.5487/tr.2019.35.3.287,26,,141,,SIRC,Toxicological ResearchВ,Koreal Association of Medical Journal Editors,2019,In VitroВ Cytotoxicity of Zinc Oxide Nanoparticles in Cultured Statens Seruminstitut Rabbit Cornea Cells,FALSE,FALSE,hybrid,26_lee2019.pdf,0
974,ZnO,Sphere,,Commercial,,404,,60000,A,Rabbit,Cornea,,,12,1,MTT,TetrazoliumSalt,91.888,10.5487/tr.2019.35.3.287,26,,141,,SIRC,Toxicological ResearchВ,Koreal Association of Medical Journal Editors,2019,In VitroВ Cytotoxicity of Zinc Oxide Nanoparticles in Cultured Statens Seruminstitut Rabbit Cornea Cells,FALSE,FALSE,hybrid,26_lee2019.pdf,0
975,ZnO,Sphere,,Commercial,,404,,60000,A,Rabbit,Cornea,,,12,10,MTT,TetrazoliumSalt,84.867,10.5487/tr.2019.35.3.287,26,,141,,SIRC,Toxicological ResearchВ,Koreal Association of Medical Journal Editors,2019,In VitroВ Cytotoxicity of Zinc Oxide Nanoparticles in Cultured Statens Seruminstitut Rabbit Cornea Cells,FALSE,FALSE,hybrid,26_lee2019.pdf,0
976,ZnO,Sphere,,Commercial,,404,,60000,A,Rabbit,Cornea,,,12,12.5,MTT,TetrazoliumSalt,61.154,10.5487/tr.2019.35.3.287,26,,141,,SIRC,Toxicological ResearchВ,Koreal Association of Medical Journal Editors,2019,In VitroВ Cytotoxicity of Zinc Oxide Nanoparticles in Cultured Statens Seruminstitut Rabbit Cornea Cells,FALSE,FALSE,hybrid,26_lee2019.pdf,0
977,ZnO,Sphere,,Commercial,,404,,60000,A,Rabbit,Cornea,,,12,25,MTT,TetrazoliumSalt,42.122,10.5487/tr.2019.35.3.287,26,,141,,SIRC,Toxicological ResearchВ,Koreal Association of Medical Journal Editors,2019,In VitroВ Cytotoxicity of Zinc Oxide Nanoparticles in Cultured Statens Seruminstitut Rabbit Cornea Cells,FALSE,FALSE,hybrid,26_lee2019.pdf,0
978,ZnO,Sphere,,Commercial,,404,,60000,A,Rabbit,Cornea,,,12,50,MTT,TetrazoliumSalt,27.613,10.5487/tr.2019.35.3.287,26,,141,,SIRC,Toxicological ResearchВ,Koreal Association of Medical Journal Editors,2019,In VitroВ Cytotoxicity of Zinc Oxide Nanoparticles in Cultured Statens Seruminstitut Rabbit Cornea Cells,FALSE,FALSE,hybrid,26_lee2019.pdf,0
979,ZnO,Sphere,,Commercial,,404,,60000,A,Rabbit,Cornea,,,12,100,MTT,TetrazoliumSalt,22.153,10.5487/tr.2019.35.3.287,26,,141,,SIRC,Toxicological ResearchВ,Koreal Association of Medical Journal Editors,2019,In VitroВ Cytotoxicity of Zinc Oxide Nanoparticles in Cultured Statens Seruminstitut Rabbit Cornea Cells,FALSE,FALSE,hybrid,26_lee2019.pdf,0
980,Au,Sphere,,Commercial,,70.4,,50000,H,Human,Skin,Fibroblast,Adult,24,1,MTT,TetrazoliumSalt,98.604,10.1080/17458080.2015.1014934,27,,30,,NHDF,Journal of Experimental Nanoscience,Informa UK Limited,2015,Comparative cytotoxicity evaluation of different size gold nanoparticles in human dermal fibroblasts,FALSE,FALSE,closed,27_mateo2015.pdf,0
981,Au,Sphere,,Commercial,,70.4,,50000,H,Human,Skin,Fibroblast,Adult,24,5,MTT,TetrazoliumSalt,81.98,10.1080/17458080.2015.1014934,27,,30,,NHDF,Journal of Experimental Nanoscience,Informa UK Limited,2015,Comparative cytotoxicity evaluation of different size gold nanoparticles in human dermal fibroblasts,FALSE,FALSE,closed,27_mateo2015.pdf,0
982,Au,Sphere,,Commercial,,70.4,,50000,H,Human,Skin,Fibroblast,Adult,24,10,MTT,TetrazoliumSalt,77.919,10.1080/17458080.2015.1014934,27,,30,,NHDF,Journal of Experimental Nanoscience,Informa UK Limited,2015,Comparative cytotoxicity evaluation of different size gold nanoparticles in human dermal fibroblasts,FALSE,FALSE,closed,27_mateo2015.pdf,0
983,Au,Sphere,,Commercial,,70.4,,50000,H,Human,Skin,Fibroblast,Adult,24,15,MTT,TetrazoliumSalt,68.655,10.1080/17458080.2015.1014934,27,,30,,NHDF,Journal of Experimental Nanoscience,Informa UK Limited,2015,Comparative cytotoxicity evaluation of different size gold nanoparticles in human dermal fibroblasts,FALSE,FALSE,closed,27_mateo2015.pdf,0
984,Au,Sphere,,Commercial,,70.4,,50000,H,Human,Skin,Fibroblast,Adult,24,25,MTT,TetrazoliumSalt,6.599,10.1080/17458080.2015.1014934,27,,30,,NHDF,Journal of Experimental Nanoscience,Informa UK Limited,2015,Comparative cytotoxicity evaluation of different size gold nanoparticles in human dermal fibroblasts,FALSE,FALSE,closed,27_mateo2015.pdf,0
985,Au,Sphere,,Commercial,,96.3,,50000,H,Human,Skin,Fibroblast,Adult,24,1,MTT,TetrazoliumSalt,98.858,10.1080/17458080.2015.1014934,27,,50,,NHDF,Journal of Experimental Nanoscience,Informa UK Limited,2015,Comparative cytotoxicity evaluation of different size gold nanoparticles in human dermal fibroblasts,FALSE,FALSE,closed,27_mateo2015.pdf,0
986,Au,Sphere,,Commercial,,96.3,,50000,H,Human,Skin,Fibroblast,Adult,24,5,MTT,TetrazoliumSalt,84.264,10.1080/17458080.2015.1014934,27,,50,,NHDF,Journal of Experimental Nanoscience,Informa UK Limited,2015,Comparative cytotoxicity evaluation of different size gold nanoparticles in human dermal fibroblasts,FALSE,FALSE,closed,27_mateo2015.pdf,0
987,Au,Sphere,,Commercial,,96.3,,50000,H,Human,Skin,Fibroblast,Adult,24,10,MTT,TetrazoliumSalt,80.457,10.1080/17458080.2015.1014934,27,,50,,NHDF,Journal of Experimental Nanoscience,Informa UK Limited,2015,Comparative cytotoxicity evaluation of different size gold nanoparticles in human dermal fibroblasts,FALSE,FALSE,closed,27_mateo2015.pdf,0
988,Au,Sphere,,Commercial,,96.3,,50000,H,Human,Skin,Fibroblast,Adult,24,15,MTT,TetrazoliumSalt,68.782,10.1080/17458080.2015.1014934,27,,50,,NHDF,Journal of Experimental Nanoscience,Informa UK Limited,2015,Comparative cytotoxicity evaluation of different size gold nanoparticles in human dermal fibroblasts,FALSE,FALSE,closed,27_mateo2015.pdf,0
989,Au,Sphere,,Commercial,,96.3,,50000,H,Human,Skin,Fibroblast,Adult,24,25,MTT,TetrazoliumSalt,7.2335,10.1080/17458080.2015.1014934,27,,50,,NHDF,Journal of Experimental Nanoscience,Informa UK Limited,2015,Comparative cytotoxicity evaluation of different size gold nanoparticles in human dermal fibroblasts,FALSE,FALSE,closed,27_mateo2015.pdf,0
990,Au,Sphere,,Commercial,,125.1,,50000,H,Human,Skin,Fibroblast,Adult,24,1,MTT,TetrazoliumSalt,99.629,10.1080/17458080.2015.1014934,27,,90,,NHDF,Journal of Experimental Nanoscience,Informa UK Limited,2015,Comparative cytotoxicity evaluation of different size gold nanoparticles in human dermal fibroblasts,FALSE,FALSE,closed,27_mateo2015.pdf,0
991,Au,Sphere,,Commercial,,125.1,,50000,H,Human,Skin,Fibroblast,Adult,24,5,MTT,TetrazoliumSalt,90.853,10.1080/17458080.2015.1014934,27,,90,,NHDF,Journal of Experimental Nanoscience,Informa UK Limited,2015,Comparative cytotoxicity evaluation of different size gold nanoparticles in human dermal fibroblasts,FALSE,FALSE,closed,27_mateo2015.pdf,0
992,Au,Sphere,,Commercial,,125.1,,50000,H,Human,Skin,Fibroblast,Adult,24,10,MTT,TetrazoliumSalt,87.639,10.1080/17458080.2015.1014934,27,,90,,NHDF,Journal of Experimental Nanoscience,Informa UK Limited,2015,Comparative cytotoxicity evaluation of different size gold nanoparticles in human dermal fibroblasts,FALSE,FALSE,closed,27_mateo2015.pdf,0
993,Au,Sphere,,Commercial,,125.1,,50000,H,Human,Skin,Fibroblast,Adult,24,15,MTT,TetrazoliumSalt,72.93,10.1080/17458080.2015.1014934,27,,90,,NHDF,Journal of Experimental Nanoscience,Informa UK Limited,2015,Comparative cytotoxicity evaluation of different size gold nanoparticles in human dermal fibroblasts,FALSE,FALSE,closed,27_mateo2015.pdf,0
994,Au,Sphere,,Commercial,,125.1,,50000,H,Human,Skin,Fibroblast,Adult,24,25,MTT,TetrazoliumSalt,19.778,10.1080/17458080.2015.1014934,27,,90,,NHDF,Journal of Experimental Nanoscience,Informa UK Limited,2015,Comparative cytotoxicity evaluation of different size gold nanoparticles in human dermal fibroblasts,FALSE,FALSE,closed,27_mateo2015.pdf,0
995,Au,Sphere,,Commercial,,70.4,,50000,H,Human,Skin,Fibroblast,Adult,48,1,MTT,TetrazoliumSalt,96.701,10.1080/17458080.2015.1014934,27,,30,,NHDF,Journal of Experimental Nanoscience,Informa UK Limited,2015,Comparative cytotoxicity evaluation of different size gold nanoparticles in human dermal fibroblasts,FALSE,FALSE,closed,27_mateo2015.pdf,0
996,Au,Sphere,,Commercial,,70.4,,50000,H,Human,Skin,Fibroblast,Adult,48,5,MTT,TetrazoliumSalt,80.584,10.1080/17458080.2015.1014934,27,,30,,NHDF,Journal of Experimental Nanoscience,Informa UK Limited,2015,Comparative cytotoxicity evaluation of different size gold nanoparticles in human dermal fibroblasts,FALSE,FALSE,closed,27_mateo2015.pdf,0
997,Au,Sphere,,Commercial,,70.4,,50000,H,Human,Skin,Fibroblast,Adult,48,10,MTT,TetrazoliumSalt,77.284,10.1080/17458080.2015.1014934,27,,30,,NHDF,Journal of Experimental Nanoscience,Informa UK Limited,2015,Comparative cytotoxicity evaluation of different size gold nanoparticles in human dermal fibroblasts,FALSE,FALSE,closed,27_mateo2015.pdf,0
998,Au,Sphere,,Commercial,,70.4,,50000,H,Human,Skin,Fibroblast,Adult,48,15,MTT,TetrazoliumSalt,67.386,10.1080/17458080.2015.1014934,27,,30,,NHDF,Journal of Experimental Nanoscience,Informa UK Limited,2015,Comparative cytotoxicity evaluation of different size gold nanoparticles in human dermal fibroblasts,FALSE,FALSE,closed,27_mateo2015.pdf,0
999,Au,Sphere,,Commercial,,70.4,,50000,H,Human,Skin,Fibroblast,Adult,48,25,MTT,TetrazoliumSalt,5.7107,10.1080/17458080.2015.1014934,27,,30,,NHDF,Journal of Experimental Nanoscience,Informa UK Limited,2015,Comparative cytotoxicity evaluation of different size gold nanoparticles in human dermal fibroblasts,FALSE,FALSE,closed,27_mateo2015.pdf,0
1000,Au,Sphere,,Commercial,,96.3,,50000,H,Human,Skin,Fibroblast,Adult,48,1,MTT,TetrazoliumSalt,97.462,10.1080/17458080.2015.1014934,27,,50,,NHDF,Journal of Experimental Nanoscience,Informa UK Limited,2015,Comparative cytotoxicity evaluation of different size gold nanoparticles in human dermal fibroblasts,FALSE,FALSE,closed,27_mateo2015.pdf,0
1001,Au,Sphere,,Commercial,,96.3,,50000,H,Human,Skin,Fibroblast,Adult,48,5,MTT,TetrazoliumSalt,83.122,10.1080/17458080.2015.1014934,27,,50,,NHDF,Journal of Experimental Nanoscience,Informa UK Limited,2015,Comparative cytotoxicity evaluation of different size gold nanoparticles in human dermal fibroblasts,FALSE,FALSE,closed,27_mateo2015.pdf,0
1002,Au,Sphere,,Commercial,,96.3,,50000,H,Human,Skin,Fibroblast,Adult,48,10,MTT,TetrazoliumSalt,77.284,10.1080/17458080.2015.1014934,27,,50,,NHDF,Journal of Experimental Nanoscience,Informa UK Limited,2015,Comparative cytotoxicity evaluation of different size gold nanoparticles in human dermal fibroblasts,FALSE,FALSE,closed,27_mateo2015.pdf,0
1003,Au,Sphere,,Commercial,,96.3,,50000,H,Human,Skin,Fibroblast,Adult,48,15,MTT,TetrazoliumSalt,68.401,10.1080/17458080.2015.1014934,27,,50,,NHDF,Journal of Experimental Nanoscience,Informa UK Limited,2015,Comparative cytotoxicity evaluation of different size gold nanoparticles in human dermal fibroblasts,FALSE,FALSE,closed,27_mateo2015.pdf,0
1004,Au,Sphere,,Commercial,,96.3,,50000,H,Human,Skin,Fibroblast,Adult,48,25,MTT,TetrazoliumSalt,7.1066,10.1080/17458080.2015.1014934,27,,50,,NHDF,Journal of Experimental Nanoscience,Informa UK Limited,2015,Comparative cytotoxicity evaluation of different size gold nanoparticles in human dermal fibroblasts,FALSE,FALSE,closed,27_mateo2015.pdf,0
1005,Au,Sphere,,Commercial,,125.1,,50000,H,Human,Skin,Fibroblast,Adult,48,1,MTT,TetrazoliumSalt,99.135,10.1080/17458080.2015.1014934,27,,90,,NHDF,Journal of Experimental Nanoscience,Informa UK Limited,2015,Comparative cytotoxicity evaluation of different size gold nanoparticles in human dermal fibroblasts,FALSE,FALSE,closed,27_mateo2015.pdf,0
1006,Au,Sphere,,Commercial,,125.1,,50000,H,Human,Skin,Fibroblast,Adult,48,5,MTT,TetrazoliumSalt,85.909,10.1080/17458080.2015.1014934,27,,90,,NHDF,Journal of Experimental Nanoscience,Informa UK Limited,2015,Comparative cytotoxicity evaluation of different size gold nanoparticles in human dermal fibroblasts,FALSE,FALSE,closed,27_mateo2015.pdf,0
1007,Au,Sphere,,Commercial,,125.1,,50000,H,Human,Skin,Fibroblast,Adult,48,10,MTT,TetrazoliumSalt,81.459,10.1080/17458080.2015.1014934,27,,90,,NHDF,Journal of Experimental Nanoscience,Informa UK Limited,2015,Comparative cytotoxicity evaluation of different size gold nanoparticles in human dermal fibroblasts,FALSE,FALSE,closed,27_mateo2015.pdf,0
1008,Au,Sphere,,Commercial,,125.1,,50000,H,Human,Skin,Fibroblast,Adult,48,15,MTT,TetrazoliumSalt,71.199,10.1080/17458080.2015.1014934,27,,90,,NHDF,Journal of Experimental Nanoscience,Informa UK Limited,2015,Comparative cytotoxicity evaluation of different size gold nanoparticles in human dermal fibroblasts,FALSE,FALSE,closed,27_mateo2015.pdf,0
1009,Au,Sphere,,Commercial,,125.1,,50000,H,Human,Skin,Fibroblast,Adult,48,25,MTT,TetrazoliumSalt,13.226,10.1080/17458080.2015.1014934,27,,90,,NHDF,Journal of Experimental Nanoscience,Informa UK Limited,2015,Comparative cytotoxicity evaluation of different size gold nanoparticles in human dermal fibroblasts,FALSE,FALSE,closed,27_mateo2015.pdf,0
1010,Au,Sphere,,Commercial,,70.4,,50000,H,Human,Skin,Fibroblast,Adult,72,1,MTT,TetrazoliumSalt,96.193,10.1080/17458080.2015.1014934,27,,30,,NHDF,Journal of Experimental Nanoscience,Informa UK Limited,2015,Comparative cytotoxicity evaluation of different size gold nanoparticles in human dermal fibroblasts,FALSE,FALSE,closed,27_mateo2015.pdf,0
1011,Au,Sphere,,Commercial,,70.4,,50000,H,Human,Skin,Fibroblast,Adult,72,5,MTT,TetrazoliumSalt,80.584,10.1080/17458080.2015.1014934,27,,30,,NHDF,Journal of Experimental Nanoscience,Informa UK Limited,2015,Comparative cytotoxicity evaluation of different size gold nanoparticles in human dermal fibroblasts,FALSE,FALSE,closed,27_mateo2015.pdf,0
1012,Au,Sphere,,Commercial,,70.4,,50000,H,Human,Skin,Fibroblast,Adult,72,10,MTT,TetrazoliumSalt,74.112,10.1080/17458080.2015.1014934,27,,30,,NHDF,Journal of Experimental Nanoscience,Informa UK Limited,2015,Comparative cytotoxicity evaluation of different size gold nanoparticles in human dermal fibroblasts,FALSE,FALSE,closed,27_mateo2015.pdf,0
1013,Au,Sphere,,Commercial,,70.4,,50000,H,Human,Skin,Fibroblast,Adult,72,15,MTT,TetrazoliumSalt,65.609,10.1080/17458080.2015.1014934,27,,30,,NHDF,Journal of Experimental Nanoscience,Informa UK Limited,2015,Comparative cytotoxicity evaluation of different size gold nanoparticles in human dermal fibroblasts,FALSE,FALSE,closed,27_mateo2015.pdf,0
1014,Au,Sphere,,Commercial,,70.4,,50000,H,Human,Skin,Fibroblast,Adult,72,25,MTT,TetrazoliumSalt,5.4569,10.1080/17458080.2015.1014934,27,,30,,NHDF,Journal of Experimental Nanoscience,Informa UK Limited,2015,Comparative cytotoxicity evaluation of different size gold nanoparticles in human dermal fibroblasts,FALSE,FALSE,closed,27_mateo2015.pdf,0
1015,Au,Sphere,,Commercial,,96.3,,50000,H,Human,Skin,Fibroblast,Adult,72,1,MTT,TetrazoliumSalt,96.701,10.1080/17458080.2015.1014934,27,,50,,NHDF,Journal of Experimental Nanoscience,Informa UK Limited,2015,Comparative cytotoxicity evaluation of different size gold nanoparticles in human dermal fibroblasts,FALSE,FALSE,closed,27_mateo2015.pdf,0
1016,Au,Sphere,,Commercial,,96.3,,50000,H,Human,Skin,Fibroblast,Adult,72,5,MTT,TetrazoliumSalt,82.487,10.1080/17458080.2015.1014934,27,,50,,NHDF,Journal of Experimental Nanoscience,Informa UK Limited,2015,Comparative cytotoxicity evaluation of different size gold nanoparticles in human dermal fibroblasts,FALSE,FALSE,closed,27_mateo2015.pdf,0
1017,Au,Sphere,,Commercial,,96.3,,50000,H,Human,Skin,Fibroblast,Adult,72,10,MTT,TetrazoliumSalt,77.03,10.1080/17458080.2015.1014934,27,,50,,NHDF,Journal of Experimental Nanoscience,Informa UK Limited,2015,Comparative cytotoxicity evaluation of different size gold nanoparticles in human dermal fibroblasts,FALSE,FALSE,closed,27_mateo2015.pdf,0
1018,Au,Sphere,,Commercial,,96.3,,50000,H,Human,Skin,Fibroblast,Adult,72,15,MTT,TetrazoliumSalt,66.117,10.1080/17458080.2015.1014934,27,,50,,NHDF,Journal of Experimental Nanoscience,Informa UK Limited,2015,Comparative cytotoxicity evaluation of different size gold nanoparticles in human dermal fibroblasts,FALSE,FALSE,closed,27_mateo2015.pdf,0
1019,Au,Sphere,,Commercial,,96.3,,50000,H,Human,Skin,Fibroblast,Adult,72,25,MTT,TetrazoliumSalt,7.1066,10.1080/17458080.2015.1014934,27,,50,,NHDF,Journal of Experimental Nanoscience,Informa UK Limited,2015,Comparative cytotoxicity evaluation of different size gold nanoparticles in human dermal fibroblasts,FALSE,FALSE,closed,27_mateo2015.pdf,0
1020,Au,Sphere,,Commercial,,125.1,,50000,H,Human,Skin,Fibroblast,Adult,72,1,MTT,TetrazoliumSalt,97.775,10.1080/17458080.2015.1014934,27,,90,,NHDF,Journal of Experimental Nanoscience,Informa UK Limited,2015,Comparative cytotoxicity evaluation of different size gold nanoparticles in human dermal fibroblasts,FALSE,FALSE,closed,27_mateo2015.pdf,0
1021,Au,Sphere,,Commercial,,125.1,,50000,H,Human,Skin,Fibroblast,Adult,72,5,MTT,TetrazoliumSalt,84.92,10.1080/17458080.2015.1014934,27,,90,,NHDF,Journal of Experimental Nanoscience,Informa UK Limited,2015,Comparative cytotoxicity evaluation of different size gold nanoparticles in human dermal fibroblasts,FALSE,FALSE,closed,27_mateo2015.pdf,0
1022,Au,Sphere,,Commercial,,125.1,,50000,H,Human,Skin,Fibroblast,Adult,72,10,MTT,TetrazoliumSalt,81.459,10.1080/17458080.2015.1014934,27,,90,,NHDF,Journal of Experimental Nanoscience,Informa UK Limited,2015,Comparative cytotoxicity evaluation of different size gold nanoparticles in human dermal fibroblasts,FALSE,FALSE,closed,27_mateo2015.pdf,0
1023,Au,Sphere,,Commercial,,125.1,,50000,H,Human,Skin,Fibroblast,Adult,72,15,MTT,TetrazoliumSalt,68.356,10.1080/17458080.2015.1014934,27,,90,,NHDF,Journal of Experimental Nanoscience,Informa UK Limited,2015,Comparative cytotoxicity evaluation of different size gold nanoparticles in human dermal fibroblasts,FALSE,FALSE,closed,27_mateo2015.pdf,0
1024,Au,Sphere,,Commercial,,125.1,,50000,H,Human,Skin,Fibroblast,Adult,72,25,MTT,TetrazoliumSalt,13.226,10.1080/17458080.2015.1014934,27,,90,,NHDF,Journal of Experimental Nanoscience,Informa UK Limited,2015,Comparative cytotoxicity evaluation of different size gold nanoparticles in human dermal fibroblasts,FALSE,FALSE,closed,27_mateo2015.pdf,0
1025,Au,Sphere,Chitosan,Green Synthesis,Positive,,,5000,H,Human,Stomach,Epithelial,Adult,24,,MTT,TetrazoliumSalt,79.57,10.1186/s11671-019-2967-1,28,,8.7,42.28,AGS,Nanoscale Research Letters,Springer Science and Business Media LLC,2019,Shape-dependent cytotoxicity and cellular uptake of gold nanoparticles synthesized using green tea extract,TRUE,TRUE,gold,28_10.1186@s11671-019-2967-1.pdf,1
1026,Au,Sphere,Chitosan,Green Synthesis,Positive,,,5000,H,Human,Stomach,Epithelial,Adult,24,,MTT,TetrazoliumSalt,80.645,10.1186/s11671-019-2967-1,28,,8.7,42.28,AGS,Nanoscale Research Letters,Springer Science and Business Media LLC,2019,Shape-dependent cytotoxicity and cellular uptake of gold nanoparticles synthesized using green tea extract,TRUE,TRUE,gold,28_10.1186@s11671-019-2967-1.pdf,1
1027,Au,Sphere,Chitosan,Green Synthesis,Positive,,,5000,H,Human,Stomach,Epithelial,Adult,24,,MTT,TetrazoliumSalt,82.437,10.1186/s11671-019-2967-1,28,,8.7,42.28,AGS,Nanoscale Research Letters,Springer Science and Business Media LLC,2019,Shape-dependent cytotoxicity and cellular uptake of gold nanoparticles synthesized using green tea extract,TRUE,TRUE,gold,28_10.1186@s11671-019-2967-1.pdf,1
1028,Au,Sphere,Chitosan,Green Synthesis,Positive,,,5000,H,Human,Stomach,Epithelial,Adult,24,,MTT,TetrazoliumSalt,82.079,10.1186/s11671-019-2967-1,28,,8.7,42.28,AGS,Nanoscale Research Letters,Springer Science and Business Media LLC,2019,Shape-dependent cytotoxicity and cellular uptake of gold nanoparticles synthesized using green tea extract,TRUE,TRUE,gold,28_10.1186@s11671-019-2967-1.pdf,1
1029,Au,Sphere,Chitosan,Green Synthesis,Positive,,,5000,H,Human,Stomach,Epithelial,Adult,24,,MTT,TetrazoliumSalt,70.968,10.1186/s11671-019-2967-1,28,,8.7,42.28,AGS,Nanoscale Research Letters,Springer Science and Business Media LLC,2019,Shape-dependent cytotoxicity and cellular uptake of gold nanoparticles synthesized using green tea extract,TRUE,TRUE,gold,28_10.1186@s11671-019-2967-1.pdf,1
1030,Au,Star,Chitosan,Green Synthesis,Positive,,,5000,H,Human,Stomach,Epithelial,Adult,24,,MTT,TetrazoliumSalt,88.53,10.1186/s11671-019-2967-1,28,,99,47.44,AGS,Nanoscale Research Letters,Springer Science and Business Media LLC,2019,Shape-dependent cytotoxicity and cellular uptake of gold nanoparticles synthesized using green tea extract,TRUE,TRUE,gold,28_10.1186@s11671-019-2967-1.pdf,1
1031,Au,Star,Chitosan,Green Synthesis,Positive,,,5000,H,Human,Stomach,Epithelial,Adult,24,,MTT,TetrazoliumSalt,89.068,10.1186/s11671-019-2967-1,28,,99,47.44,AGS,Nanoscale Research Letters,Springer Science and Business Media LLC,2019,Shape-dependent cytotoxicity and cellular uptake of gold nanoparticles synthesized using green tea extract,TRUE,TRUE,gold,28_10.1186@s11671-019-2967-1.pdf,1
1032,Au,Star,Chitosan,Green Synthesis,Positive,,,5000,H,Human,Stomach,Epithelial,Adult,24,,MTT,TetrazoliumSalt,85.484,10.1186/s11671-019-2967-1,28,,99,47.44,AGS,Nanoscale Research Letters,Springer Science and Business Media LLC,2019,Shape-dependent cytotoxicity and cellular uptake of gold nanoparticles synthesized using green tea extract,TRUE,TRUE,gold,28_10.1186@s11671-019-2967-1.pdf,1
1033,Au,Star,Chitosan,Green Synthesis,Positive,,,5000,H,Human,Stomach,Epithelial,Adult,24,,MTT,TetrazoliumSalt,78.495,10.1186/s11671-019-2967-1,28,,99,47.44,AGS,Nanoscale Research Letters,Springer Science and Business Media LLC,2019,Shape-dependent cytotoxicity and cellular uptake of gold nanoparticles synthesized using green tea extract,TRUE,TRUE,gold,28_10.1186@s11671-019-2967-1.pdf,1
1034,Au,Star,Chitosan,Green Synthesis,Positive,,,5000,H,Human,Stomach,Epithelial,Adult,24,,MTT,TetrazoliumSalt,48.746,10.1186/s11671-019-2967-1,28,,99,47.44,AGS,Nanoscale Research Letters,Springer Science and Business Media LLC,2019,Shape-dependent cytotoxicity and cellular uptake of gold nanoparticles synthesized using green tea extract,TRUE,TRUE,gold,28_10.1186@s11671-019-2967-1.pdf,1
1035,Au,Rod,Chitosan,Seed-Mediated Growth Method,Positive,,,5000,H,Human,Stomach,Epithelial,Adult,24,,MTT,TetrazoliumSalt,17.921,10.1186/s11671-019-2967-1,28,,,33.23,AGS,Nanoscale Research Letters,Springer Science and Business Media LLC,2019,Shape-dependent cytotoxicity and cellular uptake of gold nanoparticles synthesized using green tea extract,TRUE,TRUE,gold,28_10.1186@s11671-019-2967-1.pdf,1
1036,Au,Rod,Chitosan,Seed-Mediated Growth Method,Positive,,,5000,H,Human,Stomach,Epithelial,Adult,24,,MTT,TetrazoliumSalt,19.176,10.1186/s11671-019-2967-1,28,,,33.23,AGS,Nanoscale Research Letters,Springer Science and Business Media LLC,2019,Shape-dependent cytotoxicity and cellular uptake of gold nanoparticles synthesized using green tea extract,TRUE,TRUE,gold,28_10.1186@s11671-019-2967-1.pdf,1
1037,Au,Rod,Chitosan,Seed-Mediated Growth Method,Positive,,,5000,H,Human,Stomach,Epithelial,Adult,24,,MTT,TetrazoliumSalt,19.534,10.1186/s11671-019-2967-1,28,,,33.23,AGS,Nanoscale Research Letters,Springer Science and Business Media LLC,2019,Shape-dependent cytotoxicity and cellular uptake of gold nanoparticles synthesized using green tea extract,TRUE,TRUE,gold,28_10.1186@s11671-019-2967-1.pdf,1
1038,Au,Rod,Chitosan,Seed-Mediated Growth Method,Positive,,,5000,H,Human,Stomach,Epithelial,Adult,24,,MTT,TetrazoliumSalt,21.326,10.1186/s11671-019-2967-1,28,,,33.23,AGS,Nanoscale Research Letters,Springer Science and Business Media LLC,2019,Shape-dependent cytotoxicity and cellular uptake of gold nanoparticles synthesized using green tea extract,TRUE,TRUE,gold,28_10.1186@s11671-019-2967-1.pdf,1
1039,Au,Rod,Chitosan,Seed-Mediated Growth Method,Positive,,,5000,H,Human,Stomach,Epithelial,Adult,24,,MTT,TetrazoliumSalt,3.7634,10.1186/s11671-019-2967-1,28,,,33.23,AGS,Nanoscale Research Letters,Springer Science and Business Media LLC,2019,Shape-dependent cytotoxicity and cellular uptake of gold nanoparticles synthesized using green tea extract,TRUE,TRUE,gold,28_10.1186@s11671-019-2967-1.pdf,1
1040,Au,Sphere,Chitosan,Green Synthesis,Positive,,,5000,H,Human,Cervix,Epithelial,Adult,24,,MTT,TetrazoliumSalt,107.26,10.1186/s11671-019-2967-1,28,,8.7,42.28,HeLa,Nanoscale Research Letters,Springer Science and Business Media LLC,2019,Shape-dependent cytotoxicity and cellular uptake of gold nanoparticles synthesized using green tea extract,TRUE,TRUE,gold,28_10.1186@s11671-019-2967-1.pdf,1
1041,Au,Sphere,Chitosan,Green Synthesis,Positive,,,5000,H,Human,Cervix,Epithelial,Adult,24,,MTT,TetrazoliumSalt,101.59,10.1186/s11671-019-2967-1,28,,8.7,42.28,HeLa,Nanoscale Research Letters,Springer Science and Business Media LLC,2019,Shape-dependent cytotoxicity and cellular uptake of gold nanoparticles synthesized using green tea extract,TRUE,TRUE,gold,28_10.1186@s11671-019-2967-1.pdf,1
1042,Au,Sphere,Chitosan,Green Synthesis,Positive,,,5000,H,Human,Cervix,Epithelial,Adult,24,,MTT,TetrazoliumSalt,98.761,10.1186/s11671-019-2967-1,28,,8.7,42.28,HeLa,Nanoscale Research Letters,Springer Science and Business Media LLC,2019,Shape-dependent cytotoxicity and cellular uptake of gold nanoparticles synthesized using green tea extract,TRUE,TRUE,gold,28_10.1186@s11671-019-2967-1.pdf,1
1043,Au,Sphere,Chitosan,Green Synthesis,Positive,,,5000,H,Human,Cervix,Epithelial,Adult,24,,MTT,TetrazoliumSalt,85.664,10.1186/s11671-019-2967-1,28,,8.7,42.28,HeLa,Nanoscale Research Letters,Springer Science and Business Media LLC,2019,Shape-dependent cytotoxicity and cellular uptake of gold nanoparticles synthesized using green tea extract,TRUE,TRUE,gold,28_10.1186@s11671-019-2967-1.pdf,1
1044,Au,Sphere,Chitosan,Green Synthesis,Positive,,,5000,H,Human,Cervix,Epithelial,Adult,24,,MTT,TetrazoliumSalt,67.257,10.1186/s11671-019-2967-1,28,,8.7,42.28,HeLa,Nanoscale Research Letters,Springer Science and Business Media LLC,2019,Shape-dependent cytotoxicity and cellular uptake of gold nanoparticles synthesized using green tea extract,TRUE,TRUE,gold,28_10.1186@s11671-019-2967-1.pdf,1
1045,Au,Star,Chitosan,Green Synthesis,Positive,,,5000,H,Human,Cervix,Epithelial,Adult,24,,MTT,TetrazoliumSalt,84.779,10.1186/s11671-019-2967-1,28,,99,47.44,HeLa,Nanoscale Research Letters,Springer Science and Business Media LLC,2019,Shape-dependent cytotoxicity and cellular uptake of gold nanoparticles synthesized using green tea extract,TRUE,TRUE,gold,28_10.1186@s11671-019-2967-1.pdf,1
1046,Au,Star,Chitosan,Green Synthesis,Positive,,,5000,H,Human,Cervix,Epithelial,Adult,24,,MTT,TetrazoliumSalt,83.54,10.1186/s11671-019-2967-1,28,,99,47.44,HeLa,Nanoscale Research Letters,Springer Science and Business Media LLC,2019,Shape-dependent cytotoxicity and cellular uptake of gold nanoparticles synthesized using green tea extract,TRUE,TRUE,gold,28_10.1186@s11671-019-2967-1.pdf,1
1047,Au,Star,Chitosan,Green Synthesis,Positive,,,5000,H,Human,Cervix,Epithelial,Adult,24,,MTT,TetrazoliumSalt,76.637,10.1186/s11671-019-2967-1,28,,99,47.44,HeLa,Nanoscale Research Letters,Springer Science and Business Media LLC,2019,Shape-dependent cytotoxicity and cellular uptake of gold nanoparticles synthesized using green tea extract,TRUE,TRUE,gold,28_10.1186@s11671-019-2967-1.pdf,1
1048,Au,Star,Chitosan,Green Synthesis,Positive,,,5000,H,Human,Cervix,Epithelial,Adult,24,,MTT,TetrazoliumSalt,60.885,10.1186/s11671-019-2967-1,28,,99,47.44,HeLa,Nanoscale Research Letters,Springer Science and Business Media LLC,2019,Shape-dependent cytotoxicity and cellular uptake of gold nanoparticles synthesized using green tea extract,TRUE,TRUE,gold,28_10.1186@s11671-019-2967-1.pdf,1
1049,Au,Star,Chitosan,Green Synthesis,Positive,,,5000,H,Human,Cervix,Epithelial,Adult,24,,MTT,TetrazoliumSalt,34.69,10.1186/s11671-019-2967-1,28,,99,47.44,HeLa,Nanoscale Research Letters,Springer Science and Business Media LLC,2019,Shape-dependent cytotoxicity and cellular uptake of gold nanoparticles synthesized using green tea extract,TRUE,TRUE,gold,28_10.1186@s11671-019-2967-1.pdf,1
1050,Au,Rod,Chitosan,Seed-Mediated Growth Method,Positive,,,5000,H,Human,Cervix,Epithelial,Adult,24,,MTT,TetrazoliumSalt,5.4867,10.1186/s11671-019-2967-1,28,,,33.23,HeLa,Nanoscale Research Letters,Springer Science and Business Media LLC,2019,Shape-dependent cytotoxicity and cellular uptake of gold nanoparticles synthesized using green tea extract,TRUE,TRUE,gold,28_10.1186@s11671-019-2967-1.pdf,1
1051,Au,Rod,Chitosan,Seed-Mediated Growth Method,Positive,,,5000,H,Human,Cervix,Epithelial,Adult,24,,MTT,TetrazoliumSalt,5.4867,10.1186/s11671-019-2967-1,28,,,33.23,HeLa,Nanoscale Research Letters,Springer Science and Business Media LLC,2019,Shape-dependent cytotoxicity and cellular uptake of gold nanoparticles synthesized using green tea extract,TRUE,TRUE,gold,28_10.1186@s11671-019-2967-1.pdf,1
1052,Au,Rod,Chitosan,Seed-Mediated Growth Method,Positive,,,5000,H,Human,Cervix,Epithelial,Adult,24,,MTT,TetrazoliumSalt,5.4867,10.1186/s11671-019-2967-1,28,,,33.23,HeLa,Nanoscale Research Letters,Springer Science and Business Media LLC,2019,Shape-dependent cytotoxicity and cellular uptake of gold nanoparticles synthesized using green tea extract,TRUE,TRUE,gold,28_10.1186@s11671-019-2967-1.pdf,1
1053,Au,Rod,Chitosan,Seed-Mediated Growth Method,Positive,,,5000,H,Human,Cervix,Epithelial,Adult,24,,MTT,TetrazoliumSalt,4.2478,10.1186/s11671-019-2967-1,28,,,33.23,HeLa,Nanoscale Research Letters,Springer Science and Business Media LLC,2019,Shape-dependent cytotoxicity and cellular uptake of gold nanoparticles synthesized using green tea extract,TRUE,TRUE,gold,28_10.1186@s11671-019-2967-1.pdf,1
1054,Au,Rod,Chitosan,Seed-Mediated Growth Method,Positive,,,5000,H,Human,Cervix,Epithelial,Adult,24,,MTT,TetrazoliumSalt,4.2478,10.1186/s11671-019-2967-1,28,,,33.23,HeLa,Nanoscale Research Letters,Springer Science and Business Media LLC,2019,Shape-dependent cytotoxicity and cellular uptake of gold nanoparticles synthesized using green tea extract,TRUE,TRUE,gold,28_10.1186@s11671-019-2967-1.pdf,1
1055,Au,Sphere,Chitosan,Green Synthesis,Positive,,,5000,H,Human,Liver,Epithelial,Adult,24,,MTT,TetrazoliumSalt,71.45,10.1186/s11671-019-2967-1,28,,8.7,42.28,HepG2,Nanoscale Research Letters,Springer Science and Business Media LLC,2019,Shape-dependent cytotoxicity and cellular uptake of gold nanoparticles synthesized using green tea extract,TRUE,TRUE,gold,28_10.1186@s11671-019-2967-1.pdf,1
1056,Au,Sphere,Chitosan,Green Synthesis,Positive,,,5000,H,Human,Liver,Epithelial,Adult,24,,MTT,TetrazoliumSalt,63.976,10.1186/s11671-019-2967-1,28,,8.7,42.28,HepG2,Nanoscale Research Letters,Springer Science and Business Media LLC,2019,Shape-dependent cytotoxicity and cellular uptake of gold nanoparticles synthesized using green tea extract,TRUE,TRUE,gold,28_10.1186@s11671-019-2967-1.pdf,1
1057,Au,Sphere,Chitosan,Green Synthesis,Positive,,,5000,H,Human,Liver,Epithelial,Adult,24,,MTT,TetrazoliumSalt,50.673,10.1186/s11671-019-2967-1,28,,8.7,42.28,HepG2,Nanoscale Research Letters,Springer Science and Business Media LLC,2019,Shape-dependent cytotoxicity and cellular uptake of gold nanoparticles synthesized using green tea extract,TRUE,TRUE,gold,28_10.1186@s11671-019-2967-1.pdf,1
1058,Au,Sphere,Chitosan,Green Synthesis,Positive,,,5000,H,Human,Liver,Epithelial,Adult,24,,MTT,TetrazoliumSalt,46.637,10.1186/s11671-019-2967-1,28,,8.7,42.28,HepG2,Nanoscale Research Letters,Springer Science and Business Media LLC,2019,Shape-dependent cytotoxicity and cellular uptake of gold nanoparticles synthesized using green tea extract,TRUE,TRUE,gold,28_10.1186@s11671-019-2967-1.pdf,1
1059,Au,Sphere,Chitosan,Green Synthesis,Positive,,,5000,H,Human,Liver,Epithelial,Adult,24,,MTT,TetrazoliumSalt,36.921,10.1186/s11671-019-2967-1,28,,8.7,42.28,HepG2,Nanoscale Research Letters,Springer Science and Business Media LLC,2019,Shape-dependent cytotoxicity and cellular uptake of gold nanoparticles synthesized using green tea extract,TRUE,TRUE,gold,28_10.1186@s11671-019-2967-1.pdf,1
1060,Au,Star,Chitosan,Green Synthesis,Positive,,,5000,H,Human,Liver,Epithelial,Adult,24,,MTT,TetrazoliumSalt,60.538,10.1186/s11671-019-2967-1,28,,99,47.44,HepG2,Nanoscale Research Letters,Springer Science and Business Media LLC,2019,Shape-dependent cytotoxicity and cellular uptake of gold nanoparticles synthesized using green tea extract,TRUE,TRUE,gold,28_10.1186@s11671-019-2967-1.pdf,1
1061,Au,Star,Chitosan,Green Synthesis,Positive,,,5000,H,Human,Liver,Epithelial,Adult,24,,MTT,TetrazoliumSalt,59.791,10.1186/s11671-019-2967-1,28,,99,47.44,HepG2,Nanoscale Research Letters,Springer Science and Business Media LLC,2019,Shape-dependent cytotoxicity and cellular uptake of gold nanoparticles synthesized using green tea extract,TRUE,TRUE,gold,28_10.1186@s11671-019-2967-1.pdf,1
1062,Au,Star,Chitosan,Green Synthesis,Positive,,,5000,H,Human,Liver,Epithelial,Adult,24,,MTT,TetrazoliumSalt,31.54,10.1186/s11671-019-2967-1,28,,99,47.44,HepG2,Nanoscale Research Letters,Springer Science and Business Media LLC,2019,Shape-dependent cytotoxicity and cellular uptake of gold nanoparticles synthesized using green tea extract,TRUE,TRUE,gold,28_10.1186@s11671-019-2967-1.pdf,1
1063,Au,Star,Chitosan,Green Synthesis,Positive,,,5000,H,Human,Liver,Epithelial,Adult,24,,MTT,TetrazoliumSalt,1.9432,10.1186/s11671-019-2967-1,28,,99,47.44,HepG2,Nanoscale Research Letters,Springer Science and Business Media LLC,2019,Shape-dependent cytotoxicity and cellular uptake of gold nanoparticles synthesized using green tea extract,TRUE,TRUE,gold,28_10.1186@s11671-019-2967-1.pdf,1
1064,Au,Star,Chitosan,Green Synthesis,Positive,,,5000,H,Human,Liver,Epithelial,Adult,24,,MTT,TetrazoliumSalt,3.5874,10.1186/s11671-019-2967-1,28,,99,47.44,HepG2,Nanoscale Research Letters,Springer Science and Business Media LLC,2019,Shape-dependent cytotoxicity and cellular uptake of gold nanoparticles synthesized using green tea extract,TRUE,TRUE,gold,28_10.1186@s11671-019-2967-1.pdf,1
1065,Au,Rod,Chitosan,Seed-Mediated Growth Method,Positive,,,5000,H,Human,Liver,Epithelial,Adult,24,,MTT,TetrazoliumSalt,4.6338,10.1186/s11671-019-2967-1,28,,,33.23,HepG2,Nanoscale Research Letters,Springer Science and Business Media LLC,2019,Shape-dependent cytotoxicity and cellular uptake of gold nanoparticles synthesized using green tea extract,TRUE,TRUE,gold,28_10.1186@s11671-019-2967-1.pdf,1
1066,Au,Rod,Chitosan,Seed-Mediated Growth Method,Positive,,,5000,H,Human,Liver,Epithelial,Adult,24,,MTT,TetrazoliumSalt,4.0359,10.1186/s11671-019-2967-1,28,,,33.23,HepG2,Nanoscale Research Letters,Springer Science and Business Media LLC,2019,Shape-dependent cytotoxicity and cellular uptake of gold nanoparticles synthesized using green tea extract,TRUE,TRUE,gold,28_10.1186@s11671-019-2967-1.pdf,1
1067,Au,Rod,Chitosan,Seed-Mediated Growth Method,Positive,,,5000,H,Human,Liver,Epithelial,Adult,24,,MTT,TetrazoliumSalt,2.9895,10.1186/s11671-019-2967-1,28,,,33.23,HepG2,Nanoscale Research Letters,Springer Science and Business Media LLC,2019,Shape-dependent cytotoxicity and cellular uptake of gold nanoparticles synthesized using green tea extract,TRUE,TRUE,gold,28_10.1186@s11671-019-2967-1.pdf,1
1068,Au,Rod,Chitosan,Seed-Mediated Growth Method,Positive,,,5000,H,Human,Liver,Epithelial,Adult,24,,MTT,TetrazoliumSalt,1.3453,10.1186/s11671-019-2967-1,28,,,33.23,HepG2,Nanoscale Research Letters,Springer Science and Business Media LLC,2019,Shape-dependent cytotoxicity and cellular uptake of gold nanoparticles synthesized using green tea extract,TRUE,TRUE,gold,28_10.1186@s11671-019-2967-1.pdf,1
