Repository: anastasiavepreva/ChemX

# ChemX: A Collection of Chemistry Datasets for Benchmarking Automated Information Extraction

## Abstract

ChemX is a collection of 10 manually curated benchmarking datasets developed to support robust automated information extraction in chemistry. It spans two major domains — **nanomaterials** and **small molecules** — and enables evaluation across multiple modalities including text, tables, and figures.

ChemX is designed to benchmark large language models and multi-agent systems in real-world chemical contexts, emphasizing reproducibility, schema-based annotation, and domain-specific validation.

File: datasets/Nanomag.csv (part 7 of 23)
name,np_shell_2,np_hydro_size,xrd_scherrer_size,zfc_h_meas,htherm_sar,mri_r1,mri_r2,emic_size,instrument,core_shell_formula,np_core,np_shell,space_group_core,space_group_shell,squid_h_max,fc_field_T,squid_temperature,squid_sat_mag,coercivity,squid_rem_mag,exchange_bias_shift_Oe,vertical_loop_shift_M_vsl_emu_g,hc_kOe,doi,pdf,supp,journal,publisher,year,title,access,verification required,verified_by,verification_date,has_mistake_in_matadata,comment,article_name_folder,supp_info_name_folder
,,12.9,,,,0.26,7.58,3.2,,,Na1Ho1F4,PEG,,,30.0,,5.0,65.0,0.0,0.0,,,,10.1016/j.biomaterials.2015.10.063,j.biomaterials.2015.10.063,j.biomaterials.2015.10.063_SI.pdf,Biomaterials,Elsevier BV,2016,PEGylated NaHoF4 nanoparticles as contrast agents for both X-ray computed tomography and ultra-high field magnetic resonance imaging,0,,,,,,dataset2_23,dataset2_23_supp
,,12.9,,,,0.18,24.04,3.2,,,Na1Ho1F4,PEG,,,30.0,,5.0,65.0,0.0,0.0,,,,10.1016/j.biomaterials.2015.10.063,j.biomaterials.2015.10.063,j.biomaterials.2015.10.063_SI.pdf,Biomaterials,Elsevier BV,2016,PEGylated NaHoF4 nanoparticles as contrast agents for both X-ray computed tomography and ultra-high field magnetic resonance imaging,0,,,,,,dataset2_23,dataset2_23_supp
,,12.9,,,,0.4,83.35,3.2,,,Na1Ho1F4,PEG,,,30.0,,5.0,65.0,0.0,0.0,,,,10.1016/j.biomaterials.2015.10.063,j.biomaterials.2015.10.063,j.biomaterials.2015.10.063_SI.pdf,Biomaterials,Elsevier BV,2016,PEGylated NaHoF4 nanoparticles as contrast agents for both X-ray computed tomography and ultra-high field magnetic resonance imaging,0,,,,,,dataset2_23,dataset2_23_supp
,,19.0,,,,0.06,2.94,7.4,,,Na1Ho1F4,PEG,,,30.0,,5.0,80.0,0.0,0.0,,,,10.1016/j.biomaterials.2015.10.063,j.biomaterials.2015.10.063,j.biomaterials.2015.10.063_SI.pdf,Biomaterials,Elsevier BV,2016,PEGylated NaHoF4 nanoparticles as contrast agents for both X-ray computed tomography and ultra-high field magnetic resonance imaging,0,,,,,,dataset2_23,dataset2_23_supp
,,19.0,,,,0.08,10.55,7.4,,,Na1Ho1F4,PEG,,,30.0,,5.0,80.0,0.0,0.0,,,,10.1016/j.biomaterials.2015.10.063,j.biomaterials.2015.10.063,j.biomaterials.2015.10.063_SI.pdf,Biomaterials,Elsevier BV,2016,PEGylated NaHoF4 nanoparticles as contrast agents for both X-ray computed tomography and ultra-high field magnetic resonance imaging,0,,,,,,dataset2_23,dataset2_23_supp
,,19.0,,,,0.23,45.36,7.4,,,Na1Ho1F4,PEG,,,30.0,,5.0,80.0,0.0,0.0,,,,10.1016/j.biomaterials.2015.10.063,j.biomaterials.2015.10.063,j.biomaterials.2015.10.063_SI.pdf,Biomaterials,Elsevier BV,2016,PEGylated NaHoF4 nanoparticles as contrast agents for both X-ray computed tomography and ultra-high field magnetic resonance imaging,0,,,,,,dataset2_23,dataset2_23_supp
,,19.0,,,,0.15,11.73,13.2,,,Na1Ho1F4,PEG,,,30.0,,5.0,83.0,0.0,0.0,,,,10.1016/j.biomaterials.2015.10.063,j.biomaterials.2015.10.063,j.biomaterials.2015.10.063_SI.pdf,Biomaterials,Elsevier BV,2016,PEGylated NaHoF4 nanoparticles as contrast agents for both X-ray computed tomography and ultra-high field magnetic resonance imaging,0,,,,,,dataset2_23,dataset2_23_supp
,,19.0,,,,0.13,36.01,13.2,,,Na1Ho1F4,PEG,,,30.0,,5.0,83.0,0.0,0.0,,,,10.1016/j.biomaterials.2015.10.063,j.biomaterials.2015.10.063,j.biomaterials.2015.10.063_SI.pdf,Biomaterials,Elsevier BV,2016,PEGylated NaHoF4 nanoparticles as contrast agents for both X-ray computed tomography and ultra-high field magnetic resonance imaging,0,,,,,,dataset2_23,dataset2_23_supp
,,19.0,,,,0.35,131.65,13.2,,,Na1Ho1F4,PEG,,,30.0,,5.0,83.0,0.0,0.0,,,,10.1016/j.biomaterials.2015.10.063,j.biomaterials.2015.10.063,j.biomaterials.2015.10.063_SI.pdf,Biomaterials,Elsevier BV,2016,PEGylated NaHoF4 nanoparticles as contrast agents for both X-ray computed tomography and ultra-high field magnetic resonance imaging,0,,,,,,dataset2_23,dataset2_23_supp
,,56.4,,,,0.11,18.63,28.9,,,Na1Ho1F4,PEG,,,30.0,,5.0,90.0,0.0,0.0,,,,10.1016/j.biomaterials.2015.10.063,j.biomaterials.2015.10.063,j.biomaterials.2015.10.063_SI.pdf,Biomaterials,Elsevier BV,2016,PEGylated NaHoF4 nanoparticles as contrast agents for both X-ray computed tomography and ultra-high field magnetic resonance imaging,0,,,,,,dataset2_23,dataset2_23_supp
,,56.4,,,,0.24,59.35,28.9,,,Na1Ho1F4,PEG,,,30.0,,5.0,90.0,0.0,0.0,,,,10.1016/j.biomaterials.2015.10.063,j.biomaterials.2015.10.063,j.biomaterials.2015.10.063_SI.pdf,Biomaterials,Elsevier BV,2016,PEGylated NaHoF4 nanoparticles as contrast agents for both X-ray computed tomography and ultra-high field magnetic resonance imaging,0,,,,,,dataset2_23,dataset2_23_supp
,,56.4,,,,0.62,222.64,28.9,,,Na1Ho1F4,PEG,,,30.0,,5.0,90.0,0.0,0.0,,,,10.1016/j.biomaterials.2015.10.063,j.biomaterials.2015.10.063,j.biomaterials.2015.10.063_SI.pdf,Biomaterials,Elsevier BV,2016,PEGylated NaHoF4 nanoparticles as contrast agents for both X-ray computed tomography and ultra-high field magnetic resonance imaging,0,,,,,,dataset2_23,dataset2_23_supp
,PEG,,,,,2.4,92.2,13.3,,,Fe1Fe2O4,Mn3O4,,,1.5,,298.0,48.0,0.0,0.0,,,,10.1016/j.biomaterials.2016.05.054,j.biomaterials.2016.05.054.pdf,j.biomaterials.2016.05.054_SI.pdf,Biomaterials,Elsevier BV,2016,Redoxable heteronanocrystals functioning magnetic relaxation switch for activatable T1 and T2 dual-mode magnetic resonance imaging,0,,,,,,dataset2_24,dataset2_24_supp
,,,,,,,16.9,26.4,,,Fe1Pt1,Cysteamine,,,,,,,,,,,,10.1016/j.canlet.2018.01.024,j.canlet.2018.01.024.pdf,j.canlet.2018.01.024_SI.pdf,Cancer Letters,Elsevier BV,2018,"FePt-Cys nanoparticles induce ROS-dependent cell toxicity, and enhance chemo-radiation sensitivity of NSCLC cells in vivo and in vitro",0,,,,,,dataset2_25,dataset2_25_supp
,,,,,,,165.3,4.9,,,Mn1Fe2O4,chitosan,,,30.0,,300.0,44.3,0.0,0.0,,,,10.1016/j.ceramint.2021.08.308,j.ceramint.2021.08.308.pdf,j.ceramint.2021.08.308_SI.pdf,Ceramics International,Elsevier BV,2021,Facile synthesis of ultrasmall MnFe2O4 nanoparticles with high saturation magnetization for magnetic resonance imaging,0,,,,,,dataset2_26,dataset2_26_supp
,,,,,,,74.14,4.7,,,Mn1Fe2O4,sodium citrate,,,30.0,,300.0,35.7,0.0,0.0,,,,10.1016/j.ceramint.2021.08.308,j.ceramint.2021.08.308.pdf,j.ceramint.2021.08.308_SI.pdf,Ceramics International,Elsevier BV,2021,Facile synthesis of ultrasmall MnFe2O4 nanoparticles with high saturation magnetization for magnetic resonance imaging,0,,,,,,dataset2_26,dataset2_26_supp
,,,37.3,100.0,,,0.44,100.0,,,Al1Fe2O3,,,,10.0,,300.0,2.71,293.0,0.98,,,,10.1016/j.ceramint.2021.12.209,j.ceramint.2021.12.209.pdf,0,Ceramics International,Elsevier BV,2022,Magnetic properties of mesoporous hematite/alumina nanocomposite and evaluation for biomedical applications,0,,,,,,dataset2_27,0
,,,37.3,10.0,,,01.06,100.0,,,Al1Fe2O3,,,,45.0,,5.0,9.25,1150.0,0.85,,,,10.1016/j.ceramint.2021.12.209,j.ceramint.2021.12.209.pdf,0,Ceramics International,Elsevier BV,2022,Magnetic properties of mesoporous hematite/alumina nanocomposite and evaluation for biomedical applications,0,,,,,,dataset2_27,0
,,,,,,22.1,185.1,7.0,,,Fe1Fe2O4,DMSA,,,2.0,,300.0,76.0,0.0,0.0,,,,10.1016/j.jcis.2020.06.011,j.jcis.2020.06.011.pdf,j.jcis.2020.06.011_SI.pdf,Journal of Colloid and Interface Science,Elsevier BV,2020,The influence of cation incorporation and leaching in the properties of Mn-doped nanoparticles for biomedical applications,1,,,,,,dataset2_28,dataset2_28_supp
,,,,,,17.2,183.9,7.0,,,Mn0.1Fe0.9Fe2O4,DMSA,,,2.0,,300.0,65.0,0.0,0.0,,,,10.1016/j.jcis.2020.06.011,j.jcis.2020.06.011.pdf,j.jcis.2020.06.011_SI.pdf,Journal of Colloid and Interface Science,Elsevier BV,2020,The influence of cation incorporation and leaching in the properties of Mn-doped nanoparticles for biomedical applications,1,,,,,,dataset2_28,dataset2_28_supp
,,,,,,16.5,257.4,7.0,,,Mn0.13Fe0.87Fe2O4,DMSA,,,2.0,,300.0,60.0,0.0,0.0,,,,10.1016/j.jcis.2020.06.011,j.jcis.2020.06.011.pdf,j.jcis.2020.06.011_SI.pdf,Journal of Colloid and Interface Science,Elsevier BV,2020,The influence of cation incorporation and leaching in the properties of Mn-doped nanoparticles for biomedical applications,1,,,,,,dataset2_28,dataset2_28_supp
,,,,,,16.5,245.4,7.0,,,Mn0.19Fe0.81Fe2O4,DMSA,,,2.0,,300.0,72.0,0.0,0.0,,,,10.1016/j.jcis.2020.06.011,j.jcis.2020.06.011.pdf,j.jcis.2020.06.011_SI.pdf,Journal of Colloid and Interface Science,Elsevier BV,2020,The influence of cation incorporation and leaching in the properties of Mn-doped nanoparticles for biomedical applications,1,,,,,,dataset2_28,dataset2_28_supp
,,,,,,15.2,277.7,7.0,,,Mn0.23Fe0.77Fe2O4,DMSA,,,2.0,,300.0,69.0,0.0,0.0,,,,10.1016/j.jcis.2020.06.011,j.jcis.2020.06.011.pdf,j.jcis.2020.06.011_SI.pdf,Journal of Colloid and Interface Science,Elsevier BV,2020,The influence of cation incorporation and leaching in the properties of Mn-doped nanoparticles for biomedical applications,1,,,,,,dataset2_28,dataset2_28_supp
,,,,,,17.2,275.9,7.0,,,Mn0.3Fe0.7Fe2O4,DMSA,,,2.0,,300.0,62.0,0.0,0.0,,,,10.1016/j.jcis.2020.06.011,j.jcis.2020.06.011.pdf,j.jcis.2020.06.011_SI.pdf,Journal of Colloid and Interface Science,Elsevier BV,2020,The influence of cation incorporation and leaching in the properties of Mn-doped nanoparticles for biomedical applications,1,,,,,,dataset2_28,dataset2_28_supp
,,,,,,8.3,140.2,7.0,,,Mn0.5Fe0.5Fe2O4,DMSA,,,2.0,,300.0,51.0,0.0,0.0,,,,10.1016/j.jcis.2020.06.011,j.jcis.2020.06.011.pdf,j.jcis.2020.06.011_SI.pdf,Journal of Colloid and Interface Science,Elsevier BV,2020,The influence of cation incorporation and leaching in the properties of Mn-doped nanoparticles for biomedical applications,1,,,,,,dataset2_28,dataset2_28_supp
,,,,,,,593.9,7.0,,,Mn1Fe2O4,citric acid,,,30.0,,300.0,46.0,0.0,0.0,,,,10.1016/j.jics.2021.100163,j.jics.2021.100163.pdf,0,Journal of the Indian Chemical Society,Elsevier BV,2021,Facile synthesis of superparamagnetic manganese ferrite nanoparticles as a novel T2 MRI contrast agent,0,,,,,,dataset2_29,0
,,,,,,18.6,227.6,7.6,,,Mn1Fe2O4,DMSA,,,10.0,,300.0,53.1,0.0,0.0,,,,10.1016/j.jmmm.2009.07.057,j.jmmm.2009.07.057.pdf,0,Journal of Magnetism and Magnetic Materials,Elsevier BV,2009,"T1 and T2 relaxivities of succimer-coated MFe23+O4 (M=Mn2+, Fe2+ and Co2+) inverse spinel ferrites for potential use as phase-contrast agents in medical MRI",0,,,,,,dataset2_30,0
,,,,,,11.1,255.9,6.0,,,Fe1Fe2O4,DMSA,,,10.0,,300.0,50.3,0.0,0.0,,,,10.1016/j.jmmm.2009.07.057,j.jmmm.2009.07.057.pdf,0,Journal of Magnetism and Magnetic Materials,Elsevier BV,2009,"T1 and T2 relaxivities of succimer-coated MFe23+O4 (M=Mn2+, Fe2+ and Co2+) inverse spinel ferrites for potential use as phase-contrast agents in medical MRI",0,,,,,,dataset2_30,0
,,,,,,6.3,392.5,8.0,,,Co1Fe2O4,DMSA,,,10.0,,300.0,65.3,0.0,0.0,,,,10.1016/j.jmmm.2009.07.057,j.jmmm.2009.07.057.pdf,0,Journal of Magnetism and Magnetic Materials,Elsevier BV,2009,"T1 and T2 relaxivities of succimer-coated MFe23+O4 (M=Mn2+, Fe2+ and Co2+) inverse spinel ferrites for potential use as phase-contrast agents in medical MRI",0,,,,,,dataset2_30,0
,PEO–b– PyMPS,,,100.0,,,293.0,8.9,,,Fe1,Fe1Fe2O4,,,10.0,,300.0,42.0,0.0,0.0,,,,10.1016/j.jmmm.2012.10.049,j.jmmm.2012.10.049.pdf,0,Journal of Magnetism and Magnetic Materials,Elsevier BV,2013,Core/shell structured iron/iron-oxide nanoparticles as excellent MRI contrast enhancement agents,0,,,,,,dataset2_31,0
,,,,,,,314.2,47.8,,,Mn1Fe2O4,PEG,,,15.0,,300.0,60.0,0.0,0.0,,,,10.1016/j.jmmm.2018.11.097,j.jmmm.2018.11.097.pdf,j.jmmm.2018.11.097_SI.pdf,Journal of Magnetism and Magnetic Materials,Elsevier BV,2019,Polyethylene glycol-coated manganese-ferrite nanoparticles as contrast agents for magnetic resonance imaging,0,,,,,,dataset2_32,https://ars.els-cdn.com/content/image/1-s2.0-S0304885318316214-mmc1.xml
,,,,,,,47.94,10.0,,,Co0.6Mn0.4Fe2O4,chitosan,,,20.0,,300.0,43.1,26.0,3.5,,,,10.1016/j.jmmm.2022.170065,j.jmmm.2022.170065.pdf,0,Journal of Magnetism and Magnetic Materials,Elsevier BV,2022,Study of the suitability of manganese-substituted cobalt ferrites nanoparticles as MRI contrast agent and treatment by employing hyperthermia temperature,0,,,,,,dataset2_33,0
,,,,,,,40.4,10.0,,,Co0.4Mn0.6Fe2O4,chitosan,,,20.0,,300.0,13.8,0.0,0.0,,,,10.1016/j.jmmm.2022.170065,j.jmmm.2022.170065.pdf,0,Journal of Magnetism and Magnetic Materials,Elsevier BV,2022,Study of the suitability of manganese-substituted cobalt ferrites nanoparticles as MRI contrast agent and treatment by employing hyperthermia temperature,0,,,,,,dataset2_33,0
,,,,,,,31.49,10.0,,,Co0.2Mn0.8Fe2O4,chitosan,,,20.0,,300.0,12.8,0.0,0.0,,,,10.1016/j.jmmm.2022.170065,j.jmmm.2022.170065.pdf,0,Journal of Magnetism and Magnetic Materials,Elsevier BV,2022,Study of the suitability of manganese-substituted cobalt ferrites nanoparticles as MRI contrast agent and treatment by employing hyperthermia temperature,0,,,,,,dataset2_33,0
,,,,,,16.85,120.84,8.5,,,Fe1Fe2O4,,,,20.0,,300.0,54.82,86.89,6.76,,,,10.1016/j.mri.2022.09.009,j.mri.2022.09.009.pdf,0,Magnetic Resonance Imaging,Elsevier BV,2023,Facile synthesis of water-soluble Fe3O4 and Fe3O4@PVA nanoparticles for dual-contrast T1- and T2-weighted magnetic resonance imaging,0,,,,,,dataset2_34,0
,,,,,,19.09,125.86,6.85,,,Fe1Fe2O4,PVA,,,20.0,,300.0,39.62,80.03,3.81,,,,10.1016/j.mri.2022.09.009,j.mri.2022.09.009.pdf,0,Magnetic Resonance Imaging,Elsevier BV,2023,Facile synthesis of water-soluble Fe3O4 and Fe3O4@PVA nanoparticles for dual-contrast T1- and T2-weighted magnetic resonance imaging,0,,,,,,dataset2_34,0
,,,,100.0,,,538.1,,,,Fe1Pt1,Cd1S1,,,90.0,,300.0,3.8,0.0,0.0,,,,10.1016/j.msec.2016.11.077,j.msec.2016.11.077.pdf,j.msec.2016.11.077_SI.pdf,Materials Science and Engineering: C,Elsevier BV,2017,Direct one-pot synthesis of glutathione capped hydrophilic FePt-CdS nanoprobe for efficient bimodal imaging application,0,,,,,,dataset2_35,dataset2_35_supp
,,25.5,,,,0.18,31.9,10.6,,,Na1Ho1F4,DSPE-mPEG2000,,,7.0,,300.0,,0.0,0.0,,,,10.1021/acs.chemmater.6b00264,acs.chemmater.6b00264.pdf,acs.chemmater.6b00264_SI.pdf,Chemistry of Materials,American Chemical Society (ACS),2016,Design and Regulation of NaHoF<sub>4</sub> and NaDyF<sub>4</sub> Nanoparticles for High-Field Magnetic Resonance Imaging,0,,,,,,dataset2_36,dataset2_36_supp
,,33.7,,,,0.25,51.5,14.1,,,Na1Ho1F4,DSPE-mPEG2000,,,7.0,,300.0,,0.0,0.0,,,,10.1021/acs.chemmater.6b00264,acs.chemmater.6b00264.pdf,acs.chemmater.6b00264_SI.pdf,Chemistry of Materials,American Chemical Society (ACS),2016,Design and Regulation of NaHoF<sub>4</sub> and NaDyF<sub>4</sub> Nanoparticles for High-Field Magnetic Resonance Imaging,0,,,,,,dataset2_36,dataset2_36_supp
,,42.4,,,,0.22,70.4,16.4,,,Na1Ho1F4,DSPE-mPEG2000,,,7.0,,300.0,,0.0,0.0,,,,10.1021/acs.chemmater.6b00264,acs.chemmater.6b00264.pdf,acs.chemmater.6b00264_SI.pdf,Chemistry of Materials,American Chemical Society (ACS),2016,Design and Regulation of NaHoF<sub>4</sub> and NaDyF<sub>4</sub> Nanoparticles for High-Field Magnetic Resonance Imaging,0,,,,,,dataset2_36,dataset2_36_supp
,,45.1,,,,0.06,15.0,10.2,,,Na1Ho1F4,PMAO-PEG,,,7.0,,300.0,,0.0,0.0,,,,10.1021/acs.chemmater.6b00264,acs.chemmater.6b00264.pdf,acs.chemmater.6b00264_SI.pdf,Chemistry of Materials,American Chemical Society (ACS),2016,Design and Regulation of NaHoF<sub>4</sub> and NaDyF<sub>4</sub> Nanoparticles for High-Field Magnetic Resonance Imaging,0,,,,,,dataset2_36,dataset2_36_supp
,,40.7,,,,0.15,61.0,14.5,,,Na1Ho1F4,PMAO-PEG,,,7.0,,300.0,,0.0,0.0,,,,10.1021/acs.chemmater.6b00264,acs.chemmater.6b00264.pdf,acs.chemmater.6b00264_SI.pdf,Chemistry of Materials,American Chemical Society (ACS),2016,Design and Regulation of NaHoF<sub>4</sub> and NaDyF<sub>4</sub> Nanoparticles for High-Field Magnetic Resonance Imaging,0,,,,,,dataset2_36,dataset2_36_supp
,,44.1,,,,0.17,130.6,16.4,,,Na1Ho1F4,PMAO-PEG,,,7.0,,300.0,,0.0,0.0,,,,10.1021/acs.chemmater.6b00264,acs.chemmater.6b00264.pdf,acs.chemmater.6b00264_SI.pdf,Chemistry of Materials,American Chemical Society (ACS),2016,Design and Regulation of NaHoF<sub>4</sub> and NaDyF<sub>4</sub> Nanoparticles for High-Field Magnetic Resonance Imaging,0,,,,,,dataset2_36,dataset2_36_supp
,,45.5,,,,0.24,75.0,18.9,,,Na1Dy1F4,PMAO-PEG,,,7.0,,300.0,,0.0,0.0,,,,10.1021/acs.chemmater.6b00264,acs.chemmater.6b00264.pdf,acs.chemmater.6b00264_SI.pdf,Chemistry of Materials,American Chemical Society (ACS),2016,Design and Regulation of NaHoF<sub>4</sub> and NaDyF<sub>4</sub> Nanoparticles for High-Field Magnetic Resonance Imaging,0,,,,,,dataset2_36,dataset2_36_supp
,,48.2,,,,0.16,65.2,18.5,,,Na1Dy1F4,PMAO-PEG,,,7.0,,300.0,,0.0,0.0,,,,10.1021/acs.chemmater.6b00264,acs.chemmater.6b00264.pdf,acs.chemmater.6b00264_SI.pdf,Chemistry of Materials,American Chemical Society (ACS),2016,Design and Regulation of NaHoF<sub>4</sub> and NaDyF<sub>4</sub> Nanoparticles for High-Field Magnetic Resonance Imaging,0,,,,,,dataset2_36,dataset2_36_supp
,,62.7,,,,0.13,91.4,23.8,,,Na1Dy1F4,PMAO-PEG,,,7.0,,300.0,,0.0,0.0,,,,10.1021/acs.chemmater.6b00264,acs.chemmater.6b00264.pdf,acs.chemmater.6b00264_SI.pdf,Chemistry of Materials,American Chemical Society (ACS),2016,Design and Regulation of NaHoF<sub>4</sub> and NaDyF<sub>4</sub> Nanoparticles for High-Field Magnetic Resonance Imaging,0,,,,,,dataset2_36,dataset2_36_supp
,,61.2,,,,0.5,204.4,32.0,,,Na1Dy1F4,PMAO-PEG,,,7.0,,300.0,,0.0,0.0,,,,10.1021/acs.chemmater.6b00264,acs.chemmater.6b00264.pdf,acs.chemmater.6b00264_SI.pdf,Chemistry of Materials,American Chemical Society (ACS),2016,Design and Regulation of NaHoF<sub>4</sub> and NaDyF<sub>4</sub> Nanoparticles for High-Field Magnetic Resonance Imaging,0,,,,,,dataset2_36,dataset2_36_supp
,,38.0,,,,,185.2,17.0,,,Fe1Fe2O4,,,,50.0,,300.0,49.7,0.0,0.0,,,,10.1021/acs.chemmater.6b01256,acs.chemmater.6b01256.pdf,acs.chemmater.6b01256_SI.pdf,Chemistry of Materials,American Chemical Society (ACS),2016,Cation Exchange of Anisotropic-Shaped Magnetite Nanoparticles Generates High-Relaxivity Contrast Agents for Liver Tumor Imaging,0,,,,,,dataset2_37,dataset2_37_supp
,,50.0,,,,,393.7,22.0,,,Fe1Fe2O4,,,,50.0,,300.0,53.0,0.0,0.0,,,,10.1021/acs.chemmater.6b01256,acs.chemmater.6b01256.pdf,acs.chemmater.6b01256_SI.pdf,Chemistry of Materials,American Chemical Society (ACS),2016,Cation Exchange of Anisotropic-Shaped Magnetite Nanoparticles Generates High-Relaxivity Contrast Agents for Liver Tumor Imaging,0,,,,,,dataset2_37,dataset2_37_supp
,,63.0,,,,,621.2,32.0,,,Fe1Fe2O4,,,,50.0,,300.0,62.0,0.0,0.0,,,,10.1021/acs.chemmater.6b01256,acs.chemmater.6b01256.pdf,acs.chemmater.6b01256_SI.pdf,Chemistry of Materials,American Chemical Society (ACS),2016,Cation Exchange of Anisotropic-Shaped Magnetite Nanoparticles Generates High-Relaxivity Contrast Agents for Liver Tumor Imaging,0,,,,,,dataset2_37,dataset2_37_supp
,,28.0,,,,,385.3,17.0,,,Mn0.078Fe0.922Fe2O4,,,,50.0,,300.0,57.3,0.0,0.0,,,,10.1021/acs.chemmater.6b01256,acs.chemmater.6b01256.pdf,acs.chemmater.6b01256_SI.pdf,Chemistry of Materials,American Chemical Society (ACS),2016,Cation Exchange of Anisotropic-Shaped Magnetite Nanoparticles Generates High-Relaxivity Contrast Agents for Liver Tumor Imaging,0,,,,,,dataset2_37,dataset2_37_supp
,,49.0,,,,,557.2,23.0,,,Mn0.078Fe0.922Fe2O4,,,,50.0,,300.0,63.0,0.0,0.0,,,,10.1021/acs.chemmater.6b01256,acs.chemmater.6b01256.pdf,acs.chemmater.6b01256_SI.pdf,Chemistry of Materials,American Chemical Society (ACS),2016,Cation Exchange of Anisotropic-Shaped Magnetite Nanoparticles Generates High-Relaxivity Contrast Agents for Liver Tumor Imaging,0,,,,,,dataset2_37,dataset2_37_supp
,,62.0,,,,,693.5,32.0,,,Mn0.078Fe0.922Fe2O4,,,,50.0,,300.0,71.0,0.0,0.0,,,,10.1021/acs.chemmater.6b01256,acs.chemmater.6b01256.pdf,acs.chemmater.6b01256_SI.pdf,Chemistry of Materials,American Chemical Society (ACS),2016,Cation Exchange of Anisotropic-Shaped Magnetite Nanoparticles Generates High-Relaxivity Contrast Agents for Liver Tumor Imaging,0,,,,,,dataset2_37,dataset2_37_supp
,,34.0,,,,,473.9,17.0,,,Zn1Fe2O4,,,,50.0,,300.0,64.6,0.0,0.0,,,,10.1021/acs.chemmater.6b01256,acs.chemmater.6b01256.pdf,acs.chemmater.6b01256_SI.pdf,Chemistry of Materials,American Chemical Society (ACS),2016,Cation Exchange of Anisotropic-Shaped Magnetite Nanoparticles Generates High-Relaxivity Contrast Agents for Liver Tumor Imaging,0,,,,,,dataset2_37,dataset2_37_supp
,,48.0,,,,,677.5,22.0,,,Zn0.11Fe0.89Fe2O4,,,,50.0,,300.0,78.0,0.0,0.0,,,,10.1021/acs.chemmater.6b01256,acs.chemmater.6b01256.pdf,acs.chemmater.6b01256_SI.pdf,Chemistry of Materials,American Chemical Society (ACS),2016,Cation Exchange of Anisotropic-Shaped Magnetite Nanoparticles Generates High-Relaxivity Contrast Agents for Liver Tumor Imaging,0,,,,,,dataset2_37,dataset2_37_supp
,,62.0,,,,,754.2,32.0,,,Zn0.11Fe0.89Fe2O4,,,,50.0,,300.0,73.0,0.0,0.0,,,,10.1021/acs.chemmater.6b01256,acs.chemmater.6b01256.pdf,acs.chemmater.6b01256_SI.pdf,Chemistry of Materials,American Chemical Society (ACS),2016,Cation Exchange of Anisotropic-Shaped Magnetite Nanoparticles Generates High-Relaxivity Contrast Agents for Liver Tumor Imaging,0,,,,,,dataset2_37,dataset2_37_supp
,,,,,,19.4,128.3,18.0,,,Fe1Fe2O4,sodium citrate,,,50.0,,300.0,50.8,0.0,0.0,,,,10.1021/acs.chemmater.7b00035,acs.chemmater.7b00035.pdf,acs.chemmater.7b00035_SI.pdf,Chemistry of Materials,American Chemical Society (ACS),2017,Composition Tunable Manganese Ferrite Nanoparticles for Optimized <i>T</i><sub>2</sub> Contrast Ability,0,,,,,,dataset2_38,dataset2_38_supp
,,,,,,1.46,244.2,18.0,,,Fe1Fe2O4,sodium citrate,,,50.0,,300.0,50.8,0.0,0.0,,,,10.1021/acs.chemmater.7b00035,acs.chemmater.7b00035.pdf,acs.chemmater.7b00035_SI.pdf,Chemistry of Materials,American Chemical Society (ACS),2017,Composition Tunable Manganese Ferrite Nanoparticles for Optimized <i>T</i><sub>2</sub> Contrast Ability,0,,,,,,dataset2_38,dataset2_38_supp
,,,,,,26.8,206.9,17.8,,,Mn0.09Fe0.91Fe2O4,sodium citrate,,,50.0,,300.0,60.1,0.0,0.0,,,,10.1021/acs.chemmater.7b00035,acs.chemmater.7b00035.pdf,acs.chemmater.7b00035_SI.pdf,Chemistry of Materials,American Chemical Society (ACS),2017,Composition Tunable Manganese Ferrite Nanoparticles for Optimized <i>T</i><sub>2</sub> Contrast Ability,0,,,,,,dataset2_38,dataset2_38_supp
,,,,,,1.21,397.1,17.8,,,Mn0.09Fe0.91Fe2O4,sodium citrate,,,50.0,,300.0,60.1,0.0,0.0,,,,10.1021/acs.chemmater.7b00035,acs.chemmater.7b00035.pdf,acs.chemmater.7b00035_SI.pdf,Chemistry of Materials,American Chemical Society (ACS),2017,Composition Tunable Manganese Ferrite Nanoparticles for Optimized <i>T</i><sub>2</sub> Contrast Ability,0,,,,,,dataset2_38,dataset2_38_supp
,,,,,,45.1,269.3,18.2,,,Mn0.19Fe0.81Fe2O4,sodium citrate,,,50.0,,300.0,67.7,0.0,0.0,,,,10.1021/acs.chemmater.7b00035,acs.chemmater.7b00035.pdf,acs.chemmater.7b00035_SI.pdf,Chemistry of Materials,American Chemical Society (ACS),2017,Composition Tunable Manganese Ferrite Nanoparticles for Optimized <i>T</i><sub>2</sub> Contrast Ability,0,,,,,,dataset2_38,dataset2_38_supp
,,,,,,0.9,512.5,18.2,,,Mn0.19Fe0.81Fe2O4,sodium citrate,,,50.0,,300.0,67.7,0.0,0.0,,,,10.1021/acs.chemmater.7b00035,acs.chemmater.7b00035.pdf,acs.chemmater.7b00035_SI.pdf,Chemistry of Materials,American Chemical Society (ACS),2017,Composition Tunable Manganese Ferrite Nanoparticles for Optimized <i>T</i><sub>2</sub> Contrast Ability,0,,,,,,dataset2_38,dataset2_38_supp
,,,,,,60.1,375.9,18.0,,,Mn0.31Fe0.69Fe2O4,sodium citrate,,,50.0,,300.0,73.3,0.0,0.0,,,,10.1021/acs.chemmater.7b00035,acs.chemmater.7b00035.pdf,acs.chemmater.7b00035_SI.pdf,Chemistry of Materials,American Chemical Society (ACS),2017,Composition Tunable Manganese Ferrite Nanoparticles for Optimized <i>T</i><sub>2</sub> Contrast Ability,0,,,,,,dataset2_38,dataset2_38_supp
,,,,,,0.73,715.6,18.0,,,Mn0.31Fe0.69Fe2O4,sodium citrate,,,50.0,,300.0,73.3,0.0,0.0,,,,10.1021/acs.chemmater.7b00035,acs.chemmater.7b00035.pdf,acs.chemmater.7b00035_SI.pdf,Chemistry of Materials,American Chemical Society (ACS),2017,Composition Tunable Manganese Ferrite Nanoparticles for Optimized <i>T</i><sub>2</sub> Contrast Ability,0,,,,,,dataset2_38,dataset2_38_supp
,,,,,,70.3,459.5,18.5,,,Mn0.39Fe0.61Fe2O4,sodium citrate,,,50.0,,300.0,83.9,0.0,0.0,,,,10.1021/acs.chemmater.7b00035,acs.chemmater.7b00035.pdf,acs.chemmater.7b00035_SI.pdf,Chemistry of Materials,American Chemical Society (ACS),2017,Composition Tunable Manganese Ferrite Nanoparticles for Optimized <i>T</i><sub>2</sub> Contrast Ability,0,,,,,,dataset2_38,dataset2_38_supp
,,,,,,0.56,855.3,18.5,,,Mn0.39Fe0.61Fe2O4,sodium citrate,,,50.0,,300.0,83.9,0.0,0.0,,,,10.1021/acs.chemmater.7b00035,acs.chemmater.7b00035.pdf,acs.chemmater.7b00035_SI.pdf,Chemistry of Materials,American Chemical Society (ACS),2017,Composition Tunable Manganese Ferrite Nanoparticles for Optimized <i>T</i><sub>2</sub> Contrast Ability,0,,,,,,dataset2_38,dataset2_38_supp
,,,,,,76.5,506.6,18.0,,,Mn0.43Fe0.57Fe2O4,sodium citrate,,,50.0,,300.0,89.5,0.0,0.0,,,,10.1021/acs.chemmater.7b00035,acs.chemmater.7b00035.pdf,acs.chemmater.7b00035_SI.pdf,Chemistry of Materials,American Chemical Society (ACS),2017,Composition Tunable Manganese Ferrite Nanoparticles for Optimized <i>T</i><sub>2</sub> Contrast Ability,0,,,,,,dataset2_38,dataset2_38_supp
,,,,,,0.5,904.4,18.0,,,Mn0.43Fe0.57Fe2O4,sodium citrate,,,50.0,,300.0,89.5,0.0,0.0,,,,10.1021/acs.chemmater.7b00035,acs.chemmater.7b00035.pdf,acs.chemmater.7b00035_SI.pdf,Chemistry of Materials,American Chemical Society (ACS),2017,Composition Tunable Manganese Ferrite Nanoparticles for Optimized <i>T</i><sub>2</sub> Contrast Ability,0,,,,,,dataset2_38,dataset2_38_supp
,,,,,,64.2,396.7,17.8,,,Mn0.47Fe0.53Fe2O4,sodium citrate,,,50.0,,300.0,75.6,0.0,0.0,,,,10.1021/acs.chemmater.7b00035,acs.chemmater.7b00035.pdf,acs.chemmater.7b00035_SI.pdf,Chemistry of Materials,American Chemical Society (ACS),2017,Composition Tunable Manganese Ferrite Nanoparticles for Optimized <i>T</i><sub>2</sub> Contrast Ability,0,,,,,,dataset2_38,dataset2_38_supp
,,,,,,0.76,748.4,17.8,,,Mn0.47Fe0.53Fe2O4,sodium citrate,,,50.0,,300.0,75.6,0.0,0.0,,,,10.1021/acs.chemmater.7b00035,acs.chemmater.7b00035.pdf,acs.chemmater.7b00035_SI.pdf,Chemistry of Materials,American Chemical Society (ACS),2017,Composition Tunable Manganese Ferrite Nanoparticles for Optimized <i>T</i><sub>2</sub> Contrast Ability,0,,,,,,dataset2_38,dataset2_38_supp
,,,,,,55.5,312.1,17.8,,,Mn0.53Fe0.47Fe2O4,sodium citrate,,,50.0,,300.0,69.9,0.0,0.0,,,,10.1021/acs.chemmater.7b00035,acs.chemmater.7b00035.pdf,acs.chemmater.7b00035_SI.pdf,Chemistry of Materials,American Chemical Society (ACS),2017,Composition Tunable Manganese Ferrite Nanoparticles for Optimized <i>T</i><sub>2</sub> Contrast Ability,0,,,,,,dataset2_38,dataset2_38_supp
,,,,,,0.87,591.3,17.8,,,Mn0.53Fe0.47Fe2O4,sodium citrate,,,50.0,,300.0,69.9,0.0,0.0,,,,10.1021/acs.chemmater.7b00035,acs.chemmater.7b00035.pdf,acs.chemmater.7b00035_SI.pdf,Chemistry of Materials,American Chemical Society (ACS),2017,Composition Tunable Manganese Ferrite Nanoparticles for Optimized <i>T</i><sub>2</sub> Contrast Ability,0,,,,,,dataset2_38,dataset2_38_supp
,,,,,,32.4,244.4,17.8,,,Mn0.61Fe0.39Fe2O4,sodium citrate,,,50.0,,300.0,60.9,0.0,0.0,,,,10.1021/acs.chemmater.7b00035,acs.chemmater.7b00035.pdf,acs.chemmater.7b00035_SI.pdf,Chemistry of Materials,American Chemical Society (ACS),2017,Composition Tunable Manganese Ferrite Nanoparticles for Optimized <i>T</i><sub>2</sub> Contrast Ability,0,,,,,,dataset2_38,dataset2_38_supp
,,,,,,1.19,460.0,17.8,,,Mn0.61Fe0.39Fe2O4,sodium citrate,,,50.0,,300.0,60.9,0.0,0.0,,,,10.1021/acs.chemmater.7b00035,acs.chemmater.7b00035.pdf,acs.chemmater.7b00035_SI.pdf,Chemistry of Materials,American Chemical Society (ACS),2017,Composition Tunable Manganese Ferrite Nanoparticles for Optimized <i>T</i><sub>2</sub> Contrast Ability,0,,,,,,dataset2_38,dataset2_38_supp
,,,,,,17.0,154.4,18.5,,,Mn0.79Fe0.21Fe2O4,sodium citrate,,,50.0,,300.0,44.0,0.0,0.0,,,,10.1021/acs.chemmater.7b00035,acs.chemmater.7b00035.pdf,acs.chemmater.7b00035_SI.pdf,Chemistry of Materials,American Chemical Society (ACS),2017,Composition Tunable Manganese Ferrite Nanoparticles for Optimized <i>T</i><sub>2</sub> Contrast Ability,0,,,,,,dataset2_38,dataset2_38_supp
,,,,,,1.73,289.5,18.5,,,Mn0.79Fe0.21Fe2O4,sodium citrate,,,50.0,,300.0,44.0,0.0,0.0,,,,10.1021/acs.chemmater.7b00035,acs.chemmater.7b00035.pdf,acs.chemmater.7b00035_SI.pdf,Chemistry of Materials,American Chemical Society (ACS),2017,Composition Tunable Manganese Ferrite Nanoparticles for Optimized <i>T</i><sub>2</sub> Contrast Ability,0,,,,,,dataset2_38,dataset2_38_supp
,,,,,,13.7,117.3,18.5,,,Mn0.92Fe0.08Fe2O4,sodium citrate,,,50.0,,300.0,35.2,0.0,0.0,,,,10.1021/acs.chemmater.7b00035,acs.chemmater.7b00035.pdf,acs.chemmater.7b00035_SI.pdf,Chemistry of Materials,American Chemical Society (ACS),2017,Composition Tunable Manganese Ferrite Nanoparticles for Optimized <i>T</i><sub>2</sub> Contrast Ability,0,,,,,,dataset2_38,dataset2_38_supp
,,,,,,1.9,236.4,18.5,,,Mn0.92Fe0.08Fe2O4,sodium citrate,,,50.0,,300.0,35.2,0.0,0.0,,,,10.1021/acs.chemmater.7b00035,acs.chemmater.7b00035.pdf,acs.chemmater.7b00035_SI.pdf,Chemistry of Materials,American Chemical Society (ACS),2017,Composition Tunable Manganese Ferrite Nanoparticles for Optimized <i>T</i><sub>2</sub> Contrast Ability,0,,,,,,dataset2_38,dataset2_38_supp
,,,,,,9.4,77.7,18.5,,,Mn1.06Fe1.94O4,sodium citrate,,,50.0,,300.0,21.1,0.0,0.0,,,,10.1021/acs.chemmater.7b00035,acs.chemmater.7b00035.pdf,acs.chemmater.7b00035_SI.pdf,Chemistry of Materials,American Chemical Society (ACS),2017,Composition Tunable Manganese Ferrite Nanoparticles for Optimized <i>T</i><sub>2</sub> Contrast Ability,0,,,,,,dataset2_38,dataset2_38_supp
,,,,,,2.19,139.1,18.5,,,Mn1.06Fe1.94O4,sodium citrate,,,50.0,,300.0,21.1,0.0,0.0,,,,10.1021/acs.chemmater.7b00035,acs.chemmater.7b00035.pdf,acs.chemmater.7b00035_SI.pdf,Chemistry of Materials,American Chemical Society (ACS),2017,Composition Tunable Manganese Ferrite Nanoparticles for Optimized <i>T</i><sub>2</sub> Contrast Ability,0,,,,,,dataset2_38,dataset2_38_supp
,ZDS,12.0,,,,6.2,22.1,9.0,,,Fe1Fe2O4,Fe2O3,,,50.0,,300.0,13.61,0.0,0.0,,,,10.1021/acs.chemmater.8b03564,acs.chemmater.8b03564.pdf,acs.chemmater.8b03564_SI.pdf,Chemistry of Materials,American Chemical Society (ACS),2018,Biodegradable and Renal-Clearable Hollow Porous Iron Oxide Nanoboxes for in Vivo Imaging,0,,,,,,dataset2_39,dataset2_39_supp
,ZDS,12.0,,,,5.0,22.4,9.0,,,Fe1Fe2O4,Fe2O3,,,50.0,,300.0,13.61,0.0,0.0,,,,10.1021/acs.chemmater.8b03564,acs.chemmater.8b03564.pdf,acs.chemmater.8b03564_SI.pdf,Chemistry of Materials,American Chemical Society (ACS),2018,Biodegradable and Renal-Clearable Hollow Porous Iron Oxide Nanoboxes for in Vivo Imaging,0,,,,,,dataset2_39,dataset2_39_supp
,ZDS,12.0,,,,2.2,45.6,9.0,,,Fe1Fe2O4,Fe2O3,,,50.0,,300.0,13.61,0.0,0.0,,,,10.1021/acs.chemmater.8b03564,acs.chemmater.8b03564.pdf,acs.chemmater.8b03564_SI.pdf,Chemistry of Materials,American Chemical Society (ACS),2018,Biodegradable and Renal-Clearable Hollow Porous Iron Oxide Nanoboxes for in Vivo Imaging,0,,,,,,dataset2_39,dataset2_39_supp
,ZDS,18.0,,,,27.2,54.9,14.0,,,Fe1Fe2O4,Fe2O3,,,50.0,,300.0,25.6,0.0,0.0,,,,10.1021/acs.chemmater.8b03564,acs.chemmater.8b03564.pdf,acs.chemmater.8b03564_SI.pdf,Chemistry of Materials,American Chemical Society (ACS),2018,Biodegradable and Renal-Clearable Hollow Porous Iron Oxide Nanoboxes for in Vivo Imaging,0,,,,,,dataset2_39,dataset2_39_supp
,ZDS,18.0,,,,17.7,66.3,14.0,,,Fe1Fe2O4,Fe2O3,,,50.0,,300.0,25.6,0.0,0.0,,,,10.1021/acs.chemmater.8b03564,acs.chemmater.8b03564.pdf,acs.chemmater.8b03564_SI.pdf,Chemistry of Materials,American Chemical Society (ACS),2018,Biodegradable and Renal-Clearable Hollow Porous Iron Oxide Nanoboxes for in Vivo Imaging,0,,,,,,dataset2_39,dataset2_39_supp
,ZDS,18.0,,,,4.8,93.3,14.0,,,Fe1Fe2O4,Fe2O3,,,50.0,,300.0,25.6,0.0,0.0,,,,10.1021/acs.chemmater.8b03564,acs.chemmater.8b03564.pdf,acs.chemmater.8b03564_SI.pdf,Chemistry of Materials,American Chemical Society (ACS),2018,Biodegradable and Renal-Clearable Hollow Porous Iron Oxide Nanoboxes for in Vivo Imaging,0,,,,,,dataset2_39,dataset2_39_supp
,ZDS,18.0,,,,27.7,82.6,21.0,,,Fe1Fe2O4,Fe2O3,,,50.0,,300.0,32.53,0.0,0.0,,,,10.1021/acs.chemmater.8b03564,acs.chemmater.8b03564.pdf,acs.chemmater.8b03564_SI.pdf,Chemistry of Materials,American Chemical Society (ACS),2018,Biodegradable and Renal-Clearable Hollow Porous Iron Oxide Nanoboxes for in Vivo Imaging,0,,,,,,dataset2_39,dataset2_39_supp
,ZDS,18.0,,,,21.4,92.9,21.0,,,Fe1Fe2O4,Fe2O3,,,50.0,,300.0,32.53,0.0,0.0,,,,10.1021/acs.chemmater.8b03564,acs.chemmater.8b03564.pdf,acs.chemmater.8b03564_SI.pdf,Chemistry of Materials,American Chemical Society (ACS),2018,Biodegradable and Renal-Clearable Hollow Porous Iron Oxide Nanoboxes for in Vivo Imaging,0,,,,,,dataset2_39,dataset2_39_supp
,ZDS,18.0,,,,4.1,126.2,21.0,,,Fe1Fe2O4,Fe2O3,,,50.0,,300.0,32.53,0.0,0.0,,,,10.1021/acs.chemmater.8b03564,acs.chemmater.8b03564.pdf,acs.chemmater.8b03564_SI.pdf,Chemistry of Materials,American Chemical Society (ACS),2018,Biodegradable and Renal-Clearable Hollow Porous Iron Oxide Nanoboxes for in Vivo Imaging,0,,,,,,dataset2_39,dataset2_39_supp
,,,,,,4.3,66.3,11.0,,,Fe2O3,,,,50.0,,300.0,59.82,0.0,0.0,,,,10.1021/acs.chemmater.8b03564,acs.chemmater.8b03564.pdf,acs.chemmater.8b03564_SI.pdf,Chemistry of Materials,American Chemical Society (ACS),2018,Biodegradable and Renal-Clearable Hollow Porous Iron Oxide Nanoboxes for in Vivo Imaging,0,,,,,,dataset2_39,dataset2_39_supp
,,,,,,4.1,79.1,11.0,,,Fe2O3,,,,50.0,,300.0,59.82,0.0,0.0,,,,10.1021/acs.chemmater.8b03564,acs.chemmater.8b03564.pdf,acs.chemmater.8b03564_SI.pdf,Chemistry of Materials,American Chemical Society (ACS),2018,Biodegradable and Renal-Clearable Hollow Porous Iron Oxide Nanoboxes for in Vivo Imaging,0,,,,,,dataset2_39,dataset2_39_supp
,,,,,,11.5,119.5,17.0,,,Fe2O3,,,,50.0,,300.0,60.39,0.0,0.0,,,,10.1021/acs.chemmater.8b03564,acs.chemmater.8b03564.pdf,acs.chemmater.8b03564_SI.pdf,Chemistry of Materials,American Chemical Society (ACS),2018,Biodegradable and Renal-Clearable Hollow Porous Iron Oxide Nanoboxes for in Vivo Imaging,0,,,,,,dataset2_39,dataset2_39_supp
,,,,,,4.5,162.7,17.0,,,Fe2O3,,,,50.0,,300.0,60.39,0.0,0.0,,,,10.1021/acs.chemmater.8b03564,acs.chemmater.8b03564.pdf,acs.chemmater.8b03564_SI.pdf,Chemistry of Materials,American Chemical Society (ACS),2018,Biodegradable and Renal-Clearable Hollow Porous Iron Oxide Nanoboxes for in Vivo Imaging,0,,,,,,dataset2_39,dataset2_39_supp
,,,,,,16.5,185.2,26.0,,,Fe2O3,,,,50.0,,300.0,44.2,0.0,0.0,,,,10.1021/acs.chemmater.8b03564,acs.chemmater.8b03564.pdf,acs.chemmater.8b03564_SI.pdf,Chemistry of Materials,American Chemical Society (ACS),2018,Biodegradable and Renal-Clearable Hollow Porous Iron Oxide Nanoboxes for in Vivo Imaging,0,,,,,,dataset2_39,dataset2_39_supp
,,,,,,9.8,213.25,26.0,,,Fe2O3,,,,50.0,,300.0,44.2,0.0,0.0,,,,10.1021/acs.chemmater.8b03564,acs.chemmater.8b03564.pdf,acs.chemmater.8b03564_SI.pdf,Chemistry of Materials,American Chemical Society (ACS),2018,Biodegradable and Renal-Clearable Hollow Porous Iron Oxide Nanoboxes for in Vivo Imaging,0,,,,,,dataset2_39,dataset2_39_supp
,,38.8,,,,,424.2,40.0,,,Fe1Fe2O4,Sodium citrate,,,50.0,,300.0,70.5,18.9,,,,,10.1021/acs.chemmater.8b04760,acs.chemmater.8b04760.pdf,acs.chemmater.8b04760_SI.pdf,Chemistry of Materials,American Chemical Society (ACS),2019,Sensitive Contrast-Enhanced Magnetic Resonance Imaging of Orthotopic and Metastatic Hepatic Tumors by Ultralow Doses of Zinc Ferrite Octapods,0,,,,,,dataset2_40,dataset2_40_supp
,,38.8,,,,49.4,551.0,40.0,,,Fe1Fe2O4,Sodium citrate,,,50.0,,300.0,70.5,18.9,,,,,10.1021/acs.chemmater.8b04760,acs.chemmater.8b04760.pdf,acs.chemmater.8b04760_SI.pdf,Chemistry of Materials,American Chemical Society (ACS),2019,Sensitive Contrast-Enhanced Magnetic Resonance Imaging of Orthotopic and Metastatic Hepatic Tumors by Ultralow Doses of Zinc Ferrite Octapods,0,,,,,,dataset2_40,dataset2_40_supp
,,38.8,,,,,636.2,40.0,,,Fe1Fe2O4,Sodium citrate,,,50.0,,300.0,70.5,18.9,,,,,10.1021/acs.chemmater.8b04760,acs.chemmater.8b04760.pdf,acs.chemmater.8b04760_SI.pdf,Chemistry of Materials,American Chemical Society (ACS),2019,Sensitive Contrast-Enhanced Magnetic Resonance Imaging of Orthotopic and Metastatic Hepatic Tumors by Ultralow Doses of Zinc Ferrite Octapods,0,,,,,,dataset2_40,dataset2_40_supp
,,40.55,,,,,553.0,40.0,,,Zn0.21Fe0.79Fe2O4,Sodium citrate,,,50.0,,300.0,74.7,10.6,,,,,10.1021/acs.chemmater.8b04760,acs.chemmater.8b04760.pdf,acs.chemmater.8b04760_SI.pdf,Chemistry of Materials,American Chemical Society (ACS),2019,Sensitive Contrast-Enhanced Magnetic Resonance Imaging of Orthotopic and Metastatic Hepatic Tumors by Ultralow Doses of Zinc Ferrite Octapods,0,,,,,,dataset2_40,dataset2_40_supp
,,40.55,,,,45.3,756.4,40.0,,,Zn0.21Fe0.79Fe2O4,Sodium citrate,,,50.0,,300.0,74.7,10.6,,,,,10.1021/acs.chemmater.8b04760,acs.chemmater.8b04760.pdf,acs.chemmater.8b04760_SI.pdf,Chemistry of Materials,American Chemical Society (ACS),2019,Sensitive Contrast-Enhanced Magnetic Resonance Imaging of Orthotopic and Metastatic Hepatic Tumors by Ultralow Doses of Zinc Ferrite Octapods,0,,,,,,dataset2_40,dataset2_40_supp
,,40.55,,,,,834.5,40.0,,,Zn0.21Fe0.79Fe2O4,Sodium citrate,,,50.0,,300.0,74.7,10.6,,,,,10.1021/acs.chemmater.8b04760,acs.chemmater.8b04760.pdf,acs.chemmater.8b04760_SI.pdf,Chemistry of Materials,American Chemical Society (ACS),2019,Sensitive Contrast-Enhanced Magnetic Resonance Imaging of Orthotopic and Metastatic Hepatic Tumors by Ultralow Doses of Zinc Ferrite Octapods,0,,,,,,dataset2_40,dataset2_40_supp
,,38.9,,,,,647.4,40.0,,,Zn0.44Fe0.56Fe2O4,Sodium citrate,,,50.0,,300.0,88.9,15.5,,,,,10.1021/acs.chemmater.8b04760,acs.chemmater.8b04760.pdf,acs.chemmater.8b04760_SI.pdf,Chemistry of Materials,American Chemical Society (ACS),2019,Sensitive Contrast-Enhanced Magnetic Resonance Imaging of Orthotopic and Metastatic Hepatic Tumors by Ultralow Doses of Zinc Ferrite Octapods,0,,,,,,dataset2_40,dataset2_40_supp
,,38.9,,,,37.2,803.5,40.0,,,Zn0.44Fe0.56Fe2O4,Sodium citrate,,,50.0,,300.0,88.9,15.5,,,,,10.1021/acs.chemmater.8b04760,acs.chemmater.8b04760.pdf,acs.chemmater.8b04760_SI.pdf,Chemistry of Materials,American Chemical Society (ACS),2019,Sensitive Contrast-Enhanced Magnetic Resonance Imaging of Orthotopic and Metastatic Hepatic Tumors by Ultralow Doses of Zinc Ferrite Octapods,0,,,,,,dataset2_40,dataset2_40_supp
,,38.9,,,,,989.1,40.0,,,Zn0.44Fe0.56Fe2O4,Sodium citrate,,,50.0,,300.0,88.9,15.5,,,,,10.1021/acs.chemmater.8b04760,acs.chemmater.8b04760.pdf,acs.chemmater.8b04760_SI.pdf,Chemistry of Materials,American Chemical Society (ACS),2019,Sensitive Contrast-Enhanced Magnetic Resonance Imaging of Orthotopic and Metastatic Hepatic Tumors by Ultralow Doses of Zinc Ferrite Octapods,0,,,,,,dataset2_40,dataset2_40_supp
,,39.66,,,,,400.8,40.0,,,Zn0.76Fe0.24Fe2O4,Sodium citrate,,,50.0,,300.0,69.3,12.8,,,,,10.1021/acs.chemmater.8b04760,acs.chemmater.8b04760.pdf,acs.chemmater.8b04760_SI.pdf,Chemistry of Materials,American Chemical Society (ACS),2019,Sensitive Contrast-Enhanced Magnetic Resonance Imaging of Orthotopic and Metastatic Hepatic Tumors by Ultralow Doses of Zinc Ferrite Octapods,0,,,,,,dataset2_40,dataset2_40_supp
,,39.66,,,,29.9,534.8,40.0,,,Zn0.76Fe0.24Fe2O4,Sodium citrate,,,50.0,,300.0,69.3,12.8,,,,,10.1021/acs.chemmater.8b04760,acs.chemmater.8b04760.pdf,acs.chemmater.8b04760_SI.pdf,Chemistry of Materials,American Chemical Society (ACS),2019,Sensitive Contrast-Enhanced Magnetic Resonance Imaging of Orthotopic and Metastatic Hepatic Tumors by Ultralow Doses of Zinc Ferrite Octapods,0,,,,,,dataset2_40,dataset2_40_supp
,,39.66,,,,,621.9,40.0,,,Zn0.76Fe0.24Fe2O4,Sodium citrate,,,50.0,,300.0,69.3,12.8,,,,,10.1021/acs.chemmater.8b04760,acs.chemmater.8b04760.pdf,acs.chemmater.8b04760_SI.pdf,Chemistry of Materials,American Chemical Society (ACS),2019,Sensitive Contrast-Enhanced Magnetic Resonance Imaging of Orthotopic and Metastatic Hepatic Tumors by Ultralow Doses of Zinc Ferrite Octapods,0,,,,,,dataset2_40,dataset2_40_supp
,,38.47,,,,,357.9,40.0,,,Zn0.99Fe0.01Fe2O4,Sodium citrate,,,50.0,,300.0,58.9,17.3,,,,,10.1021/acs.chemmater.8b04760,acs.chemmater.8b04760.pdf,acs.chemmater.8b04760_SI.pdf,Chemistry of Materials,American Chemical Society (ACS),2019,Sensitive Contrast-Enhanced Magnetic Resonance Imaging of Orthotopic and Metastatic Hepatic Tumors by Ultralow Doses of Zinc Ferrite Octapods,0,,,,,,dataset2_40,dataset2_40_supp
,,38.47,,,,23.9,476.7,40.0,,,Zn0.99Fe0.01Fe2O4,Sodium citrate,,,50.0,,300.0,58.9,17.3,,,,,10.1021/acs.chemmater.8b04760,acs.chemmater.8b04760.pdf,acs.chemmater.8b04760_SI.pdf,Chemistry of Materials,American Chemical Society (ACS),2019,Sensitive Contrast-Enhanced Magnetic Resonance Imaging of Orthotopic and Metastatic Hepatic Tumors by Ultralow Doses of Zinc Ferrite Octapods,0,,,,,,dataset2_40,dataset2_40_supp
