Repository: anastasiavepreva/ChemX

# ChemX: A Collection of Chemistry Datasets for Benchmarking Automated Information Extraction

## Abstract

ChemX is a collection of 10 manually curated benchmarking datasets developed to support robust automated information extraction in chemistry. It spans two major domains — **nanomaterials** and **small molecules** — and enables evaluation across multiple modalities including text, tables, and figures.

ChemX is designed to benchmark large language models and multi-agent systems in real-world chemical contexts, emphasizing reproducibility, schema-based annotation, and domain-specific validation.

File: datasets/Cytotox.csv (part 8 of 49)
sn,material,shape,coat_functional_group,synthesis_method,surface_charge,size_in_medium_nm,zeta_in_medium_mv,no_of_cells_cells_well,human_animal,cell_source,cell_tissue,cell_morphology,cell_age,time_hr,concentration,test,test_indicator,viability_%,doi,article_list,core_nm,hydrodynamic_nm,potential_mv,cell_type,journal_name,publisher,year,title,journal_is_oa,is_oa,oa_status,pdf,access
1069,Au,Rod,Chitosan,Seed-Mediated Growth Method,Positive,,,5000,H,Human,Liver,Epithelial,Adult,24,,MTT,TetrazoliumSalt,1.1958,10.1186/s11671-019-2967-1,28,,,33.23,HepG2,Nanoscale Research Letters,Springer Science and Business Media LLC,2019,Shape-dependent cytotoxicity and cellular uptake of gold nanoparticles synthesized using green tea extract,TRUE,TRUE,gold,28_10.1186@s11671-019-2967-1.pdf,1
1070,Au,Sphere,Chitosan,Green Synthesis,Positive,,,5000,H,Human,Colon,Epithelial,Adult,24,,MTT,TetrazoliumSalt,97.369,10.1186/s11671-019-2967-1,28,,8.7,42.28,HT29,Nanoscale Research Letters,Springer Science and Business Media LLC,2019,Shape-dependent cytotoxicity and cellular uptake of gold nanoparticles synthesized using green tea extract,TRUE,TRUE,gold,28_10.1186@s11671-019-2967-1.pdf,1
1071,Au,Sphere,Chitosan,Green Synthesis,Positive,,,5000,H,Human,Colon,Epithelial,Adult,24,,MTT,TetrazoliumSalt,95.658,10.1186/s11671-019-2967-1,28,,8.7,42.28,HT29,Nanoscale Research Letters,Springer Science and Business Media LLC,2019,Shape-dependent cytotoxicity and cellular uptake of gold nanoparticles synthesized using green tea extract,TRUE,TRUE,gold,28_10.1186@s11671-019-2967-1.pdf,1
1072,Au,Sphere,Chitosan,Green Synthesis,Positive,,,5000,H,Human,Colon,Epithelial,Adult,24,,MTT,TetrazoliumSalt,93.756,10.1186/s11671-019-2967-1,28,,8.7,42.28,HT29,Nanoscale Research Letters,Springer Science and Business Media LLC,2019,Shape-dependent cytotoxicity and cellular uptake of gold nanoparticles synthesized using green tea extract,TRUE,TRUE,gold,28_10.1186@s11671-019-2967-1.pdf,1
1073,Au,Sphere,Chitosan,Green Synthesis,Positive,,,5000,H,Human,Colon,Epithelial,Adult,24,,MTT,TetrazoliumSalt,92.805,10.1186/s11671-019-2967-1,28,,8.7,42.28,HT29,Nanoscale Research Letters,Springer Science and Business Media LLC,2019,Shape-dependent cytotoxicity and cellular uptake of gold nanoparticles synthesized using green tea extract,TRUE,TRUE,gold,28_10.1186@s11671-019-2967-1.pdf,1
1074,Au,Sphere,Chitosan,Green Synthesis,Positive,,,5000,H,Human,Colon,Epithelial,Adult,24,,MTT,TetrazoliumSalt,75.689,10.1186/s11671-019-2967-1,28,,8.7,42.28,HT29,Nanoscale Research Letters,Springer Science and Business Media LLC,2019,Shape-dependent cytotoxicity and cellular uptake of gold nanoparticles synthesized using green tea extract,TRUE,TRUE,gold,28_10.1186@s11671-019-2967-1.pdf,1
1075,Au,Star,Chitosan,Green Synthesis,Positive,,,5000,H,Human,Colon,Epithelial,Adult,24,,MTT,TetrazoliumSalt,99.271,10.1186/s11671-019-2967-1,28,,99,47.44,HT29,Nanoscale Research Letters,Springer Science and Business Media LLC,2019,Shape-dependent cytotoxicity and cellular uptake of gold nanoparticles synthesized using green tea extract,TRUE,TRUE,gold,28_10.1186@s11671-019-2967-1.pdf,1
1076,Au,Star,Chitosan,Green Synthesis,Positive,,,5000,H,Human,Colon,Epithelial,Adult,24,,MTT,TetrazoliumSalt,96.038,10.1186/s11671-019-2967-1,28,,99,47.44,HT29,Nanoscale Research Letters,Springer Science and Business Media LLC,2019,Shape-dependent cytotoxicity and cellular uptake of gold nanoparticles synthesized using green tea extract,TRUE,TRUE,gold,28_10.1186@s11671-019-2967-1.pdf,1
1077,Au,Star,Chitosan,Green Synthesis,Positive,,,5000,H,Human,Colon,Epithelial,Adult,24,,MTT,TetrazoliumSalt,89.952,10.1186/s11671-019-2967-1,28,,99,47.44,HT29,Nanoscale Research Letters,Springer Science and Business Media LLC,2019,Shape-dependent cytotoxicity and cellular uptake of gold nanoparticles synthesized using green tea extract,TRUE,TRUE,gold,28_10.1186@s11671-019-2967-1.pdf,1
1078,Au,Star,Chitosan,Green Synthesis,Positive,,,5000,H,Human,Colon,Epithelial,Adult,24,,MTT,TetrazoliumSalt,82.536,10.1186/s11671-019-2967-1,28,,99,47.44,HT29,Nanoscale Research Letters,Springer Science and Business Media LLC,2019,Shape-dependent cytotoxicity and cellular uptake of gold nanoparticles synthesized using green tea extract,TRUE,TRUE,gold,28_10.1186@s11671-019-2967-1.pdf,1
1079,Au,Star,Chitosan,Green Synthesis,Positive,,,5000,H,Human,Colon,Epithelial,Adult,24,,MTT,TetrazoliumSalt,48.875,10.1186/s11671-019-2967-1,28,,99,47.44,HT29,Nanoscale Research Letters,Springer Science and Business Media LLC,2019,Shape-dependent cytotoxicity and cellular uptake of gold nanoparticles synthesized using green tea extract,TRUE,TRUE,gold,28_10.1186@s11671-019-2967-1.pdf,1
1080,Au,Rod,Chitosan,Seed-Mediated Growth Method,Positive,,,5000,H,Human,Colon,Epithelial,Adult,24,,MTT,TetrazoliumSalt,3.4231,10.1186/s11671-019-2967-1,28,,,33.23,HT29,Nanoscale Research Letters,Springer Science and Business Media LLC,2019,Shape-dependent cytotoxicity and cellular uptake of gold nanoparticles synthesized using green tea extract,TRUE,TRUE,gold,28_10.1186@s11671-019-2967-1.pdf,1
1081,Au,Rod,Chitosan,Seed-Mediated Growth Method,Positive,,,5000,H,Human,Colon,Epithelial,Adult,24,,MTT,TetrazoliumSalt,3.4231,10.1186/s11671-019-2967-1,28,,,33.23,HT29,Nanoscale Research Letters,Springer Science and Business Media LLC,2019,Shape-dependent cytotoxicity and cellular uptake of gold nanoparticles synthesized using green tea extract,TRUE,TRUE,gold,28_10.1186@s11671-019-2967-1.pdf,1
1082,Au,Rod,Chitosan,Seed-Mediated Growth Method,Positive,,,5000,H,Human,Colon,Epithelial,Adult,24,,MTT,TetrazoliumSalt,3.0428,10.1186/s11671-019-2967-1,28,,,33.23,HT29,Nanoscale Research Letters,Springer Science and Business Media LLC,2019,Shape-dependent cytotoxicity and cellular uptake of gold nanoparticles synthesized using green tea extract,TRUE,TRUE,gold,28_10.1186@s11671-019-2967-1.pdf,1
1083,Au,Rod,Chitosan,Seed-Mediated Growth Method,Positive,,,5000,H,Human,Colon,Epithelial,Adult,24,,MTT,TetrazoliumSalt,1.9017,10.1186/s11671-019-2967-1,28,,,33.23,HT29,Nanoscale Research Letters,Springer Science and Business Media LLC,2019,Shape-dependent cytotoxicity and cellular uptake of gold nanoparticles synthesized using green tea extract,TRUE,TRUE,gold,28_10.1186@s11671-019-2967-1.pdf,1
1084,Au,Rod,Chitosan,Seed-Mediated Growth Method,Positive,,,5000,H,Human,Colon,Epithelial,Adult,24,,MTT,TetrazoliumSalt,2.2821,10.1186/s11671-019-2967-1,28,,,33.23,HT29,Nanoscale Research Letters,Springer Science and Business Media LLC,2019,Shape-dependent cytotoxicity and cellular uptake of gold nanoparticles synthesized using green tea extract,TRUE,TRUE,gold,28_10.1186@s11671-019-2967-1.pdf,1
1085,Au,Rod,Chitosan,Seed-Mediated Growth Method,Positive,,,5000,H,Human,Liver,Epithelial,Adult,24,,MTT,TetrazoliumSalt,93.237,10.1186/s11671-019-2967-1,28,,,33.23,HepG2,Nanoscale Research Letters,Springer Science and Business Media LLC,2019,Shape-dependent cytotoxicity and cellular uptake of gold nanoparticles synthesized using green tea extract,TRUE,TRUE,gold,28_10.1186@s11671-019-2967-1.pdf,1
1086,Au,Rod,Chitosan,Seed-Mediated Growth Method,Positive,,,5000,H,Human,Liver,Epithelial,Adult,24,,MTT,TetrazoliumSalt,74.101,10.1186/s11671-019-2967-1,28,,,33.23,HepG2,Nanoscale Research Letters,Springer Science and Business Media LLC,2019,Shape-dependent cytotoxicity and cellular uptake of gold nanoparticles synthesized using green tea extract,TRUE,TRUE,gold,28_10.1186@s11671-019-2967-1.pdf,1
1087,Au,Rod,Chitosan,Seed-Mediated Growth Method,Positive,,,5000,H,Human,Liver,Epithelial,Adult,24,,MTT,TetrazoliumSalt,20.144,10.1186/s11671-019-2967-1,28,,,33.23,HepG2,Nanoscale Research Letters,Springer Science and Business Media LLC,2019,Shape-dependent cytotoxicity and cellular uptake of gold nanoparticles synthesized using green tea extract,TRUE,TRUE,gold,28_10.1186@s11671-019-2967-1.pdf,1
1088,Au,Rod,Chitosan,Seed-Mediated Growth Method,Positive,,,5000,H,Human,Liver,Epithelial,Adult,24,,MTT,TetrazoliumSalt,21.295,10.1186/s11671-019-2967-1,28,,,33.23,HepG2,Nanoscale Research Letters,Springer Science and Business Media LLC,2019,Shape-dependent cytotoxicity and cellular uptake of gold nanoparticles synthesized using green tea extract,TRUE,TRUE,gold,28_10.1186@s11671-019-2967-1.pdf,1
1089,Au,Rod,Chitosan,Seed-Mediated Growth Method,Positive,,,5000,H,Human,Liver,Epithelial,Adult,24,,MTT,TetrazoliumSalt,15.108,10.1186/s11671-019-2967-1,28,,,33.23,HepG2,Nanoscale Research Letters,Springer Science and Business Media LLC,2019,Shape-dependent cytotoxicity and cellular uptake of gold nanoparticles synthesized using green tea extract,TRUE,TRUE,gold,28_10.1186@s11671-019-2967-1.pdf,1
1090,Au,Rod,,Commercial,,,,5000,H,Human,Lung,,,4,2.5,CCK-8,TetrazoliumSalt,96.783,10.1016/j.etap.2015.02.003,29,,25,,A549,Environmental Toxicology and Pharmacology,Elsevier BV,2015,In vitro cytotoxicity of gold nanorods in A549 cells,FALSE,FALSE,closed,29_tang2015.pdf,0
1091,Au,Rod,,Commercial,,,,5000,H,Human,Lung,,,4,5,CCK-8,TetrazoliumSalt,69.437,10.1016/j.etap.2015.02.003,29,,25,,A549,Environmental Toxicology and Pharmacology,Elsevier BV,2015,In vitro cytotoxicity of gold nanorods in A549 cells,FALSE,FALSE,closed,29_tang2015.pdf,0
1092,Au,Rod,,Commercial,,,,5000,H,Human,Lung,,,4,7.5,CCK-8,TetrazoliumSalt,21.716,10.1016/j.etap.2015.02.003,29,,25,,A549,Environmental Toxicology and Pharmacology,Elsevier BV,2015,In vitro cytotoxicity of gold nanorods in A549 cells,FALSE,FALSE,closed,29_tang2015.pdf,0
1093,Au,Rod,,Commercial,,,,5000,H,Human,Lung,,,4,10,CCK-8,TetrazoliumSalt,15.013,10.1016/j.etap.2015.02.003,29,,25,,A549,Environmental Toxicology and Pharmacology,Elsevier BV,2015,In vitro cytotoxicity of gold nanorods in A549 cells,FALSE,FALSE,closed,29_tang2015.pdf,0
1094,Au,Rod,,Commercial,,,,5000,H,Human,Lung,,,4,12.5,CCK-8,TetrazoliumSalt,7.7748,10.1016/j.etap.2015.02.003,29,,25,,A549,Environmental Toxicology and Pharmacology,Elsevier BV,2015,In vitro cytotoxicity of gold nanorods in A549 cells,FALSE,FALSE,closed,29_tang2015.pdf,0
1095,Au,Rod,,Commercial,,,,5000,H,Human,Lung,,,4,15,CCK-8,TetrazoliumSalt,6.9705,10.1016/j.etap.2015.02.003,29,,25,,A549,Environmental Toxicology and Pharmacology,Elsevier BV,2015,In vitro cytotoxicity of gold nanorods in A549 cells,FALSE,FALSE,closed,29_tang2015.pdf,0
1096,Ag,Sphere,,Commercial,,,,10000,H,Human,Colon,Epithelial,Adult,24,10,CCK-8,,79.17,10.1016/j.mrfmmm.2014.08.001,30,,90,,Caco-2,Mutation Research/Fundamental and Molecular Mechanisms of Mutagenesis,Elsevier BV,2014,In vitro cytotoxicity of silver nanoparticles and zinc oxide nanoparticles to human epithelial colorectal adenocarcinoma (Caco-2) cells,FALSE,FALSE,closed,30_song2014.pdf,0
1097,Ag,Sphere,,Commercial,,,,10000,H,Human,Colon,Epithelial,Adult,24,25,CCK-8,,63.44,10.1016/j.mrfmmm.2014.08.001,30,,90,,Caco-2,Mutation Research/Fundamental and Molecular Mechanisms of Mutagenesis,Elsevier BV,2014,In vitro cytotoxicity of silver nanoparticles and zinc oxide nanoparticles to human epithelial colorectal adenocarcinoma (Caco-2) cells,FALSE,FALSE,closed,30_song2014.pdf,0
1098,Ag,Sphere,,Commercial,,,,10000,H,Human,Colon,Epithelial,Adult,24,50,CCK-8,,66.41,10.1016/j.mrfmmm.2014.08.001,30,,90,,Caco-2,Mutation Research/Fundamental and Molecular Mechanisms of Mutagenesis,Elsevier BV,2014,In vitro cytotoxicity of silver nanoparticles and zinc oxide nanoparticles to human epithelial colorectal adenocarcinoma (Caco-2) cells,FALSE,FALSE,closed,30_song2014.pdf,0
1099,Ag,Sphere,,Commercial,,,,10000,H,Human,Colon,Epithelial,Adult,24,100,CCK-8,,68.69,10.1016/j.mrfmmm.2014.08.001,30,,90,,Caco-2,Mutation Research/Fundamental and Molecular Mechanisms of Mutagenesis,Elsevier BV,2014,In vitro cytotoxicity of silver nanoparticles and zinc oxide nanoparticles to human epithelial colorectal adenocarcinoma (Caco-2) cells,FALSE,FALSE,closed,30_song2014.pdf,0
1100,Ag,Sphere,,Commercial,,,,10000,H,Human,Colon,Epithelial,Adult,24,200,CCK-8,,63.25,10.1016/j.mrfmmm.2014.08.001,30,,90,,Caco-2,Mutation Research/Fundamental and Molecular Mechanisms of Mutagenesis,Elsevier BV,2014,In vitro cytotoxicity of silver nanoparticles and zinc oxide nanoparticles to human epithelial colorectal adenocarcinoma (Caco-2) cells,FALSE,FALSE,closed,30_song2014.pdf,0
1101,ZnO,Sphere,,Commercial,,,,10000,H,Human,Colon,Epithelial,Adult,24,10,CCK-8,,27.99,10.1016/j.mrfmmm.2014.08.001,30,,90,,Caco-2,Mutation Research/Fundamental and Molecular Mechanisms of Mutagenesis,Elsevier BV,2014,In vitro cytotoxicity of silver nanoparticles and zinc oxide nanoparticles to human epithelial colorectal adenocarcinoma (Caco-2) cells,FALSE,FALSE,closed,30_song2014.pdf,0
1102,ZnO,Sphere,,Commercial,,,,10000,H,Human,Colon,Epithelial,Adult,24,25,CCK-8,,25.73,10.1016/j.mrfmmm.2014.08.001,30,,90,,Caco-2,Mutation Research/Fundamental and Molecular Mechanisms of Mutagenesis,Elsevier BV,2014,In vitro cytotoxicity of silver nanoparticles and zinc oxide nanoparticles to human epithelial colorectal adenocarcinoma (Caco-2) cells,FALSE,FALSE,closed,30_song2014.pdf,0
1103,ZnO,Sphere,,Commercial,,,,10000,H,Human,Colon,Epithelial,Adult,24,50,CCK-8,,18.21,10.1016/j.mrfmmm.2014.08.001,30,,90,,Caco-2,Mutation Research/Fundamental and Molecular Mechanisms of Mutagenesis,Elsevier BV,2014,In vitro cytotoxicity of silver nanoparticles and zinc oxide nanoparticles to human epithelial colorectal adenocarcinoma (Caco-2) cells,FALSE,FALSE,closed,30_song2014.pdf,0
1104,ZnO,Sphere,,Commercial,,,,10000,H,Human,Colon,Epithelial,Adult,24,100,CCK-8,,17.87,10.1016/j.mrfmmm.2014.08.001,30,,90,,Caco-2,Mutation Research/Fundamental and Molecular Mechanisms of Mutagenesis,Elsevier BV,2014,In vitro cytotoxicity of silver nanoparticles and zinc oxide nanoparticles to human epithelial colorectal adenocarcinoma (Caco-2) cells,FALSE,FALSE,closed,30_song2014.pdf,0
1105,ZnO,Sphere,,Commercial,,,,10000,H,Human,Colon,Epithelial,Adult,24,200,CCK-8,,14.34,10.1016/j.mrfmmm.2014.08.001,30,,90,,Caco-2,Mutation Research/Fundamental and Molecular Mechanisms of Mutagenesis,Elsevier BV,2014,In vitro cytotoxicity of silver nanoparticles and zinc oxide nanoparticles to human epithelial colorectal adenocarcinoma (Caco-2) cells,FALSE,FALSE,closed,30_song2014.pdf,0
1106,Ag,Sphere,,Chemical Reduction,Negative,79.15,-7.9,10000,H,Human,Blood,Monocyte,Adult,24,0.3,AlamarBlue,AlamarBlue,85.833,10.1002/jat.3566,31,,14.3,-26.5,THP-1,Journal of Applied Toxicology,Wiley,2017,Liposomal encapsulation of silver nanoparticles enhances cytotoxicity and causes induction of reactive oxygen speciesГўВЂВђindependent apoptosis,FALSE,FALSE,closed,31_yusuf2017.pdf,0
1107,Ag,Sphere,,Chemical Reduction,Negative,79.15,-7.9,10000,H,Human,Blood,Monocyte,Adult,24,0.625,AlamarBlue,AlamarBlue,88.333,10.1002/jat.3566,31,,14.3,-26.5,THP-1,Journal of Applied Toxicology,Wiley,2017,Liposomal encapsulation of silver nanoparticles enhances cytotoxicity and causes induction of reactive oxygen speciesГўВЂВђindependent apoptosis,FALSE,FALSE,closed,31_yusuf2017.pdf,0
1108,Ag,Sphere,,Chemical Reduction,Negative,79.15,-7.9,10000,H,Human,Blood,Monocyte,Adult,24,1.25,AlamarBlue,AlamarBlue,87.222,10.1002/jat.3566,31,,14.3,-26.5,THP-1,Journal of Applied Toxicology,Wiley,2017,Liposomal encapsulation of silver nanoparticles enhances cytotoxicity and causes induction of reactive oxygen speciesГўВЂВђindependent apoptosis,FALSE,FALSE,closed,31_yusuf2017.pdf,0
1109,Ag,Sphere,,Chemical Reduction,Negative,79.15,-7.9,10000,H,Human,Blood,Monocyte,Adult,24,2.5,AlamarBlue,AlamarBlue,88.611,10.1002/jat.3566,31,,14.3,-26.5,THP-1,Journal of Applied Toxicology,Wiley,2017,Liposomal encapsulation of silver nanoparticles enhances cytotoxicity and causes induction of reactive oxygen speciesГўВЂВђindependent apoptosis,FALSE,FALSE,closed,31_yusuf2017.pdf,0
1110,Ag,Sphere,,Chemical Reduction,Negative,79.15,-7.9,10000,H,Human,Blood,Monocyte,Adult,24,5,AlamarBlue,AlamarBlue,44.167,10.1002/jat.3566,31,,14.3,-26.5,THP-1,Journal of Applied Toxicology,Wiley,2017,Liposomal encapsulation of silver nanoparticles enhances cytotoxicity and causes induction of reactive oxygen speciesГўВЂВђindependent apoptosis,FALSE,FALSE,closed,31_yusuf2017.pdf,0
1111,Ag,Sphere,Liposome,Chemical Reduction,Negative,138.9,-0.61,10000,H,Human,Blood,Monocyte,Adult,24,0.3,AlamarBlue,AlamarBlue,100.56,10.1002/jat.3566,31,,82.73,-31.9,THP-1,Journal of Applied Toxicology,Wiley,2017,Liposomal encapsulation of silver nanoparticles enhances cytotoxicity and causes induction of reactive oxygen speciesГўВЂВђindependent apoptosis,FALSE,FALSE,closed,31_yusuf2017.pdf,0
1112,Ag,Sphere,Liposome,Chemical Reduction,Negative,138.9,-0.61,10000,H,Human,Blood,Monocyte,Adult,24,0.625,AlamarBlue,AlamarBlue,100.83,10.1002/jat.3566,31,,82.73,-31.9,THP-1,Journal of Applied Toxicology,Wiley,2017,Liposomal encapsulation of silver nanoparticles enhances cytotoxicity and causes induction of reactive oxygen speciesГўВЂВђindependent apoptosis,FALSE,FALSE,closed,31_yusuf2017.pdf,0
1113,Ag,Sphere,Liposome,Chemical Reduction,Negative,138.9,-0.61,10000,H,Human,Blood,Monocyte,Adult,24,1.25,AlamarBlue,AlamarBlue,96.944,10.1002/jat.3566,31,,82.73,-31.9,THP-1,Journal of Applied Toxicology,Wiley,2017,Liposomal encapsulation of silver nanoparticles enhances cytotoxicity and causes induction of reactive oxygen speciesГўВЂВђindependent apoptosis,FALSE,FALSE,closed,31_yusuf2017.pdf,0
1114,Ag,Sphere,Liposome,Chemical Reduction,Negative,138.9,-0.61,10000,H,Human,Blood,Monocyte,Adult,24,2.5,AlamarBlue,AlamarBlue,73.889,10.1002/jat.3566,31,,82.73,-31.9,THP-1,Journal of Applied Toxicology,Wiley,2017,Liposomal encapsulation of silver nanoparticles enhances cytotoxicity and causes induction of reactive oxygen speciesГўВЂВђindependent apoptosis,FALSE,FALSE,closed,31_yusuf2017.pdf,0
1115,Ag,Sphere,Liposome,Chemical Reduction,Negative,138.9,-0.61,10000,H,Human,Blood,Monocyte,Adult,24,5,AlamarBlue,AlamarBlue,33.889,10.1002/jat.3566,31,,82.73,-31.9,THP-1,Journal of Applied Toxicology,Wiley,2017,Liposomal encapsulation of silver nanoparticles enhances cytotoxicity and causes induction of reactive oxygen speciesГўВЂВђindependent apoptosis,FALSE,FALSE,closed,31_yusuf2017.pdf,0
1116,Ag,Sphere,,Chemical Reduction,Negative,79.15,-7.9,10000,H,Human,Blood,Monocyte,Adult,48,0.3,AlamarBlue,AlamarBlue,86.28,10.1002/jat.3566,31,,14.3,-26.5,THP-1,Journal of Applied Toxicology,Wiley,2017,Liposomal encapsulation of silver nanoparticles enhances cytotoxicity and causes induction of reactive oxygen speciesГўВЂВђindependent apoptosis,FALSE,FALSE,closed,31_yusuf2017.pdf,0
1117,Ag,Sphere,,Chemical Reduction,Negative,79.15,-7.9,10000,H,Human,Blood,Monocyte,Adult,48,0.625,AlamarBlue,AlamarBlue,82.85,10.1002/jat.3566,31,,14.3,-26.5,THP-1,Journal of Applied Toxicology,Wiley,2017,Liposomal encapsulation of silver nanoparticles enhances cytotoxicity and causes induction of reactive oxygen speciesГўВЂВђindependent apoptosis,FALSE,FALSE,closed,31_yusuf2017.pdf,0
1118,Ag,Sphere,,Chemical Reduction,Negative,79.15,-7.9,10000,H,Human,Blood,Monocyte,Adult,48,1.25,AlamarBlue,AlamarBlue,81.794,10.1002/jat.3566,31,,14.3,-26.5,THP-1,Journal of Applied Toxicology,Wiley,2017,Liposomal encapsulation of silver nanoparticles enhances cytotoxicity and causes induction of reactive oxygen speciesГўВЂВђindependent apoptosis,FALSE,FALSE,closed,31_yusuf2017.pdf,0
1119,Ag,Sphere,,Chemical Reduction,Negative,79.15,-7.9,10000,H,Human,Blood,Monocyte,Adult,48,2.5,AlamarBlue,AlamarBlue,77.045,10.1002/jat.3566,31,,14.3,-26.5,THP-1,Journal of Applied Toxicology,Wiley,2017,Liposomal encapsulation of silver nanoparticles enhances cytotoxicity and causes induction of reactive oxygen speciesГўВЂВђindependent apoptosis,FALSE,FALSE,closed,31_yusuf2017.pdf,0
1120,Ag,Sphere,,Chemical Reduction,Negative,79.15,-7.9,10000,H,Human,Blood,Monocyte,Adult,48,5,AlamarBlue,AlamarBlue,22.691,10.1002/jat.3566,31,,14.3,-26.5,THP-1,Journal of Applied Toxicology,Wiley,2017,Liposomal encapsulation of silver nanoparticles enhances cytotoxicity and causes induction of reactive oxygen speciesГўВЂВђindependent apoptosis,FALSE,FALSE,closed,31_yusuf2017.pdf,0
1121,Ag,Sphere,Liposome,Chemical Reduction,Negative,138.9,-0.61,10000,H,Human,Blood,Monocyte,Adult,48,0.3,AlamarBlue,AlamarBlue,85.752,10.1002/jat.3566,31,,82.73,-31.9,THP-1,Journal of Applied Toxicology,Wiley,2017,Liposomal encapsulation of silver nanoparticles enhances cytotoxicity and causes induction of reactive oxygen speciesГўВЂВђindependent apoptosis,FALSE,FALSE,closed,31_yusuf2017.pdf,0
1122,Ag,Sphere,Liposome,Chemical Reduction,Negative,138.9,-0.61,10000,H,Human,Blood,Monocyte,Adult,48,0.625,AlamarBlue,AlamarBlue,85.752,10.1002/jat.3566,31,,82.73,-31.9,THP-1,Journal of Applied Toxicology,Wiley,2017,Liposomal encapsulation of silver nanoparticles enhances cytotoxicity and causes induction of reactive oxygen speciesГўВЂВђindependent apoptosis,FALSE,FALSE,closed,31_yusuf2017.pdf,0
1123,Ag,Sphere,Liposome,Chemical Reduction,Negative,138.9,-0.61,10000,H,Human,Blood,Monocyte,Adult,48,1.25,AlamarBlue,AlamarBlue,82.586,10.1002/jat.3566,31,,82.73,-31.9,THP-1,Journal of Applied Toxicology,Wiley,2017,Liposomal encapsulation of silver nanoparticles enhances cytotoxicity and causes induction of reactive oxygen speciesГўВЂВђindependent apoptosis,FALSE,FALSE,closed,31_yusuf2017.pdf,0
1124,Ag,Sphere,Liposome,Chemical Reduction,Negative,138.9,-0.61,10000,H,Human,Blood,Monocyte,Adult,48,2.5,AlamarBlue,AlamarBlue,30.343,10.1002/jat.3566,31,,82.73,-31.9,THP-1,Journal of Applied Toxicology,Wiley,2017,Liposomal encapsulation of silver nanoparticles enhances cytotoxicity and causes induction of reactive oxygen speciesГўВЂВђindependent apoptosis,FALSE,FALSE,closed,31_yusuf2017.pdf,0
1125,Ag,Sphere,Liposome,Chemical Reduction,Negative,138.9,-0.61,10000,H,Human,Blood,Monocyte,Adult,48,5,AlamarBlue,AlamarBlue,13.984,10.1002/jat.3566,31,,82.73,-31.9,THP-1,Journal of Applied Toxicology,Wiley,2017,Liposomal encapsulation of silver nanoparticles enhances cytotoxicity and causes induction of reactive oxygen speciesГўВЂВђindependent apoptosis,FALSE,FALSE,closed,31_yusuf2017.pdf,0
1126,Fe3O4,Sphere,Silica,Reverse Microemulsion,Negative,111.1,-10.3,30000,H,Human,,,,3,5,MTT,TetrazoliumSalt,99.752,10.1002/jat.3213,32,,10,-31.8,SHSY5Y,Journal of Applied Toxicology,Wiley,2015,<i>In vitro</i> cytotoxicity of superparamagnetic iron oxide nanoparticles on neuronal and glial cells. Evaluation of nanoparticle interference with viability tests,FALSE,TRUE,green,32_costa2015.pdf,1
1127,Fe3O4,Sphere,Silica,Reverse Microemulsion,Negative,111.1,-10.3,30000,H,Human,,,,3,10,MTT,TetrazoliumSalt,103.22,10.1002/jat.3213,32,,10,-31.8,SHSY5Y,Journal of Applied Toxicology,Wiley,2015,<i>In vitro</i> cytotoxicity of superparamagnetic iron oxide nanoparticles on neuronal and glial cells. Evaluation of nanoparticle interference with viability tests,FALSE,TRUE,green,32_costa2015.pdf,1
1128,Fe3O4,Sphere,Silica,Reverse Microemulsion,Negative,111.1,-10.3,30000,H,Human,,,,3,25,MTT,TetrazoliumSalt,99.257,10.1002/jat.3213,32,,10,-31.8,SHSY5Y,Journal of Applied Toxicology,Wiley,2015,<i>In vitro</i> cytotoxicity of superparamagnetic iron oxide nanoparticles on neuronal and glial cells. Evaluation of nanoparticle interference with viability tests,FALSE,TRUE,green,32_costa2015.pdf,1
1129,Fe3O4,Sphere,Silica,Reverse Microemulsion,Negative,111.1,-10.3,30000,H,Human,,,,3,50,MTT,TetrazoliumSalt,100.25,10.1002/jat.3213,32,,10,-31.8,SHSY5Y,Journal of Applied Toxicology,Wiley,2015,<i>In vitro</i> cytotoxicity of superparamagnetic iron oxide nanoparticles on neuronal and glial cells. Evaluation of nanoparticle interference with viability tests,FALSE,TRUE,green,32_costa2015.pdf,1
1130,Fe3O4,Sphere,Silica,Reverse Microemulsion,Negative,111.1,-10.3,30000,H,Human,,,,3,75,MTT,TetrazoliumSalt,97.525,10.1002/jat.3213,32,,10,-31.8,SHSY5Y,Journal of Applied Toxicology,Wiley,2015,<i>In vitro</i> cytotoxicity of superparamagnetic iron oxide nanoparticles on neuronal and glial cells. Evaluation of nanoparticle interference with viability tests,FALSE,TRUE,green,32_costa2015.pdf,1
1131,Fe3O4,Sphere,Silica,Reverse Microemulsion,Negative,111.1,-10.3,30000,H,Human,,,,3,100,MTT,TetrazoliumSalt,98.267,10.1002/jat.3213,32,,10,-31.8,SHSY5Y,Journal of Applied Toxicology,Wiley,2015,<i>In vitro</i> cytotoxicity of superparamagnetic iron oxide nanoparticles on neuronal and glial cells. Evaluation of nanoparticle interference with viability tests,FALSE,TRUE,green,32_costa2015.pdf,1
1132,Fe3O4,Sphere,Silica,Reverse Microemulsion,Negative,111.1,-10.3,30000,H,Human,,,,3,150,MTT,TetrazoliumSalt,99.01,10.1002/jat.3213,32,,10,-31.8,SHSY5Y,Journal of Applied Toxicology,Wiley,2015,<i>In vitro</i> cytotoxicity of superparamagnetic iron oxide nanoparticles on neuronal and glial cells. Evaluation of nanoparticle interference with viability tests,FALSE,TRUE,green,32_costa2015.pdf,1
1133,Fe3O4,Sphere,Silica,Reverse Microemulsion,Negative,111.1,-10.3,30000,H,Human,,,,3,175,MTT,TetrazoliumSalt,98.267,10.1002/jat.3213,32,,10,-31.8,SHSY5Y,Journal of Applied Toxicology,Wiley,2015,<i>In vitro</i> cytotoxicity of superparamagnetic iron oxide nanoparticles on neuronal and glial cells. Evaluation of nanoparticle interference with viability tests,FALSE,TRUE,green,32_costa2015.pdf,1
1134,Fe3O4,Sphere,Silica,Reverse Microemulsion,Negative,111.1,-10.3,30000,H,Human,,,,3,200,MTT,TetrazoliumSalt,96.535,10.1002/jat.3213,32,,10,-31.8,SHSY5Y,Journal of Applied Toxicology,Wiley,2015,<i>In vitro</i> cytotoxicity of superparamagnetic iron oxide nanoparticles on neuronal and glial cells. Evaluation of nanoparticle interference with viability tests,FALSE,TRUE,green,32_costa2015.pdf,1
1135,Fe3O4,Sphere,Silica,Reverse Microemulsion,Negative,111.1,-10.3,30000,H,Human,,,,3,300,MTT,TetrazoliumSalt,97.277,10.1002/jat.3213,32,,10,-31.8,SHSY5Y,Journal of Applied Toxicology,Wiley,2015,<i>In vitro</i> cytotoxicity of superparamagnetic iron oxide nanoparticles on neuronal and glial cells. Evaluation of nanoparticle interference with viability tests,FALSE,TRUE,green,32_costa2015.pdf,1
1136,Fe3O4,Sphere,OleicAcid,Reverse Microemulsion,Negative,202.7,-11.6,30000,H,Human,,,,3,5,MTT,TetrazoliumSalt,96.923,10.1002/jat.3213,32,,10.9,-45.4,SHSY5Y,Journal of Applied Toxicology,Wiley,2015,<i>In vitro</i> cytotoxicity of superparamagnetic iron oxide nanoparticles on neuronal and glial cells. Evaluation of nanoparticle interference with viability tests,FALSE,TRUE,green,32_costa2015.pdf,1
1137,Fe3O4,Sphere,OleicAcid,Reverse Microemulsion,Negative,202.7,-11.6,30000,H,Human,,,,3,10,MTT,TetrazoliumSalt,97.788,10.1002/jat.3213,32,,10.9,-45.4,SHSY5Y,Journal of Applied Toxicology,Wiley,2015,<i>In vitro</i> cytotoxicity of superparamagnetic iron oxide nanoparticles on neuronal and glial cells. Evaluation of nanoparticle interference with viability tests,FALSE,TRUE,green,32_costa2015.pdf,1
1138,Fe3O4,Sphere,OleicAcid,Reverse Microemulsion,Negative,202.7,-11.6,30000,H,Human,,,,3,25,MTT,TetrazoliumSalt,100.1,10.1002/jat.3213,32,,10.9,-45.4,SHSY5Y,Journal of Applied Toxicology,Wiley,2015,<i>In vitro</i> cytotoxicity of superparamagnetic iron oxide nanoparticles on neuronal and glial cells. Evaluation of nanoparticle interference with viability tests,FALSE,TRUE,green,32_costa2015.pdf,1
1139,Fe3O4,Sphere,OleicAcid,Reverse Microemulsion,Negative,202.7,-11.6,30000,H,Human,,,,3,50,MTT,TetrazoliumSalt,93.173,10.1002/jat.3213,32,,10.9,-45.4,SHSY5Y,Journal of Applied Toxicology,Wiley,2015,<i>In vitro</i> cytotoxicity of superparamagnetic iron oxide nanoparticles on neuronal and glial cells. Evaluation of nanoparticle interference with viability tests,FALSE,TRUE,green,32_costa2015.pdf,1
1140,Fe3O4,Sphere,OleicAcid,Reverse Microemulsion,Negative,202.7,-11.6,30000,H,Human,,,,3,75,MTT,TetrazoliumSalt,94.615,10.1002/jat.3213,32,,10.9,-45.4,SHSY5Y,Journal of Applied Toxicology,Wiley,2015,<i>In vitro</i> cytotoxicity of superparamagnetic iron oxide nanoparticles on neuronal and glial cells. Evaluation of nanoparticle interference with viability tests,FALSE,TRUE,green,32_costa2015.pdf,1
1141,Fe3O4,Sphere,OleicAcid,Reverse Microemulsion,Negative,202.7,-11.6,30000,H,Human,,,,3,100,MTT,TetrazoliumSalt,96.346,10.1002/jat.3213,32,,10.9,-45.4,SHSY5Y,Journal of Applied Toxicology,Wiley,2015,<i>In vitro</i> cytotoxicity of superparamagnetic iron oxide nanoparticles on neuronal and glial cells. Evaluation of nanoparticle interference with viability tests,FALSE,TRUE,green,32_costa2015.pdf,1
1142,Fe3O4,Sphere,OleicAcid,Reverse Microemulsion,Negative,202.7,-11.6,30000,H,Human,,,,3,150,MTT,TetrazoliumSalt,91.442,10.1002/jat.3213,32,,10.9,-45.4,SHSY5Y,Journal of Applied Toxicology,Wiley,2015,<i>In vitro</i> cytotoxicity of superparamagnetic iron oxide nanoparticles on neuronal and glial cells. Evaluation of nanoparticle interference with viability tests,FALSE,TRUE,green,32_costa2015.pdf,1
1143,Fe3O4,Sphere,OleicAcid,Reverse Microemulsion,Negative,202.7,-11.6,30000,H,Human,,,,3,175,MTT,TetrazoliumSalt,93.173,10.1002/jat.3213,32,,10.9,-45.4,SHSY5Y,Journal of Applied Toxicology,Wiley,2015,<i>In vitro</i> cytotoxicity of superparamagnetic iron oxide nanoparticles on neuronal and glial cells. Evaluation of nanoparticle interference with viability tests,FALSE,TRUE,green,32_costa2015.pdf,1
1144,Fe3O4,Sphere,OleicAcid,Reverse Microemulsion,Negative,202.7,-11.6,30000,H,Human,,,,3,200,MTT,TetrazoliumSalt,94.615,10.1002/jat.3213,32,,10.9,-45.4,SHSY5Y,Journal of Applied Toxicology,Wiley,2015,<i>In vitro</i> cytotoxicity of superparamagnetic iron oxide nanoparticles on neuronal and glial cells. Evaluation of nanoparticle interference with viability tests,FALSE,TRUE,green,32_costa2015.pdf,1
1145,Fe3O4,Sphere,OleicAcid,Reverse Microemulsion,Negative,202.7,-11.6,30000,H,Human,,,,3,300,MTT,TetrazoliumSalt,96.346,10.1002/jat.3213,32,,10.9,-45.4,SHSY5Y,Journal of Applied Toxicology,Wiley,2015,<i>In vitro</i> cytotoxicity of superparamagnetic iron oxide nanoparticles on neuronal and glial cells. Evaluation of nanoparticle interference with viability tests,FALSE,TRUE,green,32_costa2015.pdf,1
1146,Fe3O4,Sphere,Silica,Reverse Microemulsion,Negative,111.1,-10.3,30000,H,Human,,,,6,5,MTT,TetrazoliumSalt,94.554,10.1002/jat.3213,32,,10,-31.8,SHSY5Y,Journal of Applied Toxicology,Wiley,2015,<i>In vitro</i> cytotoxicity of superparamagnetic iron oxide nanoparticles on neuronal and glial cells. Evaluation of nanoparticle interference with viability tests,FALSE,TRUE,green,32_costa2015.pdf,1
1147,Fe3O4,Sphere,Silica,Reverse Microemulsion,Negative,111.1,-10.3,30000,H,Human,,,,6,10,MTT,TetrazoliumSalt,101.73,10.1002/jat.3213,32,,10,-31.8,SHSY5Y,Journal of Applied Toxicology,Wiley,2015,<i>In vitro</i> cytotoxicity of superparamagnetic iron oxide nanoparticles on neuronal and glial cells. Evaluation of nanoparticle interference with viability tests,FALSE,TRUE,green,32_costa2015.pdf,1
1148,Fe3O4,Sphere,Silica,Reverse Microemulsion,Negative,111.1,-10.3,30000,H,Human,,,,6,25,MTT,TetrazoliumSalt,100.5,10.1002/jat.3213,32,,10,-31.8,SHSY5Y,Journal of Applied Toxicology,Wiley,2015,<i>In vitro</i> cytotoxicity of superparamagnetic iron oxide nanoparticles on neuronal and glial cells. Evaluation of nanoparticle interference with viability tests,FALSE,TRUE,green,32_costa2015.pdf,1
1149,Fe3O4,Sphere,Silica,Reverse Microemulsion,Negative,111.1,-10.3,30000,H,Human,,,,6,50,MTT,TetrazoliumSalt,96.287,10.1002/jat.3213,32,,10,-31.8,SHSY5Y,Journal of Applied Toxicology,Wiley,2015,<i>In vitro</i> cytotoxicity of superparamagnetic iron oxide nanoparticles on neuronal and glial cells. Evaluation of nanoparticle interference with viability tests,FALSE,TRUE,green,32_costa2015.pdf,1
1150,Fe3O4,Sphere,Silica,Reverse Microemulsion,Negative,111.1,-10.3,30000,H,Human,,,,6,75,MTT,TetrazoliumSalt,95.05,10.1002/jat.3213,32,,10,-31.8,SHSY5Y,Journal of Applied Toxicology,Wiley,2015,<i>In vitro</i> cytotoxicity of superparamagnetic iron oxide nanoparticles on neuronal and glial cells. Evaluation of nanoparticle interference with viability tests,FALSE,TRUE,green,32_costa2015.pdf,1
1151,Fe3O4,Sphere,Silica,Reverse Microemulsion,Negative,111.1,-10.3,30000,H,Human,,,,6,100,MTT,TetrazoliumSalt,100.99,10.1002/jat.3213,32,,10,-31.8,SHSY5Y,Journal of Applied Toxicology,Wiley,2015,<i>In vitro</i> cytotoxicity of superparamagnetic iron oxide nanoparticles on neuronal and glial cells. Evaluation of nanoparticle interference with viability tests,FALSE,TRUE,green,32_costa2015.pdf,1
1152,Fe3O4,Sphere,Silica,Reverse Microemulsion,Negative,111.1,-10.3,30000,H,Human,,,,6,150,MTT,TetrazoliumSalt,96.535,10.1002/jat.3213,32,,10,-31.8,SHSY5Y,Journal of Applied Toxicology,Wiley,2015,<i>In vitro</i> cytotoxicity of superparamagnetic iron oxide nanoparticles on neuronal and glial cells. Evaluation of nanoparticle interference with viability tests,FALSE,TRUE,green,32_costa2015.pdf,1
1153,Fe3O4,Sphere,Silica,Reverse Microemulsion,Negative,111.1,-10.3,30000,H,Human,,,,6,175,MTT,TetrazoliumSalt,95.792,10.1002/jat.3213,32,,10,-31.8,SHSY5Y,Journal of Applied Toxicology,Wiley,2015,<i>In vitro</i> cytotoxicity of superparamagnetic iron oxide nanoparticles on neuronal and glial cells. Evaluation of nanoparticle interference with viability tests,FALSE,TRUE,green,32_costa2015.pdf,1
1154,Fe3O4,Sphere,Silica,Reverse Microemulsion,Negative,111.1,-10.3,30000,H,Human,,,,6,200,MTT,TetrazoliumSalt,96.04,10.1002/jat.3213,32,,10,-31.8,SHSY5Y,Journal of Applied Toxicology,Wiley,2015,<i>In vitro</i> cytotoxicity of superparamagnetic iron oxide nanoparticles on neuronal and glial cells. Evaluation of nanoparticle interference with viability tests,FALSE,TRUE,green,32_costa2015.pdf,1
1155,Fe3O4,Sphere,Silica,Reverse Microemulsion,Negative,111.1,-10.3,30000,H,Human,,,,6,300,MTT,TetrazoliumSalt,96.04,10.1002/jat.3213,32,,10,-31.8,SHSY5Y,Journal of Applied Toxicology,Wiley,2015,<i>In vitro</i> cytotoxicity of superparamagnetic iron oxide nanoparticles on neuronal and glial cells. Evaluation of nanoparticle interference with viability tests,FALSE,TRUE,green,32_costa2015.pdf,1
1156,Fe3O4,Sphere,OleicAcid,Reverse Microemulsion,Negative,202.7,-11.6,30000,H,Human,,,,6,5,MTT,TetrazoliumSalt,100.38,10.1002/jat.3213,32,,10.9,-45.4,SHSY5Y,Journal of Applied Toxicology,Wiley,2015,<i>In vitro</i> cytotoxicity of superparamagnetic iron oxide nanoparticles on neuronal and glial cells. Evaluation of nanoparticle interference with viability tests,FALSE,TRUE,green,32_costa2015.pdf,1
1157,Fe3O4,Sphere,OleicAcid,Reverse Microemulsion,Negative,202.7,-11.6,30000,H,Human,,,,6,10,MTT,TetrazoliumSalt,96.923,10.1002/jat.3213,32,,10.9,-45.4,SHSY5Y,Journal of Applied Toxicology,Wiley,2015,<i>In vitro</i> cytotoxicity of superparamagnetic iron oxide nanoparticles on neuronal and glial cells. Evaluation of nanoparticle interference with viability tests,FALSE,TRUE,green,32_costa2015.pdf,1
1158,Fe3O4,Sphere,OleicAcid,Reverse Microemulsion,Negative,202.7,-11.6,30000,H,Human,,,,6,25,MTT,TetrazoliumSalt,101.54,10.1002/jat.3213,32,,10.9,-45.4,SHSY5Y,Journal of Applied Toxicology,Wiley,2015,<i>In vitro</i> cytotoxicity of superparamagnetic iron oxide nanoparticles on neuronal and glial cells. Evaluation of nanoparticle interference with viability tests,FALSE,TRUE,green,32_costa2015.pdf,1
1159,Fe3O4,Sphere,OleicAcid,Reverse Microemulsion,Negative,202.7,-11.6,30000,H,Human,,,,6,50,MTT,TetrazoliumSalt,96.346,10.1002/jat.3213,32,,10.9,-45.4,SHSY5Y,Journal of Applied Toxicology,Wiley,2015,<i>In vitro</i> cytotoxicity of superparamagnetic iron oxide nanoparticles on neuronal and glial cells. Evaluation of nanoparticle interference with viability tests,FALSE,TRUE,green,32_costa2015.pdf,1
1160,Fe3O4,Sphere,OleicAcid,Reverse Microemulsion,Negative,202.7,-11.6,30000,H,Human,,,,6,75,MTT,TetrazoliumSalt,100.1,10.1002/jat.3213,32,,10.9,-45.4,SHSY5Y,Journal of Applied Toxicology,Wiley,2015,<i>In vitro</i> cytotoxicity of superparamagnetic iron oxide nanoparticles on neuronal and glial cells. Evaluation of nanoparticle interference with viability tests,FALSE,TRUE,green,32_costa2015.pdf,1
1161,Fe3O4,Sphere,OleicAcid,Reverse Microemulsion,Negative,202.7,-11.6,30000,H,Human,,,,6,100,MTT,TetrazoliumSalt,100.38,10.1002/jat.3213,32,,10.9,-45.4,SHSY5Y,Journal of Applied Toxicology,Wiley,2015,<i>In vitro</i> cytotoxicity of superparamagnetic iron oxide nanoparticles on neuronal and glial cells. Evaluation of nanoparticle interference with viability tests,FALSE,TRUE,green,32_costa2015.pdf,1
1162,Fe3O4,Sphere,OleicAcid,Reverse Microemulsion,Negative,202.7,-11.6,30000,H,Human,,,,6,150,MTT,TetrazoliumSalt,101.54,10.1002/jat.3213,32,,10.9,-45.4,SHSY5Y,Journal of Applied Toxicology,Wiley,2015,<i>In vitro</i> cytotoxicity of superparamagnetic iron oxide nanoparticles on neuronal and glial cells. Evaluation of nanoparticle interference with viability tests,FALSE,TRUE,green,32_costa2015.pdf,1
1163,Fe3O4,Sphere,OleicAcid,Reverse Microemulsion,Negative,202.7,-11.6,30000,H,Human,,,,6,175,MTT,TetrazoliumSalt,98.654,10.1002/jat.3213,32,,10.9,-45.4,SHSY5Y,Journal of Applied Toxicology,Wiley,2015,<i>In vitro</i> cytotoxicity of superparamagnetic iron oxide nanoparticles on neuronal and glial cells. Evaluation of nanoparticle interference with viability tests,FALSE,TRUE,green,32_costa2015.pdf,1
1164,Fe3O4,Sphere,OleicAcid,Reverse Microemulsion,Negative,202.7,-11.6,30000,H,Human,,,,6,200,MTT,TetrazoliumSalt,101.25,10.1002/jat.3213,32,,10.9,-45.4,SHSY5Y,Journal of Applied Toxicology,Wiley,2015,<i>In vitro</i> cytotoxicity of superparamagnetic iron oxide nanoparticles on neuronal and glial cells. Evaluation of nanoparticle interference with viability tests,FALSE,TRUE,green,32_costa2015.pdf,1
1165,Fe3O4,Sphere,OleicAcid,Reverse Microemulsion,Negative,202.7,-11.6,30000,H,Human,,,,6,300,MTT,TetrazoliumSalt,100.1,10.1002/jat.3213,32,,10.9,-45.4,SHSY5Y,Journal of Applied Toxicology,Wiley,2015,<i>In vitro</i> cytotoxicity of superparamagnetic iron oxide nanoparticles on neuronal and glial cells. Evaluation of nanoparticle interference with viability tests,FALSE,TRUE,green,32_costa2015.pdf,1
1166,Fe3O4,Sphere,Silica,Reverse Microemulsion,Negative,111.1,-10.3,30000,H,Human,,,,24,5,MTT,TetrazoliumSalt,96.535,10.1002/jat.3213,32,,10,-31.8,SHSY5Y,Journal of Applied Toxicology,Wiley,2015,<i>In vitro</i> cytotoxicity of superparamagnetic iron oxide nanoparticles on neuronal and glial cells. Evaluation of nanoparticle interference with viability tests,FALSE,TRUE,green,32_costa2015.pdf,1
1167,Fe3O4,Sphere,Silica,Reverse Microemulsion,Negative,111.1,-10.3,30000,H,Human,,,,24,10,MTT,TetrazoliumSalt,89.109,10.1002/jat.3213,32,,10,-31.8,SHSY5Y,Journal of Applied Toxicology,Wiley,2015,<i>In vitro</i> cytotoxicity of superparamagnetic iron oxide nanoparticles on neuronal and glial cells. Evaluation of nanoparticle interference with viability tests,FALSE,TRUE,green,32_costa2015.pdf,1
1168,Fe3O4,Sphere,Silica,Reverse Microemulsion,Negative,111.1,-10.3,30000,H,Human,,,,24,25,MTT,TetrazoliumSalt,99.257,10.1002/jat.3213,32,,10,-31.8,SHSY5Y,Journal of Applied Toxicology,Wiley,2015,<i>In vitro</i> cytotoxicity of superparamagnetic iron oxide nanoparticles on neuronal and glial cells. Evaluation of nanoparticle interference with viability tests,FALSE,TRUE,green,32_costa2015.pdf,1
1169,Fe3O4,Sphere,Silica,Reverse Microemulsion,Negative,111.1,-10.3,30000,H,Human,,,,24,50,MTT,TetrazoliumSalt,93.069,10.1002/jat.3213,32,,10,-31.8,SHSY5Y,Journal of Applied Toxicology,Wiley,2015,<i>In vitro</i> cytotoxicity of superparamagnetic iron oxide nanoparticles on neuronal and glial cells. Evaluation of nanoparticle interference with viability tests,FALSE,TRUE,green,32_costa2015.pdf,1
1170,Fe3O4,Sphere,Silica,Reverse Microemulsion,Negative,111.1,-10.3,30000,H,Human,,,,24,75,MTT,TetrazoliumSalt,99.01,10.1002/jat.3213,32,,10,-31.8,SHSY5Y,Journal of Applied Toxicology,Wiley,2015,<i>In vitro</i> cytotoxicity of superparamagnetic iron oxide nanoparticles on neuronal and glial cells. Evaluation of nanoparticle interference with viability tests,FALSE,TRUE,green,32_costa2015.pdf,1
