Repository: anastasiavepreva/ChemX

# ChemX: A Collection of Chemistry Datasets for Benchmarking Automated Information Extraction

## Abstract

ChemX is a collection of 10 manually curated benchmarking datasets developed to support robust automated information extraction in chemistry. It spans two major domains — **nanomaterials** and **small molecules** — and enables evaluation across multiple modalities including text, tables, and figures.

ChemX is designed to benchmark large language models and multi-agent systems in real-world chemical contexts, emphasizing reproducibility, schema-based annotation, and domain-specific validation.

File: datasets/Nanomag.csv (part 8 of 23)
name,np_shell_2,np_hydro_size,xrd_scherrer_size,zfc_h_meas,htherm_sar,mri_r1,mri_r2,emic_size,instrument,core_shell_formula,np_core,np_shell,space_group_core,space_group_shell,squid_h_max,fc_field_T,squid_temperature,squid_sat_mag,coercivity,squid_rem_mag,exchange_bias_shift_Oe,vertical_loop_shift_M_vsl_emu_g,hc_kOe,doi,pdf,supp,journal,publisher,year,title,access,verification required,verified_by,verification_date,has_mistake_in_matadata,comment,article_name_folder,supp_info_name_folder
,,38.47,,,,,542.2,40.0,,,Zn0.99Fe0.01Fe2O4,Sodium citrate,,,50.0,,300.0,58.9,17.3,,,,,10.1021/acs.chemmater.8b04760,acs.chemmater.8b04760.pdf,acs.chemmater.8b04760_SI.pdf,Chemistry of Materials,American Chemical Society (ACS),2019,Sensitive Contrast-Enhanced Magnetic Resonance Imaging of Orthotopic and Metastatic Hepatic Tumors by Ultralow Doses of Zinc Ferrite Octapods,0,,,,,,dataset2_40,dataset2_40_supp
,,,,,,,108.0,7.0,,,Fe1Fe2O4,,,,30.0,,300.0,56.0,0.0,0.0,,,,10.1021/acs.chemmater.9b01582,acs.chemmater.9b01582.pdf,acs.chemmater.9b01582_SI.pdf,Chemistry of Materials,American Chemical Society (ACS),2019,Precisely Tuning the Contrast Properties of Zn<i><sub>x</sub></i>Fe<sub>3–<i>x</i></sub>O<sub>4</sub> Nanoparticles in Magnetic Resonance Imaging by Controlling Their Doping Content and Size,0,,,,,,dataset2_41,dataset2_41_supp
,,,,,,20.5,112.0,7.0,,,Zn0.1Fe0.9Fe2O4,,,,30.0,,300.0,62.5,0.0,0.0,,,,10.1021/acs.chemmater.9b01582,acs.chemmater.9b01582.pdf,acs.chemmater.9b01582_SI.pdf,Chemistry of Materials,American Chemical Society (ACS),2019,Precisely Tuning the Contrast Properties of Zn<i><sub>x</sub></i>Fe<sub>3–<i>x</i></sub>O<sub>4</sub> Nanoparticles in Magnetic Resonance Imaging by Controlling Their Doping Content and Size,0,,,,,,dataset2_41,dataset2_41_supp
,,,,,,28.0,172.0,7.0,,,Zn0.2Fe0.8Fe2O4,,,,30.0,,300.0,66.8,0.0,0.0,,,,10.1021/acs.chemmater.9b01582,acs.chemmater.9b01582.pdf,acs.chemmater.9b01582_SI.pdf,Chemistry of Materials,American Chemical Society (ACS),2019,Precisely Tuning the Contrast Properties of Zn<i><sub>x</sub></i>Fe<sub>3–<i>x</i></sub>O<sub>4</sub> Nanoparticles in Magnetic Resonance Imaging by Controlling Their Doping Content and Size,0,,,,,,dataset2_41,dataset2_41_supp
,,,,,,21.6,98.0,7.0,,,Zn0.3Fe0.7Fe2O4,,,,30.0,,300.0,48.4,0.0,0.0,,,,10.1021/acs.chemmater.9b01582,acs.chemmater.9b01582.pdf,acs.chemmater.9b01582_SI.pdf,Chemistry of Materials,American Chemical Society (ACS),2019,Precisely Tuning the Contrast Properties of Zn<i><sub>x</sub></i>Fe<sub>3–<i>x</i></sub>O<sub>4</sub> Nanoparticles in Magnetic Resonance Imaging by Controlling Their Doping Content and Size,0,,,,,,dataset2_41,dataset2_41_supp
,,,,,,16.8,51.0,7.0,,,Zn0.4Fe0.6Fe2O4,,,,30.0,,300.0,44.9,0.0,0.0,,,,10.1021/acs.chemmater.9b01582,acs.chemmater.9b01582.pdf,acs.chemmater.9b01582_SI.pdf,Chemistry of Materials,American Chemical Society (ACS),2019,Precisely Tuning the Contrast Properties of Zn<i><sub>x</sub></i>Fe<sub>3–<i>x</i></sub>O<sub>4</sub> Nanoparticles in Magnetic Resonance Imaging by Controlling Their Doping Content and Size,0,,,,,,dataset2_41,dataset2_41_supp
,,,,,,24.2,126.0,4.0,,,Zn0.2Fe0.8Fe2O4,,,,30.0,,300.0,38.7,0.0,0.0,,,,10.1021/acs.chemmater.9b01582,acs.chemmater.9b01582.pdf,acs.chemmater.9b01582_SI.pdf,Chemistry of Materials,American Chemical Society (ACS),2019,Precisely Tuning the Contrast Properties of Zn<i><sub>x</sub></i>Fe<sub>3–<i>x</i></sub>O<sub>4</sub> Nanoparticles in Magnetic Resonance Imaging by Controlling Their Doping Content and Size,0,,,,,,dataset2_41,dataset2_41_supp
,,,,,,12.2,311.0,10.0,,,Zn0.2Fe0.8Fe2O4,,,,30.0,,300.0,123.8,0.0,0.0,,,,10.1021/acs.chemmater.9b01582,acs.chemmater.9b01582.pdf,acs.chemmater.9b01582_SI.pdf,Chemistry of Materials,American Chemical Society (ACS),2019,Precisely Tuning the Contrast Properties of Zn<i><sub>x</sub></i>Fe<sub>3–<i>x</i></sub>O<sub>4</sub> Nanoparticles in Magnetic Resonance Imaging by Controlling Their Doping Content and Size,0,,,,,,dataset2_41,dataset2_41_supp
,,11.0,,,16.35,,17.18,6.0,,,Fe1Pt1,,,,16.0,,300.0,17.0,180.0,2.0,,,,10.1021/acs.chemmater.9b03552,acs.chemmater.9b03552,acs.chemmater.9b03552_SI.pdf,Chemistry of Materials,American Chemical Society (ACS),2019,Magnetically Guided Theranostics: Optimizing Magnetic Resonance Imaging with Sandwich-Like Kaolinite-Based Iron/Platinum Nanoparticles for Magnetic Fluid Hyperthermia and Chemotherapy,0,,,,,,dataset2_41,dataset2_41_supp
,,200.0,,,36.91,,29.32,100.0,,,Fe1Pt1,Kaolinite,,,16.0,,300.0,25.86,100.0,2.6,,,,10.1021/acs.chemmater.9b03552,acs.chemmater.9b03552,acs.chemmater.9b03552_SI.pdf,Chemistry of Materials,American Chemical Society (ACS),2019,Magnetically Guided Theranostics: Optimizing Magnetic Resonance Imaging with Sandwich-Like Kaolinite-Based Iron/Platinum Nanoparticles for Magnetic Fluid Hyperthermia and Chemotherapy,0,,,,,,dataset2_41,dataset2_41_supp
,,,,,,,58.0,8.8,,,Fe1Fe2O4,dodecylamine-modified poly(isobutylene-alt-maleic anhydride) polymer,,,8.0,,300.0,75.0,0.0,0.0,,,,10.1021/acs.chemmater.9b04848,acs.chemmater.9b04848.pdf,acs.chemmater.9b04848_SI.pdf,Chemistry of Materials,American Chemical Society (ACS),2020,"Synthesis, Characterization, and Evaluation of Superparamagnetic Doped Ferrites as Potential Therapeutic Nanotools",0,,,,,,dataset2_42,dataset2_42_supp
,,,,,,,21.0,8.8,,,Mn0.48Fe0.52Fe2O4,dodecylamine-modified poly(isobutylene-alt-maleic anhydride) polymer,,,8.0,,300.0,76.0,0.0,0.0,,,,10.1021/acs.chemmater.9b04848,acs.chemmater.9b04848.pdf,acs.chemmater.9b04848_SI.pdf,Chemistry of Materials,American Chemical Society (ACS),2020,"Synthesis, Characterization, and Evaluation of Superparamagnetic Doped Ferrites as Potential Therapeutic Nanotools",0,,,,,,dataset2_42,dataset2_42_supp
,,,,,,,47.0,8.4,,,Mn0.69Fe0.31Fe2O4,dodecylamine-modified poly(isobutylene-alt-maleic anhydride) polymer,,,8.0,,300.0,78.0,0.0,0.0,,,,10.1021/acs.chemmater.9b04848,acs.chemmater.9b04848.pdf,acs.chemmater.9b04848_SI.pdf,Chemistry of Materials,American Chemical Society (ACS),2020,"Synthesis, Characterization, and Evaluation of Superparamagnetic Doped Ferrites as Potential Therapeutic Nanotools",0,,,,,,dataset2_42,dataset2_42_supp
,,,,,,,72.0,8.8,,,Mn0.95Fe0.05Fe2O4,dodecylamine-modified poly(isobutylene-alt-maleic anhydride) polymer,,,8.0,,300.0,68.0,0.0,0.0,,,,10.1021/acs.chemmater.9b04848,acs.chemmater.9b04848.pdf,acs.chemmater.9b04848_SI.pdf,Chemistry of Materials,American Chemical Society (ACS),2020,"Synthesis, Characterization, and Evaluation of Superparamagnetic Doped Ferrites as Potential Therapeutic Nanotools",0,,,,,,dataset2_42,dataset2_42_supp
,,,,,,,114.0,8.3,,,Co0.12Fe0.88Fe2O4,dodecylamine-modified poly(isobutylene-alt-maleic anhydride) polymer,,,8.0,,300.0,75.0,0.0,0.0,,,,10.1021/acs.chemmater.9b04848,acs.chemmater.9b04848.pdf,acs.chemmater.9b04848_SI.pdf,Chemistry of Materials,American Chemical Society (ACS),2020,"Synthesis, Characterization, and Evaluation of Superparamagnetic Doped Ferrites as Potential Therapeutic Nanotools",0,,,,,,dataset2_42,dataset2_42_supp
,,,,,,,63.0,8.2,,,Co0.55Fe0.45Fe2O4,dodecylamine-modified poly(isobutylene-alt-maleic anhydride) polymer,,,8.0,,300.0,77.0,0.0,0.0,,,,10.1021/acs.chemmater.9b04848,acs.chemmater.9b04848.pdf,acs.chemmater.9b04848_SI.pdf,Chemistry of Materials,American Chemical Society (ACS),2020,"Synthesis, Characterization, and Evaluation of Superparamagnetic Doped Ferrites as Potential Therapeutic Nanotools",0,,,,,,dataset2_42,dataset2_42_supp
,,,,,,,62.0,7.5,,,Co0.79Fe0.21Fe2O4,dodecylamine-modified poly(isobutylene-alt-maleic anhydride) polymer,,,8.0,,300.0,84.0,0.0,0.0,,,,10.1021/acs.chemmater.9b04848,acs.chemmater.9b04848.pdf,acs.chemmater.9b04848_SI.pdf,Chemistry of Materials,American Chemical Society (ACS),2020,"Synthesis, Characterization, and Evaluation of Superparamagnetic Doped Ferrites as Potential Therapeutic Nanotools",0,,,,,,dataset2_42,dataset2_42_supp
,,,,,,,62.0,7.3,,,Co1.07Fe1.93O4,dodecylamine-modified poly(isobutylene-alt-maleic anhydride) polymer,,,8.0,,300.0,73.0,0.0,0.0,,,,10.1021/acs.chemmater.9b04848,acs.chemmater.9b04848.pdf,acs.chemmater.9b04848_SI.pdf,Chemistry of Materials,American Chemical Society (ACS),2020,"Synthesis, Characterization, and Evaluation of Superparamagnetic Doped Ferrites as Potential Therapeutic Nanotools",0,,,,,,dataset2_42,dataset2_42_supp
,,,,,,,74.0,7.9,,,Co0.28Mn0.27Fe0.45Fe2O4,dodecylamine-modified poly(isobutylene-alt-maleic anhydride) polymer,,,8.0,,300.0,85.0,0.0,0.0,,,,10.1021/acs.chemmater.9b04848,acs.chemmater.9b04848.pdf,acs.chemmater.9b04848_SI.pdf,Chemistry of Materials,American Chemical Society (ACS),2020,"Synthesis, Characterization, and Evaluation of Superparamagnetic Doped Ferrites as Potential Therapeutic Nanotools",0,,,,,,dataset2_42,dataset2_42_supp
,,,,,,,70.0,8.2,,,Zn0.63Fe0.37Fe2O4,dodecylamine-modified poly(isobutylene-alt-maleic anhydride) polymer,,,8.0,,300.0,78.0,0.0,0.0,,,,10.1021/acs.chemmater.9b04848,acs.chemmater.9b04848.pdf,acs.chemmater.9b04848_SI.pdf,Chemistry of Materials,American Chemical Society (ACS),2020,"Synthesis, Characterization, and Evaluation of Superparamagnetic Doped Ferrites as Potential Therapeutic Nanotools",0,,,,,,dataset2_42,dataset2_42_supp
,,,,,,,94.0,9.5,,,Co0.29Mn0.93Fe1.78O4,dodecylamine-modified poly(isobutylene-alt-maleic anhydride) polymer,,,8.0,,300.0,75.0,0.0,0.0,,,,10.1021/acs.chemmater.9b04848,acs.chemmater.9b04848.pdf,acs.chemmater.9b04848_SI.pdf,Chemistry of Materials,American Chemical Society (ACS),2020,"Synthesis, Characterization, and Evaluation of Superparamagnetic Doped Ferrites as Potential Therapeutic Nanotools",0,,,,,,dataset2_42,dataset2_42_supp
,,,,,,,65.0,8.5,,,Zn0.12Mn0.26Fe0.62Fe2O4,dodecylamine-modified poly(isobutylene-alt-maleic anhydride) polymer,,,8.0,,300.0,93.0,0.0,0.0,,,,10.1021/acs.chemmater.9b04848,acs.chemmater.9b04848.pdf,acs.chemmater.9b04848_SI.pdf,Chemistry of Materials,American Chemical Society (ACS),2020,"Synthesis, Characterization, and Evaluation of Superparamagnetic Doped Ferrites as Potential Therapeutic Nanotools",0,,,,,,dataset2_42,dataset2_42_supp
,,,,,,,51.0,8.5,,,Zn0.15Mn0.55Fe0.3Fe2O4,dodecylamine-modified poly(isobutylene-alt-maleic anhydride) polymer,,,8.0,,300.0,82.0,0.0,0.0,,,,10.1021/acs.chemmater.9b04848,acs.chemmater.9b04848.pdf,acs.chemmater.9b04848_SI.pdf,Chemistry of Materials,American Chemical Society (ACS),2020,"Synthesis, Characterization, and Evaluation of Superparamagnetic Doped Ferrites as Potential Therapeutic Nanotools",0,,,,,,dataset2_42,dataset2_42_supp
,,,,,,,62.0,7.9,,,Zn0.17Co0.57Fe0.26Fe2O4,dodecylamine-modified poly(isobutylene-alt-maleic anhydride) polymer,,,8.0,,300.0,87.0,0.0,0.0,,,,10.1021/acs.chemmater.9b04848,acs.chemmater.9b04848.pdf,acs.chemmater.9b04848_SI.pdf,Chemistry of Materials,American Chemical Society (ACS),2020,"Synthesis, Characterization, and Evaluation of Superparamagnetic Doped Ferrites as Potential Therapeutic Nanotools",0,,,,,,dataset2_42,dataset2_42_supp
,,,,,,,88.0,8.2,,,Zn0.32Co0.26Fe0.42Fe2O4,dodecylamine-modified poly(isobutylene-alt-maleic anhydride) polymer,,,8.0,,300.0,109.0,0.0,0.0,,,,10.1021/acs.chemmater.9b04848,acs.chemmater.9b04848.pdf,acs.chemmater.9b04848_SI.pdf,Chemistry of Materials,American Chemical Society (ACS),2020,"Synthesis, Characterization, and Evaluation of Superparamagnetic Doped Ferrites as Potential Therapeutic Nanotools",0,,,,,,dataset2_42,dataset2_42_supp
,,,,,,,104.0,7.1,,,Zn0.12Co0.57Mn0.21Fe0.1Fe2O4,dodecylamine-modified poly(isobutylene-alt-maleic anhydride) polymer,,,8.0,,300.0,83.0,0.0,0.0,,,,10.1021/acs.chemmater.9b04848,acs.chemmater.9b04848.pdf,acs.chemmater.9b04848_SI.pdf,Chemistry of Materials,American Chemical Society (ACS),2020,"Synthesis, Characterization, and Evaluation of Superparamagnetic Doped Ferrites as Potential Therapeutic Nanotools",0,,,,,,dataset2_42,dataset2_42_supp
,,,,,,,109.0,8.6,,,Zn0.25Co0.29Mn0.21Fe0.25Fe2O4,dodecylamine-modified poly(isobutylene-alt-maleic anhydride) polymer,,,8.0,,300.0,98.0,0.0,0.0,,,,10.1021/acs.chemmater.9b04848,acs.chemmater.9b04848.pdf,acs.chemmater.9b04848_SI.pdf,Chemistry of Materials,American Chemical Society (ACS),2020,"Synthesis, Characterization, and Evaluation of Superparamagnetic Doped Ferrites as Potential Therapeutic Nanotools",0,,,,,,dataset2_42,dataset2_42_supp
,,,,,,,60.0,8.1,,,Zn0.23Co0.56Mn0.08Fe0.13Fe2O4,dodecylamine-modified poly(isobutylene-alt-maleic anhydride) polymer,,,8.0,,300.0,90.0,0.0,0.0,,,,10.1021/acs.chemmater.9b04848,acs.chemmater.9b04848.pdf,acs.chemmater.9b04848_SI.pdf,Chemistry of Materials,American Chemical Society (ACS),2020,"Synthesis, Characterization, and Evaluation of Superparamagnetic Doped Ferrites as Potential Therapeutic Nanotools",0,,,,,,dataset2_42,dataset2_42_supp
,,,,,,,82.0,8.6,,,Zn0.14Co0.5Mn0.27Fe0.09Fe2O4,dodecylamine-modified poly(isobutylene-alt-maleic anhydride) polymer,,,8.0,,300.0,99.0,0.0,0.0,,,,10.1021/acs.chemmater.9b04848,acs.chemmater.9b04848.pdf,acs.chemmater.9b04848_SI.pdf,Chemistry of Materials,American Chemical Society (ACS),2020,"Synthesis, Characterization, and Evaluation of Superparamagnetic Doped Ferrites as Potential Therapeutic Nanotools",0,,,,,,dataset2_42,dataset2_42_supp
,,,,,,,98.0,8.6,,,Zn0.21Co0.34Mn0.24Fe0.21Fe2O4,dodecylamine-modified poly(isobutylene-alt-maleic anhydride) polymer,,,8.0,,300.0,72.0,0.0,0.0,,,,10.1021/acs.chemmater.9b04848,acs.chemmater.9b04848.pdf,acs.chemmater.9b04848_SI.pdf,Chemistry of Materials,American Chemical Society (ACS),2020,"Synthesis, Characterization, and Evaluation of Superparamagnetic Doped Ferrites as Potential Therapeutic Nanotools",0,,,,,,dataset2_42,dataset2_42_supp
,,,,,,,98.0,8.6,,,Zn0.21Co0.34Mn0.24Fe0.21Fe2O4,dodecylamine-modified poly(isobutylene-alt-maleic anhydride) polymer,,,8.0,,300.0,72.0,0.0,0.0,,,,10.1021/acs.chemmater.9b04848,acs.chemmater.9b04848.pdf,acs.chemmater.9b04848_SI.pdf,Chemistry of Materials,American Chemical Society (ACS),2020,"Synthesis, Characterization, and Evaluation of Superparamagnetic Doped Ferrites as Potential Therapeutic Nanotools",0,,,,,,dataset2_42,dataset2_42_supp
,,7.2,2.0,50.0,,1.7,8.2,2.2,,,Fe1Pt1.6,poly(isobutylenemaleic) acid anhydride,,,50.0,,295.0,53.0,0.0,0.0,,,,10.1021/acs.langmuir.9b00337,acs.langmuir.9b00337.pdf,acs.langmuir.9b00337_SI.pdf,Langmuir,American Chemical Society (ACS),2019,Size-Tailored Biocompatible FePt Nanoparticles for Dual <i>T</i><sub>1</sub>/<i>T</i><sub>2</sub> Magnetic Resonance Imaging Contrast Enhancement,0,,,,,,dataset2_43,dataset2_43_supp
,,11.2,2.4,60.0,,0.8,19.6,3.2,,,Fe1Pt1.1,poly(isobutylenemaleic) acid anhydride,,,50.0,,295.0,47.0,0.0,0.0,,,,10.1021/acs.langmuir.9b00337,acs.langmuir.9b00337.pdf,acs.langmuir.9b00337_SI.pdf,Langmuir,American Chemical Society (ACS),2019,Size-Tailored Biocompatible FePt Nanoparticles for Dual <i>T</i><sub>1</sub>/<i>T</i><sub>2</sub> Magnetic Resonance Imaging Contrast Enhancement,0,,,,,,dataset2_43,dataset2_43_supp
,,12.2,4.6,70.0,,12.3,113.0,6.2,,,Fe1Pt1.3,poly(isobutylenemaleic) acid anhydride,,,50.0,,295.0,70.0,0.0,0.0,,,,10.1021/acs.langmuir.9b00337,acs.langmuir.9b00337.pdf,acs.langmuir.9b00337_SI.pdf,Langmuir,American Chemical Society (ACS),2019,Size-Tailored Biocompatible FePt Nanoparticles for Dual <i>T</i><sub>1</sub>/<i>T</i><sub>2</sub> Magnetic Resonance Imaging Contrast Enhancement,0,,,,,,dataset2_43,dataset2_43_supp
,,14.2,4.6,30.0,,,221.2,7.5,,,Fe1Pt1.3,poly(isobutylenemaleic) acid anhydride,,,50.0,,295.0,50.0,0.0,0.0,,,,10.1021/acs.langmuir.9b00337,acs.langmuir.9b00337.pdf,acs.langmuir.9b00337_SI.pdf,Langmuir,American Chemical Society (ACS),2019,Size-Tailored Biocompatible FePt Nanoparticles for Dual <i>T</i><sub>1</sub>/<i>T</i><sub>2</sub> Magnetic Resonance Imaging Contrast Enhancement,0,,,,,,dataset2_43,dataset2_43_supp
,,,,,,3.85,34.18,3.7,,,Zn0.1Fe2O4,DHCA,,,30.0,,300.0,33.0,0.0,0.0,,,,10.1021/acs.nanolett.0c04574,acs.nanolett.0c04574.pdf,acs.nanolett.0c04574_SI.pdf,Nano Letters,American Chemical Society (ACS),2021,Structure–Relaxivity Mechanism of an Ultrasmall Ferrite Nanoparticle T<sub>1</sub> MR Contrast Agent: The Impact of Dopants Controlled Crystalline Core and Surface Disordered Shell,0,,,,,,dataset2_44,dataset2_44_supp
,,16.11,,,,4.28,51.55,4.1,,,Zn0.2Fe2O4,DHCA,,,30.0,,300.0,37.77,0.0,0.0,,,,10.1021/acs.nanolett.0c04574,acs.nanolett.0c04574.pdf,acs.nanolett.0c04574_SI.pdf,Nano Letters,American Chemical Society (ACS),2021,Structure–Relaxivity Mechanism of an Ultrasmall Ferrite Nanoparticle T<sub>1</sub> MR Contrast Agent: The Impact of Dopants Controlled Crystalline Core and Surface Disordered Shell,0,,,,,,dataset2_44,dataset2_44_supp
,,13.46,,,,10.05,69.3,3.8,,,Zn0.3Fe2O4,DHCA,,,30.0,,300.0,44.29,0.0,0.0,,,,10.1021/acs.nanolett.0c04574,acs.nanolett.0c04574.pdf,acs.nanolett.0c04574_SI.pdf,Nano Letters,American Chemical Society (ACS),2021,Structure–Relaxivity Mechanism of an Ultrasmall Ferrite Nanoparticle T<sub>1</sub> MR Contrast Agent: The Impact of Dopants Controlled Crystalline Core and Surface Disordered Shell,0,,,,,,dataset2_44,dataset2_44_supp
,,13.03,,,,13.77,77.32,4.1,,,Zn0.4Fe2O4,DHCA,,,30.0,,300.0,51.13,0.0,0.0,,,,10.1021/acs.nanolett.0c04574,acs.nanolett.0c04574.pdf,acs.nanolett.0c04574_SI.pdf,Nano Letters,American Chemical Society (ACS),2021,Structure–Relaxivity Mechanism of an Ultrasmall Ferrite Nanoparticle T<sub>1</sub> MR Contrast Agent: The Impact of Dopants Controlled Crystalline Core and Surface Disordered Shell,0,,,,,,dataset2_44,dataset2_44_supp
,,17.19,,,,11.49,77.26,3.5,,,Zn0.5Fe2O4,DHCA,,,30.0,,300.0,50.43,0.0,0.0,,,,10.1021/acs.nanolett.0c04574,acs.nanolett.0c04574.pdf,acs.nanolett.0c04574_SI.pdf,Nano Letters,American Chemical Society (ACS),2021,Structure–Relaxivity Mechanism of an Ultrasmall Ferrite Nanoparticle T<sub>1</sub> MR Contrast Agent: The Impact of Dopants Controlled Crystalline Core and Surface Disordered Shell,0,,,,,,dataset2_44,dataset2_44_supp
,,16.74,,,,10.24,72.37,3.4,,,Zn0.6Fe2O4,DHCA,,,30.0,,300.0,48.62,0.0,0.0,,,,10.1021/acs.nanolett.0c04574,acs.nanolett.0c04574.pdf,acs.nanolett.0c04574_SI.pdf,Nano Letters,American Chemical Society (ACS),2021,Structure–Relaxivity Mechanism of an Ultrasmall Ferrite Nanoparticle T<sub>1</sub> MR Contrast Agent: The Impact of Dopants Controlled Crystalline Core and Surface Disordered Shell,0,,,,,,dataset2_44,dataset2_44_supp
,,14.58,,,,7.18,55.74,3.9,,,Zn0.7Fe2O4,DHCA,,,30.0,,300.0,39.8,0.0,0.0,,,,10.1021/acs.nanolett.0c04574,acs.nanolett.0c04574.pdf,acs.nanolett.0c04574_SI.pdf,Nano Letters,American Chemical Society (ACS),2021,Structure–Relaxivity Mechanism of an Ultrasmall Ferrite Nanoparticle T<sub>1</sub> MR Contrast Agent: The Impact of Dopants Controlled Crystalline Core and Surface Disordered Shell,0,,,,,,dataset2_44,dataset2_44_supp
,,15.47,,,,3.18,33.92,3.7,,,Zn0.8Fe2O4,DHCA,,,30.0,,300.0,30.8,0.0,0.0,,,,10.1021/acs.nanolett.0c04574,acs.nanolett.0c04574.pdf,acs.nanolett.0c04574_SI.pdf,Nano Letters,American Chemical Society (ACS),2021,Structure–Relaxivity Mechanism of an Ultrasmall Ferrite Nanoparticle T<sub>1</sub> MR Contrast Agent: The Impact of Dopants Controlled Crystalline Core and Surface Disordered Shell,0,,,,,,dataset2_44,dataset2_44_supp
,,14.84,,,,1.3,18.33,3.6,,,Zn0.9Fe2O4,DHCA,,,30.0,,300.0,11.2,0.0,0.0,,,,10.1021/acs.nanolett.0c04574,acs.nanolett.0c04574.pdf,acs.nanolett.0c04574_SI.pdf,Nano Letters,American Chemical Society (ACS),2021,Structure–Relaxivity Mechanism of an Ultrasmall Ferrite Nanoparticle T<sub>1</sub> MR Contrast Agent: The Impact of Dopants Controlled Crystalline Core and Surface Disordered Shell,0,,,,,,dataset2_44,dataset2_44_supp
,,,,,,3.29,22.6,3.7,,,Fe2O3,Fe1Fe2O4,,,30.0,,300.0,21.0,0.0,0.0,,,,10.1021/acs.nanolett.0c04574,acs.nanolett.0c04574.pdf,acs.nanolett.0c04574_SI.pdf,Nano Letters,American Chemical Society (ACS),2021,Structure–Relaxivity Mechanism of an Ultrasmall Ferrite Nanoparticle T<sub>1</sub> MR Contrast Agent: The Impact of Dopants Controlled Crystalline Core and Surface Disordered Shell,0,,,,,,dataset2_44,dataset2_44_supp
,,,,,,3.5,22.6,3.7,,,Fe2O3,Mn0.26Fe0.74Fe2O4,,,30.0,,300.0,19.0,0.0,0.0,,,,10.1021/acs.nanolett.0c04574,acs.nanolett.0c04574.pdf,acs.nanolett.0c04574_SI.pdf,Nano Letters,American Chemical Society (ACS),2021,Structure–Relaxivity Mechanism of an Ultrasmall Ferrite Nanoparticle T<sub>1</sub> MR Contrast Agent: The Impact of Dopants Controlled Crystalline Core and Surface Disordered Shell,0,,,,,,dataset2_44,dataset2_44_supp
,,,,,,4.2,24.5,3.5,,,Fe2O3,Mn0.28Fe0.72Fe2O4,,,30.0,,300.0,18.0,0.0,0.0,,,,10.1021/acs.nanolett.0c04574,acs.nanolett.0c04574.pdf,acs.nanolett.0c04574_SI.pdf,Nano Letters,American Chemical Society (ACS),2021,Structure–Relaxivity Mechanism of an Ultrasmall Ferrite Nanoparticle T<sub>1</sub> MR Contrast Agent: The Impact of Dopants Controlled Crystalline Core and Surface Disordered Shell,0,,,,,,dataset2_44,dataset2_44_supp
,,,,,,4.8,23.6,3.5,,,Fe2O3,Mn0.31Fe0.69Fe2O4,,,30.0,,300.0,22.0,0.0,0.0,,,,10.1021/acs.nanolett.0c04574,acs.nanolett.0c04574.pdf,acs.nanolett.0c04574_SI.pdf,Nano Letters,American Chemical Society (ACS),2021,Structure–Relaxivity Mechanism of an Ultrasmall Ferrite Nanoparticle T<sub>1</sub> MR Contrast Agent: The Impact of Dopants Controlled Crystalline Core and Surface Disordered Shell,0,,,,,,dataset2_44,dataset2_44_supp
,,,,,,5.9,24.7,3.9,,,Fe2O3,Mn0.35Fe0.65Fe2O4,,,30.0,,300.0,20.0,0.0,0.0,,,,10.1021/acs.nanolett.0c04574,acs.nanolett.0c04574.pdf,acs.nanolett.0c04574_SI.pdf,Nano Letters,American Chemical Society (ACS),2021,Structure–Relaxivity Mechanism of an Ultrasmall Ferrite Nanoparticle T<sub>1</sub> MR Contrast Agent: The Impact of Dopants Controlled Crystalline Core and Surface Disordered Shell,0,,,,,,dataset2_44,dataset2_44_supp
,,,,,,9.2,24.7,3.7,,,Fe2O3,Mn0.42Fe0.58Fe2O4,,,30.0,,300.0,24.0,0.0,0.0,,,,10.1021/acs.nanolett.0c04574,acs.nanolett.0c04574.pdf,acs.nanolett.0c04574_SI.pdf,Nano Letters,American Chemical Society (ACS),2021,Structure–Relaxivity Mechanism of an Ultrasmall Ferrite Nanoparticle T<sub>1</sub> MR Contrast Agent: The Impact of Dopants Controlled Crystalline Core and Surface Disordered Shell,0,,,,,,dataset2_44,dataset2_44_supp
,,,,,,9.0,24.5,3.7,,,Fe2O3,Mn0.43Fe0.57Fe2O4,,,30.0,,300.0,21.0,0.0,0.0,,,,10.1021/acs.nanolett.0c04574,acs.nanolett.0c04574.pdf,acs.nanolett.0c04574_SI.pdf,Nano Letters,American Chemical Society (ACS),2021,Structure–Relaxivity Mechanism of an Ultrasmall Ferrite Nanoparticle T<sub>1</sub> MR Contrast Agent: The Impact of Dopants Controlled Crystalline Core and Surface Disordered Shell,0,,,,,,dataset2_44,dataset2_44_supp
,AMD3100,,,,,4.79,55.92,3.8,,,Zn0.2Fe0.8Fe2O4,Zn0.2Mn0.05Fe0.75Fe2O4,,,,,,,,,,,,10.1021/acs.nanolett.0c04574,acs.nanolett.0c04574.pdf,acs.nanolett.0c04574_SI.pdf,Nano Letters,American Chemical Society (ACS),2021,Structure–Relaxivity Mechanism of an Ultrasmall Ferrite Nanoparticle T<sub>1</sub> MR Contrast Agent: The Impact of Dopants Controlled Crystalline Core and Surface Disordered Shell,0,,,,,,dataset2_44,dataset2_44_supp
,AMD3100,,,,,05.01,47.05,3.8,,,Zn0.2Fe0.8Fe2O4,Zn0.2Mn0.08Fe0.72Fe2O4,,,,,,,,,,,,10.1021/acs.nanolett.0c04574,acs.nanolett.0c04574.pdf,acs.nanolett.0c04574_SI.pdf,Nano Letters,American Chemical Society (ACS),2021,Structure–Relaxivity Mechanism of an Ultrasmall Ferrite Nanoparticle T<sub>1</sub> MR Contrast Agent: The Impact of Dopants Controlled Crystalline Core and Surface Disordered Shell,0,,,,,,dataset2_44,dataset2_44_supp
,AMD3100,,,,,5.59,53.29,3.8,,,Zn0.2Fe0.8Fe2O4,Zn0.2Mn0.1Fe0.7Fe2O4,,,,,,,,,,,,10.1021/acs.nanolett.0c04574,acs.nanolett.0c04574.pdf,acs.nanolett.0c04574_SI.pdf,Nano Letters,American Chemical Society (ACS),2021,Structure–Relaxivity Mechanism of an Ultrasmall Ferrite Nanoparticle T<sub>1</sub> MR Contrast Agent: The Impact of Dopants Controlled Crystalline Core and Surface Disordered Shell,0,,,,,,dataset2_44,dataset2_44_supp
,AMD3100,,,,,6.3,53.02,3.8,,,Zn0.2Fe0.8Fe2O4,Zn0.2Mn0.2Fe0.6Fe2O4,,,10.0,,300.0,34.0,0.0,0.0,,,,10.1021/acs.nanolett.0c04574,acs.nanolett.0c04574.pdf,acs.nanolett.0c04574_SI.pdf,Nano Letters,American Chemical Society (ACS),2021,Structure–Relaxivity Mechanism of an Ultrasmall Ferrite Nanoparticle T<sub>1</sub> MR Contrast Agent: The Impact of Dopants Controlled Crystalline Core and Surface Disordered Shell,0,,,,,,dataset2_44,dataset2_44_supp
,AMD3100,,,,,10.81,67.84,3.8,,,Zn0.3Fe0.7Fe2O4,Zn0.3Mn0.05Fe0.65Fe2O4,,,,,,,,,,,,10.1021/acs.nanolett.0c04574,acs.nanolett.0c04574.pdf,acs.nanolett.0c04574_SI.pdf,Nano Letters,American Chemical Society (ACS),2021,Structure–Relaxivity Mechanism of an Ultrasmall Ferrite Nanoparticle T<sub>1</sub> MR Contrast Agent: The Impact of Dopants Controlled Crystalline Core and Surface Disordered Shell,0,,,,,,dataset2_44,dataset2_44_supp
,AMD3100,,,,,11.25,63.85,3.8,,,Zn0.3Fe0.7Fe2O4,Zn0.3Mn0.08Fe0.62Fe2O4,,,,,,,,,,,,10.1021/acs.nanolett.0c04574,acs.nanolett.0c04574.pdf,acs.nanolett.0c04574_SI.pdf,Nano Letters,American Chemical Society (ACS),2021,Structure–Relaxivity Mechanism of an Ultrasmall Ferrite Nanoparticle T<sub>1</sub> MR Contrast Agent: The Impact of Dopants Controlled Crystalline Core and Surface Disordered Shell,0,,,,,,dataset2_44,dataset2_44_supp
,AMD3100,,,,,12.49,62.4,3.8,,,Zn0.3Fe0.7Fe2O4,Zn0.3Mn0.1Fe0.6Fe2O4,,,,,,,,,,,,10.1021/acs.nanolett.0c04574,acs.nanolett.0c04574.pdf,acs.nanolett.0c04574_SI.pdf,Nano Letters,American Chemical Society (ACS),2021,Structure–Relaxivity Mechanism of an Ultrasmall Ferrite Nanoparticle T<sub>1</sub> MR Contrast Agent: The Impact of Dopants Controlled Crystalline Core and Surface Disordered Shell,0,,,,,,dataset2_44,dataset2_44_supp
,AMD3100,,,,,14.76,62.95,3.8,,,Zn0.3Fe0.7Fe2O4,Zn0.3Mn0.2Fe0.5Fe2O4,,,20.0,,300.0,50.0,0.0,0.0,,,,10.1021/acs.nanolett.0c04574,acs.nanolett.0c04574.pdf,acs.nanolett.0c04574_SI.pdf,Nano Letters,American Chemical Society (ACS),2021,Structure–Relaxivity Mechanism of an Ultrasmall Ferrite Nanoparticle T<sub>1</sub> MR Contrast Agent: The Impact of Dopants Controlled Crystalline Core and Surface Disordered Shell,0,,,,,,dataset2_44,dataset2_44_supp
,AMD3100,,,,,14.82,79.51,3.8,,,Zn0.4Fe0.6Fe2O4,Zn0.4Mn0.05Fe0.55Fe2O4,,,20.0,,300.0,50.0,0.0,0.0,,,,10.1021/acs.nanolett.0c04574,acs.nanolett.0c04574.pdf,acs.nanolett.0c04574_SI.pdf,Nano Letters,American Chemical Society (ACS),2021,Structure–Relaxivity Mechanism of an Ultrasmall Ferrite Nanoparticle T<sub>1</sub> MR Contrast Agent: The Impact of Dopants Controlled Crystalline Core and Surface Disordered Shell,0,,,,,,dataset2_44,dataset2_44_supp
,AMD3100,,,,,15.35,75.72,3.8,,,Zn0.4Fe0.6Fe2O4,Zn0.4Mn0.08Fe0.52Fe2O4,,,20.0,,300.0,50.0,0.0,0.0,,,,10.1021/acs.nanolett.0c04574,acs.nanolett.0c04574.pdf,acs.nanolett.0c04574_SI.pdf,Nano Letters,American Chemical Society (ACS),2021,Structure–Relaxivity Mechanism of an Ultrasmall Ferrite Nanoparticle T<sub>1</sub> MR Contrast Agent: The Impact of Dopants Controlled Crystalline Core and Surface Disordered Shell,0,,,,,,dataset2_44,dataset2_44_supp
,AMD3100,,,,,16.67,73.42,3.8,,,Zn0.4Fe0.6Fe2O4,Zn0.4Mn0.1Fe0.5Fe2O4,,,20.0,,300.0,50.0,0.0,0.0,,,,10.1021/acs.nanolett.0c04574,acs.nanolett.0c04574.pdf,acs.nanolett.0c04574_SI.pdf,Nano Letters,American Chemical Society (ACS),2021,Structure–Relaxivity Mechanism of an Ultrasmall Ferrite Nanoparticle T<sub>1</sub> MR Contrast Agent: The Impact of Dopants Controlled Crystalline Core and Surface Disordered Shell,0,,,,,,dataset2_44,dataset2_44_supp
,AMD3100,,,,,20.22,77.31,3.8,,,Zn0.4Fe0.6Fe2O4,Zn0.4Mn0.2Fe0.4Fe2O4,,,20.0,,300.0,50.0,0.0,0.0,,,,10.1021/acs.nanolett.0c04574,acs.nanolett.0c04574.pdf,acs.nanolett.0c04574_SI.pdf,Nano Letters,American Chemical Society (ACS),2021,Structure–Relaxivity Mechanism of an Ultrasmall Ferrite Nanoparticle T<sub>1</sub> MR Contrast Agent: The Impact of Dopants Controlled Crystalline Core and Surface Disordered Shell,0,,,,,,dataset2_44,dataset2_44_supp
,AMD3100,,,,,12.75,78.38,3.8,,,Zn0.5Fe0.5Fe2O4,Zn0.5Mn0.05Fe0.45Fe2O4,,,,,,,,,,,,10.1021/acs.nanolett.0c04574,acs.nanolett.0c04574.pdf,acs.nanolett.0c04574_SI.pdf,Nano Letters,American Chemical Society (ACS),2021,Structure–Relaxivity Mechanism of an Ultrasmall Ferrite Nanoparticle T<sub>1</sub> MR Contrast Agent: The Impact of Dopants Controlled Crystalline Core and Surface Disordered Shell,0,,,,,,dataset2_44,dataset2_44_supp
,AMD3100,,,,,13.04,75.14,3.8,,,Zn0.5Fe0.5Fe2O4,Zn0.5Mn0.08Fe0.42Fe2O4,,,,,,,,,,,,10.1021/acs.nanolett.0c04574,acs.nanolett.0c04574.pdf,acs.nanolett.0c04574_SI.pdf,Nano Letters,American Chemical Society (ACS),2021,Structure–Relaxivity Mechanism of an Ultrasmall Ferrite Nanoparticle T<sub>1</sub> MR Contrast Agent: The Impact of Dopants Controlled Crystalline Core and Surface Disordered Shell,0,,,,,,dataset2_44,dataset2_44_supp
,AMD3100,,,,,14.72,77.84,3.8,,,Zn0.5Fe0.5Fe2O4,Zn0.5Mn0.1Fe0.4Fe2O4,,,,,,,,,,,,10.1021/acs.nanolett.0c04574,acs.nanolett.0c04574.pdf,acs.nanolett.0c04574_SI.pdf,Nano Letters,American Chemical Society (ACS),2021,Structure–Relaxivity Mechanism of an Ultrasmall Ferrite Nanoparticle T<sub>1</sub> MR Contrast Agent: The Impact of Dopants Controlled Crystalline Core and Surface Disordered Shell,0,,,,,,dataset2_44,dataset2_44_supp
,AMD3100,,,,,16.94,77.97,3.8,,,Zn0.5Fe0.5Fe2O4,Zn0.5Mn0.2Fe0.3Fe2O4,,,20.0,,300.0,50.0,0.0,0.0,,,,10.1021/acs.nanolett.0c04574,acs.nanolett.0c04574.pdf,acs.nanolett.0c04574_SI.pdf,Nano Letters,American Chemical Society (ACS),2021,Structure–Relaxivity Mechanism of an Ultrasmall Ferrite Nanoparticle T<sub>1</sub> MR Contrast Agent: The Impact of Dopants Controlled Crystalline Core and Surface Disordered Shell,0,,,,,,dataset2_44,dataset2_44_supp
,AMD3100,,,,,11.17,78.38,3.8,,,Zn0.6Fe0.4Fe2O4,Zn0.6Mn0.05Fe0.35Fe2O4,,,,,,,,,,,,10.1021/acs.nanolett.0c04574,acs.nanolett.0c04574.pdf,acs.nanolett.0c04574_SI.pdf,Nano Letters,American Chemical Society (ACS),2021,Structure–Relaxivity Mechanism of an Ultrasmall Ferrite Nanoparticle T<sub>1</sub> MR Contrast Agent: The Impact of Dopants Controlled Crystalline Core and Surface Disordered Shell,0,,,,,,dataset2_44,dataset2_44_supp
,AMD3100,,,,,11.84,74.38,3.8,,,Zn0.6Fe0.4Fe2O4,Zn0.6Mn0.08Fe0.32Fe2O4,,,,,,,,,,,,10.1021/acs.nanolett.0c04574,acs.nanolett.0c04574.pdf,acs.nanolett.0c04574_SI.pdf,Nano Letters,American Chemical Society (ACS),2021,Structure–Relaxivity Mechanism of an Ultrasmall Ferrite Nanoparticle T<sub>1</sub> MR Contrast Agent: The Impact of Dopants Controlled Crystalline Core and Surface Disordered Shell,0,,,,,,dataset2_44,dataset2_44_supp
,AMD3100,,,,,12.56,69.67,3.8,,,Zn0.6Fe0.4Fe2O4,Zn0.6Mn0.1Fe0.3Fe2O4,,,,,,,,,,,,10.1021/acs.nanolett.0c04574,acs.nanolett.0c04574.pdf,acs.nanolett.0c04574_SI.pdf,Nano Letters,American Chemical Society (ACS),2021,Structure–Relaxivity Mechanism of an Ultrasmall Ferrite Nanoparticle T<sub>1</sub> MR Contrast Agent: The Impact of Dopants Controlled Crystalline Core and Surface Disordered Shell,0,,,,,,dataset2_44,dataset2_44_supp
,AMD3100,,,,,13.8,71.1,3.8,,,Zn0.6Fe0.4Fe2O4,Zn0.6Mn0.2Fe0.2Fe2O4,,,20.0,,300.0,50.0,0.0,0.0,,,,10.1021/acs.nanolett.0c04574,acs.nanolett.0c04574.pdf,acs.nanolett.0c04574_SI.pdf,Nano Letters,American Chemical Society (ACS),2021,Structure–Relaxivity Mechanism of an Ultrasmall Ferrite Nanoparticle T<sub>1</sub> MR Contrast Agent: The Impact of Dopants Controlled Crystalline Core and Surface Disordered Shell,0,,,,,,dataset2_44,dataset2_44_supp
,AMD3100,,,,,8.66,61.52,3.8,,,Zn0.7Fe0.3Fe2O4,Zn0.7Mn0.05Fe0.25Fe2O4,,,,,,,,,,,,10.1021/acs.nanolett.0c04574,acs.nanolett.0c04574.pdf,acs.nanolett.0c04574_SI.pdf,Nano Letters,American Chemical Society (ACS),2021,Structure–Relaxivity Mechanism of an Ultrasmall Ferrite Nanoparticle T<sub>1</sub> MR Contrast Agent: The Impact of Dopants Controlled Crystalline Core and Surface Disordered Shell,0,,,,,,dataset2_44,dataset2_44_supp
,AMD3100,,,,,8.98,53.31,3.8,,,Zn0.7Fe0.3Fe2O4,Zn0.7Mn0.08Fe0.22Fe2O4,,,,,,,,,,,,10.1021/acs.nanolett.0c04574,acs.nanolett.0c04574.pdf,acs.nanolett.0c04574_SI.pdf,Nano Letters,American Chemical Society (ACS),2021,Structure–Relaxivity Mechanism of an Ultrasmall Ferrite Nanoparticle T<sub>1</sub> MR Contrast Agent: The Impact of Dopants Controlled Crystalline Core and Surface Disordered Shell,0,,,,,,dataset2_44,dataset2_44_supp
,AMD3100,,,,,9.64,51.2,3.8,,,Zn0.7Fe0.3Fe2O4,Zn0.7Mn0.1Fe0.2Fe2O4,,,,,,,,,,,,10.1021/acs.nanolett.0c04574,acs.nanolett.0c04574.pdf,acs.nanolett.0c04574_SI.pdf,Nano Letters,American Chemical Society (ACS),2021,Structure–Relaxivity Mechanism of an Ultrasmall Ferrite Nanoparticle T<sub>1</sub> MR Contrast Agent: The Impact of Dopants Controlled Crystalline Core and Surface Disordered Shell,0,,,,,,dataset2_44,dataset2_44_supp
,AMD3100,,,,,11.58,53.01,3.8,,,Zn0.7Fe0.3Fe2O4,Zn0.7Mn0.2Fe0.1Fe2O4,,,20.0,,300.0,40.0,0.0,0.0,,,,10.1021/acs.nanolett.0c04574,acs.nanolett.0c04574.pdf,acs.nanolett.0c04574_SI.pdf,Nano Letters,American Chemical Society (ACS),2021,Structure–Relaxivity Mechanism of an Ultrasmall Ferrite Nanoparticle T<sub>1</sub> MR Contrast Agent: The Impact of Dopants Controlled Crystalline Core and Surface Disordered Shell,0,,,,,,dataset2_44,dataset2_44_supp
,AMD3100,,,,,3.83,30.86,3.8,,,Zn0.8Fe0.2Fe2O4,Zn0.8Mn0.05Fe0.15Fe2O4,,,,,,,,,,,,10.1021/acs.nanolett.0c04574,acs.nanolett.0c04574.pdf,acs.nanolett.0c04574_SI.pdf,Nano Letters,American Chemical Society (ACS),2021,Structure–Relaxivity Mechanism of an Ultrasmall Ferrite Nanoparticle T<sub>1</sub> MR Contrast Agent: The Impact of Dopants Controlled Crystalline Core and Surface Disordered Shell,0,,,,,,dataset2_44,dataset2_44_supp
,AMD3100,,,,,4.9,27.68,3.8,,,Zn0.8Fe0.2Fe2O4,Zn0.8Mn0.08Fe0.12Fe2O4,,,,,,,,,,,,10.1021/acs.nanolett.0c04574,acs.nanolett.0c04574.pdf,acs.nanolett.0c04574_SI.pdf,Nano Letters,American Chemical Society (ACS),2021,Structure–Relaxivity Mechanism of an Ultrasmall Ferrite Nanoparticle T<sub>1</sub> MR Contrast Agent: The Impact of Dopants Controlled Crystalline Core and Surface Disordered Shell,0,,,,,,dataset2_44,dataset2_44_supp
,AMD3100,,,,,5.58,35.55,3.8,,,Zn0.8Fe0.2Fe2O4,Zn0.8Mn0.1Fe0.1Fe2O4,,,,,,,,,,,,10.1021/acs.nanolett.0c04574,acs.nanolett.0c04574.pdf,acs.nanolett.0c04574_SI.pdf,Nano Letters,American Chemical Society (ACS),2021,Structure–Relaxivity Mechanism of an Ultrasmall Ferrite Nanoparticle T<sub>1</sub> MR Contrast Agent: The Impact of Dopants Controlled Crystalline Core and Surface Disordered Shell,0,,,,,,dataset2_44,dataset2_44_supp
,AMD3100,,,,,7.32,33.35,3.8,,,Zn0.8Fe0.2Fe2O4,Zn0.8Mn0.2Fe2O4,,,20.0,,300.0,30.0,0.0,0.0,,,,10.1021/acs.nanolett.0c04574,acs.nanolett.0c04574.pdf,acs.nanolett.0c04574_SI.pdf,Nano Letters,American Chemical Society (ACS),2021,Structure–Relaxivity Mechanism of an Ultrasmall Ferrite Nanoparticle T<sub>1</sub> MR Contrast Agent: The Impact of Dopants Controlled Crystalline Core and Surface Disordered Shell,0,,,,,,dataset2_44,dataset2_44_supp
,AMD3100,,,,,2.42,19.0,3.8,,,Zn0.9Fe0.1Fe2O4,Zn0.9Mn0.05Fe0.05Fe2O4,,,,,,,,,,,,10.1021/acs.nanolett.0c04574,acs.nanolett.0c04574.pdf,acs.nanolett.0c04574_SI.pdf,Nano Letters,American Chemical Society (ACS),2021,Structure–Relaxivity Mechanism of an Ultrasmall Ferrite Nanoparticle T<sub>1</sub> MR Contrast Agent: The Impact of Dopants Controlled Crystalline Core and Surface Disordered Shell,0,,,,,,dataset2_44,dataset2_44_supp
,AMD3100,,,,,03.06,21.76,3.8,,,Zn0.9Fe0.1Fe2O4,Zn0.9Mn0.08Fe0.02Fe2O4,,,,,,,,,,,,10.1021/acs.nanolett.0c04574,acs.nanolett.0c04574.pdf,acs.nanolett.0c04574_SI.pdf,Nano Letters,American Chemical Society (ACS),2021,Structure–Relaxivity Mechanism of an Ultrasmall Ferrite Nanoparticle T<sub>1</sub> MR Contrast Agent: The Impact of Dopants Controlled Crystalline Core and Surface Disordered Shell,0,,,,,,dataset2_44,dataset2_44_supp
,AMD3100,,,,,3.41,22.73,3.8,,,Zn0.9Fe0.1Fe2O4,Zn0.9Mn0.1Fe2O4,,,,,,,,,,,,10.1021/acs.nanolett.0c04574,acs.nanolett.0c04574.pdf,acs.nanolett.0c04574_SI.pdf,Nano Letters,American Chemical Society (ACS),2021,Structure–Relaxivity Mechanism of an Ultrasmall Ferrite Nanoparticle T<sub>1</sub> MR Contrast Agent: The Impact of Dopants Controlled Crystalline Core and Surface Disordered Shell,0,,,,,,dataset2_44,dataset2_44_supp
,AMD3100,,,,,4.39,20.23,3.8,,,Zn0.9Fe0.1Fe2O4,Zn0.9Mn0.2Fe1.9O4,,,20.0,,300.0,10.0,0.0,0.0,,,,10.1021/acs.nanolett.0c04574,acs.nanolett.0c04574.pdf,acs.nanolett.0c04574_SI.pdf,Nano Letters,American Chemical Society (ACS),2021,Structure–Relaxivity Mechanism of an Ultrasmall Ferrite Nanoparticle T<sub>1</sub> MR Contrast Agent: The Impact of Dopants Controlled Crystalline Core and Surface Disordered Shell,0,,,,,,dataset2_44,dataset2_44_supp
,,,,,,9.92,52.62,3.8,,,Zn0.2Fe0.8Fe2O4,Zn0.2Gd0.2Fe0.6Fe2O4,,,,,,,,,,,,10.1021/acs.nanolett.0c04574,acs.nanolett.0c04574.pdf,acs.nanolett.0c04574_SI.pdf,Nano Letters,American Chemical Society (ACS),2021,Structure–Relaxivity Mechanism of an Ultrasmall Ferrite Nanoparticle T<sub>1</sub> MR Contrast Agent: The Impact of Dopants Controlled Crystalline Core and Surface Disordered Shell,0,,,,,,dataset2_44,dataset2_44_supp
,,,,,,18.83,69.56,3.8,,,Zn0.3Fe0.7Fe2O4,Zn0.3Gd0.2Fe0.5Fe2O4,,,,,,,,,,,,10.1021/acs.nanolett.0c04574,acs.nanolett.0c04574.pdf,acs.nanolett.0c04574_SI.pdf,Nano Letters,American Chemical Society (ACS),2021,Structure–Relaxivity Mechanism of an Ultrasmall Ferrite Nanoparticle T<sub>1</sub> MR Contrast Agent: The Impact of Dopants Controlled Crystalline Core and Surface Disordered Shell,0,,,,,,dataset2_44,dataset2_44_supp
,,,,,,22.99,79.4,3.8,,,Zn0.4Fe0.6Fe2O4,Zn0.4Gd0.2Fe0.4Fe2O4,,,,,,,,,,,,10.1021/acs.nanolett.0c04574,acs.nanolett.0c04574.pdf,acs.nanolett.0c04574_SI.pdf,Nano Letters,American Chemical Society (ACS),2021,Structure–Relaxivity Mechanism of an Ultrasmall Ferrite Nanoparticle T<sub>1</sub> MR Contrast Agent: The Impact of Dopants Controlled Crystalline Core and Surface Disordered Shell,0,,,,,,dataset2_44,dataset2_44_supp
,,,,,,20.69,74.45,3.8,,,Zn0.5Fe0.5Fe2O4,Zn0.5Gd0.2Fe0.3Fe2O4,,,,,,,,,,,,10.1021/acs.nanolett.0c04574,acs.nanolett.0c04574.pdf,acs.nanolett.0c04574_SI.pdf,Nano Letters,American Chemical Society (ACS),2021,Structure–Relaxivity Mechanism of an Ultrasmall Ferrite Nanoparticle T<sub>1</sub> MR Contrast Agent: The Impact of Dopants Controlled Crystalline Core and Surface Disordered Shell,0,,,,,,dataset2_44,dataset2_44_supp
,,,,,,17.03,76.67,3.8,,,Zn0.6Fe0.4Fe2O4,Zn0.6Gd0.2Fe0.2Fe2O4,,,,,,,,,,,,10.1021/acs.nanolett.0c04574,acs.nanolett.0c04574.pdf,acs.nanolett.0c04574_SI.pdf,Nano Letters,American Chemical Society (ACS),2021,Structure–Relaxivity Mechanism of an Ultrasmall Ferrite Nanoparticle T<sub>1</sub> MR Contrast Agent: The Impact of Dopants Controlled Crystalline Core and Surface Disordered Shell,0,,,,,,dataset2_44,dataset2_44_supp
,,,,,,13.93,57.26,3.8,,,Zn0.7Fe0.3Fe2O4,Zn0.7Gd0.2Fe0.1Fe2O4,,,,,,,,,,,,10.1021/acs.nanolett.0c04574,acs.nanolett.0c04574.pdf,acs.nanolett.0c04574_SI.pdf,Nano Letters,American Chemical Society (ACS),2021,Structure–Relaxivity Mechanism of an Ultrasmall Ferrite Nanoparticle T<sub>1</sub> MR Contrast Agent: The Impact of Dopants Controlled Crystalline Core and Surface Disordered Shell,0,,,,,,dataset2_44,dataset2_44_supp
,,,,,,9.68,37.13,3.8,,,Zn0.8Fe0.2Fe2O4,Zn0.8Gd0.2Fe2O4,,,,,,,,,,,,10.1021/acs.nanolett.0c04574,acs.nanolett.0c04574.pdf,acs.nanolett.0c04574_SI.pdf,Nano Letters,American Chemical Society (ACS),2021,Structure–Relaxivity Mechanism of an Ultrasmall Ferrite Nanoparticle T<sub>1</sub> MR Contrast Agent: The Impact of Dopants Controlled Crystalline Core and Surface Disordered Shell,0,,,,,,dataset2_44,dataset2_44_supp
,,,,,,06.02,18.13,3.8,,,Zn0.9Fe0.1Fe2O4,Zn0.9Gd0.2Fe1.9O4,,,,,,,,,,,,10.1021/acs.nanolett.0c04574,acs.nanolett.0c04574.pdf,acs.nanolett.0c04574_SI.pdf,Nano Letters,American Chemical Society (ACS),2021,Structure–Relaxivity Mechanism of an Ultrasmall Ferrite Nanoparticle T<sub>1</sub> MR Contrast Agent: The Impact of Dopants Controlled Crystalline Core and Surface Disordered Shell,0,,,,,,dataset2_44,dataset2_44_supp
,,,,,,1.15,16.35,3.8,,,Zn0.9Fe0.1Fe2O4,Zn0.9Cu0.2Fe1.9O4,,,,,,,,,,,,10.1021/acs.nanolett.0c04574,acs.nanolett.0c04574.pdf,acs.nanolett.0c04574_SI.pdf,Nano Letters,American Chemical Society (ACS),2021,Structure–Relaxivity Mechanism of an Ultrasmall Ferrite Nanoparticle T<sub>1</sub> MR Contrast Agent: The Impact of Dopants Controlled Crystalline Core and Surface Disordered Shell,0,,,,,,dataset2_44,dataset2_44_supp
