Repository: anastasiavepreva/ChemX

# ChemX: A Collection of Chemistry Datasets for Benchmarking Automated Information Extraction

## Abstract

ChemX is a collection of 10 manually curated benchmarking datasets developed to support robust automated information extraction in chemistry. It spans two major domains — **nanomaterials** and **small molecules** — and enables evaluation across multiple modalities including text, tables, and figures.

ChemX is designed to benchmark large language models and multi-agent systems in real-world chemical contexts, emphasizing reproducibility, schema-based annotation, and domain-specific validation.

File: datasets/Cytotox.csv (part 9 of 49)
sn,material,shape,coat_functional_group,synthesis_method,surface_charge,size_in_medium_nm,zeta_in_medium_mv,no_of_cells_cells_well,human_animal,cell_source,cell_tissue,cell_morphology,cell_age,time_hr,concentration,test,test_indicator,viability_%,doi,article_list,core_nm,hydrodynamic_nm,potential_mv,cell_type,journal_name,publisher,year,title,journal_is_oa,is_oa,oa_status,pdf,access
1171,Fe3O4,Sphere,Silica,Reverse Microemulsion,Negative,111.1,-10.3,30000,H,Human,,,,24,100,MTT,TetrazoliumSalt,103.22,10.1002/jat.3213,32,,10,-31.8,SHSY5Y,Journal of Applied Toxicology,Wiley,2015,<i>In vitro</i> cytotoxicity of superparamagnetic iron oxide nanoparticles on neuronal and glial cells. Evaluation of nanoparticle interference with viability tests,FALSE,TRUE,green,32_costa2015.pdf,1
1172,Fe3O4,Sphere,Silica,Reverse Microemulsion,Negative,111.1,-10.3,30000,H,Human,,,,24,150,MTT,TetrazoliumSalt,107.67,10.1002/jat.3213,32,,10,-31.8,SHSY5Y,Journal of Applied Toxicology,Wiley,2015,<i>In vitro</i> cytotoxicity of superparamagnetic iron oxide nanoparticles on neuronal and glial cells. Evaluation of nanoparticle interference with viability tests,FALSE,TRUE,green,32_costa2015.pdf,1
1173,Fe3O4,Sphere,Silica,Reverse Microemulsion,Negative,111.1,-10.3,30000,H,Human,,,,24,175,MTT,TetrazoliumSalt,107.18,10.1002/jat.3213,32,,10,-31.8,SHSY5Y,Journal of Applied Toxicology,Wiley,2015,<i>In vitro</i> cytotoxicity of superparamagnetic iron oxide nanoparticles on neuronal and glial cells. Evaluation of nanoparticle interference with viability tests,FALSE,TRUE,green,32_costa2015.pdf,1
1174,Fe3O4,Sphere,Silica,Reverse Microemulsion,Negative,111.1,-10.3,30000,H,Human,,,,24,200,MTT,TetrazoliumSalt,106.19,10.1002/jat.3213,32,,10,-31.8,SHSY5Y,Journal of Applied Toxicology,Wiley,2015,<i>In vitro</i> cytotoxicity of superparamagnetic iron oxide nanoparticles on neuronal and glial cells. Evaluation of nanoparticle interference with viability tests,FALSE,TRUE,green,32_costa2015.pdf,1
1175,Fe3O4,Sphere,Silica,Reverse Microemulsion,Negative,111.1,-10.3,30000,H,Human,,,,24,300,MTT,TetrazoliumSalt,96.04,10.1002/jat.3213,32,,10,-31.8,SHSY5Y,Journal of Applied Toxicology,Wiley,2015,<i>In vitro</i> cytotoxicity of superparamagnetic iron oxide nanoparticles on neuronal and glial cells. Evaluation of nanoparticle interference with viability tests,FALSE,TRUE,green,32_costa2015.pdf,1
1176,Fe3O4,Sphere,OleicAcid,Reverse Microemulsion,Negative,202.7,-11.6,30000,H,Human,,,,24,5,MTT,TetrazoliumSalt,96.058,10.1002/jat.3213,32,,10.9,-45.4,SHSY5Y,Journal of Applied Toxicology,Wiley,2015,<i>In vitro</i> cytotoxicity of superparamagnetic iron oxide nanoparticles on neuronal and glial cells. Evaluation of nanoparticle interference with viability tests,FALSE,TRUE,green,32_costa2015.pdf,1
1177,Fe3O4,Sphere,OleicAcid,Reverse Microemulsion,Negative,202.7,-11.6,30000,H,Human,,,,24,10,MTT,TetrazoliumSalt,88.558,10.1002/jat.3213,32,,10.9,-45.4,SHSY5Y,Journal of Applied Toxicology,Wiley,2015,<i>In vitro</i> cytotoxicity of superparamagnetic iron oxide nanoparticles on neuronal and glial cells. Evaluation of nanoparticle interference with viability tests,FALSE,TRUE,green,32_costa2015.pdf,1
1178,Fe3O4,Sphere,OleicAcid,Reverse Microemulsion,Negative,202.7,-11.6,30000,H,Human,,,,24,25,MTT,TetrazoliumSalt,98.654,10.1002/jat.3213,32,,10.9,-45.4,SHSY5Y,Journal of Applied Toxicology,Wiley,2015,<i>In vitro</i> cytotoxicity of superparamagnetic iron oxide nanoparticles on neuronal and glial cells. Evaluation of nanoparticle interference with viability tests,FALSE,TRUE,green,32_costa2015.pdf,1
1179,Fe3O4,Sphere,OleicAcid,Reverse Microemulsion,Negative,202.7,-11.6,30000,H,Human,,,,24,50,MTT,TetrazoliumSalt,92.596,10.1002/jat.3213,32,,10.9,-45.4,SHSY5Y,Journal of Applied Toxicology,Wiley,2015,<i>In vitro</i> cytotoxicity of superparamagnetic iron oxide nanoparticles on neuronal and glial cells. Evaluation of nanoparticle interference with viability tests,FALSE,TRUE,green,32_costa2015.pdf,1
1180,Fe3O4,Sphere,OleicAcid,Reverse Microemulsion,Negative,202.7,-11.6,30000,H,Human,,,,24,75,MTT,TetrazoliumSalt,98.654,10.1002/jat.3213,32,,10.9,-45.4,SHSY5Y,Journal of Applied Toxicology,Wiley,2015,<i>In vitro</i> cytotoxicity of superparamagnetic iron oxide nanoparticles on neuronal and glial cells. Evaluation of nanoparticle interference with viability tests,FALSE,TRUE,green,32_costa2015.pdf,1
1181,Fe3O4,Sphere,OleicAcid,Reverse Microemulsion,Negative,202.7,-11.6,30000,H,Human,,,,24,100,MTT,TetrazoliumSalt,102.69,10.1002/jat.3213,32,,10.9,-45.4,SHSY5Y,Journal of Applied Toxicology,Wiley,2015,<i>In vitro</i> cytotoxicity of superparamagnetic iron oxide nanoparticles on neuronal and glial cells. Evaluation of nanoparticle interference with viability tests,FALSE,TRUE,green,32_costa2015.pdf,1
1182,Fe3O4,Sphere,OleicAcid,Reverse Microemulsion,Negative,202.7,-11.6,30000,H,Human,,,,24,150,MTT,TetrazoliumSalt,107.31,10.1002/jat.3213,32,,10.9,-45.4,SHSY5Y,Journal of Applied Toxicology,Wiley,2015,<i>In vitro</i> cytotoxicity of superparamagnetic iron oxide nanoparticles on neuronal and glial cells. Evaluation of nanoparticle interference with viability tests,FALSE,TRUE,green,32_costa2015.pdf,1
1183,Fe3O4,Sphere,OleicAcid,Reverse Microemulsion,Negative,202.7,-11.6,30000,H,Human,,,,24,175,MTT,TetrazoliumSalt,106.44,10.1002/jat.3213,32,,10.9,-45.4,SHSY5Y,Journal of Applied Toxicology,Wiley,2015,<i>In vitro</i> cytotoxicity of superparamagnetic iron oxide nanoparticles on neuronal and glial cells. Evaluation of nanoparticle interference with viability tests,FALSE,TRUE,green,32_costa2015.pdf,1
1184,Fe3O4,Sphere,OleicAcid,Reverse Microemulsion,Negative,202.7,-11.6,30000,H,Human,,,,24,200,MTT,TetrazoliumSalt,105.87,10.1002/jat.3213,32,,10.9,-45.4,SHSY5Y,Journal of Applied Toxicology,Wiley,2015,<i>In vitro</i> cytotoxicity of superparamagnetic iron oxide nanoparticles on neuronal and glial cells. Evaluation of nanoparticle interference with viability tests,FALSE,TRUE,green,32_costa2015.pdf,1
1185,Fe3O4,Sphere,OleicAcid,Reverse Microemulsion,Negative,202.7,-11.6,30000,H,Human,,,,24,300,MTT,TetrazoliumSalt,95.481,10.1002/jat.3213,32,,10.9,-45.4,SHSY5Y,Journal of Applied Toxicology,Wiley,2015,<i>In vitro</i> cytotoxicity of superparamagnetic iron oxide nanoparticles on neuronal and glial cells. Evaluation of nanoparticle interference with viability tests,FALSE,TRUE,green,32_costa2015.pdf,1
1186,Fe3O4,Sphere,Silica,Reverse Microemulsion,Negative,111.1,-10.3,30000,H,Human,,,,3,5,NRU,NeutralRed,108.02,10.1002/jat.3213,32,,10,-31.8,SHSY5Y,Journal of Applied Toxicology,Wiley,2015,<i>In vitro</i> cytotoxicity of superparamagnetic iron oxide nanoparticles on neuronal and glial cells. Evaluation of nanoparticle interference with viability tests,FALSE,TRUE,green,32_costa2015.pdf,1
1187,Fe3O4,Sphere,Silica,Reverse Microemulsion,Negative,111.1,-10.3,30000,H,Human,,,,3,10,NRU,NeutralRed,99.543,10.1002/jat.3213,32,,10,-31.8,SHSY5Y,Journal of Applied Toxicology,Wiley,2015,<i>In vitro</i> cytotoxicity of superparamagnetic iron oxide nanoparticles on neuronal and glial cells. Evaluation of nanoparticle interference with viability tests,FALSE,TRUE,green,32_costa2015.pdf,1
1188,Fe3O4,Sphere,Silica,Reverse Microemulsion,Negative,111.1,-10.3,30000,H,Human,,,,3,25,NRU,NeutralRed,102.54,10.1002/jat.3213,32,,10,-31.8,SHSY5Y,Journal of Applied Toxicology,Wiley,2015,<i>In vitro</i> cytotoxicity of superparamagnetic iron oxide nanoparticles on neuronal and glial cells. Evaluation of nanoparticle interference with viability tests,FALSE,TRUE,green,32_costa2015.pdf,1
1189,Fe3O4,Sphere,Silica,Reverse Microemulsion,Negative,111.1,-10.3,30000,H,Human,,,,3,50,NRU,NeutralRed,111.02,10.1002/jat.3213,32,,10,-31.8,SHSY5Y,Journal of Applied Toxicology,Wiley,2015,<i>In vitro</i> cytotoxicity of superparamagnetic iron oxide nanoparticles on neuronal and glial cells. Evaluation of nanoparticle interference with viability tests,FALSE,TRUE,green,32_costa2015.pdf,1
1190,Fe3O4,Sphere,Silica,Reverse Microemulsion,Negative,111.1,-10.3,30000,H,Human,,,,3,75,NRU,NeutralRed,101.79,10.1002/jat.3213,32,,10,-31.8,SHSY5Y,Journal of Applied Toxicology,Wiley,2015,<i>In vitro</i> cytotoxicity of superparamagnetic iron oxide nanoparticles on neuronal and glial cells. Evaluation of nanoparticle interference with viability tests,FALSE,TRUE,green,32_costa2015.pdf,1
1191,Fe3O4,Sphere,Silica,Reverse Microemulsion,Negative,111.1,-10.3,30000,H,Human,,,,3,100,NRU,NeutralRed,106.78,10.1002/jat.3213,32,,10,-31.8,SHSY5Y,Journal of Applied Toxicology,Wiley,2015,<i>In vitro</i> cytotoxicity of superparamagnetic iron oxide nanoparticles on neuronal and glial cells. Evaluation of nanoparticle interference with viability tests,FALSE,TRUE,green,32_costa2015.pdf,1
1192,Fe3O4,Sphere,Silica,Reverse Microemulsion,Negative,111.1,-10.3,30000,H,Human,,,,3,150,NRU,NeutralRed,106.78,10.1002/jat.3213,32,,10,-31.8,SHSY5Y,Journal of Applied Toxicology,Wiley,2015,<i>In vitro</i> cytotoxicity of superparamagnetic iron oxide nanoparticles on neuronal and glial cells. Evaluation of nanoparticle interference with viability tests,FALSE,TRUE,green,32_costa2015.pdf,1
1193,Fe3O4,Sphere,Silica,Reverse Microemulsion,Negative,111.1,-10.3,30000,H,Human,,,,3,175,NRU,NeutralRed,103.78,10.1002/jat.3213,32,,10,-31.8,SHSY5Y,Journal of Applied Toxicology,Wiley,2015,<i>In vitro</i> cytotoxicity of superparamagnetic iron oxide nanoparticles on neuronal and glial cells. Evaluation of nanoparticle interference with viability tests,FALSE,TRUE,green,32_costa2015.pdf,1
1194,Fe3O4,Sphere,Silica,Reverse Microemulsion,Negative,111.1,-10.3,30000,H,Human,,,,3,200,NRU,NeutralRed,111.52,10.1002/jat.3213,32,,10,-31.8,SHSY5Y,Journal of Applied Toxicology,Wiley,2015,<i>In vitro</i> cytotoxicity of superparamagnetic iron oxide nanoparticles on neuronal and glial cells. Evaluation of nanoparticle interference with viability tests,FALSE,TRUE,green,32_costa2015.pdf,1
1195,Fe3O4,Sphere,Silica,Reverse Microemulsion,Negative,111.1,-10.3,30000,H,Human,,,,3,300,NRU,NeutralRed,101.79,10.1002/jat.3213,32,,10,-31.8,SHSY5Y,Journal of Applied Toxicology,Wiley,2015,<i>In vitro</i> cytotoxicity of superparamagnetic iron oxide nanoparticles on neuronal and glial cells. Evaluation of nanoparticle interference with viability tests,FALSE,TRUE,green,32_costa2015.pdf,1
1196,Fe3O4,Sphere,OleicAcid,Reverse Microemulsion,Negative,202.7,-11.6,30000,H,Human,,,,3,5,NRU,NeutralRed,102.39,10.1002/jat.3213,32,,10.9,-45.4,SHSY5Y,Journal of Applied Toxicology,Wiley,2015,<i>In vitro</i> cytotoxicity of superparamagnetic iron oxide nanoparticles on neuronal and glial cells. Evaluation of nanoparticle interference with viability tests,FALSE,TRUE,green,32_costa2015.pdf,1
1197,Fe3O4,Sphere,OleicAcid,Reverse Microemulsion,Negative,202.7,-11.6,30000,H,Human,,,,3,10,NRU,NeutralRed,103.76,10.1002/jat.3213,32,,10.9,-45.4,SHSY5Y,Journal of Applied Toxicology,Wiley,2015,<i>In vitro</i> cytotoxicity of superparamagnetic iron oxide nanoparticles on neuronal and glial cells. Evaluation of nanoparticle interference with viability tests,FALSE,TRUE,green,32_costa2015.pdf,1
1198,Fe3O4,Sphere,OleicAcid,Reverse Microemulsion,Negative,202.7,-11.6,30000,H,Human,,,,3,25,NRU,NeutralRed,108.99,10.1002/jat.3213,32,,10.9,-45.4,SHSY5Y,Journal of Applied Toxicology,Wiley,2015,<i>In vitro</i> cytotoxicity of superparamagnetic iron oxide nanoparticles on neuronal and glial cells. Evaluation of nanoparticle interference with viability tests,FALSE,TRUE,green,32_costa2015.pdf,1
1199,Fe3O4,Sphere,OleicAcid,Reverse Microemulsion,Negative,202.7,-11.6,30000,H,Human,,,,3,50,NRU,NeutralRed,107.61,10.1002/jat.3213,32,,10.9,-45.4,SHSY5Y,Journal of Applied Toxicology,Wiley,2015,<i>In vitro</i> cytotoxicity of superparamagnetic iron oxide nanoparticles on neuronal and glial cells. Evaluation of nanoparticle interference with viability tests,FALSE,TRUE,green,32_costa2015.pdf,1
1200,Fe3O4,Sphere,OleicAcid,Reverse Microemulsion,Negative,202.7,-11.6,30000,H,Human,,,,3,75,NRU,NeutralRed,112.02,10.1002/jat.3213,32,,10.9,-45.4,SHSY5Y,Journal of Applied Toxicology,Wiley,2015,<i>In vitro</i> cytotoxicity of superparamagnetic iron oxide nanoparticles on neuronal and glial cells. Evaluation of nanoparticle interference with viability tests,FALSE,TRUE,green,32_costa2015.pdf,1
1201,Fe3O4,Sphere,OleicAcid,Reverse Microemulsion,Negative,202.7,-11.6,30000,H,Human,,,,3,100,NRU,NeutralRed,109.82,10.1002/jat.3213,32,,10.9,-45.4,SHSY5Y,Journal of Applied Toxicology,Wiley,2015,<i>In vitro</i> cytotoxicity of superparamagnetic iron oxide nanoparticles on neuronal and glial cells. Evaluation of nanoparticle interference with viability tests,FALSE,TRUE,green,32_costa2015.pdf,1
1202,Fe3O4,Sphere,OleicAcid,Reverse Microemulsion,Negative,202.7,-11.6,30000,H,Human,,,,3,150,NRU,NeutralRed,81.743,10.1002/jat.3213,32,,10.9,-45.4,SHSY5Y,Journal of Applied Toxicology,Wiley,2015,<i>In vitro</i> cytotoxicity of superparamagnetic iron oxide nanoparticles on neuronal and glial cells. Evaluation of nanoparticle interference with viability tests,FALSE,TRUE,green,32_costa2015.pdf,1
1203,Fe3O4,Sphere,OleicAcid,Reverse Microemulsion,Negative,202.7,-11.6,30000,H,Human,,,,3,175,NRU,NeutralRed,111.74,10.1002/jat.3213,32,,10.9,-45.4,SHSY5Y,Journal of Applied Toxicology,Wiley,2015,<i>In vitro</i> cytotoxicity of superparamagnetic iron oxide nanoparticles on neuronal and glial cells. Evaluation of nanoparticle interference with viability tests,FALSE,TRUE,green,32_costa2015.pdf,1
1204,Fe3O4,Sphere,OleicAcid,Reverse Microemulsion,Negative,202.7,-11.6,30000,H,Human,,,,3,200,NRU,NeutralRed,108.44,10.1002/jat.3213,32,,10.9,-45.4,SHSY5Y,Journal of Applied Toxicology,Wiley,2015,<i>In vitro</i> cytotoxicity of superparamagnetic iron oxide nanoparticles on neuronal and glial cells. Evaluation of nanoparticle interference with viability tests,FALSE,TRUE,green,32_costa2015.pdf,1
1205,Fe3O4,Sphere,OleicAcid,Reverse Microemulsion,Negative,202.7,-11.6,30000,H,Human,,,,3,300,NRU,NeutralRed,115.87,10.1002/jat.3213,32,,10.9,-45.4,SHSY5Y,Journal of Applied Toxicology,Wiley,2015,<i>In vitro</i> cytotoxicity of superparamagnetic iron oxide nanoparticles on neuronal and glial cells. Evaluation of nanoparticle interference with viability tests,FALSE,TRUE,green,32_costa2015.pdf,1
1206,Fe3O4,Sphere,Silica,Reverse Microemulsion,Negative,111.1,-10.3,30000,H,Human,,,,6,5,NRU,NeutralRed,93.555,10.1002/jat.3213,32,,10,-31.8,SHSY5Y,Journal of Applied Toxicology,Wiley,2015,<i>In vitro</i> cytotoxicity of superparamagnetic iron oxide nanoparticles on neuronal and glial cells. Evaluation of nanoparticle interference with viability tests,FALSE,TRUE,green,32_costa2015.pdf,1
1207,Fe3O4,Sphere,Silica,Reverse Microemulsion,Negative,111.1,-10.3,30000,H,Human,,,,6,10,NRU,NeutralRed,101.29,10.1002/jat.3213,32,,10,-31.8,SHSY5Y,Journal of Applied Toxicology,Wiley,2015,<i>In vitro</i> cytotoxicity of superparamagnetic iron oxide nanoparticles on neuronal and glial cells. Evaluation of nanoparticle interference with viability tests,FALSE,TRUE,green,32_costa2015.pdf,1
1208,Fe3O4,Sphere,Silica,Reverse Microemulsion,Negative,111.1,-10.3,30000,H,Human,,,,6,25,NRU,NeutralRed,100.04,10.1002/jat.3213,32,,10,-31.8,SHSY5Y,Journal of Applied Toxicology,Wiley,2015,<i>In vitro</i> cytotoxicity of superparamagnetic iron oxide nanoparticles on neuronal and glial cells. Evaluation of nanoparticle interference with viability tests,FALSE,TRUE,green,32_costa2015.pdf,1
1209,Fe3O4,Sphere,Silica,Reverse Microemulsion,Negative,111.1,-10.3,30000,H,Human,,,,6,50,NRU,NeutralRed,98.295,10.1002/jat.3213,32,,10,-31.8,SHSY5Y,Journal of Applied Toxicology,Wiley,2015,<i>In vitro</i> cytotoxicity of superparamagnetic iron oxide nanoparticles on neuronal and glial cells. Evaluation of nanoparticle interference with viability tests,FALSE,TRUE,green,32_costa2015.pdf,1
1210,Fe3O4,Sphere,Silica,Reverse Microemulsion,Negative,111.1,-10.3,30000,H,Human,,,,6,75,NRU,NeutralRed,100.04,10.1002/jat.3213,32,,10,-31.8,SHSY5Y,Journal of Applied Toxicology,Wiley,2015,<i>In vitro</i> cytotoxicity of superparamagnetic iron oxide nanoparticles on neuronal and glial cells. Evaluation of nanoparticle interference with viability tests,FALSE,TRUE,green,32_costa2015.pdf,1
1211,Fe3O4,Sphere,Silica,Reverse Microemulsion,Negative,111.1,-10.3,30000,H,Human,,,,6,100,NRU,NeutralRed,95.8,10.1002/jat.3213,32,,10,-31.8,SHSY5Y,Journal of Applied Toxicology,Wiley,2015,<i>In vitro</i> cytotoxicity of superparamagnetic iron oxide nanoparticles on neuronal and glial cells. Evaluation of nanoparticle interference with viability tests,FALSE,TRUE,green,32_costa2015.pdf,1
1212,Fe3O4,Sphere,Silica,Reverse Microemulsion,Negative,111.1,-10.3,30000,H,Human,,,,6,150,NRU,NeutralRed,100.04,10.1002/jat.3213,32,,10,-31.8,SHSY5Y,Journal of Applied Toxicology,Wiley,2015,<i>In vitro</i> cytotoxicity of superparamagnetic iron oxide nanoparticles on neuronal and glial cells. Evaluation of nanoparticle interference with viability tests,FALSE,TRUE,green,32_costa2015.pdf,1
1213,Fe3O4,Sphere,Silica,Reverse Microemulsion,Negative,111.1,-10.3,30000,H,Human,,,,6,175,NRU,NeutralRed,102.54,10.1002/jat.3213,32,,10,-31.8,SHSY5Y,Journal of Applied Toxicology,Wiley,2015,<i>In vitro</i> cytotoxicity of superparamagnetic iron oxide nanoparticles on neuronal and glial cells. Evaluation of nanoparticle interference with viability tests,FALSE,TRUE,green,32_costa2015.pdf,1
1214,Fe3O4,Sphere,Silica,Reverse Microemulsion,Negative,111.1,-10.3,30000,H,Human,,,,6,200,NRU,NeutralRed,98.046,10.1002/jat.3213,32,,10,-31.8,SHSY5Y,Journal of Applied Toxicology,Wiley,2015,<i>In vitro</i> cytotoxicity of superparamagnetic iron oxide nanoparticles on neuronal and glial cells. Evaluation of nanoparticle interference with viability tests,FALSE,TRUE,green,32_costa2015.pdf,1
1215,Fe3O4,Sphere,Silica,Reverse Microemulsion,Negative,111.1,-10.3,30000,H,Human,,,,6,300,NRU,NeutralRed,94.553,10.1002/jat.3213,32,,10,-31.8,SHSY5Y,Journal of Applied Toxicology,Wiley,2015,<i>In vitro</i> cytotoxicity of superparamagnetic iron oxide nanoparticles on neuronal and glial cells. Evaluation of nanoparticle interference with viability tests,FALSE,TRUE,green,32_costa2015.pdf,1
1216,Fe3O4,Sphere,OleicAcid,Reverse Microemulsion,Negative,202.7,-11.6,30000,H,Human,,,,6,5,NRU,NeutralRed,96.881,10.1002/jat.3213,32,,10.9,-45.4,SHSY5Y,Journal of Applied Toxicology,Wiley,2015,<i>In vitro</i> cytotoxicity of superparamagnetic iron oxide nanoparticles on neuronal and glial cells. Evaluation of nanoparticle interference with viability tests,FALSE,TRUE,green,32_costa2015.pdf,1
1217,Fe3O4,Sphere,OleicAcid,Reverse Microemulsion,Negative,202.7,-11.6,30000,H,Human,,,,6,10,NRU,NeutralRed,101.01,10.1002/jat.3213,32,,10.9,-45.4,SHSY5Y,Journal of Applied Toxicology,Wiley,2015,<i>In vitro</i> cytotoxicity of superparamagnetic iron oxide nanoparticles on neuronal and glial cells. Evaluation of nanoparticle interference with viability tests,FALSE,TRUE,green,32_costa2015.pdf,1
1218,Fe3O4,Sphere,OleicAcid,Reverse Microemulsion,Negative,202.7,-11.6,30000,H,Human,,,,6,25,NRU,NeutralRed,104.59,10.1002/jat.3213,32,,10.9,-45.4,SHSY5Y,Journal of Applied Toxicology,Wiley,2015,<i>In vitro</i> cytotoxicity of superparamagnetic iron oxide nanoparticles on neuronal and glial cells. Evaluation of nanoparticle interference with viability tests,FALSE,TRUE,green,32_costa2015.pdf,1
1219,Fe3O4,Sphere,OleicAcid,Reverse Microemulsion,Negative,202.7,-11.6,30000,H,Human,,,,6,50,NRU,NeutralRed,99.633,10.1002/jat.3213,32,,10.9,-45.4,SHSY5Y,Journal of Applied Toxicology,Wiley,2015,<i>In vitro</i> cytotoxicity of superparamagnetic iron oxide nanoparticles on neuronal and glial cells. Evaluation of nanoparticle interference with viability tests,FALSE,TRUE,green,32_costa2015.pdf,1
1220,Fe3O4,Sphere,OleicAcid,Reverse Microemulsion,Negative,202.7,-11.6,30000,H,Human,,,,6,75,NRU,NeutralRed,101.56,10.1002/jat.3213,32,,10.9,-45.4,SHSY5Y,Journal of Applied Toxicology,Wiley,2015,<i>In vitro</i> cytotoxicity of superparamagnetic iron oxide nanoparticles on neuronal and glial cells. Evaluation of nanoparticle interference with viability tests,FALSE,TRUE,green,32_costa2015.pdf,1
1221,Fe3O4,Sphere,OleicAcid,Reverse Microemulsion,Negative,202.7,-11.6,30000,H,Human,,,,6,100,NRU,NeutralRed,94.679,10.1002/jat.3213,32,,10.9,-45.4,SHSY5Y,Journal of Applied Toxicology,Wiley,2015,<i>In vitro</i> cytotoxicity of superparamagnetic iron oxide nanoparticles on neuronal and glial cells. Evaluation of nanoparticle interference with viability tests,FALSE,TRUE,green,32_costa2015.pdf,1
1222,Fe3O4,Sphere,OleicAcid,Reverse Microemulsion,Negative,202.7,-11.6,30000,H,Human,,,,6,150,NRU,NeutralRed,104.04,10.1002/jat.3213,32,,10.9,-45.4,SHSY5Y,Journal of Applied Toxicology,Wiley,2015,<i>In vitro</i> cytotoxicity of superparamagnetic iron oxide nanoparticles on neuronal and glial cells. Evaluation of nanoparticle interference with viability tests,FALSE,TRUE,green,32_costa2015.pdf,1
1223,Fe3O4,Sphere,OleicAcid,Reverse Microemulsion,Negative,202.7,-11.6,30000,H,Human,,,,6,175,NRU,NeutralRed,103.76,10.1002/jat.3213,32,,10.9,-45.4,SHSY5Y,Journal of Applied Toxicology,Wiley,2015,<i>In vitro</i> cytotoxicity of superparamagnetic iron oxide nanoparticles on neuronal and glial cells. Evaluation of nanoparticle interference with viability tests,FALSE,TRUE,green,32_costa2015.pdf,1
1224,Fe3O4,Sphere,OleicAcid,Reverse Microemulsion,Negative,202.7,-11.6,30000,H,Human,,,,6,200,NRU,NeutralRed,107.34,10.1002/jat.3213,32,,10.9,-45.4,SHSY5Y,Journal of Applied Toxicology,Wiley,2015,<i>In vitro</i> cytotoxicity of superparamagnetic iron oxide nanoparticles on neuronal and glial cells. Evaluation of nanoparticle interference with viability tests,FALSE,TRUE,green,32_costa2015.pdf,1
1225,Fe3O4,Sphere,OleicAcid,Reverse Microemulsion,Negative,202.7,-11.6,30000,H,Human,,,,6,300,NRU,NeutralRed,97.982,10.1002/jat.3213,32,,10.9,-45.4,SHSY5Y,Journal of Applied Toxicology,Wiley,2015,<i>In vitro</i> cytotoxicity of superparamagnetic iron oxide nanoparticles on neuronal and glial cells. Evaluation of nanoparticle interference with viability tests,FALSE,TRUE,green,32_costa2015.pdf,1
1226,Fe3O4,Sphere,Silica,Reverse Microemulsion,Negative,111.1,-10.3,30000,H,Human,,,,24,5,NRU,NeutralRed,108.52,10.1002/jat.3213,32,,10,-31.8,SHSY5Y,Journal of Applied Toxicology,Wiley,2015,<i>In vitro</i> cytotoxicity of superparamagnetic iron oxide nanoparticles on neuronal and glial cells. Evaluation of nanoparticle interference with viability tests,FALSE,TRUE,green,32_costa2015.pdf,1
1227,Fe3O4,Sphere,Silica,Reverse Microemulsion,Negative,111.1,-10.3,30000,H,Human,,,,24,10,NRU,NeutralRed,108.02,10.1002/jat.3213,32,,10,-31.8,SHSY5Y,Journal of Applied Toxicology,Wiley,2015,<i>In vitro</i> cytotoxicity of superparamagnetic iron oxide nanoparticles on neuronal and glial cells. Evaluation of nanoparticle interference with viability tests,FALSE,TRUE,green,32_costa2015.pdf,1
1228,Fe3O4,Sphere,Silica,Reverse Microemulsion,Negative,111.1,-10.3,30000,H,Human,,,,24,25,NRU,NeutralRed,107.28,10.1002/jat.3213,32,,10,-31.8,SHSY5Y,Journal of Applied Toxicology,Wiley,2015,<i>In vitro</i> cytotoxicity of superparamagnetic iron oxide nanoparticles on neuronal and glial cells. Evaluation of nanoparticle interference with viability tests,FALSE,TRUE,green,32_costa2015.pdf,1
1229,Fe3O4,Sphere,Silica,Reverse Microemulsion,Negative,111.1,-10.3,30000,H,Human,,,,24,50,NRU,NeutralRed,105.53,10.1002/jat.3213,32,,10,-31.8,SHSY5Y,Journal of Applied Toxicology,Wiley,2015,<i>In vitro</i> cytotoxicity of superparamagnetic iron oxide nanoparticles on neuronal and glial cells. Evaluation of nanoparticle interference with viability tests,FALSE,TRUE,green,32_costa2015.pdf,1
1230,Fe3O4,Sphere,Silica,Reverse Microemulsion,Negative,111.1,-10.3,30000,H,Human,,,,24,75,NRU,NeutralRed,112.77,10.1002/jat.3213,32,,10,-31.8,SHSY5Y,Journal of Applied Toxicology,Wiley,2015,<i>In vitro</i> cytotoxicity of superparamagnetic iron oxide nanoparticles on neuronal and glial cells. Evaluation of nanoparticle interference with viability tests,FALSE,TRUE,green,32_costa2015.pdf,1
1231,Fe3O4,Sphere,Silica,Reverse Microemulsion,Negative,111.1,-10.3,30000,H,Human,,,,24,100,NRU,NeutralRed,107.28,10.1002/jat.3213,32,,10,-31.8,SHSY5Y,Journal of Applied Toxicology,Wiley,2015,<i>In vitro</i> cytotoxicity of superparamagnetic iron oxide nanoparticles on neuronal and glial cells. Evaluation of nanoparticle interference with viability tests,FALSE,TRUE,green,32_costa2015.pdf,1
1232,Fe3O4,Sphere,Silica,Reverse Microemulsion,Negative,111.1,-10.3,30000,H,Human,,,,24,150,NRU,NeutralRed,104.28,10.1002/jat.3213,32,,10,-31.8,SHSY5Y,Journal of Applied Toxicology,Wiley,2015,<i>In vitro</i> cytotoxicity of superparamagnetic iron oxide nanoparticles on neuronal and glial cells. Evaluation of nanoparticle interference with viability tests,FALSE,TRUE,green,32_costa2015.pdf,1
1233,Fe3O4,Sphere,Silica,Reverse Microemulsion,Negative,111.1,-10.3,30000,H,Human,,,,24,175,NRU,NeutralRed,98.046,10.1002/jat.3213,32,,10,-31.8,SHSY5Y,Journal of Applied Toxicology,Wiley,2015,<i>In vitro</i> cytotoxicity of superparamagnetic iron oxide nanoparticles on neuronal and glial cells. Evaluation of nanoparticle interference with viability tests,FALSE,TRUE,green,32_costa2015.pdf,1
1234,Fe3O4,Sphere,Silica,Reverse Microemulsion,Negative,111.1,-10.3,30000,H,Human,,,,24,200,NRU,NeutralRed,96.05,10.1002/jat.3213,32,,10,-31.8,SHSY5Y,Journal of Applied Toxicology,Wiley,2015,<i>In vitro</i> cytotoxicity of superparamagnetic iron oxide nanoparticles on neuronal and glial cells. Evaluation of nanoparticle interference with viability tests,FALSE,TRUE,green,32_costa2015.pdf,1
1235,Fe3O4,Sphere,Silica,Reverse Microemulsion,Negative,111.1,-10.3,30000,H,Human,,,,24,300,NRU,NeutralRed,88.316,10.1002/jat.3213,32,,10,-31.8,SHSY5Y,Journal of Applied Toxicology,Wiley,2015,<i>In vitro</i> cytotoxicity of superparamagnetic iron oxide nanoparticles on neuronal and glial cells. Evaluation of nanoparticle interference with viability tests,FALSE,TRUE,green,32_costa2015.pdf,1
1236,Fe3O4,Sphere,OleicAcid,Reverse Microemulsion,Negative,202.7,-11.6,30000,H,Human,,,,24,5,NRU,NeutralRed,96.881,10.1002/jat.3213,32,,10.9,-45.4,SHSY5Y,Journal of Applied Toxicology,Wiley,2015,<i>In vitro</i> cytotoxicity of superparamagnetic iron oxide nanoparticles on neuronal and glial cells. Evaluation of nanoparticle interference with viability tests,FALSE,TRUE,green,32_costa2015.pdf,1
1237,Fe3O4,Sphere,OleicAcid,Reverse Microemulsion,Negative,202.7,-11.6,30000,H,Human,,,,24,10,NRU,NeutralRed,105.96,10.1002/jat.3213,32,,10.9,-45.4,SHSY5Y,Journal of Applied Toxicology,Wiley,2015,<i>In vitro</i> cytotoxicity of superparamagnetic iron oxide nanoparticles on neuronal and glial cells. Evaluation of nanoparticle interference with viability tests,FALSE,TRUE,green,32_costa2015.pdf,1
1238,Fe3O4,Sphere,OleicAcid,Reverse Microemulsion,Negative,202.7,-11.6,30000,H,Human,,,,24,25,NRU,NeutralRed,104.59,10.1002/jat.3213,32,,10.9,-45.4,SHSY5Y,Journal of Applied Toxicology,Wiley,2015,<i>In vitro</i> cytotoxicity of superparamagnetic iron oxide nanoparticles on neuronal and glial cells. Evaluation of nanoparticle interference with viability tests,FALSE,TRUE,green,32_costa2015.pdf,1
1239,Fe3O4,Sphere,OleicAcid,Reverse Microemulsion,Negative,202.7,-11.6,30000,H,Human,,,,24,50,NRU,NeutralRed,104.04,10.1002/jat.3213,32,,10.9,-45.4,SHSY5Y,Journal of Applied Toxicology,Wiley,2015,<i>In vitro</i> cytotoxicity of superparamagnetic iron oxide nanoparticles on neuronal and glial cells. Evaluation of nanoparticle interference with viability tests,FALSE,TRUE,green,32_costa2015.pdf,1
1240,Fe3O4,Sphere,OleicAcid,Reverse Microemulsion,Negative,202.7,-11.6,30000,H,Human,,,,24,75,NRU,NeutralRed,107.06,10.1002/jat.3213,32,,10.9,-45.4,SHSY5Y,Journal of Applied Toxicology,Wiley,2015,<i>In vitro</i> cytotoxicity of superparamagnetic iron oxide nanoparticles on neuronal and glial cells. Evaluation of nanoparticle interference with viability tests,FALSE,TRUE,green,32_costa2015.pdf,1
1241,Fe3O4,Sphere,OleicAcid,Reverse Microemulsion,Negative,202.7,-11.6,30000,H,Human,,,,24,100,NRU,NeutralRed,105.69,10.1002/jat.3213,32,,10.9,-45.4,SHSY5Y,Journal of Applied Toxicology,Wiley,2015,<i>In vitro</i> cytotoxicity of superparamagnetic iron oxide nanoparticles on neuronal and glial cells. Evaluation of nanoparticle interference with viability tests,FALSE,TRUE,green,32_costa2015.pdf,1
1242,Fe3O4,Sphere,OleicAcid,Reverse Microemulsion,Negative,202.7,-11.6,30000,H,Human,,,,24,150,NRU,NeutralRed,104.31,10.1002/jat.3213,32,,10.9,-45.4,SHSY5Y,Journal of Applied Toxicology,Wiley,2015,<i>In vitro</i> cytotoxicity of superparamagnetic iron oxide nanoparticles on neuronal and glial cells. Evaluation of nanoparticle interference with viability tests,FALSE,TRUE,green,32_costa2015.pdf,1
1243,Fe3O4,Sphere,OleicAcid,Reverse Microemulsion,Negative,202.7,-11.6,30000,H,Human,,,,24,175,NRU,NeutralRed,102.39,10.1002/jat.3213,32,,10.9,-45.4,SHSY5Y,Journal of Applied Toxicology,Wiley,2015,<i>In vitro</i> cytotoxicity of superparamagnetic iron oxide nanoparticles on neuronal and glial cells. Evaluation of nanoparticle interference with viability tests,FALSE,TRUE,green,32_costa2015.pdf,1
1244,Fe3O4,Sphere,OleicAcid,Reverse Microemulsion,Negative,202.7,-11.6,30000,H,Human,,,,24,200,NRU,NeutralRed,96.33,10.1002/jat.3213,32,,10.9,-45.4,SHSY5Y,Journal of Applied Toxicology,Wiley,2015,<i>In vitro</i> cytotoxicity of superparamagnetic iron oxide nanoparticles on neuronal and glial cells. Evaluation of nanoparticle interference with viability tests,FALSE,TRUE,green,32_costa2015.pdf,1
1245,Fe3O4,Sphere,OleicAcid,Reverse Microemulsion,Negative,202.7,-11.6,30000,H,Human,,,,24,300,NRU,NeutralRed,97.431,10.1002/jat.3213,32,,10.9,-45.4,SHSY5Y,Journal of Applied Toxicology,Wiley,2015,<i>In vitro</i> cytotoxicity of superparamagnetic iron oxide nanoparticles on neuronal and glial cells. Evaluation of nanoparticle interference with viability tests,FALSE,TRUE,green,32_costa2015.pdf,1
1246,ZnO,Sphere,,Commercial,Negative,273.4,-11.7,350000,H,Human,,,,3,10,MTT,TetrazoliumSalt,97.431,10.1016/j.envint.2013.02.013,33,,100,-8.23,SHSY5Y,Environment International,Elsevier BV,2013,Neuronal cytotoxicity and genotoxicity induced by zinc oxide nanoparticles,FALSE,FALSE,closed,33_valdiglesias2013.pdf,0
1247,ZnO,Sphere,,Commercial,Negative,273.4,-11.7,350000,H,Human,,,,3,15,MTT,TetrazoliumSalt,90.711,10.1016/j.envint.2013.02.013,33,,100,-8.23,SHSY5Y,Environment International,Elsevier BV,2013,Neuronal cytotoxicity and genotoxicity induced by zinc oxide nanoparticles,FALSE,FALSE,closed,33_valdiglesias2013.pdf,0
1248,ZnO,,,Commercial,Negative,273.4,-11.7,350000,H,Human,,,,3,20,MTT,TetrazoliumSalt,89.526,10.1016/j.envint.2013.02.013,33,,100,-8.23,SHSY5Y,Environment International,Elsevier BV,2013,Neuronal cytotoxicity and genotoxicity induced by zinc oxide nanoparticles,FALSE,FALSE,closed,33_valdiglesias2013.pdf,0
1249,ZnO,,,Commercial,Negative,273.4,-11.7,350000,H,Human,,,,3,25,MTT,TetrazoliumSalt,76.877,10.1016/j.envint.2013.02.013,33,,100,-8.23,SHSY5Y,Environment International,Elsevier BV,2013,Neuronal cytotoxicity and genotoxicity induced by zinc oxide nanoparticles,FALSE,FALSE,closed,33_valdiglesias2013.pdf,0
1250,ZnO,,,Commercial,Negative,273.4,-11.7,350000,H,Human,,,,3,30,MTT,TetrazoliumSalt,71.146,10.1016/j.envint.2013.02.013,33,,100,-8.23,SHSY5Y,Environment International,Elsevier BV,2013,Neuronal cytotoxicity and genotoxicity induced by zinc oxide nanoparticles,FALSE,FALSE,closed,33_valdiglesias2013.pdf,0
1251,ZnO,,,Commercial,Negative,273.4,-11.7,350000,H,Human,,,,3,35,MTT,TetrazoliumSalt,64.822,10.1016/j.envint.2013.02.013,33,,100,-8.23,SHSY5Y,Environment International,Elsevier BV,2013,Neuronal cytotoxicity and genotoxicity induced by zinc oxide nanoparticles,FALSE,FALSE,closed,33_valdiglesias2013.pdf,0
1252,ZnO,,,Commercial,Negative,273.4,-11.7,350000,H,Human,,,,3,40,MTT,TetrazoliumSalt,61.66,10.1016/j.envint.2013.02.013,33,,100,-8.23,SHSY5Y,Environment International,Elsevier BV,2013,Neuronal cytotoxicity and genotoxicity induced by zinc oxide nanoparticles,FALSE,FALSE,closed,33_valdiglesias2013.pdf,0
1253,ZnO,,,Commercial,Negative,273.4,-11.7,350000,H,Human,,,,3,80,MTT,TetrazoliumSalt,48.419,10.1016/j.envint.2013.02.013,33,,100,-8.23,SHSY5Y,Environment International,Elsevier BV,2013,Neuronal cytotoxicity and genotoxicity induced by zinc oxide nanoparticles,FALSE,FALSE,closed,33_valdiglesias2013.pdf,0
1254,ZnO,,,Commercial,Negative,273.4,-11.7,350000,H,Human,,,,6,10,MTT,TetrazoliumSalt,95.85,10.1016/j.envint.2013.02.013,33,,100,-8.23,SHSY5Y,Environment International,Elsevier BV,2013,Neuronal cytotoxicity and genotoxicity induced by zinc oxide nanoparticles,FALSE,FALSE,closed,33_valdiglesias2013.pdf,0
1255,ZnO,,,Commercial,Negative,273.4,-11.7,350000,H,Human,,,,6,15,MTT,TetrazoliumSalt,86.759,10.1016/j.envint.2013.02.013,33,,100,-8.23,SHSY5Y,Environment International,Elsevier BV,2013,Neuronal cytotoxicity and genotoxicity induced by zinc oxide nanoparticles,FALSE,FALSE,closed,33_valdiglesias2013.pdf,0
1256,ZnO,,,Commercial,Negative,273.4,-11.7,350000,H,Human,,,,6,20,MTT,TetrazoliumSalt,81.225,10.1016/j.envint.2013.02.013,33,,100,-8.23,SHSY5Y,Environment International,Elsevier BV,2013,Neuronal cytotoxicity and genotoxicity induced by zinc oxide nanoparticles,FALSE,FALSE,closed,33_valdiglesias2013.pdf,0
1257,ZnO,,,Commercial,Negative,273.4,-11.7,350000,H,Human,,,,6,25,MTT,TetrazoliumSalt,72.53,10.1016/j.envint.2013.02.013,33,,100,-8.23,SHSY5Y,Environment International,Elsevier BV,2013,Neuronal cytotoxicity and genotoxicity induced by zinc oxide nanoparticles,FALSE,FALSE,closed,33_valdiglesias2013.pdf,0
1258,ZnO,,,Commercial,Negative,273.4,-11.7,350000,H,Human,,,,6,30,MTT,TetrazoliumSalt,68.577,10.1016/j.envint.2013.02.013,33,,100,-8.23,SHSY5Y,Environment International,Elsevier BV,2013,Neuronal cytotoxicity and genotoxicity induced by zinc oxide nanoparticles,FALSE,FALSE,closed,33_valdiglesias2013.pdf,0
1259,ZnO,,,Commercial,Negative,273.4,-11.7,350000,H,Human,,,,6,35,MTT,TetrazoliumSalt,61.067,10.1016/j.envint.2013.02.013,33,,100,-8.23,SHSY5Y,Environment International,Elsevier BV,2013,Neuronal cytotoxicity and genotoxicity induced by zinc oxide nanoparticles,FALSE,FALSE,closed,33_valdiglesias2013.pdf,0
1260,ZnO,,,Commercial,Negative,273.4,-11.7,350000,H,Human,,,,6,40,MTT,TetrazoliumSalt,57.115,10.1016/j.envint.2013.02.013,33,,100,-8.23,SHSY5Y,Environment International,Elsevier BV,2013,Neuronal cytotoxicity and genotoxicity induced by zinc oxide nanoparticles,FALSE,FALSE,closed,33_valdiglesias2013.pdf,0
1261,ZnO,,,Commercial,Negative,273.4,-11.7,350000,H,Human,,,,6,80,MTT,TetrazoliumSalt,30.435,10.1016/j.envint.2013.02.013,33,,100,-8.23,SHSY5Y,Environment International,Elsevier BV,2013,Neuronal cytotoxicity and genotoxicity induced by zinc oxide nanoparticles,FALSE,FALSE,closed,33_valdiglesias2013.pdf,0
1262,ZnO,,,Commercial,Negative,273.4,-11.7,350000,H,Human,,,,24,10,MTT,TetrazoliumSalt,79.249,10.1016/j.envint.2013.02.013,33,,100,-8.23,SHSY5Y,Environment International,Elsevier BV,2013,Neuronal cytotoxicity and genotoxicity induced by zinc oxide nanoparticles,FALSE,FALSE,closed,33_valdiglesias2013.pdf,0
1263,ZnO,,,Commercial,Negative,273.4,-11.7,350000,H,Human,,,,24,15,MTT,TetrazoliumSalt,80.237,10.1016/j.envint.2013.02.013,33,,100,-8.23,SHSY5Y,Environment International,Elsevier BV,2013,Neuronal cytotoxicity and genotoxicity induced by zinc oxide nanoparticles,FALSE,FALSE,closed,33_valdiglesias2013.pdf,0
1264,ZnO,,,Commercial,Negative,273.4,-11.7,350000,H,Human,,,,24,20,MTT,TetrazoliumSalt,72.134,10.1016/j.envint.2013.02.013,33,,100,-8.23,SHSY5Y,Environment International,Elsevier BV,2013,Neuronal cytotoxicity and genotoxicity induced by zinc oxide nanoparticles,FALSE,FALSE,closed,33_valdiglesias2013.pdf,0
1265,ZnO,,,Commercial,Negative,273.4,-11.7,350000,H,Human,,,,24,25,MTT,TetrazoliumSalt,14.625,10.1016/j.envint.2013.02.013,33,,100,-8.23,SHSY5Y,Environment International,Elsevier BV,2013,Neuronal cytotoxicity and genotoxicity induced by zinc oxide nanoparticles,FALSE,FALSE,closed,33_valdiglesias2013.pdf,0
1266,ZnO,,,Commercial,Negative,273.4,-11.7,350000,H,Human,,,,24,30,MTT,TetrazoliumSalt,11.858,10.1016/j.envint.2013.02.013,33,,100,-8.23,SHSY5Y,Environment International,Elsevier BV,2013,Neuronal cytotoxicity and genotoxicity induced by zinc oxide nanoparticles,FALSE,FALSE,closed,33_valdiglesias2013.pdf,0
1267,ZnO,,,Commercial,Negative,273.4,-11.7,350000,H,Human,,,,24,35,MTT,TetrazoliumSalt,9.6838,10.1016/j.envint.2013.02.013,33,,100,-8.23,SHSY5Y,Environment International,Elsevier BV,2013,Neuronal cytotoxicity and genotoxicity induced by zinc oxide nanoparticles,FALSE,FALSE,closed,33_valdiglesias2013.pdf,0
1268,ZnO,,,Commercial,Negative,273.4,-11.7,350000,H,Human,,,,24,40,MTT,TetrazoliumSalt,9.2885,10.1016/j.envint.2013.02.013,33,,100,-8.23,SHSY5Y,Environment International,Elsevier BV,2013,Neuronal cytotoxicity and genotoxicity induced by zinc oxide nanoparticles,FALSE,FALSE,closed,33_valdiglesias2013.pdf,0
1270,ZnO,,,Commercial,Negative,273.4,-11.7,350000,H,Human,,,,48,10,MTT,TetrazoliumSalt,77.273,10.1016/j.envint.2013.02.013,33,,100,-8.23,SHSY5Y,Environment International,Elsevier BV,2013,Neuronal cytotoxicity and genotoxicity induced by zinc oxide nanoparticles,FALSE,FALSE,closed,33_valdiglesias2013.pdf,0
1271,ZnO,,,Commercial,Negative,273.4,-11.7,350000,H,Human,,,,48,15,MTT,TetrazoliumSalt,72.134,10.1016/j.envint.2013.02.013,33,,100,-8.23,SHSY5Y,Environment International,Elsevier BV,2013,Neuronal cytotoxicity and genotoxicity induced by zinc oxide nanoparticles,FALSE,FALSE,closed,33_valdiglesias2013.pdf,0
1272,ZnO,,,Commercial,Negative,273.4,-11.7,350000,H,Human,,,,48,20,MTT,TetrazoliumSalt,56.719,10.1016/j.envint.2013.02.013,33,,100,-8.23,SHSY5Y,Environment International,Elsevier BV,2013,Neuronal cytotoxicity and genotoxicity induced by zinc oxide nanoparticles,FALSE,FALSE,closed,33_valdiglesias2013.pdf,0
1273,ZnO,,,Commercial,Negative,273.4,-11.7,350000,H,Human,,,,48,25,MTT,TetrazoliumSalt,10.079,10.1016/j.envint.2013.02.013,33,,100,-8.23,SHSY5Y,Environment International,Elsevier BV,2013,Neuronal cytotoxicity and genotoxicity induced by zinc oxide nanoparticles,FALSE,FALSE,closed,33_valdiglesias2013.pdf,0
1274,ZnO,,,Commercial,Negative,273.4,-11.7,350000,H,Human,,,,48,30,MTT,TetrazoliumSalt,9.0909,10.1016/j.envint.2013.02.013,33,,100,-8.23,SHSY5Y,Environment International,Elsevier BV,2013,Neuronal cytotoxicity and genotoxicity induced by zinc oxide nanoparticles,FALSE,FALSE,closed,33_valdiglesias2013.pdf,0
1275,ZnO,,,Commercial,Negative,273.4,-11.7,350000,H,Human,,,,48,35,MTT,TetrazoliumSalt,7.9051,10.1016/j.envint.2013.02.013,33,,100,-8.23,SHSY5Y,Environment International,Elsevier BV,2013,Neuronal cytotoxicity and genotoxicity induced by zinc oxide nanoparticles,FALSE,FALSE,closed,33_valdiglesias2013.pdf,0
1276,ZnO,,,Commercial,Negative,273.4,-11.7,350000,H,Human,,,,48,40,MTT,TetrazoliumSalt,7.9051,10.1016/j.envint.2013.02.013,33,,100,-8.23,SHSY5Y,Environment International,Elsevier BV,2013,Neuronal cytotoxicity and genotoxicity induced by zinc oxide nanoparticles,FALSE,FALSE,closed,33_valdiglesias2013.pdf,0
1277,ZnO,,,Commercial,Negative,273.4,-11.7,350000,H,Human,,,,3,10,NRU,NeutralRed,101.97,10.1016/j.envint.2013.02.013,33,,100,-8.23,SHSY5Y,Environment International,Elsevier BV,2013,Neuronal cytotoxicity and genotoxicity induced by zinc oxide nanoparticles,FALSE,FALSE,closed,33_valdiglesias2013.pdf,0
1278,ZnO,,,Commercial,Negative,273.4,-11.7,350000,H,Human,,,,3,15,NRU,NeutralRed,92.358,10.1016/j.envint.2013.02.013,33,,100,-8.23,SHSY5Y,Environment International,Elsevier BV,2013,Neuronal cytotoxicity and genotoxicity induced by zinc oxide nanoparticles,FALSE,FALSE,closed,33_valdiglesias2013.pdf,0
1279,ZnO,,,Commercial,Negative,273.4,-11.7,350000,H,Human,,,,3,20,NRU,NeutralRed,86.463,10.1016/j.envint.2013.02.013,33,,100,-8.23,SHSY5Y,Environment International,Elsevier BV,2013,Neuronal cytotoxicity and genotoxicity induced by zinc oxide nanoparticles,FALSE,FALSE,closed,33_valdiglesias2013.pdf,0
