Repository: anastasiavepreva/ChemX

# ChemX: A Collection of Chemistry Datasets for Benchmarking Automated Information Extraction

## Abstract

ChemX is a collection of 10 manually curated benchmarking datasets developed to support robust automated information extraction in chemistry. It spans two major domains — **nanomaterials** and **small molecules** — and enables evaluation across multiple modalities including text, tables, and figures.

ChemX is designed to benchmark large language models and multi-agent systems in real-world chemical contexts, emphasizing reproducibility, schema-based annotation, and domain-specific validation.

File: datasets/Nanomag.csv (part 9 of 23)
name,np_shell_2,np_hydro_size,xrd_scherrer_size,zfc_h_meas,htherm_sar,mri_r1,mri_r2,emic_size,instrument,core_shell_formula,np_core,np_shell,space_group_core,space_group_shell,squid_h_max,fc_field_T,squid_temperature,squid_sat_mag,coercivity,squid_rem_mag,exchange_bias_shift_Oe,vertical_loop_shift_M_vsl_emu_g,hc_kOe,doi,pdf,supp,journal,publisher,year,title,access,verification required,verified_by,verification_date,has_mistake_in_matadata,comment,article_name_folder,supp_info_name_folder
,,,,,,3.75,49.56,3.8,,,Zn0.2Fe0.8Fe2O4,Zn0.2Cu0.2Fe0.6Fe2O4,,,,,,,,,,,,10.1021/acs.nanolett.0c04574,acs.nanolett.0c04574.pdf,acs.nanolett.0c04574_SI.pdf,Nano Letters,American Chemical Society (ACS),2021,Structure–Relaxivity Mechanism of an Ultrasmall Ferrite Nanoparticle T<sub>1</sub> MR Contrast Agent: The Impact of Dopants Controlled Crystalline Core and Surface Disordered Shell,0,,,,,,dataset2_44,dataset2_44_supp
,,,,,,9.63,69.37,3.8,,,Zn0.3Fe0.7Fe2O4,Zn0.3Cu0.2Fe0.5Fe2O4,,,,,,,,,,,,10.1021/acs.nanolett.0c04574,acs.nanolett.0c04574.pdf,acs.nanolett.0c04574_SI.pdf,Nano Letters,American Chemical Society (ACS),2021,Structure–Relaxivity Mechanism of an Ultrasmall Ferrite Nanoparticle T<sub>1</sub> MR Contrast Agent: The Impact of Dopants Controlled Crystalline Core and Surface Disordered Shell,0,,,,,,dataset2_44,dataset2_44_supp
,,,,,,14.61,79.93,3.8,,,Zn0.4Fe0.6Fe2O4,Zn0.4Cu0.2Fe0.4Fe2O4,,,,,,,,,,,,10.1021/acs.nanolett.0c04574,acs.nanolett.0c04574.pdf,acs.nanolett.0c04574_SI.pdf,Nano Letters,American Chemical Society (ACS),2021,Structure–Relaxivity Mechanism of an Ultrasmall Ferrite Nanoparticle T<sub>1</sub> MR Contrast Agent: The Impact of Dopants Controlled Crystalline Core and Surface Disordered Shell,0,,,,,,dataset2_44,dataset2_44_supp
,,,,,,11.35,72.59,3.8,,,Zn0.5Fe0.5Fe2O4,Zn0.5Cu0.2Fe0.3Fe2O4,,,,,,,,,,,,10.1021/acs.nanolett.0c04574,acs.nanolett.0c04574.pdf,acs.nanolett.0c04574_SI.pdf,Nano Letters,American Chemical Society (ACS),2021,Structure–Relaxivity Mechanism of an Ultrasmall Ferrite Nanoparticle T<sub>1</sub> MR Contrast Agent: The Impact of Dopants Controlled Crystalline Core and Surface Disordered Shell,0,,,,,,dataset2_44,dataset2_44_supp
,,,,,,10.64,73.97,3.8,,,Zn0.6Fe0.4Fe2O4,Zn0.6Cu0.2Fe0.2Fe2O4,,,,,,,,,,,,10.1021/acs.nanolett.0c04574,acs.nanolett.0c04574.pdf,acs.nanolett.0c04574_SI.pdf,Nano Letters,American Chemical Society (ACS),2021,Structure–Relaxivity Mechanism of an Ultrasmall Ferrite Nanoparticle T<sub>1</sub> MR Contrast Agent: The Impact of Dopants Controlled Crystalline Core and Surface Disordered Shell,0,,,,,,dataset2_44,dataset2_44_supp
,,,,,,8.5,53.91,3.8,,,Zn0.7Fe0.3Fe2O4,Zn0.7Cu0.2Fe0.1Fe2O4,,,,,,,,,,,,10.1021/acs.nanolett.0c04574,acs.nanolett.0c04574.pdf,acs.nanolett.0c04574_SI.pdf,Nano Letters,American Chemical Society (ACS),2021,Structure–Relaxivity Mechanism of an Ultrasmall Ferrite Nanoparticle T<sub>1</sub> MR Contrast Agent: The Impact of Dopants Controlled Crystalline Core and Surface Disordered Shell,0,,,,,,dataset2_44,dataset2_44_supp
,,,,,,3.24,35.63,3.8,,,Zn0.8Fe0.2Fe2O4,Zn0.8Cu0.2Fe2O4,,,,,,,,,,,,10.1021/acs.nanolett.0c04574,acs.nanolett.0c04574.pdf,acs.nanolett.0c04574_SI.pdf,Nano Letters,American Chemical Society (ACS),2021,Structure–Relaxivity Mechanism of an Ultrasmall Ferrite Nanoparticle T<sub>1</sub> MR Contrast Agent: The Impact of Dopants Controlled Crystalline Core and Surface Disordered Shell,0,,,,,,dataset2_44,dataset2_44_supp
,,,,,,,171.9,8.0,,,Fe1Fe2O4,DHCA,,,10.0,,300.0,35.8,0.0,0.0,,,,10.1021/acs.nanolett.9b00630,acs.nanolett.9b00630.pdf,acs.nanolett.9b00630_SI.pdf,Nano Letters,American Chemical Society (ACS),2019,Optimization and Design of Magnetic Ferrite Nanoparticles with Uniform Tumor Distribution for Highly Sensitive MRI/MPI Performance and Improved Magnetic Hyperthermia Therapy,0,,,,,,dataset2_45,dataset2_45_supp
,,,,,,,162.1,18.0,,,Fe1Fe2O4,DHCA,,,10.0,,300.0,60.4,0.0,0.0,,,,10.1021/acs.nanolett.9b00630,acs.nanolett.9b00630.pdf,acs.nanolett.9b00630_SI.pdf,Nano Letters,American Chemical Society (ACS),2019,Optimization and Design of Magnetic Ferrite Nanoparticles with Uniform Tumor Distribution for Highly Sensitive MRI/MPI Performance and Improved Magnetic Hyperthermia Therapy,0,,,,,,dataset2_45,dataset2_45_supp
,,,,,,,124.8,8.0,,,Mn1Fe2O4,DHCA,,,10.0,,300.0,43.0,0.0,0.0,,,,10.1021/acs.nanolett.9b00630,acs.nanolett.9b00630.pdf,acs.nanolett.9b00630_SI.pdf,Nano Letters,American Chemical Society (ACS),2019,Optimization and Design of Magnetic Ferrite Nanoparticles with Uniform Tumor Distribution for Highly Sensitive MRI/MPI Performance and Improved Magnetic Hyperthermia Therapy,0,,,,,,dataset2_45,dataset2_45_supp
,,,,,,,195.4,18.0,,,Mn1Fe2O4,DHCA,,,10.0,,300.0,75.0,0.0,0.0,,,,10.1021/acs.nanolett.9b00630,acs.nanolett.9b00630.pdf,acs.nanolett.9b00630_SI.pdf,Nano Letters,American Chemical Society (ACS),2019,Optimization and Design of Magnetic Ferrite Nanoparticles with Uniform Tumor Distribution for Highly Sensitive MRI/MPI Performance and Improved Magnetic Hyperthermia Therapy,0,,,,,,dataset2_45,dataset2_45_supp
,,,,,,,121.0,20.0,,,Co1Fe2O4,chitosan,,,2.0,,300.0,12.5,0.0,0.0,,,,10.1021/acsabm.0c01069,acsabm.0c01069.pdf,0,ACS Applied Bio Materials,American Chemical Society (ACS),2020,<i>In Vivo</i> Toxicity Studies of Chitosan-Coated Cobalt Ferrite Nanocomplex for Its Application as MRI Contrast Dye,0,,,,,,dataset2_46,0
,,,,,,,355.0,8.1,,,Fe1Fe2O4,NDOPA-PEG,,,50.0,,300.0,51.0,0.0,0.0,,,,10.1021/acsami.6b01377,acsami.6b01377.pdf,acsami.6b01377_SI.pdf,ACS Applied Materials &amp; Interfaces,American Chemical Society (ACS),2016,Engineered Theranostic Magnetic Nanostructures: Role of Composition and Surface Coating on Magnetic Resonance Imaging Contrast and Thermal Activation,0,,,,,,dataset2_47,dataset2_47_supp
,,,,,,,448.0,7.8,,,Mn1Fe2O4,NDOPA-PEG,,,50.0,,300.0,93.0,0.0,0.0,,,,10.1021/acsami.6b01377,acsami.6b01377.pdf,acsami.6b01377_SI.pdf,ACS Applied Materials &amp; Interfaces,American Chemical Society (ACS),2016,Engineered Theranostic Magnetic Nanostructures: Role of Composition and Surface Coating on Magnetic Resonance Imaging Contrast and Thermal Activation,0,,,,,,dataset2_47,dataset2_47_supp
,,,,,,,552.0,7.7,,,Zn0.2Mn0.8Fe2O4,NDOPA-PEG,,,50.0,,300.0,103.0,0.0,0.0,,,,10.1021/acsami.6b01377,acsami.6b01377.pdf,acsami.6b01377_SI.pdf,ACS Applied Materials &amp; Interfaces,American Chemical Society (ACS),2016,Engineered Theranostic Magnetic Nanostructures: Role of Composition and Surface Coating on Magnetic Resonance Imaging Contrast and Thermal Activation,0,,,,,,dataset2_47,dataset2_47_supp
,peptide A KSKSQSGPLGLAGGSQPC,,,,,03.02,,24.0,,,Fe1Fe2O4,Si1O2,,,,,,,,,,,,10.1021/acsami.7b05389,acsami.7b05389.pdf,acsami.7b05389_SI.pdf,ACS Applied Materials &amp; Interfaces,American Chemical Society (ACS),2017,Activatable <i>T</i><sub>1</sub> Relaxivity Recovery Nanoconjugates for Kinetic and Sensitive Analysis of Matrix Metalloprotease 2,0,,,,,,dataset2_48,dataset2_48_supp
,peptide B Ac-KSGSQSGPLGLAGGSQPC,,,,,03.03,,24.0,,,Fe1Fe2O4,Si1O2,,,,,,,,,,,,10.1021/acsami.7b05389,acsami.7b05389.pdf,acsami.7b05389_SI.pdf,ACS Applied Materials &amp; Interfaces,American Chemical Society (ACS),2017,Activatable <i>T</i><sub>1</sub> Relaxivity Recovery Nanoconjugates for Kinetic and Sensitive Analysis of Matrix Metalloprotease 2,0,,,,,,dataset2_48,dataset2_48_supp
,,,,,,2.95,,24.0,,,Fe1Fe2O4,Si1O2,,,,,,,,,,,,10.1021/acsami.7b05389,acsami.7b05389.pdf,acsami.7b05389_SI.pdf,ACS Applied Materials &amp; Interfaces,American Chemical Society (ACS),2017,Activatable <i>T</i><sub>1</sub> Relaxivity Recovery Nanoconjugates for Kinetic and Sensitive Analysis of Matrix Metalloprotease 2,0,,,,,,dataset2_48,dataset2_48_supp
,,78.3,,,,17.2,89.1,4.9,,,Eu1Fe1Fe2O4,Sodium citrate,,,40.0,,300.0,42.0,0.0,0.0,,,,10.1021/acsami.8b06569,acsami.8b06569,acsami.8b06569_SI.pdf,ACS Applied Materials &amp; Interfaces,American Chemical Society (ACS),2018,Surface Design of Eu-Doped Iron Oxide Nanoparticles for Tuning the Magnetic Relaxivity,0,,,,,,dataset2_48,dataset2_48_supp
,,77.1,,,,9.9,231.5,4.9,,,Eu1Fe1Fe2O4,Alendronate,,,40.0,,300.0,42.0,0.0,0.0,,,,10.1021/acsami.8b06569,acsami.8b06569,acsami.8b06569_SI.pdf,ACS Applied Materials &amp; Interfaces,American Chemical Society (ACS),2018,Surface Design of Eu-Doped Iron Oxide Nanoparticles for Tuning the Magnetic Relaxivity,0,,,,,,dataset2_48,dataset2_48_supp
,,78.3,,,,1.3,111.5,4.9,,,Eu1Fe1Fe2O4,PMAO-PEG,,,40.0,,300.0,42.0,0.0,0.0,,,,10.1021/acsami.8b06569,acsami.8b06569,acsami.8b06569_SI.pdf,ACS Applied Materials &amp; Interfaces,American Chemical Society (ACS),2018,Surface Design of Eu-Doped Iron Oxide Nanoparticles for Tuning the Magnetic Relaxivity,0,,,,,,dataset2_48,dataset2_48_supp
,DSPE-PEG5000-FA,150.0,,,,4.16,8.14,28.0,,,Fe1Pt1,Mn1O1,,,20.0,,298.0,1.6,0.0,0.0,,,,10.1021/acsami.9b11353,acsami.9b11353.pdf,acsami.9b11353_SI.pdf,ACS Applied Materials &amp; Interfaces,American Chemical Society (ACS),2019,FePt@MnO-Based Nanotheranostic Platform with Acidity-Triggered Dual-Ions Release for Enhanced MR Imaging-Guided Ferroptosis Chemodynamic Therapy,0,,,,,,dataset2_49,dataset2_49_supp
,,,,,,,205.0,41.1,,,Fe1Fe2O4,PMA-dodecylamine,,,10.0,,300.0,110.6,73.3,24.1,,,,10.1021/acsami.9b20496,acsami.9b20496.pdf,acsami.9b20496_SI.pdf,ACS Applied Materials &amp; Interfaces,American Chemical Society (ACS),2020,Cubic Anisotropic Co- and Zn-Substituted Ferrite Nanoparticles as Multimodal Magnetic Agents,0,,,,,,dataset2_50,dataset2_50_supp
,,,,,,,35.9,40.6,,,Co0.17Fe0.83Fe2O4,PMA-dodecylamine,,,10.0,,300.0,130.2,1069.3,59.8,,,,10.1021/acsami.9b20496,acsami.9b20496.pdf,acsami.9b20496_SI.pdf,ACS Applied Materials &amp; Interfaces,American Chemical Society (ACS),2020,Cubic Anisotropic Co- and Zn-Substituted Ferrite Nanoparticles as Multimodal Magnetic Agents,0,,,,,,dataset2_50,dataset2_50_supp
,,,,,,,128.1,40.7,,,Co0.33Fe0.67Fe2O4,PMA-dodecylamine,,,10.0,,300.0,81.3,94.2,16.1,,,,10.1021/acsami.9b20496,acsami.9b20496.pdf,acsami.9b20496_SI.pdf,ACS Applied Materials &amp; Interfaces,American Chemical Society (ACS),2020,Cubic Anisotropic Co- and Zn-Substituted Ferrite Nanoparticles as Multimodal Magnetic Agents,0,,,,,,dataset2_50,dataset2_50_supp
,,,,,,,391.0,41.3,,,Co0.71Fe0.29Fe2O4,PMA-dodecylamine,,,10.0,,300.0,91.5,836.6,44.6,,,,10.1021/acsami.9b20496,acsami.9b20496.pdf,acsami.9b20496_SI.pdf,ACS Applied Materials &amp; Interfaces,American Chemical Society (ACS),2020,Cubic Anisotropic Co- and Zn-Substituted Ferrite Nanoparticles as Multimodal Magnetic Agents,0,,,,,,dataset2_50,dataset2_50_supp
,,,,,,,255.0,45.7,,,Co0.78Fe0.22Fe2O4,PMA-dodecylamine,,,10.0,,300.0,61.2,1190.2,26.2,,,,10.1021/acsami.9b20496,acsami.9b20496.pdf,acsami.9b20496_SI.pdf,ACS Applied Materials &amp; Interfaces,American Chemical Society (ACS),2020,Cubic Anisotropic Co- and Zn-Substituted Ferrite Nanoparticles as Multimodal Magnetic Agents,0,,,,,,dataset2_50,dataset2_50_supp
,,,,,,,102.0,39.3,,,Zn0.21Fe0.79Fe2O4,PMA-dodecylamine,,,10.0,,300.0,131.8,76.8,18.0,,,,10.1021/acsami.9b20496,acsami.9b20496.pdf,acsami.9b20496_SI.pdf,ACS Applied Materials &amp; Interfaces,American Chemical Society (ACS),2020,Cubic Anisotropic Co- and Zn-Substituted Ferrite Nanoparticles as Multimodal Magnetic Agents,0,,,,,,dataset2_50,dataset2_50_supp
,,,,,,,200.0,40.9,,,Zn0.3Fe0.7Fe2O4,PMA-dodecylamine,,,10.0,,300.0,120.2,55.9,19.9,,,,10.1021/acsami.9b20496,acsami.9b20496.pdf,acsami.9b20496_SI.pdf,ACS Applied Materials &amp; Interfaces,American Chemical Society (ACS),2020,Cubic Anisotropic Co- and Zn-Substituted Ferrite Nanoparticles as Multimodal Magnetic Agents,0,,,,,,dataset2_50,dataset2_50_supp
,,,,,,,145.0,43.0,,,Zn0.38Fe0.62Fe2O4,PMA-dodecylamine,,,10.0,,300.0,117.9,64.5,19.8,,,,10.1021/acsami.9b20496,acsami.9b20496.pdf,acsami.9b20496_SI.pdf,ACS Applied Materials &amp; Interfaces,American Chemical Society (ACS),2020,Cubic Anisotropic Co- and Zn-Substituted Ferrite Nanoparticles as Multimodal Magnetic Agents,0,,,,,,dataset2_50,dataset2_50_supp
,,,,,,,234.0,40.2,,,Zn0.43Fe0.57Fe2O4,PMA-dodecylamine,,,10.0,,300.0,130.8,84.9,22.5,,,,10.1021/acsami.9b20496,acsami.9b20496.pdf,acsami.9b20496_SI.pdf,ACS Applied Materials &amp; Interfaces,American Chemical Society (ACS),2020,Cubic Anisotropic Co- and Zn-Substituted Ferrite Nanoparticles as Multimodal Magnetic Agents,0,,,,,,dataset2_50,dataset2_50_supp
,,,,,,,74.1,33.3,,,Fe1Fe2O4,PMA-dodecylamine,,,10.0,,300.0,101.9,70.6,19.3,,,,10.1021/acsami.9b20496,acsami.9b20496.pdf,acsami.9b20496_SI.pdf,ACS Applied Materials &amp; Interfaces,American Chemical Society (ACS),2020,Cubic Anisotropic Co- and Zn-Substituted Ferrite Nanoparticles as Multimodal Magnetic Agents,0,,,,,,dataset2_50,dataset2_50_supp
,,,,,,,76.9,25.1,,,Co0.27Fe0.73Fe2O4,PMA-dodecylamine,,,10.0,,300.0,100.9,340.1,21.5,,,,10.1021/acsami.9b20496,acsami.9b20496.pdf,acsami.9b20496_SI.pdf,ACS Applied Materials &amp; Interfaces,American Chemical Society (ACS),2020,Cubic Anisotropic Co- and Zn-Substituted Ferrite Nanoparticles as Multimodal Magnetic Agents,0,,,,,,dataset2_50,dataset2_50_supp
,,,,,,,134.0,30.1,,,Co0.72Fe0.28Fe2O4,PMA-dodecylamine,,,10.0,,300.0,92.2,992.5,44.8,,,,10.1021/acsami.9b20496,acsami.9b20496.pdf,acsami.9b20496_SI.pdf,ACS Applied Materials &amp; Interfaces,American Chemical Society (ACS),2020,Cubic Anisotropic Co- and Zn-Substituted Ferrite Nanoparticles as Multimodal Magnetic Agents,0,,,,,,dataset2_50,dataset2_50_supp
,,,,,,,95.5,33.4,,,Zn0.28Fe0.72Fe2O4,PMA-dodecylamine,,,10.0,,300.0,132.1,85.7,23.9,,,,10.1021/acsami.9b20496,acsami.9b20496.pdf,acsami.9b20496_SI.pdf,ACS Applied Materials &amp; Interfaces,American Chemical Society (ACS),2020,Cubic Anisotropic Co- and Zn-Substituted Ferrite Nanoparticles as Multimodal Magnetic Agents,0,,,,,,dataset2_50,dataset2_50_supp
,,,,,,8.43,21.02,2.0,,,Mn1Fe2O4,phosphorylated PEG,,,30.0,,300.0,18.59,0.0,0.0,,,,10.1021/acsnano.6b07684,acsnano.6b07684.pdf,acsnano.6b07684_SI.pdf,ACS Nano,American Chemical Society (ACS),2017,Ultrasmall Ferrite Nanoparticles Synthesized <i>via</i> Dynamic Simultaneous Thermal Decomposition for High-Performance and Multifunctional <i>T</i><sub>1</sub> Magnetic Resonance Imaging Contrast Agent,0,,,,,,dataset2_51,dataset2_51_supp
,,,,,,8.23,21.97,3.0,,,Mn1Fe2O4,phosphorylated PEG,,,30.0,,300.0,24.91,0.0,0.0,,,,10.1021/acsnano.6b07684,acsnano.6b07684.pdf,acsnano.6b07684_SI.pdf,ACS Nano,American Chemical Society (ACS),2017,Ultrasmall Ferrite Nanoparticles Synthesized <i>via</i> Dynamic Simultaneous Thermal Decomposition for High-Performance and Multifunctional <i>T</i><sub>1</sub> Magnetic Resonance Imaging Contrast Agent,0,,,,,,dataset2_51,dataset2_51_supp
,,,,,,6.98,27.08,3.9,,,Mn1Fe2O4,phosphorylated PEG,,,30.0,,300.0,29.18,0.0,0.0,,,,10.1021/acsnano.6b07684,acsnano.6b07684.pdf,acsnano.6b07684_SI.pdf,ACS Nano,American Chemical Society (ACS),2017,Ultrasmall Ferrite Nanoparticles Synthesized <i>via</i> Dynamic Simultaneous Thermal Decomposition for High-Performance and Multifunctional <i>T</i><sub>1</sub> Magnetic Resonance Imaging Contrast Agent,0,,,,,,dataset2_51,dataset2_51_supp
,,,,,,4.96,28.59,3.0,,,Fe1Fe2O4,phosphorylated PEG,,,30.0,,300.0,31.0,0.0,0.0,,,,10.1021/acsnano.6b07684,acsnano.6b07684.pdf,acsnano.6b07684_SI.pdf,ACS Nano,American Chemical Society (ACS),2017,Ultrasmall Ferrite Nanoparticles Synthesized <i>via</i> Dynamic Simultaneous Thermal Decomposition for High-Performance and Multifunctional <i>T</i><sub>1</sub> Magnetic Resonance Imaging Contrast Agent,0,,,,,,dataset2_51,dataset2_51_supp
,,,,,,1.39,64.08,6.0,,,Mn1Fe2O4,phosphorylated PEG,,,30.0,,300.0,50.0,0.0,0.0,,,,10.1021/acsnano.6b07684,acsnano.6b07684.pdf,acsnano.6b07684_SI.pdf,ACS Nano,American Chemical Society (ACS),2017,Ultrasmall Ferrite Nanoparticles Synthesized <i>via</i> Dynamic Simultaneous Thermal Decomposition for High-Performance and Multifunctional <i>T</i><sub>1</sub> Magnetic Resonance Imaging Contrast Agent,0,,,,,,dataset2_51,dataset2_51_supp
,PEG,,,,,7.91,386.5,102.0,,,Fe1Fe2O4,Gd2O3,,,6.0,,300.0,20.9,0.0,0.0,,,,10.1021/acsnano.7b02675,acsnano.7b02675.pdf,acsnano.7b02675_SI.pdf,ACS Nano,American Chemical Society (ACS),2017,A pH-Responsive Yolk-Like Nanoplatform for Tumor Targeted Dual-Mode Magnetic Resonance Imaging and Chemotherapy,0,,,,,,dataset2_52,dataset2_52_supp
,,,,,,0.41,11.0,1.9,,,Fe1Fe2O4,,,,,,,,,,,,,10.1021/acsnano.7b04924,acsnano.7b04924.pdf,acsnano.7b04924_SI.pdf,ACS Nano,American Chemical Society (ACS),2017,Multifunctional Theranostic Nanoparticles Based on Exceedingly Small Magnetic Iron Oxide Nanoparticles for <i>T</i><sub>1</sub>-Weighted Magnetic Resonance Imaging and Chemotherapy,0,,,,,,dataset2_53,dataset2_53_supp
,,,,,,1.0,25.6,2.6,,,Fe1Fe2O4,,,,,,,,,,,,,10.1021/acsnano.7b04924,acsnano.7b04924.pdf,acsnano.7b04924_SI.pdf,ACS Nano,American Chemical Society (ACS),2017,Multifunctional Theranostic Nanoparticles Based on Exceedingly Small Magnetic Iron Oxide Nanoparticles for <i>T</i><sub>1</sub>-Weighted Magnetic Resonance Imaging and Chemotherapy,0,,,,,,dataset2_53,dataset2_53_supp
,,,,,,1.59,22.5,3.3,,,Fe1Fe2O4,,,,30.0,,300.0,6.0,0.0,0.0,,,,10.1021/acsnano.7b04924,acsnano.7b04924.pdf,acsnano.7b04924_SI.pdf,ACS Nano,American Chemical Society (ACS),2017,Multifunctional Theranostic Nanoparticles Based on Exceedingly Small Magnetic Iron Oxide Nanoparticles for <i>T</i><sub>1</sub>-Weighted Magnetic Resonance Imaging and Chemotherapy,0,,,,,,dataset2_53,dataset2_53_supp
,,,,,,2.32,24.4,3.6,,,Fe1Fe2O4,,,,30.0,,300.0,9.5,0.0,0.0,,,,10.1021/acsnano.7b04924,acsnano.7b04924.pdf,acsnano.7b04924_SI.pdf,ACS Nano,American Chemical Society (ACS),2017,Multifunctional Theranostic Nanoparticles Based on Exceedingly Small Magnetic Iron Oxide Nanoparticles for <i>T</i><sub>1</sub>-Weighted Magnetic Resonance Imaging and Chemotherapy,0,,,,,,dataset2_53,dataset2_53_supp
,,,,,,8.8,22.7,3.6,,,Fe1Fe2O4,,,,30.0,,300.0,9.5,0.0,0.0,,,,10.1021/acsnano.7b04924,acsnano.7b04924.pdf,acsnano.7b04924_SI.pdf,ACS Nano,American Chemical Society (ACS),2017,Multifunctional Theranostic Nanoparticles Based on Exceedingly Small Magnetic Iron Oxide Nanoparticles for <i>T</i><sub>1</sub>-Weighted Magnetic Resonance Imaging and Chemotherapy,0,,,,,,dataset2_53,dataset2_53_supp
,,,,,,12.66,23.5,3.6,,,Fe1Fe2O4,,,,30.0,,300.0,9.5,0.0,0.0,,,,10.1021/acsnano.7b04924,acsnano.7b04924.pdf,acsnano.7b04924_SI.pdf,ACS Nano,American Chemical Society (ACS),2017,Multifunctional Theranostic Nanoparticles Based on Exceedingly Small Magnetic Iron Oxide Nanoparticles for <i>T</i><sub>1</sub>-Weighted Magnetic Resonance Imaging and Chemotherapy,0,,,,,,dataset2_53,dataset2_53_supp
,,,,,,1.87,37.5,4.2,,,Fe1Fe2O4,,,,30.0,,300.0,13.0,0.0,0.0,,,,10.1021/acsnano.7b04924,acsnano.7b04924.pdf,acsnano.7b04924_SI.pdf,ACS Nano,American Chemical Society (ACS),2017,Multifunctional Theranostic Nanoparticles Based on Exceedingly Small Magnetic Iron Oxide Nanoparticles for <i>T</i><sub>1</sub>-Weighted Magnetic Resonance Imaging and Chemotherapy,0,,,,,,dataset2_53,dataset2_53_supp
,,,,,,1.43,68.4,4.8,,,Fe1Fe2O4,,,,,,,,,,,,,10.1021/acsnano.7b04924,acsnano.7b04924.pdf,acsnano.7b04924_SI.pdf,ACS Nano,American Chemical Society (ACS),2017,Multifunctional Theranostic Nanoparticles Based on Exceedingly Small Magnetic Iron Oxide Nanoparticles for <i>T</i><sub>1</sub>-Weighted Magnetic Resonance Imaging and Chemotherapy,0,,,,,,dataset2_53,dataset2_53_supp
,,,,,,1.49,72.6,4.9,,,Fe1Fe2O4,,,,,,,,,,,,,10.1021/acsnano.7b04924,acsnano.7b04924.pdf,acsnano.7b04924_SI.pdf,ACS Nano,American Chemical Society (ACS),2017,Multifunctional Theranostic Nanoparticles Based on Exceedingly Small Magnetic Iron Oxide Nanoparticles for <i>T</i><sub>1</sub>-Weighted Magnetic Resonance Imaging and Chemotherapy,0,,,,,,dataset2_53,dataset2_53_supp
,,16.36,,,,23.5,201.4,15.0,,,Mn0.43Fe0.57Fe2O4,Sodium citrate,,,50.0,,300.0,73.2,17.0,0.7,,,,10.1021/acsnano.8b01048,acsnano.8b01048.pdf,acsnano.8b01048_SI.pdf,ACS Nano,American Chemical Society (ACS),2018,The Roles of Morphology on the Relaxation Rates of Magnetic Nanoparticles,0,,,,,,dataset2_54,dataset2_54_supp
,,16.36,,,,21.3,301.5,15.0,,,Mn0.43Fe0.57Fe2O4,Sodium citrate,,,50.0,,300.0,73.2,17.0,0.7,,,,10.1021/acsnano.8b01048,acsnano.8b01048.pdf,acsnano.8b01048_SI.pdf,ACS Nano,American Chemical Society (ACS),2018,The Roles of Morphology on the Relaxation Rates of Magnetic Nanoparticles,0,,,,,,dataset2_54,dataset2_54_supp
,,16.36,,,,,367.3,15.0,,,Mn0.43Fe0.57Fe2O4,Sodium citrate,,,50.0,,300.0,73.2,17.0,0.7,,,,10.1021/acsnano.8b01048,acsnano.8b01048.pdf,acsnano.8b01048_SI.pdf,ACS Nano,American Chemical Society (ACS),2018,The Roles of Morphology on the Relaxation Rates of Magnetic Nanoparticles,0,,,,,,dataset2_54,dataset2_54_supp
,,22.89,,,,33.7,306.5,12.0,,,Mn0.43Fe0.57Fe2O4,Sodium citrate,,,50.0,,300.0,75.7,10.0,0.9,,,,10.1021/acsnano.8b01048,acsnano.8b01048.pdf,acsnano.8b01048_SI.pdf,ACS Nano,American Chemical Society (ACS),2018,The Roles of Morphology on the Relaxation Rates of Magnetic Nanoparticles,0,,,,,,dataset2_54,dataset2_54_supp
,,22.89,,,,28.9,427.5,12.0,,,Mn0.43Fe0.57Fe2O4,Sodium citrate,,,50.0,,300.0,75.7,10.0,0.9,,,,10.1021/acsnano.8b01048,acsnano.8b01048.pdf,acsnano.8b01048_SI.pdf,ACS Nano,American Chemical Society (ACS),2018,The Roles of Morphology on the Relaxation Rates of Magnetic Nanoparticles,0,,,,,,dataset2_54,dataset2_54_supp
,,22.89,,,,,559.3,12.0,,,Mn0.43Fe0.57Fe2O4,Sodium citrate,,,50.0,,300.0,75.7,10.0,0.9,,,,10.1021/acsnano.8b01048,acsnano.8b01048.pdf,acsnano.8b01048_SI.pdf,ACS Nano,American Chemical Society (ACS),2018,The Roles of Morphology on the Relaxation Rates of Magnetic Nanoparticles,0,,,,,,dataset2_54,dataset2_54_supp
,,26.83,,,,49.0,318.8,12.0,,,Mn0.43Fe0.57Fe2O4,Sodium citrate,,,50.0,,300.0,76.4,2.0,0.2,,,,10.1021/acsnano.8b01048,acsnano.8b01048.pdf,acsnano.8b01048_SI.pdf,ACS Nano,American Chemical Society (ACS),2018,The Roles of Morphology on the Relaxation Rates of Magnetic Nanoparticles,0,,,,,,dataset2_54,dataset2_54_supp
,,26.83,,,,46.3,465.1,12.0,,,Mn0.43Fe0.57Fe2O4,Sodium citrate,,,50.0,,300.0,76.4,2.0,0.2,,,,10.1021/acsnano.8b01048,acsnano.8b01048.pdf,acsnano.8b01048_SI.pdf,ACS Nano,American Chemical Society (ACS),2018,The Roles of Morphology on the Relaxation Rates of Magnetic Nanoparticles,0,,,,,,dataset2_54,dataset2_54_supp
,,26.83,,,,,585.0,12.0,,,Mn0.43Fe0.57Fe2O4,Sodium citrate,,,50.0,,300.0,76.4,2.0,0.2,,,,10.1021/acsnano.8b01048,acsnano.8b01048.pdf,acsnano.8b01048_SI.pdf,ACS Nano,American Chemical Society (ACS),2018,The Roles of Morphology on the Relaxation Rates of Magnetic Nanoparticles,0,,,,,,dataset2_54,dataset2_54_supp
,,29.32,,,,50.3,366.3,25.0,,,Mn0.43Fe0.57Fe2O4,Sodium citrate,,,50.0,,300.0,77.5,9.0,0.5,,,,10.1021/acsnano.8b01048,acsnano.8b01048.pdf,acsnano.8b01048_SI.pdf,ACS Nano,American Chemical Society (ACS),2018,The Roles of Morphology on the Relaxation Rates of Magnetic Nanoparticles,0,,,,,,dataset2_54,dataset2_54_supp
,,29.32,,,,45.9,508.9,25.0,,,Mn0.43Fe0.57Fe2O4,Sodium citrate,,,50.0,,300.0,77.5,9.0,0.5,,,,10.1021/acsnano.8b01048,acsnano.8b01048.pdf,acsnano.8b01048_SI.pdf,ACS Nano,American Chemical Society (ACS),2018,The Roles of Morphology on the Relaxation Rates of Magnetic Nanoparticles,0,,,,,,dataset2_54,dataset2_54_supp
,,29.32,,,,,660.4,25.0,,,Mn0.43Fe0.57Fe2O4,Sodium citrate,,,50.0,,300.0,77.5,9.0,0.5,,,,10.1021/acsnano.8b01048,acsnano.8b01048.pdf,acsnano.8b01048_SI.pdf,ACS Nano,American Chemical Society (ACS),2018,The Roles of Morphology on the Relaxation Rates of Magnetic Nanoparticles,0,,,,,,dataset2_54,dataset2_54_supp
,,35.51,,,,39.2,573.5,13.5,,,Mn0.43Fe0.57Fe2O4,Sodium citrate,,,50.0,,300.0,78.9,10.0,1.2,,,,10.1021/acsnano.8b01048,acsnano.8b01048.pdf,acsnano.8b01048_SI.pdf,ACS Nano,American Chemical Society (ACS),2018,The Roles of Morphology on the Relaxation Rates of Magnetic Nanoparticles,0,,,,,,dataset2_54,dataset2_54_supp
,,35.51,,,,44.6,772.6,13.5,,,Mn0.43Fe0.57Fe2O4,Sodium citrate,,,50.0,,300.0,78.9,10.0,1.2,,,,10.1021/acsnano.8b01048,acsnano.8b01048.pdf,acsnano.8b01048_SI.pdf,ACS Nano,American Chemical Society (ACS),2018,The Roles of Morphology on the Relaxation Rates of Magnetic Nanoparticles,0,,,,,,dataset2_54,dataset2_54_supp
,,35.51,,,,,955.6,13.5,,,Mn0.43Fe0.57Fe2O4,Sodium citrate,,,50.0,,300.0,78.9,10.0,1.2,,,,10.1021/acsnano.8b01048,acsnano.8b01048.pdf,acsnano.8b01048_SI.pdf,ACS Nano,American Chemical Society (ACS),2018,The Roles of Morphology on the Relaxation Rates of Magnetic Nanoparticles,0,,,,,,dataset2_54,dataset2_54_supp
,,38.94,,,,56.4,109.6,30.0,,,Mn0.43Fe0.57Fe2O4,Sodium citrate,,,50.0,,300.0,81.1,12.0,1.9,,,,10.1021/acsnano.8b01048,acsnano.8b01048.pdf,acsnano.8b01048_SI.pdf,ACS Nano,American Chemical Society (ACS),2018,The Roles of Morphology on the Relaxation Rates of Magnetic Nanoparticles,0,,,,,,dataset2_54,dataset2_54_supp
,,38.94,,,,46.9,152.2,30.0,,,Mn0.43Fe0.57Fe2O4,Sodium citrate,,,50.0,,300.0,81.1,12.0,1.9,,,,10.1021/acsnano.8b01048,acsnano.8b01048.pdf,acsnano.8b01048_SI.pdf,ACS Nano,American Chemical Society (ACS),2018,The Roles of Morphology on the Relaxation Rates of Magnetic Nanoparticles,0,,,,,,dataset2_54,dataset2_54_supp
,,38.94,,,,,215.8,30.0,,,Mn0.43Fe0.57Fe2O4,Sodium citrate,,,50.0,,300.0,81.1,12.0,1.9,,,,10.1021/acsnano.8b01048,acsnano.8b01048.pdf,acsnano.8b01048_SI.pdf,ACS Nano,American Chemical Society (ACS),2018,The Roles of Morphology on the Relaxation Rates of Magnetic Nanoparticles,0,,,,,,dataset2_54,dataset2_54_supp
,,,,,,,215.72,135.0,,,Mn1Fe2O4,PEG,,,15.0,,300.0,62.73,86.6,6.8,,,,10.1021/acsomega.0c05382,acsomega.0c05382.pdf,acsomega.0c05382_SI.pdf,ACS Omega,American Chemical Society (ACS),2021,"Carboxylated PEG-Functionalized MnFe<sub>2</sub>O<sub>4</sub> Nanocubes Synthesized in a Mixed Solvent: Morphology, Magnetic Properties, and Biomedical Applications",1,,,,,,dataset2_55,dataset2_55_supp
,,,,,,,213.68,140.0,,,Mn1Fe2O4,PEG,,,15.0,,300.0,56.96,115.5,9.1,,,,10.1021/acsomega.0c05382,acsomega.0c05382.pdf,acsomega.0c05382_SI.pdf,ACS Omega,American Chemical Society (ACS),2021,"Carboxylated PEG-Functionalized MnFe<sub>2</sub>O<sub>4</sub> Nanocubes Synthesized in a Mixed Solvent: Morphology, Magnetic Properties, and Biomedical Applications",1,,,,,,dataset2_55,dataset2_55_supp
,,,,,,,197.12,150.0,,,Mn1Fe2O4,PEG,,,15.0,,300.0,41.5,135.9,10.2,,,,10.1021/acsomega.0c05382,acsomega.0c05382.pdf,acsomega.0c05382_SI.pdf,ACS Omega,American Chemical Society (ACS),2021,"Carboxylated PEG-Functionalized MnFe<sub>2</sub>O<sub>4</sub> Nanocubes Synthesized in a Mixed Solvent: Morphology, Magnetic Properties, and Biomedical Applications",1,,,,,,dataset2_55,dataset2_55_supp
,,,,,,,156.84,123.0,,,Mn1Fe2O4,PEG,,,15.0,,300.0,37.73,78.6,4.3,,,,10.1021/acsomega.0c05382,acsomega.0c05382.pdf,acsomega.0c05382_SI.pdf,ACS Omega,American Chemical Society (ACS),2021,"Carboxylated PEG-Functionalized MnFe<sub>2</sub>O<sub>4</sub> Nanocubes Synthesized in a Mixed Solvent: Morphology, Magnetic Properties, and Biomedical Applications",1,,,,,,dataset2_55,dataset2_55_supp
,,,,,,,113.58,113.0,,,Mn1Fe2O4,PEG,,,15.0,,300.0,35.59,22.3,2.1,,,,10.1021/acsomega.0c05382,acsomega.0c05382.pdf,acsomega.0c05382_SI.pdf,ACS Omega,American Chemical Society (ACS),2021,"Carboxylated PEG-Functionalized MnFe<sub>2</sub>O<sub>4</sub> Nanocubes Synthesized in a Mixed Solvent: Morphology, Magnetic Properties, and Biomedical Applications",1,,,,,,dataset2_55,dataset2_55_supp
,,15.0,,,,11.9,22.9,4.2,,,Fe1Fe2O4,Citric acid,,,30.0,,300.0,82.3,0.0,0.0,,,,10.1021/acsomega.8b03004,acsomega.8b03004.pdf,acsomega.8b03004_SI.pdf,ACS Omega,American Chemical Society (ACS),2019,Cu-Doped Extremely Small Iron Oxide Nanoparticles with Large Longitudinal Relaxivity: One-Pot Synthesis and in Vivo Targeted Molecular Imaging,1,,,,,,dataset2_56,dataset2_56_supp
,,7.7,,,,13.6,32.1,3.2,,,Cu0.02Fe0.98Fe2O4,Citric acid,,,30.0,,300.0,76.6,0.0,0.0,,,,10.1021/acsomega.8b03004,acsomega.8b03004.pdf,acsomega.8b03004_SI.pdf,ACS Omega,American Chemical Society (ACS),2019,Cu-Doped Extremely Small Iron Oxide Nanoparticles with Large Longitudinal Relaxivity: One-Pot Synthesis and in Vivo Targeted Molecular Imaging,1,,,,,,dataset2_56,dataset2_56_supp
,,16.1,,,,15.7,32.8,16.1,,,Cu0.04Fe0.96Fe2O4,Citric acid,,,30.0,,300.0,56.2,0.0,0.0,,,,10.1021/acsomega.8b03004,acsomega.8b03004.pdf,acsomega.8b03004_SI.pdf,ACS Omega,American Chemical Society (ACS),2019,Cu-Doped Extremely Small Iron Oxide Nanoparticles with Large Longitudinal Relaxivity: One-Pot Synthesis and in Vivo Targeted Molecular Imaging,1,,,,,,dataset2_56,dataset2_56_supp
,,16.0,,,,8.5,20.1,16.0,,,Cu0.28Fe0.72Fe2O4,Citric acid,,,30.0,,300.0,43.8,0.0,0.0,,,,10.1021/acsomega.8b03004,acsomega.8b03004.pdf,acsomega.8b03004_SI.pdf,ACS Omega,American Chemical Society (ACS),2019,Cu-Doped Extremely Small Iron Oxide Nanoparticles with Large Longitudinal Relaxivity: One-Pot Synthesis and in Vivo Targeted Molecular Imaging,1,,,,,,dataset2_56,dataset2_56_supp
,,10.2,2.6,,,7.2,22.7,2.5,,,Na1Gd1F4,PVP-10,,,,,,,,,,,,10.1021/cm201297x,cm201297x.pdf,cm201297x_SI.pdf,Chemistry of Materials,American Chemical Society (ACS),2011,"Size-Tunable, Ultrasmall NaGdF<sub>4</sub> Nanoparticles: Insights into Their T<sub>1</sub> MRI Contrast Enhancement",0,,,,,,dataset2_57,dataset2_57_supp
,,10.7,3.8,,,4.5,,4.0,,,Na1Gd1F4,PVP-10,,,,,,,,,,,,10.1021/cm201297x,cm201297x.pdf,cm201297x_SI.pdf,Chemistry of Materials,American Chemical Society (ACS),2011,"Size-Tunable, Ultrasmall NaGdF<sub>4</sub> Nanoparticles: Insights into Their T<sub>1</sub> MRI Contrast Enhancement",0,,,,,,dataset2_57,dataset2_57_supp
,,13.0,7.2,,,3.3,,6.5,,,Na1Gd1F4,PVP-10,,,,,,,,,,,,10.1021/cm201297x,cm201297x.pdf,cm201297x_SI.pdf,Chemistry of Materials,American Chemical Society (ACS),2011,"Size-Tunable, Ultrasmall NaGdF<sub>4</sub> Nanoparticles: Insights into Their T<sub>1</sub> MRI Contrast Enhancement",0,,,,,,dataset2_57,dataset2_57_supp
,,17.3,8.1,,,3.0,,8.0,,,Na1Gd1F4,PVP-10,,,,,,,,,,,,10.1021/cm201297x,cm201297x.pdf,cm201297x_SI.pdf,Chemistry of Materials,American Chemical Society (ACS),2011,"Size-Tunable, Ultrasmall NaGdF<sub>4</sub> Nanoparticles: Insights into Their T<sub>1</sub> MRI Contrast Enhancement",0,,,,,,dataset2_57,dataset2_57_supp
,Gd2O(CO3)2,,,,,2.0,332.0,26.0,,,Mn1Fe2O4,Si1O2,,,,,,,,,,,,10.1021/ja104503g,ja104503g.pdf,ja104503g_SI.pdf,Journal of the American Chemical Society,American Chemical Society (ACS),2010,Self-Confirming “AND” Logic Nanoparticles for Fault-Free MRI,1,,,,,,dataset2_58,dataset2_58_supp
,Gd2O(CO3)2,,,,,4.0,318.0,34.0,,,Mn1Fe2O4,Si1O2,,,,,,,,,,,,10.1021/ja104503g,ja104503g.pdf,ja104503g_SI.pdf,Journal of the American Chemical Society,American Chemical Society (ACS),2010,Self-Confirming “AND” Logic Nanoparticles for Fault-Free MRI,1,,,,,,dataset2_58,dataset2_58_supp
,Gd2O(CO3)2,,,,,25.1,305.0,42.0,,,Mn1Fe2O4,Si1O2,,,,,,,,,,,,10.1021/ja104503g,ja104503g.pdf,ja104503g_SI.pdf,Journal of the American Chemical Society,American Chemical Society (ACS),2010,Self-Confirming “AND” Logic Nanoparticles for Fault-Free MRI,1,,,,,,dataset2_58,dataset2_58_supp
,Gd2O(CO3)2,,,,,33.1,274.0,50.0,,,Mn1Fe2O4,Si1O2,,,,,,,,,,,,10.1021/ja104503g,ja104503g.pdf,ja104503g_SI.pdf,Journal of the American Chemical Society,American Chemical Society (ACS),2010,Self-Confirming “AND” Logic Nanoparticles for Fault-Free MRI,1,,,,,,dataset2_58,dataset2_58_supp
,Gd2O(CO3)2,,,,,32.5,213.0,58.0,,,Mn1Fe2O4,Si1O2,,,,,,,,,,,,10.1021/ja104503g,ja104503g.pdf,ja104503g_SI.pdf,Journal of the American Chemical Society,American Chemical Society (ACS),2010,Self-Confirming “AND” Logic Nanoparticles for Fault-Free MRI,1,,,,,,dataset2_58,dataset2_58_supp
,,,,3000.0,,4.78,17.5,2.2,,,Fe1Fe2O4,,,,30.0,,300.0,29.0,0.0,0.0,,,,10.1021/ja203340u,ja203340u.pdf,ja203340u_SI.pdf,Journal of the American Chemical Society,American Chemical Society (ACS),2011,Large-Scale Synthesis of Uniform and Extremely Small-Sized Iron Oxide Nanoparticles for High-Resolution <i>T</i><sub>1</sub> Magnetic Resonance Imaging Contrast Agents,0,,,,,,dataset2_59,dataset2_59_supp
,,,3.0,3000.0,,4.77,29.2,3.0,,,Fe1Fe2O4,,,,30.0,,300.0,36.0,0.0,0.0,,,,10.1021/ja203340u,ja203340u.pdf,ja203340u_SI.pdf,Journal of the American Chemical Society,American Chemical Society (ACS),2011,Large-Scale Synthesis of Uniform and Extremely Small-Sized Iron Oxide Nanoparticles for High-Resolution <i>T</i><sub>1</sub> Magnetic Resonance Imaging Contrast Agents,0,,,,,,dataset2_59,dataset2_59_supp
,,,,30000.0,,2.37,58.8,12.0,,,Fe1Fe2O4,,,,30.0,,300.0,48.0,0.0,0.0,,,,10.1021/ja203340u,ja203340u.pdf,ja203340u_SI.pdf,Journal of the American Chemical Society,American Chemical Society (ACS),2011,Large-Scale Synthesis of Uniform and Extremely Small-Sized Iron Oxide Nanoparticles for High-Resolution <i>T</i><sub>1</sub> Magnetic Resonance Imaging Contrast Agents,0,,,,,,dataset2_59,dataset2_59_supp
,RITC,18.0,,,,,81.156,8.0,,,Fe1Fe2O4,TaOx,,,50.0,,300.0,4.3,0.0,0.0,,,,10.1021/ja3016582,ja3016582.pdf,ja3016582_SI.pdf,Journal of the American Chemical Society,American Chemical Society (ACS),2012,Multifunctional Fe<sub>3</sub>O<sub>4</sub>/TaO<sub><i>x</i></sub>Core/Shell Nanoparticles for Simultaneous Magnetic Resonance Imaging and X-ray Computed Tomography,0,,,,,,dataset2_60,dataset2_60_supp
,,,,100.0,,,0.179,3.0,,,Fe1Pt1,,,,,,,,,,,,,10.1021/ja803920b,ja803920b.pdf,ja803920b_SI.pdf,Journal of the American Chemical Society,American Chemical Society (ACS),2008,Multifunctional Yolk−Shell Nanoparticles: A Potential MRI Contrast and Anticancer Agent,0,,,,,,dataset2_61,dataset2_61_supp
,,,,100.0,,,3.462,8.0,,,Fe1Pt1,Fe2O3,,,50.0,,300.0,25.0,0.0,0.0,,,,10.1021/ja803920b,ja803920b.pdf,ja803920b_SI.pdf,Journal of the American Chemical Society,American Chemical Society (ACS),2008,Multifunctional Yolk−Shell Nanoparticles: A Potential MRI Contrast and Anticancer Agent,0,,,,,,dataset2_61,dataset2_61_supp
,,,,100.0,,,1.053,8.0,,,Fe1Pt1,Fe1Fe2O4,,,50.0,,300.0,25.0,0.0,0.0,,,,10.1021/ja803920b,ja803920b.pdf,ja803920b_SI.pdf,Journal of the American Chemical Society,American Chemical Society (ACS),2008,Multifunctional Yolk−Shell Nanoparticles: A Potential MRI Contrast and Anticancer Agent,0,,,,,,dataset2_61,dataset2_61_supp
,,,,100.0,,,1.581,10.0,,,Pt1,Fe2O3,,,50.0,,300.0,20.0,0.0,0.0,,,,10.1021/ja803920b,ja803920b.pdf,ja803920b_SI.pdf,Journal of the American Chemical Society,American Chemical Society (ACS),2008,Multifunctional Yolk−Shell Nanoparticles: A Potential MRI Contrast and Anticancer Agent,0,,,,,,dataset2_61,dataset2_61_supp
,,,,100.0,,,10.466,12.0,,,Fe1Fe2O4,Fe2O3,,,50.0,,300.0,50.0,0.0,0.0,,,,10.1021/ja803920b,ja803920b.pdf,ja803920b_SI.pdf,Journal of the American Chemical Society,American Chemical Society (ACS),2008,Multifunctional Yolk−Shell Nanoparticles: A Potential MRI Contrast and Anticancer Agent,0,,,,,,dataset2_61,dataset2_61_supp
,PEG,93.0,,,,,76.2,70.0,,,Fe1Fe2O4,MSN,,,,,,,,,,,,10.1021/ja905793q,ja905793q.pdf,ja905793q_SI.pdf,Journal of the American Chemical Society,American Chemical Society (ACS),2009,"Uniform Mesoporous Dye-Doped Silica Nanoparticles Decorated with Multiple Magnetite Nanocrystals for Simultaneous Enhanced Magnetic Resonance Imaging, Fluorescence Imaging, and Drug Delivery",0,,,,,,dataset2_62,dataset2_62_supp
,,,,,,19.0,394.0,18.0,,,Mn1Fe2O4,citric acid,,,4.0,,300.0,76.2,0.0,0.0,,,,10.1021/jp510937r,jp510937r.pdf,jp510937r_SI.pdf,The Journal of Physical Chemistry C,American Chemical Society (ACS),2015,High Specific Absorption Rate and Transverse Relaxivity Effects in Manganese Ferrite Nanoparticles Obtained by an Electrochemical Route,0,,,,,,dataset2_63,dataset2_63_supp
,,18.6,4.8,,,0.3,32.0,5.4,,,Na1Dy1F4,PMAO-PEG,,,,,,,,,,,,10.1021/jz201664h,jz201664h.pdf,jz201664h_SI.pdf,The Journal of Physical Chemistry Letters,American Chemical Society (ACS),2012,NaDyF<sub>4</sub>Nanoparticles as T<sub>2</sub>Contrast Agents for Ultrahigh Field Magnetic Resonance Imaging,0,,,,,,dataset2_64,dataset2_64_supp
,,18.6,4.8,,,0.24,4.3,5.4,,,Na1Dy1F4,PMAO-PEG,,,,,,,,,,,,10.1021/jz201664h,jz201664h.pdf,jz201664h_SI.pdf,The Journal of Physical Chemistry Letters,American Chemical Society (ACS),2012,NaDyF<sub>4</sub>Nanoparticles as T<sub>2</sub>Contrast Agents for Ultrahigh Field Magnetic Resonance Imaging,0,,,,,,dataset2_64,dataset2_64_supp
,,26.3,10.5,,,0.24,5.8,9.8,,,Na1Dy1F4,PMAO-PEG,,,,,,,,,,,,10.1021/jz201664h,jz201664h.pdf,jz201664h_SI.pdf,The Journal of Physical Chemistry Letters,American Chemical Society (ACS),2012,NaDyF<sub>4</sub>Nanoparticles as T<sub>2</sub>Contrast Agents for Ultrahigh Field Magnetic Resonance Imaging,0,,,,,,dataset2_64,dataset2_64_supp
,,26.3,10.5,,,0.22,51.0,9.8,,,Na1Dy1F4,PMAO-PEG,,,,,,,,,,,,10.1021/jz201664h,jz201664h.pdf,jz201664h_SI.pdf,The Journal of Physical Chemistry Letters,American Chemical Society (ACS),2012,NaDyF<sub>4</sub>Nanoparticles as T<sub>2</sub>Contrast Agents for Ultrahigh Field Magnetic Resonance Imaging,0,,,,,,dataset2_64,dataset2_64_supp
,,33.7,18.5,,,0.33,101.0,20.3,,,Na1Dy1F4,PMAO-PEG,,,,,,,,,,,,10.1021/jz201664h,jz201664h.pdf,jz201664h_SI.pdf,The Journal of Physical Chemistry Letters,American Chemical Society (ACS),2012,NaDyF<sub>4</sub>Nanoparticles as T<sub>2</sub>Contrast Agents for Ultrahigh Field Magnetic Resonance Imaging,0,,,,,,dataset2_64,dataset2_64_supp
,,33.7,18.5,,,0.26,15.8,20.3,,,Na1Dy1F4,PMAO-PEG,,,,,,,,,,,,10.1021/jz201664h,jz201664h.pdf,jz201664h_SI.pdf,The Journal of Physical Chemistry Letters,American Chemical Society (ACS),2012,NaDyF<sub>4</sub>Nanoparticles as T<sub>2</sub>Contrast Agents for Ultrahigh Field Magnetic Resonance Imaging,0,,,,,,dataset2_64,dataset2_64_supp
,,,,,,,43.0,3.0,,,Mn1Fe2O4,PEG-PEI,,,,,,,,,,,,10.1021/nl071099b,nl071099b.pdf,nl071099b_SI.pdf,Nano Letters,American Chemical Society (ACS),2007,Size and Surface Effects on the MRI Relaxivity of Manganese Ferrite Nanoparticle Contrast Agents,0,,,,,,dataset2_65,dataset2_65_supp
,,,,,,,57.0,9.0,,,Mn1Fe2O4,PEG-PEI,,,,,,,,,,,,10.1021/nl071099b,nl071099b.pdf,nl071099b_SI.pdf,Nano Letters,American Chemical Society (ACS),2007,Size and Surface Effects on the MRI Relaxivity of Manganese Ferrite Nanoparticle Contrast Agents,0,,,,,,dataset2_65,dataset2_65_supp
,,,,,,,107.0,18.0,,,Mn1Fe2O4,PEG-PEI,,,,,,,,,,,,10.1021/nl071099b,nl071099b.pdf,nl071099b_SI.pdf,Nano Letters,American Chemical Society (ACS),2007,Size and Surface Effects on the MRI Relaxivity of Manganese Ferrite Nanoparticle Contrast Agents,0,,,,,,dataset2_65,dataset2_65_supp
,,14.8,,,,,130.0,5.0,,,Fe1Fe2O4,DSPE-mPEG1000,,,,,,,,,,,,10.1021/nl102623x,nl102623x.pdf,nl102623x_SI.pdf,Nano Letters,American Chemical Society (ACS),2010,Coating Optimization of Superparamagnetic Iron Oxide Nanoparticles for High T<sub>2</sub> Relaxivity,1,,,,,,dataset2_66,dataset2_66_supp
,,,,,,,291.0,5.0,,,Fe1Fe2O4,DSPE-mPEG550,,,,,,,,,,,,10.1021/nl102623x,nl102623x.pdf,nl102623x_SI.pdf,Nano Letters,American Chemical Society (ACS),2010,Coating Optimization of Superparamagnetic Iron Oxide Nanoparticles for High T<sub>2</sub> Relaxivity,1,,,,,,dataset2_66,dataset2_66_supp
,,,,,,,74.0,5.0,,,Fe1Fe2O4,DSPE-mPEG750,,,,,,,,,,,,10.1021/nl102623x,nl102623x.pdf,nl102623x_SI.pdf,Nano Letters,American Chemical Society (ACS),2010,Coating Optimization of Superparamagnetic Iron Oxide Nanoparticles for High T<sub>2</sub> Relaxivity,1,,,,,,dataset2_66,dataset2_66_supp
,,,,,,,95.0,5.0,,,Fe1Fe2O4,DSPE-mPEG2000,,,,,,,,,,,,10.1021/nl102623x,nl102623x.pdf,nl102623x_SI.pdf,Nano Letters,American Chemical Society (ACS),2010,Coating Optimization of Superparamagnetic Iron Oxide Nanoparticles for High T<sub>2</sub> Relaxivity,1,,,,,,dataset2_66,dataset2_66_supp
,,,,,,,36.0,5.0,,,Fe1Fe2O4,DSPE-mPEG5000,,,,,,,,,,,,10.1021/nl102623x,nl102623x.pdf,nl102623x_SI.pdf,Nano Letters,American Chemical Society (ACS),2010,Coating Optimization of Superparamagnetic Iron Oxide Nanoparticles for High T<sub>2</sub> Relaxivity,1,,,,,,dataset2_66,dataset2_66_supp
,,28.6,,,,,385.0,14.0,,,Fe1Fe2O4,DSPE-mPEG1000,,,,,,,,,,,,10.1021/nl102623x,nl102623x.pdf,nl102623x_SI.pdf,Nano Letters,American Chemical Society (ACS),2010,Coating Optimization of Superparamagnetic Iron Oxide Nanoparticles for High T<sub>2</sub> Relaxivity,1,,,,,,dataset2_66,dataset2_66_supp
,,,,,,,301.0,14.0,,,Fe1Fe2O4,DSPE-mPEG550,,,,,,,,,,,,10.1021/nl102623x,nl102623x.pdf,nl102623x_SI.pdf,Nano Letters,American Chemical Society (ACS),2010,Coating Optimization of Superparamagnetic Iron Oxide Nanoparticles for High T<sub>2</sub> Relaxivity,1,,,,,,dataset2_66,dataset2_66_supp
