Repository: anastasiavepreva/ChemX

# ChemX: A Collection of Chemistry Datasets for Benchmarking Automated Information Extraction

## Abstract

ChemX is a collection of 10 manually curated benchmarking datasets developed to support robust automated information extraction in chemistry. It spans two major domains — **nanomaterials** and **small molecules** — and enables evaluation across multiple modalities including text, tables, and figures.

ChemX is designed to benchmark large language models and multi-agent systems in real-world chemical contexts, emphasizing reproducibility, schema-based annotation, and domain-specific validation.

File: datasets/Cytotox.csv (part 10 of 49)
sn,material,shape,coat_functional_group,synthesis_method,surface_charge,size_in_medium_nm,zeta_in_medium_mv,no_of_cells_cells_well,human_animal,cell_source,cell_tissue,cell_morphology,cell_age,time_hr,concentration,test,test_indicator,viability_%,doi,article_list,core_nm,hydrodynamic_nm,potential_mv,cell_type,journal_name,publisher,year,title,journal_is_oa,is_oa,oa_status,pdf,access
1280,ZnO,,,Commercial,Negative,273.4,-11.7,350000,H,Human,,,,3,25,NRU,NeutralRed,65.066,10.1016/j.envint.2013.02.013,33,,100,-8.23,SHSY5Y,Environment International,Elsevier BV,2013,Neuronal cytotoxicity and genotoxicity induced by zinc oxide nanoparticles,FALSE,FALSE,closed,33_valdiglesias2013.pdf,0
1281,ZnO,,,Commercial,Negative,273.4,-11.7,350000,H,Human,,,,3,30,NRU,NeutralRed,56.769,10.1016/j.envint.2013.02.013,33,,100,-8.23,SHSY5Y,Environment International,Elsevier BV,2013,Neuronal cytotoxicity and genotoxicity induced by zinc oxide nanoparticles,FALSE,FALSE,closed,33_valdiglesias2013.pdf,0
1282,ZnO,,,Commercial,Negative,273.4,-11.7,350000,H,Human,,,,3,35,NRU,NeutralRed,56.769,10.1016/j.envint.2013.02.013,33,,100,-8.23,SHSY5Y,Environment International,Elsevier BV,2013,Neuronal cytotoxicity and genotoxicity induced by zinc oxide nanoparticles,FALSE,FALSE,closed,33_valdiglesias2013.pdf,0
1283,ZnO,,,Commercial,Negative,273.4,-11.7,350000,H,Human,,,,3,40,NRU,NeutralRed,50.437,10.1016/j.envint.2013.02.013,33,,100,-8.23,SHSY5Y,Environment International,Elsevier BV,2013,Neuronal cytotoxicity and genotoxicity induced by zinc oxide nanoparticles,FALSE,FALSE,closed,33_valdiglesias2013.pdf,0
1284,ZnO,,,Commercial,Negative,273.4,-11.7,350000,H,Human,,,,3,80,NRU,NeutralRed,61.572,10.1016/j.envint.2013.02.013,33,,100,-8.23,SHSY5Y,Environment International,Elsevier BV,2013,Neuronal cytotoxicity and genotoxicity induced by zinc oxide nanoparticles,FALSE,FALSE,closed,33_valdiglesias2013.pdf,0
1285,ZnO,,,Commercial,Negative,273.4,-11.7,350000,H,Human,,,,6,10,NRU,NeutralRed,104.8,10.1016/j.envint.2013.02.013,33,,100,-8.23,SHSY5Y,Environment International,Elsevier BV,2013,Neuronal cytotoxicity and genotoxicity induced by zinc oxide nanoparticles,FALSE,FALSE,closed,33_valdiglesias2013.pdf,0
1286,ZnO,,,Commercial,Negative,273.4,-11.7,350000,H,Human,,,,6,15,NRU,NeutralRed,100.44,10.1016/j.envint.2013.02.013,33,,100,-8.23,SHSY5Y,Environment International,Elsevier BV,2013,Neuronal cytotoxicity and genotoxicity induced by zinc oxide nanoparticles,FALSE,FALSE,closed,33_valdiglesias2013.pdf,0
1287,ZnO,,,Commercial,Negative,273.4,-11.7,350000,H,Human,,,,6,20,NRU,NeutralRed,105.9,10.1016/j.envint.2013.02.013,33,,100,-8.23,SHSY5Y,Environment International,Elsevier BV,2013,Neuronal cytotoxicity and genotoxicity induced by zinc oxide nanoparticles,FALSE,FALSE,closed,33_valdiglesias2013.pdf,0
1288,ZnO,,,Commercial,Negative,273.4,-11.7,350000,H,Human,,,,6,25,NRU,NeutralRed,76.856,10.1016/j.envint.2013.02.013,33,,100,-8.23,SHSY5Y,Environment International,Elsevier BV,2013,Neuronal cytotoxicity and genotoxicity induced by zinc oxide nanoparticles,FALSE,FALSE,closed,33_valdiglesias2013.pdf,0
1289,ZnO,,,Commercial,Negative,273.4,-11.7,350000,H,Human,,,,6,30,NRU,NeutralRed,60.262,10.1016/j.envint.2013.02.013,33,,100,-8.23,SHSY5Y,Environment International,Elsevier BV,2013,Neuronal cytotoxicity and genotoxicity induced by zinc oxide nanoparticles,FALSE,FALSE,closed,33_valdiglesias2013.pdf,0
1290,ZnO,,,Commercial,Negative,273.4,-11.7,350000,H,Human,,,,6,35,NRU,NeutralRed,56.114,10.1016/j.envint.2013.02.013,33,,100,-8.23,SHSY5Y,Environment International,Elsevier BV,2013,Neuronal cytotoxicity and genotoxicity induced by zinc oxide nanoparticles,FALSE,FALSE,closed,33_valdiglesias2013.pdf,0
1291,ZnO,,,Commercial,Negative,273.4,-11.7,350000,H,Human,,,,6,40,NRU,NeutralRed,53.275,10.1016/j.envint.2013.02.013,33,,100,-8.23,SHSY5Y,Environment International,Elsevier BV,2013,Neuronal cytotoxicity and genotoxicity induced by zinc oxide nanoparticles,FALSE,FALSE,closed,33_valdiglesias2013.pdf,0
1292,ZnO,,,Commercial,Negative,273.4,-11.7,350000,H,Human,,,,6,80,NRU,NeutralRed,59.825,10.1016/j.envint.2013.02.013,33,,100,-8.23,SHSY5Y,Environment International,Elsevier BV,2013,Neuronal cytotoxicity and genotoxicity induced by zinc oxide nanoparticles,FALSE,FALSE,closed,33_valdiglesias2013.pdf,0
1293,ZnO,,,Commercial,Negative,273.4,-11.7,350000,H,Human,,,,24,10,NRU,NeutralRed,104.8,10.1016/j.envint.2013.02.013,33,,100,-8.23,SHSY5Y,Environment International,Elsevier BV,2013,Neuronal cytotoxicity and genotoxicity induced by zinc oxide nanoparticles,FALSE,FALSE,closed,33_valdiglesias2013.pdf,0
1294,ZnO,,,Commercial,Negative,273.4,-11.7,350000,H,Human,,,,24,15,NRU,NeutralRed,100,10.1016/j.envint.2013.02.013,33,,100,-8.23,SHSY5Y,Environment International,Elsevier BV,2013,Neuronal cytotoxicity and genotoxicity induced by zinc oxide nanoparticles,FALSE,FALSE,closed,33_valdiglesias2013.pdf,0
1295,ZnO,,,Commercial,Negative,273.4,-11.7,350000,H,Human,,,,24,20,NRU,NeutralRed,92.795,10.1016/j.envint.2013.02.013,33,,100,-8.23,SHSY5Y,Environment International,Elsevier BV,2013,Neuronal cytotoxicity and genotoxicity induced by zinc oxide nanoparticles,FALSE,FALSE,closed,33_valdiglesias2013.pdf,0
1296,ZnO,,,Commercial,Negative,273.4,-11.7,350000,H,Human,,,,24,25,NRU,NeutralRed,75.109,10.1016/j.envint.2013.02.013,33,,100,-8.23,SHSY5Y,Environment International,Elsevier BV,2013,Neuronal cytotoxicity and genotoxicity induced by zinc oxide nanoparticles,FALSE,FALSE,closed,33_valdiglesias2013.pdf,0
1297,ZnO,,,Commercial,Negative,273.4,-11.7,350000,H,Human,,,,24,30,NRU,NeutralRed,70.742,10.1016/j.envint.2013.02.013,33,,100,-8.23,SHSY5Y,Environment International,Elsevier BV,2013,Neuronal cytotoxicity and genotoxicity induced by zinc oxide nanoparticles,FALSE,FALSE,closed,33_valdiglesias2013.pdf,0
1298,ZnO,,,Commercial,Negative,273.4,-11.7,350000,H,Human,,,,24,35,NRU,NeutralRed,68.996,10.1016/j.envint.2013.02.013,33,,100,-8.23,SHSY5Y,Environment International,Elsevier BV,2013,Neuronal cytotoxicity and genotoxicity induced by zinc oxide nanoparticles,FALSE,FALSE,closed,33_valdiglesias2013.pdf,0
1299,ZnO,,,Commercial,Negative,273.4,-11.7,350000,H,Human,,,,24,40,NRU,NeutralRed,69.432,10.1016/j.envint.2013.02.013,33,,100,-8.23,SHSY5Y,Environment International,Elsevier BV,2013,Neuronal cytotoxicity and genotoxicity induced by zinc oxide nanoparticles,FALSE,FALSE,closed,33_valdiglesias2013.pdf,0
1300,ZnO,,,Commercial,Negative,273.4,-11.7,350000,H,Human,,,,24,80,NRU,NeutralRed,49.345,10.1016/j.envint.2013.02.013,33,,100,-8.23,SHSY5Y,Environment International,Elsevier BV,2013,Neuronal cytotoxicity and genotoxicity induced by zinc oxide nanoparticles,FALSE,FALSE,closed,33_valdiglesias2013.pdf,0
1301,ZnO,,,Commercial,Negative,273.4,-11.7,350000,H,Human,,,,48,10,NRU,NeutralRed,96.288,10.1016/j.envint.2013.02.013,33,,100,-8.23,SHSY5Y,Environment International,Elsevier BV,2013,Neuronal cytotoxicity and genotoxicity induced by zinc oxide nanoparticles,FALSE,FALSE,closed,33_valdiglesias2013.pdf,0
1302,ZnO,,,Commercial,Negative,273.4,-11.7,350000,H,Human,,,,48,15,NRU,NeutralRed,100.44,10.1016/j.envint.2013.02.013,33,,100,-8.23,SHSY5Y,Environment International,Elsevier BV,2013,Neuronal cytotoxicity and genotoxicity induced by zinc oxide nanoparticles,FALSE,FALSE,closed,33_valdiglesias2013.pdf,0
1303,ZnO,,,Commercial,Negative,273.4,-11.7,350000,H,Human,,,,48,20,NRU,NeutralRed,82.314,10.1016/j.envint.2013.02.013,33,,100,-8.23,SHSY5Y,Environment International,Elsevier BV,2013,Neuronal cytotoxicity and genotoxicity induced by zinc oxide nanoparticles,FALSE,FALSE,closed,33_valdiglesias2013.pdf,0
1304,ZnO,,,Commercial,Negative,273.4,-11.7,350000,H,Human,,,,48,25,NRU,NeutralRed,63.755,10.1016/j.envint.2013.02.013,33,,100,-8.23,SHSY5Y,Environment International,Elsevier BV,2013,Neuronal cytotoxicity and genotoxicity induced by zinc oxide nanoparticles,FALSE,FALSE,closed,33_valdiglesias2013.pdf,0
1305,ZnO,,,Commercial,Negative,273.4,-11.7,350000,H,Human,,,,48,30,NRU,NeutralRed,60.262,10.1016/j.envint.2013.02.013,33,,100,-8.23,SHSY5Y,Environment International,Elsevier BV,2013,Neuronal cytotoxicity and genotoxicity induced by zinc oxide nanoparticles,FALSE,FALSE,closed,33_valdiglesias2013.pdf,0
1306,ZnO,,,Commercial,Negative,273.4,-11.7,350000,H,Human,,,,48,35,NRU,NeutralRed,59.607,10.1016/j.envint.2013.02.013,33,,100,-8.23,SHSY5Y,Environment International,Elsevier BV,2013,Neuronal cytotoxicity and genotoxicity induced by zinc oxide nanoparticles,FALSE,FALSE,closed,33_valdiglesias2013.pdf,0
1307,ZnO,,,Commercial,Negative,273.4,-11.7,350000,H,Human,,,,48,40,NRU,NeutralRed,64.192,10.1016/j.envint.2013.02.013,33,,100,-8.23,SHSY5Y,Environment International,Elsevier BV,2013,Neuronal cytotoxicity and genotoxicity induced by zinc oxide nanoparticles,FALSE,FALSE,closed,33_valdiglesias2013.pdf,0
1308,ZnO,,,Commercial,Negative,273.4,-11.7,350000,H,Human,,,,48,80,NRU,NeutralRed,55.677,10.1016/j.envint.2013.02.013,33,,100,-8.23,SHSY5Y,Environment International,Elsevier BV,2013,Neuronal cytotoxicity and genotoxicity induced by zinc oxide nanoparticles,FALSE,FALSE,closed,33_valdiglesias2013.pdf,0
1309,ZnO,Sphere,,Commercial,Negative,278.8,-11.5,400000,A,Mouse,Peritoneal Cavity,Macrophage,Adult,24,1,MTT,TetrazoliumSalt,91.342,10.1016/j.tiv.2013.12.004,34,,50,,Macrophages,Toxicology in Vitro,Elsevier BV,2014,Mechanism of uptake of ZnO nanoparticles and inflammatory responses in macrophages require PI3K mediated MAPKs signaling,FALSE,FALSE,closed,34_roy2014.pdf,0
1310,ZnO,Sphere,,Commercial,Negative,278.8,-11.5,400000,A,Mouse,Peritoneal Cavity,Macrophage,Adult,24,2.5,MTT,TetrazoliumSalt,61.905,10.1016/j.tiv.2013.12.004,34,,50,,Macrophages,Toxicology in Vitro,Elsevier BV,2014,Mechanism of uptake of ZnO nanoparticles and inflammatory responses in macrophages require PI3K mediated MAPKs signaling,FALSE,FALSE,closed,34_roy2014.pdf,0
1311,ZnO,Sphere,,Commercial,Negative,278.8,-11.5,400000,A,Mouse,Peritoneal Cavity,Macrophage,Adult,24,5,MTT,TetrazoliumSalt,31.818,10.1016/j.tiv.2013.12.004,34,,50,,Macrophages,Toxicology in Vitro,Elsevier BV,2014,Mechanism of uptake of ZnO nanoparticles and inflammatory responses in macrophages require PI3K mediated MAPKs signaling,FALSE,FALSE,closed,34_roy2014.pdf,0
1312,ZnO,Sphere,,Commercial,Negative,278.8,-11.5,400000,A,Mouse,Peritoneal Cavity,Macrophage,Adult,24,10,MTT,TetrazoliumSalt,15.152,10.1016/j.tiv.2013.12.004,34,,50,,Macrophages,Toxicology in Vitro,Elsevier BV,2014,Mechanism of uptake of ZnO nanoparticles and inflammatory responses in macrophages require PI3K mediated MAPKs signaling,FALSE,FALSE,closed,34_roy2014.pdf,0
1313,SiO2,Sphere,,Sol-Gel Method,,,,100000,H,Human,Umbilical Vein,Endothelial,Embryonic,24,5,CVS,CrystalViolet,92.5,10.1186/s12951-019-0456-4,35,,21.8,,HUVEC,Journal of Nanobiotechnology,Springer Science and Business Media LLC,2019,Two distinct cellular pathways leading to endothelial cell cytotoxicity by silica nanoparticle size,TRUE,TRUE,gold,35_10.1186@s12951-019-0456-4.pdf,1
1314,SiO2,Sphere,,Sol-Gel Method,,,,100000,H,Human,Umbilical Vein,Endothelial,Embryonic,24,10,CVS,CrystalViolet,80.208,10.1186/s12951-019-0456-4,35,,21.8,,HUVEC,Journal of Nanobiotechnology,Springer Science and Business Media LLC,2019,Two distinct cellular pathways leading to endothelial cell cytotoxicity by silica nanoparticle size,TRUE,TRUE,gold,35_10.1186@s12951-019-0456-4.pdf,1
1315,SiO2,Sphere,,Sol-Gel Method,,,,100000,H,Human,Umbilical Vein,Endothelial,Embryonic,24,15,CVS,CrystalViolet,63.958,10.1186/s12951-019-0456-4,35,,21.8,,HUVEC,Journal of Nanobiotechnology,Springer Science and Business Media LLC,2019,Two distinct cellular pathways leading to endothelial cell cytotoxicity by silica nanoparticle size,TRUE,TRUE,gold,35_10.1186@s12951-019-0456-4.pdf,1
1316,SiO2,Sphere,,Sol-Gel Method,,,,100000,H,Human,Umbilical Vein,Endothelial,Embryonic,24,20,CVS,CrystalViolet,45.417,10.1186/s12951-019-0456-4,35,,21.8,,HUVEC,Journal of Nanobiotechnology,Springer Science and Business Media LLC,2019,Two distinct cellular pathways leading to endothelial cell cytotoxicity by silica nanoparticle size,TRUE,TRUE,gold,35_10.1186@s12951-019-0456-4.pdf,1
1317,SiO2,Sphere,,Sol-Gel Method,,,,100000,H,Human,Umbilical Vein,Endothelial,Embryonic,24,25,CVS,CrystalViolet,36.458,10.1186/s12951-019-0456-4,35,,21.8,,HUVEC,Journal of Nanobiotechnology,Springer Science and Business Media LLC,2019,Two distinct cellular pathways leading to endothelial cell cytotoxicity by silica nanoparticle size,TRUE,TRUE,gold,35_10.1186@s12951-019-0456-4.pdf,1
1318,SiO2,Sphere,,Sol-Gel Method,,,,100000,H,Human,Umbilical Vein,Endothelial,Embryonic,24,5,CVS,CrystalViolet,97.292,10.1186/s12951-019-0456-4,35,,31.4,,HUVEC,Journal of Nanobiotechnology,Springer Science and Business Media LLC,2019,Two distinct cellular pathways leading to endothelial cell cytotoxicity by silica nanoparticle size,TRUE,TRUE,gold,35_10.1186@s12951-019-0456-4.pdf,1
1319,SiO2,Sphere,,Sol-Gel Method,,,,100000,H,Human,Umbilical Vein,Endothelial,Embryonic,24,10,CVS,CrystalViolet,93.958,10.1186/s12951-019-0456-4,35,,31.4,,HUVEC,Journal of Nanobiotechnology,Springer Science and Business Media LLC,2019,Two distinct cellular pathways leading to endothelial cell cytotoxicity by silica nanoparticle size,TRUE,TRUE,gold,35_10.1186@s12951-019-0456-4.pdf,1
1320,SiO2,Sphere,,Sol-Gel Method,,,,100000,H,Human,Umbilical Vein,Endothelial,Embryonic,24,15,CVS,CrystalViolet,87.083,10.1186/s12951-019-0456-4,35,,31.4,,HUVEC,Journal of Nanobiotechnology,Springer Science and Business Media LLC,2019,Two distinct cellular pathways leading to endothelial cell cytotoxicity by silica nanoparticle size,TRUE,TRUE,gold,35_10.1186@s12951-019-0456-4.pdf,1
1321,SiO2,Sphere,,Sol-Gel Method,,,,100000,H,Human,Umbilical Vein,Endothelial,Embryonic,24,20,CVS,CrystalViolet,82.5,10.1186/s12951-019-0456-4,35,,31.4,,HUVEC,Journal of Nanobiotechnology,Springer Science and Business Media LLC,2019,Two distinct cellular pathways leading to endothelial cell cytotoxicity by silica nanoparticle size,TRUE,TRUE,gold,35_10.1186@s12951-019-0456-4.pdf,1
1322,SiO2,Sphere,,Sol-Gel Method,,,,100000,H,Human,Umbilical Vein,Endothelial,Embryonic,24,25,CVS,CrystalViolet,74.167,10.1186/s12951-019-0456-4,35,,31.4,,HUVEC,Journal of Nanobiotechnology,Springer Science and Business Media LLC,2019,Two distinct cellular pathways leading to endothelial cell cytotoxicity by silica nanoparticle size,TRUE,TRUE,gold,35_10.1186@s12951-019-0456-4.pdf,1
1323,SiO2,Sphere,,Sol-Gel Method,,,,100000,H,Human,Umbilical Vein,Endothelial,Embryonic,24,5,CVS,CrystalViolet,92.5,10.1186/s12951-019-0456-4,35,,56.7,,HUVEC,Journal of Nanobiotechnology,Springer Science and Business Media LLC,2019,Two distinct cellular pathways leading to endothelial cell cytotoxicity by silica nanoparticle size,TRUE,TRUE,gold,35_10.1186@s12951-019-0456-4.pdf,1
1324,SiO2,Sphere,,Sol-Gel Method,,,,100000,H,Human,Umbilical Vein,Endothelial,Embryonic,24,10,CVS,CrystalViolet,90.625,10.1186/s12951-019-0456-4,35,,56.7,,HUVEC,Journal of Nanobiotechnology,Springer Science and Business Media LLC,2019,Two distinct cellular pathways leading to endothelial cell cytotoxicity by silica nanoparticle size,TRUE,TRUE,gold,35_10.1186@s12951-019-0456-4.pdf,1
1325,SiO2,Sphere,,Sol-Gel Method,,,,100000,H,Human,Umbilical Vein,Endothelial,Embryonic,24,15,CVS,CrystalViolet,86.25,10.1186/s12951-019-0456-4,35,,56.7,,HUVEC,Journal of Nanobiotechnology,Springer Science and Business Media LLC,2019,Two distinct cellular pathways leading to endothelial cell cytotoxicity by silica nanoparticle size,TRUE,TRUE,gold,35_10.1186@s12951-019-0456-4.pdf,1
1326,SiO2,Sphere,,Sol-Gel Method,,,,100000,H,Human,Umbilical Vein,Endothelial,Embryonic,24,20,CVS,CrystalViolet,84.167,10.1186/s12951-019-0456-4,35,,56.7,,HUVEC,Journal of Nanobiotechnology,Springer Science and Business Media LLC,2019,Two distinct cellular pathways leading to endothelial cell cytotoxicity by silica nanoparticle size,TRUE,TRUE,gold,35_10.1186@s12951-019-0456-4.pdf,1
1327,SiO2,Sphere,,Sol-Gel Method,,,,100000,H,Human,Umbilical Vein,Endothelial,Embryonic,24,25,CVS,CrystalViolet,79.792,10.1186/s12951-019-0456-4,35,,56.7,,HUVEC,Journal of Nanobiotechnology,Springer Science and Business Media LLC,2019,Two distinct cellular pathways leading to endothelial cell cytotoxicity by silica nanoparticle size,TRUE,TRUE,gold,35_10.1186@s12951-019-0456-4.pdf,1
1328,ZnO,Sph/Rho/Rod,,Commercial,,,,60000,H,Human,Liver,Epithelial,Adult,48,10,MTT,TetrazoliumSalt,88.254,10.1016/j.scitotenv.2011.07.039,36,,71,,HepG2,Science of The Total Environment,Elsevier BV,2011,A study of the mechanism of in vitro cytotoxicity of metal oxide nanoparticles using catfish primary hepatocytes and human HepG2 cells,FALSE,TRUE,green,36_wang2011.pdf,1
1329,ZnO,Sph/Rho/Rod,,Commercial,,,,60000,H,Human,Liver,Epithelial,Adult,48,25,MTT,TetrazoliumSalt,67.143,10.1016/j.scitotenv.2011.07.039,36,,71,,HepG2,Science of The Total Environment,Elsevier BV,2011,A study of the mechanism of in vitro cytotoxicity of metal oxide nanoparticles using catfish primary hepatocytes and human HepG2 cells,FALSE,TRUE,green,36_wang2011.pdf,1
1330,ZnO,Sph/Rho/Rod,,Commercial,,,,60000,H,Human,Liver,Epithelial,Adult,48,50,MTT,TetrazoliumSalt,10,10.1016/j.scitotenv.2011.07.039,36,,71,,HepG2,Science of The Total Environment,Elsevier BV,2011,A study of the mechanism of in vitro cytotoxicity of metal oxide nanoparticles using catfish primary hepatocytes and human HepG2 cells,FALSE,TRUE,green,36_wang2011.pdf,1
1331,ZnO,Sph/Rho/Rod,,Commercial,,,,60000,H,Human,Liver,Epithelial,Adult,48,100,MTT,TetrazoliumSalt,11.587,10.1016/j.scitotenv.2011.07.039,36,,71,,HepG2,Science of The Total Environment,Elsevier BV,2011,A study of the mechanism of in vitro cytotoxicity of metal oxide nanoparticles using catfish primary hepatocytes and human HepG2 cells,FALSE,TRUE,green,36_wang2011.pdf,1
1332,TiO2,Rho/Sph,,Commercial,,,,60000,H,Human,Liver,Epithelial,Adult,48,25,MTT,TetrazoliumSalt,90.794,10.1016/j.scitotenv.2011.07.039,36,,42.3,,HepG2,Science of The Total Environment,Elsevier BV,2011,A study of the mechanism of in vitro cytotoxicity of metal oxide nanoparticles using catfish primary hepatocytes and human HepG2 cells,FALSE,TRUE,green,36_wang2011.pdf,1
1333,TiO2,Rho/Sph,,Commercial,,,,60000,H,Human,Liver,Epithelial,Adult,48,50,MTT,TetrazoliumSalt,94.921,10.1016/j.scitotenv.2011.07.039,36,,42.3,,HepG2,Science of The Total Environment,Elsevier BV,2011,A study of the mechanism of in vitro cytotoxicity of metal oxide nanoparticles using catfish primary hepatocytes and human HepG2 cells,FALSE,TRUE,green,36_wang2011.pdf,1
1334,TiO2,Rho/Sph,,Commercial,,,,60000,H,Human,Liver,Epithelial,Adult,48,100,MTT,TetrazoliumSalt,115.4,10.1016/j.scitotenv.2011.07.039,36,,42.3,,HepG2,Science of The Total Environment,Elsevier BV,2011,A study of the mechanism of in vitro cytotoxicity of metal oxide nanoparticles using catfish primary hepatocytes and human HepG2 cells,FALSE,TRUE,green,36_wang2011.pdf,1
1335,TiO2,Rho/Sph,,Commercial,,,,60000,H,Human,Liver,Epithelial,Adult,48,200,MTT,TetrazoliumSalt,103.17,10.1016/j.scitotenv.2011.07.039,36,,42.3,,HepG2,Science of The Total Environment,Elsevier BV,2011,A study of the mechanism of in vitro cytotoxicity of metal oxide nanoparticles using catfish primary hepatocytes and human HepG2 cells,FALSE,TRUE,green,36_wang2011.pdf,1
1336,CuO,Sphere,,Commercial,,,,60000,H,Human,Liver,Epithelial,Adult,48,5,MTT,TetrazoliumSalt,51.746,10.1016/j.scitotenv.2011.07.039,36,,28,,HepG2,Science of The Total Environment,Elsevier BV,2011,A study of the mechanism of in vitro cytotoxicity of metal oxide nanoparticles using catfish primary hepatocytes and human HepG2 cells,FALSE,TRUE,green,36_wang2011.pdf,1
1337,CuO,Sphere,,Commercial,,,,60000,H,Human,Liver,Epithelial,Adult,48,10,MTT,TetrazoliumSalt,38.889,10.1016/j.scitotenv.2011.07.039,36,,28,,HepG2,Science of The Total Environment,Elsevier BV,2011,A study of the mechanism of in vitro cytotoxicity of metal oxide nanoparticles using catfish primary hepatocytes and human HepG2 cells,FALSE,TRUE,green,36_wang2011.pdf,1
1338,CuO,Sphere,,Commercial,,,,60000,H,Human,Liver,Epithelial,Adult,48,25,MTT,TetrazoliumSalt,20.317,10.1016/j.scitotenv.2011.07.039,36,,28,,HepG2,Science of The Total Environment,Elsevier BV,2011,A study of the mechanism of in vitro cytotoxicity of metal oxide nanoparticles using catfish primary hepatocytes and human HepG2 cells,FALSE,TRUE,green,36_wang2011.pdf,1
1339,CuO,Sphere,,Commercial,,,,60000,H,Human,Liver,Epithelial,Adult,48,50,MTT,TetrazoliumSalt,13.651,10.1016/j.scitotenv.2011.07.039,36,,28,,HepG2,Science of The Total Environment,Elsevier BV,2011,A study of the mechanism of in vitro cytotoxicity of metal oxide nanoparticles using catfish primary hepatocytes and human HepG2 cells,FALSE,TRUE,green,36_wang2011.pdf,1
1340,Co3O4,Rho/Qua,,Commercial,,,,60000,H,Human,Liver,Epithelial,Adult,48,10,MTT,TetrazoliumSalt,70.635,10.1016/j.scitotenv.2011.07.039,36,,78.3,,HepG2,Science of The Total Environment,Elsevier BV,2011,A study of the mechanism of in vitro cytotoxicity of metal oxide nanoparticles using catfish primary hepatocytes and human HepG2 cells,FALSE,TRUE,green,36_wang2011.pdf,1
1341,Co3O4,Rho/Qua,,Commercial,,,,60000,H,Human,Liver,Epithelial,Adult,48,25,MTT,TetrazoliumSalt,42.381,10.1016/j.scitotenv.2011.07.039,36,,78.3,,HepG2,Science of The Total Environment,Elsevier BV,2011,A study of the mechanism of in vitro cytotoxicity of metal oxide nanoparticles using catfish primary hepatocytes and human HepG2 cells,FALSE,TRUE,green,36_wang2011.pdf,1
1342,Co3O4,Rho/Qua,,Commercial,,,,60000,H,Human,Liver,Epithelial,Adult,48,50,MTT,TetrazoliumSalt,23.968,10.1016/j.scitotenv.2011.07.039,36,,78.3,,HepG2,Science of The Total Environment,Elsevier BV,2011,A study of the mechanism of in vitro cytotoxicity of metal oxide nanoparticles using catfish primary hepatocytes and human HepG2 cells,FALSE,TRUE,green,36_wang2011.pdf,1
1343,Co3O4,Rho/Qua,,Commercial,,,,60000,H,Human,Liver,Epithelial,Adult,48,100,MTT,TetrazoliumSalt,12.063,10.1016/j.scitotenv.2011.07.039,36,,78.3,,HepG2,Science of The Total Environment,Elsevier BV,2011,A study of the mechanism of in vitro cytotoxicity of metal oxide nanoparticles using catfish primary hepatocytes and human HepG2 cells,FALSE,TRUE,green,36_wang2011.pdf,1
1344,ZnO,Sph/Rho/Rod,,Commercial,,,,60000,A,Catfish,Liver,Epithelial,Adult,48,25,MTT,TetrazoliumSalt,90.095,10.1016/j.scitotenv.2011.07.039,36,,71,,Hepatocytes,Science of The Total Environment,Elsevier BV,2011,A study of the mechanism of in vitro cytotoxicity of metal oxide nanoparticles using catfish primary hepatocytes and human HepG2 cells,FALSE,TRUE,green,36_wang2011.pdf,1
1345,ZnO,Sph/Rho/Rod,,Commercial,,,,60000,A,Catfish,Liver,Epithelial,Adult,48,50,MTT,TetrazoliumSalt,85.333,10.1016/j.scitotenv.2011.07.039,36,,71,,Hepatocytes,Science of The Total Environment,Elsevier BV,2011,A study of the mechanism of in vitro cytotoxicity of metal oxide nanoparticles using catfish primary hepatocytes and human HepG2 cells,FALSE,TRUE,green,36_wang2011.pdf,1
1346,ZnO,Sph/Rho/Rod,,Commercial,,,,60000,A,Catfish,Liver,Epithelial,Adult,48,100,MTT,TetrazoliumSalt,79.429,10.1016/j.scitotenv.2011.07.039,36,,71,,Hepatocytes,Science of The Total Environment,Elsevier BV,2011,A study of the mechanism of in vitro cytotoxicity of metal oxide nanoparticles using catfish primary hepatocytes and human HepG2 cells,FALSE,TRUE,green,36_wang2011.pdf,1
1347,ZnO,Sph/Rho/Rod,,Commercial,,,,60000,A,Catfish,Liver,Epithelial,Adult,48,200,MTT,TetrazoliumSalt,55.81,10.1016/j.scitotenv.2011.07.039,36,,71,,Hepatocytes,Science of The Total Environment,Elsevier BV,2011,A study of the mechanism of in vitro cytotoxicity of metal oxide nanoparticles using catfish primary hepatocytes and human HepG2 cells,FALSE,TRUE,green,36_wang2011.pdf,1
1348,TiO2,Rho/Sph,,Commercial,,,,60000,A,Catfish,Liver,Epithelial,Adult,48,25,MTT,TetrazoliumSalt,100.19,10.1016/j.scitotenv.2011.07.039,36,,42.3,,Hepatocytes,Science of The Total Environment,Elsevier BV,2011,A study of the mechanism of in vitro cytotoxicity of metal oxide nanoparticles using catfish primary hepatocytes and human HepG2 cells,FALSE,TRUE,green,36_wang2011.pdf,1
1349,TiO2,Rho/Sph,,Commercial,,,,60000,A,Catfish,Liver,Epithelial,Adult,48,50,MTT,TetrazoliumSalt,93.333,10.1016/j.scitotenv.2011.07.039,36,,42.3,,Hepatocytes,Science of The Total Environment,Elsevier BV,2011,A study of the mechanism of in vitro cytotoxicity of metal oxide nanoparticles using catfish primary hepatocytes and human HepG2 cells,FALSE,TRUE,green,36_wang2011.pdf,1
1350,TiO2,Rho/Sph,,Commercial,,,,60000,A,Catfish,Liver,Epithelial,Adult,48,100,MTT,TetrazoliumSalt,120.38,10.1016/j.scitotenv.2011.07.039,36,,42.3,,Hepatocytes,Science of The Total Environment,Elsevier BV,2011,A study of the mechanism of in vitro cytotoxicity of metal oxide nanoparticles using catfish primary hepatocytes and human HepG2 cells,FALSE,TRUE,green,36_wang2011.pdf,1
1351,TiO2,Rho/Sph,,Commercial,,,,60000,A,Catfish,Liver,Epithelial,Adult,48,200,MTT,TetrazoliumSalt,96.952,10.1016/j.scitotenv.2011.07.039,36,,42.3,,Hepatocytes,Science of The Total Environment,Elsevier BV,2011,A study of the mechanism of in vitro cytotoxicity of metal oxide nanoparticles using catfish primary hepatocytes and human HepG2 cells,FALSE,TRUE,green,36_wang2011.pdf,1
1352,CuO,Sphere,,Commercial,,,,60000,A,Catfish,Liver,Epithelial,Adult,48,25,MTT,TetrazoliumSalt,89.333,10.1016/j.scitotenv.2011.07.039,36,,28,,Hepatocytes,Science of The Total Environment,Elsevier BV,2011,A study of the mechanism of in vitro cytotoxicity of metal oxide nanoparticles using catfish primary hepatocytes and human HepG2 cells,FALSE,TRUE,green,36_wang2011.pdf,1
1353,CuO,Sphere,,Commercial,,,,60000,A,Catfish,Liver,Epithelial,Adult,48,50,MTT,TetrazoliumSalt,90.667,10.1016/j.scitotenv.2011.07.039,36,,28,,Hepatocytes,Science of The Total Environment,Elsevier BV,2011,A study of the mechanism of in vitro cytotoxicity of metal oxide nanoparticles using catfish primary hepatocytes and human HepG2 cells,FALSE,TRUE,green,36_wang2011.pdf,1
1354,CuO,Sphere,,Commercial,,,,60000,A,Catfish,Liver,Epithelial,Adult,48,100,MTT,TetrazoliumSalt,67.81,10.1016/j.scitotenv.2011.07.039,36,,28,,Hepatocytes,Science of The Total Environment,Elsevier BV,2011,A study of the mechanism of in vitro cytotoxicity of metal oxide nanoparticles using catfish primary hepatocytes and human HepG2 cells,FALSE,TRUE,green,36_wang2011.pdf,1
1355,CuO,Sphere,,Commercial,,,,60000,A,Catfish,Liver,Epithelial,Adult,48,200,MTT,TetrazoliumSalt,48.952,10.1016/j.scitotenv.2011.07.039,36,,28,,Hepatocytes,Science of The Total Environment,Elsevier BV,2011,A study of the mechanism of in vitro cytotoxicity of metal oxide nanoparticles using catfish primary hepatocytes and human HepG2 cells,FALSE,TRUE,green,36_wang2011.pdf,1
1356,Co3O4,Rho/Qua,,Commercial,,,,60000,A,Catfish,Liver,Epithelial,Adult,48,25,MTT,TetrazoliumSalt,137.9,10.1016/j.scitotenv.2011.07.039,36,,78.3,,Hepatocytes,Science of The Total Environment,Elsevier BV,2011,A study of the mechanism of in vitro cytotoxicity of metal oxide nanoparticles using catfish primary hepatocytes and human HepG2 cells,FALSE,TRUE,green,36_wang2011.pdf,1
1357,Co3O4,Rho/Qua,,Commercial,,,,60000,A,Catfish,Liver,Epithelial,Adult,48,50,MTT,TetrazoliumSalt,114.1,10.1016/j.scitotenv.2011.07.039,36,,78.3,,Hepatocytes,Science of The Total Environment,Elsevier BV,2011,A study of the mechanism of in vitro cytotoxicity of metal oxide nanoparticles using catfish primary hepatocytes and human HepG2 cells,FALSE,TRUE,green,36_wang2011.pdf,1
1358,Co3O4,Rho/Qua,,Commercial,,,,60000,A,Catfish,Liver,Epithelial,Adult,48,100,MTT,TetrazoliumSalt,82.095,10.1016/j.scitotenv.2011.07.039,36,,78.3,,Hepatocytes,Science of The Total Environment,Elsevier BV,2011,A study of the mechanism of in vitro cytotoxicity of metal oxide nanoparticles using catfish primary hepatocytes and human HepG2 cells,FALSE,TRUE,green,36_wang2011.pdf,1
1359,Co3O4,Rho/Qua,,Commercial,,,,60000,A,Catfish,Liver,Epithelial,Adult,48,200,MTT,TetrazoliumSalt,70.095,10.1016/j.scitotenv.2011.07.039,36,,78.3,,Hepatocytes,Science of The Total Environment,Elsevier BV,2011,A study of the mechanism of in vitro cytotoxicity of metal oxide nanoparticles using catfish primary hepatocytes and human HepG2 cells,FALSE,TRUE,green,36_wang2011.pdf,1
1360,TiO2,Sphere,,Commercial,Negative,434.1,-7.83,10000,H,Human,Lung,Epithelial,Adult,6,1,MTT,TetrazoliumSalt,100.97,10.1177/0960327112462725,37,,25,,A549,Human &amp; Experimental Toxicology,SAGE Publications,2012,"Nano-titanium dioxide induces genotoxicity and apoptosis in human lung cancer cell line, A549",FALSE,FALSE,closed,37_srivastava2012.pdf,0
1361,TiO2,Sphere,,Commercial,Negative,434.1,-7.83,10000,H,Human,Lung,Epithelial,Adult,6,5,MTT,TetrazoliumSalt,97.742,10.1177/0960327112462725,37,,25,,A549,Human &amp; Experimental Toxicology,SAGE Publications,2012,"Nano-titanium dioxide induces genotoxicity and apoptosis in human lung cancer cell line, A549",FALSE,FALSE,closed,37_srivastava2012.pdf,0
1362,TiO2,Sphere,,Commercial,Negative,434.1,-7.83,10000,H,Human,Lung,Epithelial,Adult,6,10,MTT,TetrazoliumSalt,95.161,10.1177/0960327112462725,37,,25,,A549,Human &amp; Experimental Toxicology,SAGE Publications,2012,"Nano-titanium dioxide induces genotoxicity and apoptosis in human lung cancer cell line, A549",FALSE,FALSE,closed,37_srivastava2012.pdf,0
1363,TiO2,Sphere,,Commercial,Negative,434.1,-7.83,10000,H,Human,Lung,Epithelial,Adult,6,50,MTT,TetrazoliumSalt,96.935,10.1177/0960327112462725,37,,25,,A549,Human &amp; Experimental Toxicology,SAGE Publications,2012,"Nano-titanium dioxide induces genotoxicity and apoptosis in human lung cancer cell line, A549",FALSE,FALSE,closed,37_srivastava2012.pdf,0
1364,TiO2,Sphere,,Commercial,Negative,434.1,-7.83,10000,H,Human,Lung,Epithelial,Adult,6,100,MTT,TetrazoliumSalt,95.161,10.1177/0960327112462725,37,,25,,A549,Human &amp; Experimental Toxicology,SAGE Publications,2012,"Nano-titanium dioxide induces genotoxicity and apoptosis in human lung cancer cell line, A549",FALSE,FALSE,closed,37_srivastava2012.pdf,0
1365,TiO2,Sphere,,Commercial,Negative,434.1,-7.83,10000,H,Human,Lung,Epithelial,Adult,24,1,MTT,TetrazoliumSalt,97.742,10.1177/0960327112462725,37,,25,,A549,Human &amp; Experimental Toxicology,SAGE Publications,2012,"Nano-titanium dioxide induces genotoxicity and apoptosis in human lung cancer cell line, A549",FALSE,FALSE,closed,37_srivastava2012.pdf,0
1366,TiO2,Sphere,,Commercial,Negative,434.1,-7.83,10000,H,Human,Lung,Epithelial,Adult,24,5,MTT,TetrazoliumSalt,95.645,10.1177/0960327112462725,37,,25,,A549,Human &amp; Experimental Toxicology,SAGE Publications,2012,"Nano-titanium dioxide induces genotoxicity and apoptosis in human lung cancer cell line, A549",FALSE,FALSE,closed,37_srivastava2012.pdf,0
1367,TiO2,Sphere,,Commercial,Negative,434.1,-7.83,10000,H,Human,Lung,Epithelial,Adult,24,10,MTT,TetrazoliumSalt,92.19,10.1177/0960327112462725,37,,25,,A549,Human &amp; Experimental Toxicology,SAGE Publications,2012,"Nano-titanium dioxide induces genotoxicity and apoptosis in human lung cancer cell line, A549",FALSE,FALSE,closed,37_srivastava2012.pdf,0
1368,TiO2,Sphere,,Commercial,Negative,434.1,-7.83,10000,H,Human,Lung,Epithelial,Adult,24,50,MTT,TetrazoliumSalt,87.07,10.1177/0960327112462725,37,,25,,A549,Human &amp; Experimental Toxicology,SAGE Publications,2012,"Nano-titanium dioxide induces genotoxicity and apoptosis in human lung cancer cell line, A549",FALSE,FALSE,closed,37_srivastava2012.pdf,0
1369,TiO2,Sphere,,Commercial,Negative,434.1,-7.83,10000,H,Human,Lung,Epithelial,Adult,24,100,MTT,TetrazoliumSalt,84.34,10.1177/0960327112462725,37,,25,,A549,Human &amp; Experimental Toxicology,SAGE Publications,2012,"Nano-titanium dioxide induces genotoxicity and apoptosis in human lung cancer cell line, A549",FALSE,FALSE,closed,37_srivastava2012.pdf,0
1370,TiO2,Sphere,,Commercial,Negative,434.1,-7.83,10000,H,Human,Lung,Epithelial,Adult,48,1,MTT,TetrazoliumSalt,97.742,10.1177/0960327112462725,37,,25,,A549,Human &amp; Experimental Toxicology,SAGE Publications,2012,"Nano-titanium dioxide induces genotoxicity and apoptosis in human lung cancer cell line, A549",FALSE,FALSE,closed,37_srivastava2012.pdf,0
1371,TiO2,Sphere,,Commercial,Negative,434.1,-7.83,10000,H,Human,Lung,Epithelial,Adult,48,5,MTT,TetrazoliumSalt,92.742,10.1177/0960327112462725,37,,25,,A549,Human &amp; Experimental Toxicology,SAGE Publications,2012,"Nano-titanium dioxide induces genotoxicity and apoptosis in human lung cancer cell line, A549",FALSE,FALSE,closed,37_srivastava2012.pdf,0
1372,TiO2,Sphere,,Commercial,Negative,434.1,-7.83,10000,H,Human,Lung,Epithelial,Adult,48,10,MTT,TetrazoliumSalt,88.72,10.1177/0960327112462725,37,,25,,A549,Human &amp; Experimental Toxicology,SAGE Publications,2012,"Nano-titanium dioxide induces genotoxicity and apoptosis in human lung cancer cell line, A549",FALSE,FALSE,closed,37_srivastava2012.pdf,0
1373,TiO2,Sphere,,Commercial,Negative,434.1,-7.83,10000,H,Human,Lung,Epithelial,Adult,48,50,MTT,TetrazoliumSalt,82.34,10.1177/0960327112462725,37,,25,,A549,Human &amp; Experimental Toxicology,SAGE Publications,2012,"Nano-titanium dioxide induces genotoxicity and apoptosis in human lung cancer cell line, A549",FALSE,FALSE,closed,37_srivastava2012.pdf,0
1374,TiO2,Sphere,,Commercial,Negative,434.1,-7.83,10000,H,Human,Lung,Epithelial,Adult,48,100,MTT,TetrazoliumSalt,78.89,10.1177/0960327112462725,37,,25,,A549,Human &amp; Experimental Toxicology,SAGE Publications,2012,"Nano-titanium dioxide induces genotoxicity and apoptosis in human lung cancer cell line, A549",FALSE,FALSE,closed,37_srivastava2012.pdf,0
1375,TiO2,Sphere,,Commercial,Negative,,,30000,H,Human,Lung,Epithelial,Adult,48,0.1,MTT,TetrazoliumSalt,89.374,10.1080/01480545.2018.1452930,38,,15.84,-43.29,A549,Drug and Chemical Toxicology,Informa UK Limited,2018,Nano titanium exposure induces dose- and size-dependent cytotoxicity on human epithelial lung and colon cells,FALSE,FALSE,closed,38_gandamalla2018.pdf,0
1376,TiO2,Sphere,,Commercial,Negative,,,30000,H,Human,Lung,Epithelial,Adult,48,3,MTT,TetrazoliumSalt,75.089,10.1080/01480545.2018.1452930,38,,15.84,-43.29,A549,Drug and Chemical Toxicology,Informa UK Limited,2018,Nano titanium exposure induces dose- and size-dependent cytotoxicity on human epithelial lung and colon cells,FALSE,FALSE,closed,38_gandamalla2018.pdf,0
1377,TiO2,Sphere,,Commercial,Negative,,,30000,H,Human,Lung,Epithelial,Adult,48,10,MTT,TetrazoliumSalt,64.109,10.1080/01480545.2018.1452930,38,,15.84,-43.29,A549,Drug and Chemical Toxicology,Informa UK Limited,2018,Nano titanium exposure induces dose- and size-dependent cytotoxicity on human epithelial lung and colon cells,FALSE,FALSE,closed,38_gandamalla2018.pdf,0
1378,TiO2,Sphere,,Commercial,Negative,,,30000,H,Human,Lung,Epithelial,Adult,48,30,MTT,TetrazoliumSalt,25.4,10.1080/01480545.2018.1452930,38,,15.84,-43.29,A549,Drug and Chemical Toxicology,Informa UK Limited,2018,Nano titanium exposure induces dose- and size-dependent cytotoxicity on human epithelial lung and colon cells,FALSE,FALSE,closed,38_gandamalla2018.pdf,0
1379,TiO2,Sphere,,Commercial,Negative,,,30000,H,Human,Lung,Epithelial,Adult,48,60,MTT,TetrazoliumSalt,14.71,10.1080/01480545.2018.1452930,38,,15.84,-43.29,A549,Drug and Chemical Toxicology,Informa UK Limited,2018,Nano titanium exposure induces dose- and size-dependent cytotoxicity on human epithelial lung and colon cells,FALSE,FALSE,closed,38_gandamalla2018.pdf,0
1380,TiO2,Sphere,,Commercial,Negative,,,30000,H,Human,Lung,Epithelial,Adult,48,100,MTT,TetrazoliumSalt,5.51,10.1080/01480545.2018.1452930,38,,15.84,-43.29,A549,Drug and Chemical Toxicology,Informa UK Limited,2018,Nano titanium exposure induces dose- and size-dependent cytotoxicity on human epithelial lung and colon cells,FALSE,FALSE,closed,38_gandamalla2018.pdf,0
1381,TiO2,Sphere,,Commercial,Negative,,,30000,H,Human,Lung,Epithelial,Adult,48,0.1,MTT,TetrazoliumSalt,91.499,10.1080/01480545.2018.1452930,38,,24.59,-14.25,A549,Drug and Chemical Toxicology,Informa UK Limited,2018,Nano titanium exposure induces dose- and size-dependent cytotoxicity on human epithelial lung and colon cells,FALSE,FALSE,closed,38_gandamalla2018.pdf,0
1382,TiO2,Sphere,,Commercial,Negative,,,30000,H,Human,Lung,Epithelial,Adult,48,3,MTT,TetrazoliumSalt,80.283,10.1080/01480545.2018.1452930,38,,24.59,-14.25,A549,Drug and Chemical Toxicology,Informa UK Limited,2018,Nano titanium exposure induces dose- and size-dependent cytotoxicity on human epithelial lung and colon cells,FALSE,FALSE,closed,38_gandamalla2018.pdf,0
1383,TiO2,Sphere,,Commercial,Negative,,,30000,H,Human,Lung,Epithelial,Adult,48,10,MTT,TetrazoliumSalt,64.7,10.1080/01480545.2018.1452930,38,,24.59,-14.25,A549,Drug and Chemical Toxicology,Informa UK Limited,2018,Nano titanium exposure induces dose- and size-dependent cytotoxicity on human epithelial lung and colon cells,FALSE,FALSE,closed,38_gandamalla2018.pdf,0
1384,TiO2,Sphere,,Commercial,Negative,,,30000,H,Human,Lung,Epithelial,Adult,48,30,MTT,TetrazoliumSalt,30.61,10.1080/01480545.2018.1452930,38,,24.59,-14.25,A549,Drug and Chemical Toxicology,Informa UK Limited,2018,Nano titanium exposure induces dose- and size-dependent cytotoxicity on human epithelial lung and colon cells,FALSE,FALSE,closed,38_gandamalla2018.pdf,0
1385,TiO2,Sphere,,Commercial,Negative,,,30000,H,Human,Lung,Epithelial,Adult,48,60,MTT,TetrazoliumSalt,16.6,10.1080/01480545.2018.1452930,38,,24.59,-14.25,A549,Drug and Chemical Toxicology,Informa UK Limited,2018,Nano titanium exposure induces dose- and size-dependent cytotoxicity on human epithelial lung and colon cells,FALSE,FALSE,closed,38_gandamalla2018.pdf,0
1386,TiO2,Sphere,,Commercial,Negative,,,30000,H,Human,Lung,Epithelial,Adult,48,100,MTT,TetrazoliumSalt,8.6,10.1080/01480545.2018.1452930,38,,24.59,-14.25,A549,Drug and Chemical Toxicology,Informa UK Limited,2018,Nano titanium exposure induces dose- and size-dependent cytotoxicity on human epithelial lung and colon cells,FALSE,FALSE,closed,38_gandamalla2018.pdf,0
1387,TiO2,Sphere,,Commercial,Negative,,,30000,H,Human,Lung,Epithelial,Adult,48,0.1,MTT,TetrazoliumSalt,93.152,10.1080/01480545.2018.1452930,38,,81.8,-8.6,A549,Drug and Chemical Toxicology,Informa UK Limited,2018,Nano titanium exposure induces dose- and size-dependent cytotoxicity on human epithelial lung and colon cells,FALSE,FALSE,closed,38_gandamalla2018.pdf,0
1388,TiO2,Sphere,,Commercial,Negative,,,30000,H,Human,Lung,Epithelial,Adult,48,3,MTT,TetrazoliumSalt,90.201,10.1080/01480545.2018.1452930,38,,81.8,-8.6,A549,Drug and Chemical Toxicology,Informa UK Limited,2018,Nano titanium exposure induces dose- and size-dependent cytotoxicity on human epithelial lung and colon cells,FALSE,FALSE,closed,38_gandamalla2018.pdf,0
1389,TiO2,Sphere,,Commercial,Negative,,,30000,H,Human,Lung,Epithelial,Adult,48,10,MTT,TetrazoliumSalt,76.505,10.1080/01480545.2018.1452930,38,,81.8,-8.6,A549,Drug and Chemical Toxicology,Informa UK Limited,2018,Nano titanium exposure induces dose- and size-dependent cytotoxicity on human epithelial lung and colon cells,FALSE,FALSE,closed,38_gandamalla2018.pdf,0
1390,TiO2,Sphere,,Commercial,Negative,,,30000,H,Human,Lung,Epithelial,Adult,48,30,MTT,TetrazoliumSalt,57.4,10.1080/01480545.2018.1452930,38,,81.8,-8.6,A549,Drug and Chemical Toxicology,Informa UK Limited,2018,Nano titanium exposure induces dose- and size-dependent cytotoxicity on human epithelial lung and colon cells,FALSE,FALSE,closed,38_gandamalla2018.pdf,0
1391,TiO2,Sphere,,Commercial,Negative,,,30000,H,Human,Lung,Epithelial,Adult,48,60,MTT,TetrazoliumSalt,37.61,10.1080/01480545.2018.1452930,38,,81.8,-8.6,A549,Drug and Chemical Toxicology,Informa UK Limited,2018,Nano titanium exposure induces dose- and size-dependent cytotoxicity on human epithelial lung and colon cells,FALSE,FALSE,closed,38_gandamalla2018.pdf,0
1392,TiO2,Sphere,,Commercial,Negative,,,30000,H,Human,Lung,Epithelial,Adult,48,100,MTT,TetrazoliumSalt,11.51,10.1080/01480545.2018.1452930,38,,81.8,-8.6,A549,Drug and Chemical Toxicology,Informa UK Limited,2018,Nano titanium exposure induces dose- and size-dependent cytotoxicity on human epithelial lung and colon cells,FALSE,FALSE,closed,38_gandamalla2018.pdf,0
