Repository: anastasiavepreva/ChemX

# ChemX: A Collection of Chemistry Datasets for Benchmarking Automated Information Extraction

## Abstract

ChemX is a collection of 10 manually curated benchmarking datasets developed to support robust automated information extraction in chemistry. It spans two major domains — **nanomaterials** and **small molecules** — and enables evaluation across multiple modalities including text, tables, and figures.

ChemX is designed to benchmark large language models and multi-agent systems in real-world chemical contexts, emphasizing reproducibility, schema-based annotation, and domain-specific validation.

File: datasets/Nanomag.csv (part 10 of 23)
name,np_shell_2,np_hydro_size,xrd_scherrer_size,zfc_h_meas,htherm_sar,mri_r1,mri_r2,emic_size,instrument,core_shell_formula,np_core,np_shell,space_group_core,space_group_shell,squid_h_max,fc_field_T,squid_temperature,squid_sat_mag,coercivity,squid_rem_mag,exchange_bias_shift_Oe,vertical_loop_shift_M_vsl_emu_g,hc_kOe,doi,pdf,supp,journal,publisher,year,title,access,verification required,verified_by,verification_date,has_mistake_in_matadata,comment,article_name_folder,supp_info_name_folder
,,,,,,,334.0,14.0,,,Fe1Fe2O4,DSPE-mPEG750,,,,,,,,,,,,10.1021/nl102623x,nl102623x.pdf,nl102623x_SI.pdf,Nano Letters,American Chemical Society (ACS),2010,Coating Optimization of Superparamagnetic Iron Oxide Nanoparticles for High T<sub>2</sub> Relaxivity,1,,,,,,dataset2_66,dataset2_66_supp
,,,,,,,156.0,14.0,,,Fe1Fe2O4,DSPE-mPEG2000,,,,,,,,,,,,10.1021/nl102623x,nl102623x.pdf,nl102623x_SI.pdf,Nano Letters,American Chemical Society (ACS),2010,Coating Optimization of Superparamagnetic Iron Oxide Nanoparticles for High T<sub>2</sub> Relaxivity,1,,,,,,dataset2_66,dataset2_66_supp
,,,,,,,149.0,14.0,,,Fe1Fe2O4,DSPE-mPEG5000,,,,,,,,,,,,10.1021/nl102623x,nl102623x.pdf,nl102623x_SI.pdf,Nano Letters,American Chemical Society (ACS),2010,Coating Optimization of Superparamagnetic Iron Oxide Nanoparticles for High T<sub>2</sub> Relaxivity,1,,,,,,dataset2_66,dataset2_66_supp
,,43.0,,,,,761.0,22.0,,,Fe1Fe2O4,PEG-phospolipid,,,3.0,,300.0,108.0,14.0,5.0,,,,10.1021/nl3010308,nl3010308.pdf,nl3010308_SI.pdf,Nano Letters,American Chemical Society (ACS),2012,Water-Dispersible Ferrimagnetic Iron Oxide Nanocubes with Extremely High <i>r</i><sub>2</sub> Relaxivity for Highly Sensitive in Vivo MRI of Tumors,0,,,,,,dataset2_67,dataset2_67_supp
,,45.0,,,,,740.0,28.0,,,Fe1Fe2O4,PEG-phospolipid,,,,,,,,,,,,10.1021/nl3010308,nl3010308.pdf,nl3010308_SI.pdf,Nano Letters,American Chemical Society (ACS),2012,Water-Dispersible Ferrimagnetic Iron Oxide Nanocubes with Extremely High <i>r</i><sub>2</sub> Relaxivity for Highly Sensitive in Vivo MRI of Tumors,0,,,,,,dataset2_67,dataset2_67_supp
,,101.0,,,,,532.0,32.0,,,Fe1Fe2O4,PEG-phospolipid,,,3.0,,300.0,108.0,45.0,20.0,,,,10.1021/nl3010308,nl3010308.pdf,nl3010308_SI.pdf,Nano Letters,American Chemical Society (ACS),2012,Water-Dispersible Ferrimagnetic Iron Oxide Nanocubes with Extremely High <i>r</i><sub>2</sub> Relaxivity for Highly Sensitive in Vivo MRI of Tumors,0,,,,,,dataset2_67,dataset2_67_supp
,,122.0,,,,,343.0,42.0,,,Fe1Fe2O4,PEG-phospolipid,,,3.0,,300.0,120.0,75.0,25.0,,,,10.1021/nl3010308,nl3010308.pdf,nl3010308_SI.pdf,Nano Letters,American Chemical Society (ACS),2012,Water-Dispersible Ferrimagnetic Iron Oxide Nanocubes with Extremely High <i>r</i><sub>2</sub> Relaxivity for Highly Sensitive in Vivo MRI of Tumors,0,,,,,,dataset2_67,dataset2_67_supp
,,130.0,,,,,296.0,49.0,,,Fe1Fe2O4,PEG-phospolipid,,,,,,,,,,,,10.1021/nl3010308,nl3010308.pdf,nl3010308_SI.pdf,Nano Letters,American Chemical Society (ACS),2012,Water-Dispersible Ferrimagnetic Iron Oxide Nanocubes with Extremely High <i>r</i><sub>2</sub> Relaxivity for Highly Sensitive in Vivo MRI of Tumors,0,,,,,,dataset2_67,dataset2_67_supp
,,30.0,,,,6.0,39.0,4.0,,,Fe1Fe2O4,PEG-350,,,,,,,,,,,,10.1021/nl902715v,nl902715v.pdf,nl902715v_SI.pdf,Nano Letters,American Chemical Society (ACS),2009,"A Highly Effective, Nontoxic <i>T</i><sub>1</sub> MR Contrast Agent Based on Ultrasmall PEGylated Iron Oxide Nanoparticles",0,,,,,,dataset2_68,dataset2_68_supp
,,11.0,,,,7.0,17.0,4.0,,,Fe1Fe2O4,PEG-550,,,,,,,,,,,,10.1021/nl902715v,nl902715v.pdf,nl902715v_SI.pdf,Nano Letters,American Chemical Society (ACS),2009,"A Highly Effective, Nontoxic <i>T</i><sub>1</sub> MR Contrast Agent Based on Ultrasmall PEGylated Iron Oxide Nanoparticles",0,,,,,,dataset2_68,dataset2_68_supp
,,9.0,,,,8.0,17.0,4.0,,,Fe1Fe2O4,PEG-1100,,,,,,,,,,,,10.1021/nl902715v,nl902715v.pdf,nl902715v_SI.pdf,Nano Letters,American Chemical Society (ACS),2009,"A Highly Effective, Nontoxic <i>T</i><sub>1</sub> MR Contrast Agent Based on Ultrasmall PEGylated Iron Oxide Nanoparticles",0,,,,,,dataset2_68,dataset2_68_supp
,,12.0,,,,7.0,19.0,4.0,,,Fe1Fe2O4,PEG-2000,,,,,,,,,,,,10.1021/nl902715v,nl902715v.pdf,nl902715v_SI.pdf,Nano Letters,American Chemical Society (ACS),2009,"A Highly Effective, Nontoxic <i>T</i><sub>1</sub> MR Contrast Agent Based on Ultrasmall PEGylated Iron Oxide Nanoparticles",0,,,,,,dataset2_68,dataset2_68_supp
,,32.2,,,,,173.37,7.6,,,Fe2O3,PVP,,,,,,,,,,,,10.1021/nn101643u,nn101643u.pdf,nn101643u_SI.pdf,ACS Nano,American Chemical Society (ACS),2010,Effects of Nanoparticle Size on Cellular Uptake and Liver MRI with Polyvinylpyrrolidone-Coated Iron Oxide Nanoparticles,1,,,,,,dataset2_69,dataset2_69_supp
,,70.7,,,,,203.86,23.4,,,Fe2O3,PVP,,,,,,,,,,,,10.1021/nn101643u,nn101643u.pdf,nn101643u_SI.pdf,ACS Nano,American Chemical Society (ACS),2010,Effects of Nanoparticle Size on Cellular Uptake and Liver MRI with Polyvinylpyrrolidone-Coated Iron Oxide Nanoparticles,1,,,,,,dataset2_69,dataset2_69_supp
,,102.4,,,,,239.98,36.8,,,Fe2O3,PVP,,,,,,,,,,,,10.1021/nn101643u,nn101643u.pdf,nn101643u_SI.pdf,ACS Nano,American Chemical Society (ACS),2010,Effects of Nanoparticle Size on Cellular Uptake and Liver MRI with Polyvinylpyrrolidone-Coated Iron Oxide Nanoparticles,1,,,,,,dataset2_69,dataset2_69_supp
,,118.3,,,,,248.89,65.3,,,Fe2O3,PVP,,,,,,,,,,,,10.1021/nn101643u,nn101643u.pdf,nn101643u_SI.pdf,ACS Nano,American Chemical Society (ACS),2010,Effects of Nanoparticle Size on Cellular Uptake and Liver MRI with Polyvinylpyrrolidone-Coated Iron Oxide Nanoparticles,1,,,,,,dataset2_69,dataset2_69_supp
,,,,,,6.2,,5.4,,,Na1Gd1F4,PEG-mAb,,,,,,,,,,,,10.1021/nn304837c,nn304837c.pdf,nn304837c_SI.pdf,ACS Nano,American Chemical Society (ACS),2012,NaGdF<sub>4</sub> Nanoparticle-Based Molecular Probes for Magnetic Resonance Imaging of Intraperitoneal Tumor Xenografts <i>in Vivo</i>,0,,,,,,dataset2_70,dataset2_70_supp
,,,,,,5.7,,15.1,,,Na1Gd1F4,PEG-mAb,,,,,,,,,,,,10.1021/nn304837c,nn304837c.pdf,nn304837c_SI.pdf,ACS Nano,American Chemical Society (ACS),2012,NaGdF<sub>4</sub> Nanoparticle-Based Molecular Probes for Magnetic Resonance Imaging of Intraperitoneal Tumor Xenografts <i>in Vivo</i>,0,,,,,,dataset2_70,dataset2_70_supp
,,,,,,8.78,,19.8,,,Na1Gd1F4,PEG-mAb,,,,,,,,,,,,10.1021/nn304837c,nn304837c.pdf,nn304837c_SI.pdf,ACS Nano,American Chemical Society (ACS),2012,NaGdF<sub>4</sub> Nanoparticle-Based Molecular Probes for Magnetic Resonance Imaging of Intraperitoneal Tumor Xenografts <i>in Vivo</i>,0,,,,,,dataset2_70,dataset2_70_supp
,,,,,,03.05,26.45,2.8,,,Gd0.15Fe0.85Fe2O4,,,,50.0,,300.0,8.0,0.0,0.0,,,,10.1021/nn305991e,nn305991e.pdf,nn305991e_SI.pdf,ACS Nano,American Chemical Society (ACS),2013,Engineered Iron-Oxide-Based Nanoparticles as Enhanced <i>T</i><sub>1</sub> Contrast Agents for Efficient Tumor Imaging,1,,,,,,dataset2_71,dataset2_71_supp
,,,,,,4.63,34.38,3.5,,,Gd0.195Fe0.805Fe2O4,,,,50.0,,300.0,20.0,0.0,0.0,,,,10.1021/nn305991e,nn305991e.pdf,nn305991e_SI.pdf,ACS Nano,American Chemical Society (ACS),2013,Engineered Iron-Oxide-Based Nanoparticles as Enhanced <i>T</i><sub>1</sub> Contrast Agents for Efficient Tumor Imaging,1,,,,,,dataset2_71,dataset2_71_supp
,,,,,,7.85,41.14,4.8,,,Gd0.21Fe0.79Fe2O4,,,,50.0,,300.0,24.0,0.0,0.0,-2762.0,,,10.1021/nn305991e,nn305991e.pdf,nn305991e_SI.pdf,ACS Nano,American Chemical Society (ACS),2013,Engineered Iron-Oxide-Based Nanoparticles as Enhanced <i>T</i><sub>1</sub> Contrast Agents for Efficient Tumor Imaging,1,,,,,,dataset2_71,dataset2_71_supp
,,,,,,14.36,78.63,29.0,,,Fe1Fe2O4,DMSA,,,50.0,,300.0,34.5,0.0,0.0,-2250.0,,,10.1021/nn5038652,nn5038652.pdf,nn5038652_SI.pdf,ACS Nano,American Chemical Society (ACS),2014,Interplay between Longitudinal and Transverse Contrasts in Fe<sub>3</sub>O<sub>4</sub> Nanoplates with (111) Exposed Surfaces,1,,,,,,dataset2_72,dataset2_72_supp
,,,,,,43.18,182.2,29.0,,,Fe1Fe2O4,DMSA,,,50.0,,300.0,57.6,0.0,0.0,-583.0,,,10.1021/nn5038652,nn5038652.pdf,nn5038652_SI.pdf,ACS Nano,American Chemical Society (ACS),2014,Interplay between Longitudinal and Transverse Contrasts in Fe<sub>3</sub>O<sub>4</sub> Nanoplates with (111) Exposed Surfaces,1,,,,,,dataset2_72,dataset2_72_supp
,,,,,,3.27,234.8,29.0,,,Fe1Fe2O4,DMSA,,,50.0,,300.0,57.6,0.0,0.0,,,,10.1021/nn5038652,nn5038652.pdf,nn5038652_SI.pdf,ACS Nano,American Chemical Society (ACS),2014,Interplay between Longitudinal and Transverse Contrasts in Fe<sub>3</sub>O<sub>4</sub> Nanoplates with (111) Exposed Surfaces,1,,,,,,dataset2_72,dataset2_72_supp
,,,,,,38.11,311.88,29.0,,,Fe1Fe2O4,DMSA,,,50.0,,300.0,74.1,0.0,0.0,,,,10.1021/nn5038652,nn5038652.pdf,nn5038652_SI.pdf,ACS Nano,American Chemical Society (ACS),2014,Interplay between Longitudinal and Transverse Contrasts in Fe<sub>3</sub>O<sub>4</sub> Nanoplates with (111) Exposed Surfaces,1,,,,,,dataset2_72,dataset2_72_supp
,,,,,,3.84,532.15,29.0,,,Fe1Fe2O4,DMSA,,,50.0,,300.0,74.1,0.0,0.0,,,,10.1021/nn5038652,nn5038652.pdf,nn5038652_SI.pdf,ACS Nano,American Chemical Society (ACS),2014,Interplay between Longitudinal and Transverse Contrasts in Fe<sub>3</sub>O<sub>4</sub> Nanoplates with (111) Exposed Surfaces,1,,,,,,dataset2_72,dataset2_72_supp
,,,,,,3.0,232.16,29.0,,,Fe1Fe2O4,Si1O2,,,,,,,,,,,,10.1021/nn5038652,nn5038652.pdf,nn5038652_SI.pdf,ACS Nano,American Chemical Society (ACS),2014,Interplay between Longitudinal and Transverse Contrasts in Fe<sub>3</sub>O<sub>4</sub> Nanoplates with (111) Exposed Surfaces,1,,,,,,dataset2_72,dataset2_72_supp
,,,,,,2.0,118.73,29.0,,,Fe1Fe2O4,Si1O2,,,,,,,,,,,,10.1021/nn5038652,nn5038652.pdf,nn5038652_SI.pdf,ACS Nano,American Chemical Society (ACS),2014,Interplay between Longitudinal and Transverse Contrasts in Fe<sub>3</sub>O<sub>4</sub> Nanoplates with (111) Exposed Surfaces,1,,,,,,dataset2_72,dataset2_72_supp
,,,,,,2.0,59.38,29.0,,,Fe1Fe2O4,Si1O2,,,,,,,,,,,,10.1021/nn5038652,nn5038652.pdf,nn5038652_SI.pdf,ACS Nano,American Chemical Society (ACS),2014,Interplay between Longitudinal and Transverse Contrasts in Fe<sub>3</sub>O<sub>4</sub> Nanoplates with (111) Exposed Surfaces,1,,,,,,dataset2_72,dataset2_72_supp
,,65.0,,,,3.59,338.9,29.0,,,Fe1Fe2O4,stPEI,,,,,,,,,,,,10.1021/nn5038652,nn5038652.pdf,nn5038652_SI.pdf,ACS Nano,American Chemical Society (ACS),2014,Interplay between Longitudinal and Transverse Contrasts in Fe<sub>3</sub>O<sub>4</sub> Nanoplates with (111) Exposed Surfaces,1,,,,,,dataset2_72,dataset2_72_supp
,,,,,,7.67,118.83,16.0,,,Fe1Fe2O4,DMSA,,,50.0,,300.0,66.0,0.0,0.0,,,,10.1021/nn5038652,nn5038652.pdf,nn5038652_SI.pdf,ACS Nano,American Chemical Society (ACS),2014,Interplay between Longitudinal and Transverse Contrasts in Fe<sub>3</sub>O<sub>4</sub> Nanoplates with (111) Exposed Surfaces,1,,,,,,dataset2_72,dataset2_72_supp
,,,,,,11.73,232.16,21.0,,,Fe1Fe2O4,DMSA,,,50.0,,300.0,49.0,0.0,0.0,,,,10.1021/nn5038652,nn5038652.pdf,nn5038652_SI.pdf,ACS Nano,American Chemical Society (ACS),2014,Interplay between Longitudinal and Transverse Contrasts in Fe<sub>3</sub>O<sub>4</sub> Nanoplates with (111) Exposed Surfaces,1,,,,,,dataset2_72,dataset2_72_supp
,,,,,,16.49,167.89,26.0,,,Fe1Fe2O4,DMSA,,,50.0,,300.0,39.0,0.0,0.0,,,,10.1021/nn5038652,nn5038652.pdf,nn5038652_SI.pdf,ACS Nano,American Chemical Society (ACS),2014,Interplay between Longitudinal and Transverse Contrasts in Fe<sub>3</sub>O<sub>4</sub> Nanoplates with (111) Exposed Surfaces,1,,,,,,dataset2_72,dataset2_72_supp
,,,,,,3.74,59.38,10.0,,,Fe1Fe2O4,DMSA,,,50.0,,300.0,53.0,0.0,0.0,,,,10.1021/nn5038652,nn5038652.pdf,nn5038652_SI.pdf,ACS Nano,American Chemical Society (ACS),2014,Interplay between Longitudinal and Transverse Contrasts in Fe<sub>3</sub>O<sub>4</sub> Nanoplates with (111) Exposed Surfaces,1,,,,,,dataset2_72,dataset2_72_supp
,,,,,,2.41,13.12,3.0,,,Fe1Fe2O4,DMSA,,,50.0,,300.0,6.0,0.0,0.0,,,,10.1021/nn5038652,nn5038652.pdf,nn5038652_SI.pdf,ACS Nano,American Chemical Society (ACS),2014,Interplay between Longitudinal and Transverse Contrasts in Fe<sub>3</sub>O<sub>4</sub> Nanoplates with (111) Exposed Surfaces,1,,,,,,dataset2_72,dataset2_72_supp
,,,,,,06.02,39.63,5.0,,,Fe1Fe2O4,DMSA,,,50.0,,300.0,38.0,0.0,0.0,,,,10.1021/nn5038652,nn5038652.pdf,nn5038652_SI.pdf,ACS Nano,American Chemical Society (ACS),2014,Interplay between Longitudinal and Transverse Contrasts in Fe<sub>3</sub>O<sub>4</sub> Nanoplates with (111) Exposed Surfaces,1,,,,,,dataset2_72,dataset2_72_supp
,,,,,,4.55,53.34,9.0,,,Fe1Fe2O4,DMSA,,,50.0,,300.0,50.0,0.0,0.0,,,,10.1021/nn5038652,nn5038652.pdf,nn5038652_SI.pdf,ACS Nano,American Chemical Society (ACS),2014,Interplay between Longitudinal and Transverse Contrasts in Fe<sub>3</sub>O<sub>4</sub> Nanoplates with (111) Exposed Surfaces,1,,,,,,dataset2_72,dataset2_72_supp
,,,,0.0,,61.5,147.2,9.0,,,Gd0.28Fe0.86Fe1.72O3.86,Sodium citrate,,,50.0,,300.0,21.9,,,,,,10.1021/nn507193f,nn507193f.pdf,nn507193f_SI.pdf,ACS Nano,American Chemical Society (ACS),2015,Surface and Interfacial Engineering of Iron Oxide Nanoplates for Highly Efficient Magnetic Resonance Angiography,0,,,,,,dataset2_73,dataset2_73_supp
,,,,0.0,,20.5,145.4,9.0,,,Gd0.28Fe0.86Fe1.72O3.86,Sodium citrate,,,50.0,,300.0,21.9,,,,,,10.1021/nn507193f,nn507193f.pdf,nn507193f_SI.pdf,ACS Nano,American Chemical Society (ACS),2015,Surface and Interfacial Engineering of Iron Oxide Nanoplates for Highly Efficient Magnetic Resonance Angiography,0,,,,,,dataset2_73,dataset2_73_supp
,,,,0.0,,6.8,158.8,9.0,,,Gd0.28Fe0.86Fe1.72O3.86,Sodium citrate,,,50.0,,300.0,21.9,,,,,,10.1021/nn507193f,nn507193f.pdf,nn507193f_SI.pdf,ACS Nano,American Chemical Society (ACS),2015,Surface and Interfacial Engineering of Iron Oxide Nanoplates for Highly Efficient Magnetic Resonance Angiography,0,,,,,,dataset2_73,dataset2_73_supp
,,,,0.0,,4.3,167.6,9.0,,,Gd0.28Fe0.86Fe1.72O3.86,Sodium citrate,,,50.0,,300.0,21.9,,,,,,10.1021/nn507193f,nn507193f.pdf,nn507193f_SI.pdf,ACS Nano,American Chemical Society (ACS),2015,Surface and Interfacial Engineering of Iron Oxide Nanoplates for Highly Efficient Magnetic Resonance Angiography,0,,,,,,dataset2_73,dataset2_73_supp
,,,,,,46.7,122.1,9.0,,,Gd0.22Fe0.89Fe1.78O3.89,Sodium citrate,,,,,,,,,,,,10.1021/nn507193f,nn507193f.pdf,nn507193f_SI.pdf,ACS Nano,American Chemical Society (ACS),2015,Surface and Interfacial Engineering of Iron Oxide Nanoplates for Highly Efficient Magnetic Resonance Angiography,0,,,,,,dataset2_73,dataset2_73_supp
,,,,,,3.5,125.9,9.0,,,Gd0.22Fe0.89Fe1.78O3.89,Sodium citrate,,,,,,,,,,,,10.1021/nn507193f,nn507193f.pdf,nn507193f_SI.pdf,ACS Nano,American Chemical Society (ACS),2015,Surface and Interfacial Engineering of Iron Oxide Nanoplates for Highly Efficient Magnetic Resonance Angiography,0,,,,,,dataset2_73,dataset2_73_supp
,,,,,,7.0,231.3,9.0,,,Gd0.54Fe0.73Fe1.46O3.73,Sodium citrate,,,,,,,,,,,,10.1021/nn507193f,nn507193f.pdf,nn507193f_SI.pdf,ACS Nano,American Chemical Society (ACS),2015,Surface and Interfacial Engineering of Iron Oxide Nanoplates for Highly Efficient Magnetic Resonance Angiography,0,,,,,,dataset2_73,dataset2_73_supp
,,,,,,66.3,215.7,9.0,,,Gd0.54Fe0.73Fe1.46O3.73,Sodium citrate,,,,,,,,,,,,10.1021/nn507193f,nn507193f.pdf,nn507193f_SI.pdf,ACS Nano,American Chemical Society (ACS),2015,Surface and Interfacial Engineering of Iron Oxide Nanoplates for Highly Efficient Magnetic Resonance Angiography,0,,,,,,dataset2_73,dataset2_73_supp
,,,,,,1.38,70.2,5.2,,,Fe1Fe2O4,PEG-PMMA,,,50.0,,300.0,43.18,0.0,0.0,,,,10.1038/ncomms15468,ncomms15468.pdf,ncomms15468_SI.pdf,Nature Communications,Springer Science and Business Media LLC,2017,Artificial local magnetic field inhomogeneity enhances T2 relaxivity,1,,,,,,dataset2_74,dataset2_74_supp
,,,,,,1.17,127.4,15.1,,,Fe1Fe2O4,PEG-PMMA,,,50.0,,300.0,65.1,0.0,0.0,,,,10.1038/ncomms15468,ncomms15468.pdf,ncomms15468_SI.pdf,Nature Communications,Springer Science and Business Media LLC,2017,Artificial local magnetic field inhomogeneity enhances T2 relaxivity,1,,,,,,dataset2_74,dataset2_74_supp
,,134.3,,,,2.11,231.6,115.5,,,Fe1Fe2O4,,,,50.0,,300.0,40.28,0.0,0.0,,,,10.1038/ncomms15468,ncomms15468.pdf,ncomms15468_SI.pdf,Nature Communications,Springer Science and Business Media LLC,2017,Artificial local magnetic field inhomogeneity enhances T2 relaxivity,1,,,,,,dataset2_74,dataset2_74_supp
,,136.9,,,,0.8,358.3,127.8,,,Fe1Fe2O4,,,,50.0,,300.0,60.37,0.0,0.0,,,,10.1038/ncomms15468,ncomms15468.pdf,ncomms15468_SI.pdf,Nature Communications,Springer Science and Business Media LLC,2017,Artificial local magnetic field inhomogeneity enhances T2 relaxivity,1,,,,,,dataset2_74,dataset2_74_supp
,,151.5,,,,0.92,533.4,129.2,,,Fe1Fe2O4,,,,50.0,,300.0,53.69,0.0,0.0,,,,10.1038/ncomms15468,ncomms15468.pdf,ncomms15468_SI.pdf,Nature Communications,Springer Science and Business Media LLC,2017,Artificial local magnetic field inhomogeneity enhances T2 relaxivity,1,,,,,,dataset2_74,dataset2_74_supp
,,,,,,1.56,515.3,145.8,,,Fe1Fe2O4,,,,50.0,,300.0,54.73,,,,,,10.1038/ncomms15468,ncomms15468.pdf,ncomms15468_SI.pdf,Nature Communications,Springer Science and Business Media LLC,2017,Artificial local magnetic field inhomogeneity enhances T2 relaxivity,1,,,,,,dataset2_74,dataset2_74_supp
,,,,,,1.35,445.8,238.9,,,Fe1Fe2O4,,,,50.0,,300.0,50.22,,,,,,10.1038/ncomms15468,ncomms15468.pdf,ncomms15468_SI.pdf,Nature Communications,Springer Science and Business Media LLC,2017,Artificial local magnetic field inhomogeneity enhances T2 relaxivity,1,,,,,,dataset2_74,dataset2_74_supp
,,,,,,0.9,157.9,12.0,,,Fe1Fe2O4,,,,50.0,,300.0,61.31,,,,,,10.1038/ncomms15468,ncomms15468.pdf,ncomms15468_SI.pdf,Nature Communications,Springer Science and Business Media LLC,2017,Artificial local magnetic field inhomogeneity enhances T2 relaxivity,1,,,,,,dataset2_74,dataset2_74_supp
,,,,,,1.44,204.5,,,,Fe1Fe2O4,,,,50.0,,300.0,57.6,,,,,,10.1038/ncomms15468,ncomms15468.pdf,ncomms15468_SI.pdf,Nature Communications,Springer Science and Business Media LLC,2017,Artificial local magnetic field inhomogeneity enhances T2 relaxivity,1,,,,,,dataset2_74,dataset2_74_supp
,,95.0,,,,2.24,589.3,85.7,,,Fe1Fe2O4,,,,50.0,,300.0,51.23,,,,,,10.1038/ncomms15468,ncomms15468.pdf,ncomms15468_SI.pdf,Nature Communications,Springer Science and Business Media LLC,2017,Artificial local magnetic field inhomogeneity enhances T2 relaxivity,1,,,,,,dataset2_74,dataset2_74_supp
,,103.0,,,,2.76,487.7,91.6,,,Fe1Fe2O4,,,,50.0,,300.0,51.38,,,,,,10.1038/ncomms15468,ncomms15468.pdf,ncomms15468_SI.pdf,Nature Communications,Springer Science and Business Media LLC,2017,Artificial local magnetic field inhomogeneity enhances T2 relaxivity,1,,,,,,dataset2_74,dataset2_74_supp
,,,,,,,209.03,20.0,,,Fe1Fe2O4,,,,50.0,,300.0,51.0,0.0,0.0,,,,10.1038/ncomms3266,ncomms3266.pdf,ncomms3266_SI.pdf,Nature Communications,Springer Science and Business Media LLC,2013,Octapod iron oxide nanoparticles as high-performance T2 contrast agents for magnetic resonance imaging,1,,,,,,dataset2_75,dataset2_75_supp
,,,,,,,679.25,30.0,,,Fe1Fe2O4,,,,50.0,,300.0,71.0,0.0,0.0,,,,10.1038/ncomms3266,ncomms3266.pdf,ncomms3266_SI.pdf,Nature Communications,Springer Science and Business Media LLC,2013,Octapod iron oxide nanoparticles as high-performance T2 contrast agents for magnetic resonance imaging,1,,,,,,dataset2_75,dataset2_75_supp
,,,,,,,125.86,16.0,,,Fe1Fe2O4,,,,50.0,,300.0,67.0,0.0,0.0,,,,10.1038/ncomms3266,ncomms3266.pdf,ncomms3266_SI.pdf,Nature Communications,Springer Science and Business Media LLC,2013,Octapod iron oxide nanoparticles as high-performance T2 contrast agents for magnetic resonance imaging,1,,,,,,dataset2_75,dataset2_75_supp
,,,,,,,59.91,10.0,,,Fe1Fe2O4,,,,50.0,,300.0,55.0,0.0,0.0,,,,10.1038/ncomms3266,ncomms3266.pdf,ncomms3266_SI.pdf,Nature Communications,Springer Science and Business Media LLC,2013,Octapod iron oxide nanoparticles as high-performance T2 contrast agents for magnetic resonance imaging,1,,,,,,dataset2_75,dataset2_75_supp
,,,,,,,190.81,25.0,,,Fe1Fe2O4,,,,50.0,,300.0,62.0,5.0,1.0,,,,10.1038/ncomms3266,ncomms3266.pdf,ncomms3266_SI.pdf,Nature Communications,Springer Science and Business Media LLC,2013,Octapod iron oxide nanoparticles as high-performance T2 contrast agents for magnetic resonance imaging,1,,,,,,dataset2_75,dataset2_75_supp
,,,,,,,358.0,12.0,,,Mn1Fe2O4,,,,50.0,,300.0,110.0,0.0,0.0,,,,10.1038/nm1467,nm1467.pdf,nm1467_SI.pdf,Nature Medicine,Springer Science and Business Media LLC,2006,Artificially engineered magnetic nanoparticles for ultra-sensitive molecular imaging,0,,,,,,dataset2_76,"dataset2_76_supp_1, dataset2_76_supp_1, dataset2_76_supp_3, dataset2_76_supp_4, dataset2_76_supp_5, dataset2_76_supp_6, dataset2_76_supp_7, dataset2_76_supp_8"
,,,,,,,265.0,9.0,,,Mn1Fe2O4,,,,50.0,,300.0,88.0,0.0,0.0,,,,10.1038/nm1467,nm1467.pdf,nm1467_SI.pdf,Nature Medicine,Springer Science and Business Media LLC,2006,Artificially engineered magnetic nanoparticles for ultra-sensitive molecular imaging,0,,,,,,dataset2_76,"dataset2_76_supp_1, dataset2_76_supp_1, dataset2_76_supp_3, dataset2_76_supp_4, dataset2_76_supp_5, dataset2_76_supp_6, dataset2_76_supp_7, dataset2_76_supp_8"
,,,,,,,208.0,6.0,,,Mn1Fe2O4,,,,50.0,,300.0,62.0,0.0,0.0,,,,10.1038/nm1467,nm1467.pdf,nm1467_SI.pdf,Nature Medicine,Springer Science and Business Media LLC,2006,Artificially engineered magnetic nanoparticles for ultra-sensitive molecular imaging,0,,,,,,dataset2_76,"dataset2_76_supp_1, dataset2_76_supp_1, dataset2_76_supp_3, dataset2_76_supp_4, dataset2_76_supp_5, dataset2_76_supp_6, dataset2_76_supp_7, dataset2_76_supp_8"
,,,,,,,218.0,12.0,,,Fe1Fe2O4,,,,50.0,,300.0,101.0,0.0,0.0,,,,10.1038/nm1467,nm1467.pdf,nm1467_SI.pdf,Nature Medicine,Springer Science and Business Media LLC,2006,Artificially engineered magnetic nanoparticles for ultra-sensitive molecular imaging,0,,,,,,dataset2_76,"dataset2_76_supp_1, dataset2_76_supp_1, dataset2_76_supp_3, dataset2_76_supp_4, dataset2_76_supp_5, dataset2_76_supp_6, dataset2_76_supp_7, dataset2_76_supp_8"
,,,,,,,172.0,12.0,,,Co1Fe2O4,,,,50.0,,300.0,99.0,0.0,0.0,,,,10.1038/nm1467,nm1467.pdf,nm1467_SI.pdf,Nature Medicine,Springer Science and Business Media LLC,2006,Artificially engineered magnetic nanoparticles for ultra-sensitive molecular imaging,0,,,,,,dataset2_76,"dataset2_76_supp_1, dataset2_76_supp_1, dataset2_76_supp_3, dataset2_76_supp_4, dataset2_76_supp_5, dataset2_76_supp_6, dataset2_76_supp_7, dataset2_76_supp_8"
,,,,,,,152.0,12.0,,,Ni1Fe2O4,,,,50.0,,300.0,85.0,0.0,0.0,,,,10.1038/nm1467,nm1467.pdf,nm1467_SI.pdf,Nature Medicine,Springer Science and Business Media LLC,2006,Artificially engineered magnetic nanoparticles for ultra-sensitive molecular imaging,0,,,,,,dataset2_76,"dataset2_76_supp_1, dataset2_76_supp_1, dataset2_76_supp_3, dataset2_76_supp_4, dataset2_76_supp_5, dataset2_76_supp_6, dataset2_76_supp_7, dataset2_76_supp_8"
,,,,,,,384.0,12.0,,,Mn1Fe2O4,polysorbate 80,,,8.0,,300.0,37.0,0.0,0.0,,,,10.1039/b912149h,b912149h.pdf,b912149h_SI.pdf,Journal of Materials Chemistry,Royal Society of Chemistry (RSC),2009,Self-labeled magneto nanoprobes using tri-aminated polysorbate 80 for detection of human mesenchymal stem cells,0,,,,,,dataset2_77,dataset2_77_supp
,,,,,,17.2,40.7,6.0,,,Fe1Fe2O4,,,,10.0,,300.0,59.6,0.0,0.0,,,,10.1039/c3ra43985b,c3ra43985b.pdf,c3ra43985b_SI.pdf,RSC Advances,Royal Society of Chemistry (RSC),2013,Ultrasmall PEGylated MnxFe3−xO4 (x = 0–0.34) nanoparticles: effects of Mn(ii) doping on T1- and T2-weighted magnetic resonance imaging,0,,,,,,dataset2_78,dataset2_78_supp
,,,,,,11.2,36.1,6.0,,,Fe1Fe2O4,,,,10.0,,300.0,59.6,0.0,0.0,,,,10.1039/c3ra43985b,c3ra43985b.pdf,c3ra43985b_SI.pdf,RSC Advances,Royal Society of Chemistry (RSC),2013,Ultrasmall PEGylated MnxFe3−xO4 (x = 0–0.34) nanoparticles: effects of Mn(ii) doping on T1- and T2-weighted magnetic resonance imaging,0,,,,,,dataset2_78,dataset2_78_supp
,,,,,,19.3,53.9,6.0,,,Mn0.13Fe0.87Fe2O4,,,,10.0,,300.0,64.0,0.0,0.0,,,,10.1039/c3ra43985b,c3ra43985b.pdf,c3ra43985b_SI.pdf,RSC Advances,Royal Society of Chemistry (RSC),2013,Ultrasmall PEGylated MnxFe3−xO4 (x = 0–0.34) nanoparticles: effects of Mn(ii) doping on T1- and T2-weighted magnetic resonance imaging,0,,,,,,dataset2_78,dataset2_78_supp
,,,,,,10.6,49.7,6.0,,,Mn0.13Fe0.87Fe2O4,,,,10.0,,300.0,64.0,0.0,0.0,,,,10.1039/c3ra43985b,c3ra43985b.pdf,c3ra43985b_SI.pdf,RSC Advances,Royal Society of Chemistry (RSC),2013,Ultrasmall PEGylated MnxFe3−xO4 (x = 0–0.34) nanoparticles: effects of Mn(ii) doping on T1- and T2-weighted magnetic resonance imaging,0,,,,,,dataset2_78,dataset2_78_supp
,,,,,,20.1,59.1,6.0,,,Mn0.25Fe0.75Fe2O4,,,,10.0,,300.0,72.0,0.0,0.0,,,,10.1039/c3ra43985b,c3ra43985b.pdf,c3ra43985b_SI.pdf,RSC Advances,Royal Society of Chemistry (RSC),2013,Ultrasmall PEGylated MnxFe3−xO4 (x = 0–0.34) nanoparticles: effects of Mn(ii) doping on T1- and T2-weighted magnetic resonance imaging,0,,,,,,dataset2_78,dataset2_78_supp
,,,,,,10.8,52.4,6.0,,,Mn0.25Fe0.75Fe2O4,,,,10.0,,300.0,72.0,0.0,0.0,,,,10.1039/c3ra43985b,c3ra43985b.pdf,c3ra43985b_SI.pdf,RSC Advances,Royal Society of Chemistry (RSC),2013,Ultrasmall PEGylated MnxFe3−xO4 (x = 0–0.34) nanoparticles: effects of Mn(ii) doping on T1- and T2-weighted magnetic resonance imaging,0,,,,,,dataset2_78,dataset2_78_supp
,,,,,,21.5,67.2,6.0,,,Mn0.34Fe0.66Fe2O4,,,,10.0,,300.0,75.0,0.0,0.0,,,,10.1039/c3ra43985b,c3ra43985b.pdf,c3ra43985b_SI.pdf,RSC Advances,Royal Society of Chemistry (RSC),2013,Ultrasmall PEGylated MnxFe3−xO4 (x = 0–0.34) nanoparticles: effects of Mn(ii) doping on T1- and T2-weighted magnetic resonance imaging,0,,,,,,dataset2_78,dataset2_78_supp
,,,,,,10.5,66.8,6.0,,,Mn0.34Fe0.66Fe2O4,,,,10.0,,300.0,75.0,0.0,0.0,,,,10.1039/c3ra43985b,c3ra43985b.pdf,c3ra43985b_SI.pdf,RSC Advances,Royal Society of Chemistry (RSC),2013,Ultrasmall PEGylated MnxFe3−xO4 (x = 0–0.34) nanoparticles: effects of Mn(ii) doping on T1- and T2-weighted magnetic resonance imaging,0,,,,,,dataset2_78,dataset2_78_supp
,,,,,,,196.6,8.6,,,Mn1Fe2O4,CTAB,,,40.0,,300.0,54.6,0.0,0.0,,,,10.1039/c4dt00162a,c4dt00162a.pdf,c4dt00162a_SI.pdf,Dalton Trans.,Royal Society of Chemistry (RSC),2014,Reducing the inversion degree of MnFe<sub>2</sub>O<sub>4</sub>nanoparticles through synthesis to enhance magnetization: evaluation of their<sup>1</sup>H NMR relaxation and heating efficiency,0,,,,,,dataset2_79,dataset2_79_supp
,,,,,,,345.5,8.2,,,Mn1Fe2O4,CTAB,,,40.0,,300.0,65.7,0.0,0.0,,,,10.1039/c4dt00162a,c4dt00162a.pdf,c4dt00162a_SI.pdf,Dalton Trans.,Royal Society of Chemistry (RSC),2014,Reducing the inversion degree of MnFe<sub>2</sub>O<sub>4</sub>nanoparticles through synthesis to enhance magnetization: evaluation of their<sup>1</sup>H NMR relaxation and heating efficiency,0,,,,,,dataset2_79,dataset2_79_supp
,,,,,,,165.6,21.0,,,Mn1Fe2O4,CTAB,,,10.0,,300.0,6.3,0.0,0.0,,,,10.1039/c4dt02425g,c4dt02425g.pdf,c4dt02425g_SI.pdf,Dalton Transactions,Royal Society of Chemistry (RSC),2015,A cheap and facile route to synthesize monodisperse magnetic nanocrystals and their application as MRI agents,0,,,,,,dataset2_80,dataset2_80_supp
,,,,,,,65.14,27.0,,,Co1Fe2O4,CTAB,,,10.0,,300.0,22.0,290.0,6.4,,,,10.1039/c4dt02425g,c4dt02425g.pdf,c4dt02425g_SI.pdf,Dalton Transactions,Royal Society of Chemistry (RSC),2015,A cheap and facile route to synthesize monodisperse magnetic nanocrystals and their application as MRI agents,0,,,,,,dataset2_80,dataset2_80_supp
,,9.0,,,,18.0,45.9,5.0,,,Mn0.51Fe2.49O4,,,,50.0,,300.0,39.7,0.0,0.0,,,,10.1039/c4nr02680b,c4nr02680b.pdf,c4nr02680b_SI.pdf,Nanoscale,Royal Society of Chemistry (RSC),2014,Tunable <i>T</i><sub>1</sub> and <i>T</i><sub>2</sub> contrast abilities of manganese-engineered iron oxide nanoparticles through size control,0,,,,,,dataset2_81,dataset2_81_supp
,,14.0,,,,27.2,146.5,7.0,,,Mn0.51Fe2.49O4,,,,50.0,,300.0,52.1,0.0,0.0,,,,10.1039/c4nr02680b,c4nr02680b.pdf,c4nr02680b_SI.pdf,Nanoscale,Royal Society of Chemistry (RSC),2014,Tunable <i>T</i><sub>1</sub> and <i>T</i><sub>2</sub> contrast abilities of manganese-engineered iron oxide nanoparticles through size control,0,,,,,,dataset2_81,dataset2_81_supp
,,17.0,,,,32.1,205.5,9.0,,,Mn0.51Fe2.49O4,,,,50.0,,300.0,60.3,0.0,0.0,,,,10.1039/c4nr02680b,c4nr02680b.pdf,c4nr02680b_SI.pdf,Nanoscale,Royal Society of Chemistry (RSC),2014,Tunable <i>T</i><sub>1</sub> and <i>T</i><sub>2</sub> contrast abilities of manganese-engineered iron oxide nanoparticles through size control,0,,,,,,dataset2_81,dataset2_81_supp
,,23.0,,,,38.2,280.8,12.0,,,Mn0.51Fe2.49O4,,,,50.0,,300.0,71.0,0.0,0.0,,,,10.1039/c4nr02680b,c4nr02680b.pdf,c4nr02680b_SI.pdf,Nanoscale,Royal Society of Chemistry (RSC),2014,Tunable <i>T</i><sub>1</sub> and <i>T</i><sub>2</sub> contrast abilities of manganese-engineered iron oxide nanoparticles through size control,0,,,,,,dataset2_81,dataset2_81_supp
,,,,,,4.3,23.0,5.0,,,Fe1Fe2O4,,,,,,,,,,,,,10.1039/c4nr02680b,c4nr02680b.pdf,c4nr02680b_SI.pdf,Nanoscale,Royal Society of Chemistry (RSC),2014,Tunable <i>T</i><sub>1</sub> and <i>T</i><sub>2</sub> contrast abilities of manganese-engineered iron oxide nanoparticles through size control,0,,,,,,dataset2_81,dataset2_81_supp
,,,,,,7.7,73.7,7.0,,,Fe1Fe2O4,,,,,,,,,,,,,10.1039/c4nr02680b,c4nr02680b.pdf,c4nr02680b_SI.pdf,Nanoscale,Royal Society of Chemistry (RSC),2014,Tunable <i>T</i><sub>1</sub> and <i>T</i><sub>2</sub> contrast abilities of manganese-engineered iron oxide nanoparticles through size control,0,,,,,,dataset2_81,dataset2_81_supp
,,,,,,14.2,135.2,12.0,,,Fe1Fe2O4,,,,,,,,,,,,,10.1039/c4nr02680b,c4nr02680b.pdf,c4nr02680b_SI.pdf,Nanoscale,Royal Society of Chemistry (RSC),2014,Tunable <i>T</i><sub>1</sub> and <i>T</i><sub>2</sub> contrast abilities of manganese-engineered iron oxide nanoparticles through size control,0,,,,,,dataset2_81,dataset2_81_supp
,,,,,,13.3,65.0,6.0,,,Mn1Fe2O4,Gallol-PEG,,,20.0,,300.0,50.5,0.0,0.0,,,,10.1039/c4nr05781c,c4nr05781c.pdf,c4nr05781c_SI.pdf,Nanoscale,Royal Society of Chemistry (RSC),2015,Long-circulating PEGylated manganese ferrite nanoparticles for MRI-based molecular imaging,0,,,,,,dataset2_82,dataset2_82_supp
,,,,,,0.8,63.0,6.0,,,Mn1Fe2O4,Gallol-PEG,,,20.0,,300.0,50.5,0.0,0.0,,,,10.1039/c4nr05781c,c4nr05781c.pdf,c4nr05781c_SI.pdf,Nanoscale,Royal Society of Chemistry (RSC),2015,Long-circulating PEGylated manganese ferrite nanoparticles for MRI-based molecular imaging,0,,,,,,dataset2_82,dataset2_82_supp
,,,,,,18.6,88.0,7.5,,,Mn1Fe2O4,Gallol-PEG,,,20.0,,300.0,59.0,0.0,0.0,,,,10.1039/c4nr05781c,c4nr05781c.pdf,c4nr05781c_SI.pdf,Nanoscale,Royal Society of Chemistry (RSC),2015,Long-circulating PEGylated manganese ferrite nanoparticles for MRI-based molecular imaging,0,,,,,,dataset2_82,dataset2_82_supp
,,,,,,1.3,102.0,7.5,,,Mn1Fe2O4,Gallol-PEG,,,20.0,,300.0,59.0,0.0,0.0,,,,10.1039/c4nr05781c,c4nr05781c.pdf,c4nr05781c_SI.pdf,Nanoscale,Royal Society of Chemistry (RSC),2015,Long-circulating PEGylated manganese ferrite nanoparticles for MRI-based molecular imaging,0,,,,,,dataset2_82,dataset2_82_supp
,,,,,,12.3,104.0,9.0,,,Mn1Fe2O4,Gallol-PEG,,,20.0,,300.0,73.0,0.0,0.0,,,,10.1039/c4nr05781c,c4nr05781c.pdf,c4nr05781c_SI.pdf,Nanoscale,Royal Society of Chemistry (RSC),2015,Long-circulating PEGylated manganese ferrite nanoparticles for MRI-based molecular imaging,0,,,,,,dataset2_82,dataset2_82_supp
,,,,,,0.9,136.6,9.0,,,Mn1Fe2O4,Gallol-PEG,,,20.0,,300.0,73.0,0.0,0.0,,,,10.1039/c4nr05781c,c4nr05781c.pdf,c4nr05781c_SI.pdf,Nanoscale,Royal Society of Chemistry (RSC),2015,Long-circulating PEGylated manganese ferrite nanoparticles for MRI-based molecular imaging,0,,,,,,dataset2_82,dataset2_82_supp
,,,,,,7.4,174.0,12.0,,,Mn1Fe2O4,Gallol-PEG,,,20.0,,300.0,91.0,0.0,0.0,,,,10.1039/c4nr05781c,c4nr05781c.pdf,c4nr05781c_SI.pdf,Nanoscale,Royal Society of Chemistry (RSC),2015,Long-circulating PEGylated manganese ferrite nanoparticles for MRI-based molecular imaging,0,,,,,,dataset2_82,dataset2_82_supp
,,,,,,2.3,261.1,12.0,,,Mn1Fe2O4,Gallol-PEG,,,20.0,,300.0,91.0,0.0,0.0,,,,10.1039/c4nr05781c,c4nr05781c.pdf,c4nr05781c_SI.pdf,Nanoscale,Royal Society of Chemistry (RSC),2015,Long-circulating PEGylated manganese ferrite nanoparticles for MRI-based molecular imaging,0,,,,,,dataset2_82,dataset2_82_supp
,,,,,,14.4,301.0,14.0,,,Mn1Fe2O4,Gallol-PEG,,,20.0,,300.0,106.0,0.0,0.0,,,,10.1039/c4nr05781c,c4nr05781c.pdf,c4nr05781c_SI.pdf,Nanoscale,Royal Society of Chemistry (RSC),2015,Long-circulating PEGylated manganese ferrite nanoparticles for MRI-based molecular imaging,0,,,,,,dataset2_82,dataset2_82_supp
,,,,,,1.3,336.0,14.0,,,Mn1Fe2O4,Gallol-PEG,,,20.0,,300.0,106.0,0.0,0.0,,,,10.1039/c4nr05781c,c4nr05781c.pdf,c4nr05781c_SI.pdf,Nanoscale,Royal Society of Chemistry (RSC),2015,Long-circulating PEGylated manganese ferrite nanoparticles for MRI-based molecular imaging,0,,,,,,dataset2_82,dataset2_82_supp
,,,,,,,32.7,6.5,,,Mn0.29Fe0.71Fe2O4,PEG,,,50.0,,300.0,65.6,0.0,0.0,,,,10.1039/c5dt00212e,c5dt00212e.pdf,c5dt00212e_SI.pdf,Dalton Transactions,Royal Society of Chemistry (RSC),2015,Composition and hydrophilicity control of Mn-doped ferrite (Mn<sub>x</sub>Fe<sub>3−x</sub>O<sub>4</sub>) nanoparticles induced by polyol differentiation,0,,,,,,dataset2_83,dataset2_83_supp
,,,,,,,64.5,6.0,,,Mn0.35Fe0.65Fe2O4,PG,,,50.0,,300.0,80.3,0.0,0.0,,,,10.1039/c5dt00212e,c5dt00212e.pdf,c5dt00212e_SI.pdf,Dalton Transactions,Royal Society of Chemistry (RSC),2015,Composition and hydrophilicity control of Mn-doped ferrite (Mn<sub>x</sub>Fe<sub>3−x</sub>O<sub>4</sub>) nanoparticles induced by polyol differentiation,0,,,,,,dataset2_83,dataset2_83_supp
,,,,,,,126.5,5.8,,,Mn0.57Fe0.43Fe2O4,PG&TEG,,,50.0,,300.0,75.7,0.0,0.0,,,,10.1039/c5dt00212e,c5dt00212e.pdf,c5dt00212e_SI.pdf,Dalton Transactions,Royal Society of Chemistry (RSC),2015,Composition and hydrophilicity control of Mn-doped ferrite (Mn<sub>x</sub>Fe<sub>3−x</sub>O<sub>4</sub>) nanoparticles induced by polyol differentiation,0,,,,,,dataset2_83,dataset2_83_supp
,,,,,,,212.2,5.0,,,Mn0.77Fe0.23Fe2O4,TEG,,,50.0,,300.0,60.3,0.0,0.0,,,,10.1039/c5dt00212e,c5dt00212e.pdf,c5dt00212e_SI.pdf,Dalton Transactions,Royal Society of Chemistry (RSC),2015,Composition and hydrophilicity control of Mn-doped ferrite (Mn<sub>x</sub>Fe<sub>3−x</sub>O<sub>4</sub>) nanoparticles induced by polyol differentiation,0,,,,,,dataset2_83,dataset2_83_supp
,,71.0,,200.0,,,312.0,30.0,,,Fe1Fe2O4,PEI,,,40.0,,300.0,50.0,0.0,0.0,,,,10.1039/c5nr00055f,c5nr00055f.pdf,c5nr00055f_SI.pdf,Nanoscale,Royal Society of Chemistry (RSC),2015,Iron oxide nanorods as high-performance magnetic resonance imaging contrast agents,1,,,,,,dataset2_84,dataset2_84_supp
,,76.0,,200.0,,,381.0,40.0,,,Fe1Fe2O4,PEI,,,40.0,,300.0,54.0,0.0,0.0,,,,10.1039/c5nr00055f,c5nr00055f.pdf,c5nr00055f_SI.pdf,Nanoscale,Royal Society of Chemistry (RSC),2015,Iron oxide nanorods as high-performance magnetic resonance imaging contrast agents,1,,,,,,dataset2_84,dataset2_84_supp
,,86.0,,,,,427.0,50.0,,,Fe1Fe2O4,PEI,,,40.0,,300.0,58.0,0.0,0.0,,,,10.1039/c5nr00055f,c5nr00055f.pdf,c5nr00055f_SI.pdf,Nanoscale,Royal Society of Chemistry (RSC),2015,Iron oxide nanorods as high-performance magnetic resonance imaging contrast agents,1,,,,,,dataset2_84,dataset2_84_supp
,,95.0,,,,,545.0,60.0,,,Fe1Fe2O4,PEI,,,40.0,,300.0,63.0,0.0,0.0,,,,10.1039/c5nr00055f,c5nr00055f.pdf,c5nr00055f_SI.pdf,Nanoscale,Royal Society of Chemistry (RSC),2015,Iron oxide nanorods as high-performance magnetic resonance imaging contrast agents,1,,,,,,dataset2_84,dataset2_84_supp
,,105.0,,,,,608.0,70.0,,,Fe1Fe2O4,PEI,,,40.0,,300.0,66.0,0.0,0.0,,,,10.1039/c5nr00055f,c5nr00055f.pdf,c5nr00055f_SI.pdf,Nanoscale,Royal Society of Chemistry (RSC),2015,Iron oxide nanorods as high-performance magnetic resonance imaging contrast agents,1,,,,,,dataset2_84,dataset2_84_supp
,,35.0,,200.0,,,141.0,4.0,,,Fe1Fe2O4,PEI,,,40.0,,300.0,56.0,0.0,0.0,,,,10.1039/c5nr00055f,c5nr00055f.pdf,c5nr00055f_SI.pdf,Nanoscale,Royal Society of Chemistry (RSC),2015,Iron oxide nanorods as high-performance magnetic resonance imaging contrast agents,1,,,,,,dataset2_84,dataset2_84_supp
,,38.0,,200.0,,,185.0,6.0,,,Fe1Fe2O4,PEI,,,40.0,,300.0,63.0,0.0,0.0,,,,10.1039/c5nr00055f,c5nr00055f.pdf,c5nr00055f_SI.pdf,Nanoscale,Royal Society of Chemistry (RSC),2015,Iron oxide nanorods as high-performance magnetic resonance imaging contrast agents,1,,,,,,dataset2_84,dataset2_84_supp
,,41.0,,200.0,,,218.0,8.0,,,Fe1Fe2O4,PEI,,,40.0,,300.0,70.0,0.0,0.0,,,,10.1039/c5nr00055f,c5nr00055f.pdf,c5nr00055f_SI.pdf,Nanoscale,Royal Society of Chemistry (RSC),2015,Iron oxide nanorods as high-performance magnetic resonance imaging contrast agents,1,,,,,,dataset2_84,dataset2_84_supp
,,44.0,,200.0,,,249.0,12.0,,,Fe1Fe2O4,PEI,,,40.0,,300.0,78.0,0.0,0.0,,,,10.1039/c5nr00055f,c5nr00055f.pdf,c5nr00055f_SI.pdf,Nanoscale,Royal Society of Chemistry (RSC),2015,Iron oxide nanorods as high-performance magnetic resonance imaging contrast agents,1,,,,,,dataset2_84,dataset2_84_supp
,,48.0,,200.0,,,297.0,16.0,,,Fe1Fe2O4,PEI,,,40.0,,300.0,83.0,0.0,0.0,,,,10.1039/c5nr00055f,c5nr00055f.pdf,c5nr00055f_SI.pdf,Nanoscale,Royal Society of Chemistry (RSC),2015,Iron oxide nanorods as high-performance magnetic resonance imaging contrast agents,1,,,,,,dataset2_84,dataset2_84_supp
,,71.0,,,,,312.0,30.0,,,Fe1Fe2O4,PEI,,,40.0,,300.0,50.0,0.0,0.0,,,,10.1039/c5nr00055f,c5nr00055f.pdf,c5nr00055f_SI.pdf,Nanoscale,Royal Society of Chemistry (RSC),2015,Iron oxide nanorods as high-performance magnetic resonance imaging contrast agents,1,,,,,,dataset2_84,dataset2_84_supp
,,76.0,,,,,381.0,40.0,,,Fe1Fe2O4,PEI,,,40.0,,300.0,54.0,0.0,0.0,,,,10.1039/c5nr00055f,c5nr00055f.pdf,c5nr00055f_SI.pdf,Nanoscale,Royal Society of Chemistry (RSC),2015,Iron oxide nanorods as high-performance magnetic resonance imaging contrast agents,1,,,,,,dataset2_84,dataset2_84_supp
,,86.0,,,,,427.0,50.0,,,Fe1Fe2O4,PEI,,,40.0,,300.0,58.0,0.0,0.0,,,,10.1039/c5nr00055f,c5nr00055f.pdf,c5nr00055f_SI.pdf,Nanoscale,Royal Society of Chemistry (RSC),2015,Iron oxide nanorods as high-performance magnetic resonance imaging contrast agents,1,,,,,,dataset2_84,dataset2_84_supp
,,95.0,,,,,545.0,60.0,,,Fe1Fe2O4,PEI,,,40.0,,300.0,63.0,0.0,0.0,,,,10.1039/c5nr00055f,c5nr00055f.pdf,c5nr00055f_SI.pdf,Nanoscale,Royal Society of Chemistry (RSC),2015,Iron oxide nanorods as high-performance magnetic resonance imaging contrast agents,1,,,,,,dataset2_84,dataset2_84_supp
,,105.0,,,,,608.0,70.0,,,Fe1Fe2O4,PEI,,,40.0,,300.0,66.0,0.0,0.0,,,,10.1039/c5nr00055f,c5nr00055f.pdf,c5nr00055f_SI.pdf,Nanoscale,Royal Society of Chemistry (RSC),2015,Iron oxide nanorods as high-performance magnetic resonance imaging contrast agents,1,,,,,,dataset2_84,dataset2_84_supp
,,35.0,,,,,141.0,4.0,,,Fe1Fe2O4,PEI,,,40.0,,300.0,56.0,0.0,0.0,,,,10.1039/c5nr00055f,c5nr00055f.pdf,c5nr00055f_SI.pdf,Nanoscale,Royal Society of Chemistry (RSC),2015,Iron oxide nanorods as high-performance magnetic resonance imaging contrast agents,1,,,,,,dataset2_84,dataset2_84_supp
,,38.0,,,,,185.0,6.0,,,Fe1Fe2O4,PEI,,,40.0,,300.0,63.0,0.0,0.0,,,,10.1039/c5nr00055f,c5nr00055f.pdf,c5nr00055f_SI.pdf,Nanoscale,Royal Society of Chemistry (RSC),2015,Iron oxide nanorods as high-performance magnetic resonance imaging contrast agents,1,,,,,,dataset2_84,dataset2_84_supp
,,41.0,,,,,218.0,8.0,,,Fe1Fe2O4,PEI,,,40.0,,300.0,70.0,0.0,0.0,,,,10.1039/c5nr00055f,c5nr00055f.pdf,c5nr00055f_SI.pdf,Nanoscale,Royal Society of Chemistry (RSC),2015,Iron oxide nanorods as high-performance magnetic resonance imaging contrast agents,1,,,,,,dataset2_84,dataset2_84_supp
,,44.0,,,,,249.0,12.0,,,Fe1Fe2O4,PEI,,,40.0,,300.0,78.0,0.0,0.0,,,,10.1039/c5nr00055f,c5nr00055f.pdf,c5nr00055f_SI.pdf,Nanoscale,Royal Society of Chemistry (RSC),2015,Iron oxide nanorods as high-performance magnetic resonance imaging contrast agents,1,,,,,,dataset2_84,dataset2_84_supp
,,48.0,,,,,297.0,16.0,,,Fe1Fe2O4,PEI,,,40.0,,300.0,83.0,0.0,0.0,,,,10.1039/c5nr00055f,c5nr00055f.pdf,c5nr00055f_SI.pdf,Nanoscale,Royal Society of Chemistry (RSC),2015,Iron oxide nanorods as high-performance magnetic resonance imaging contrast agents,1,,,,,,dataset2_84,dataset2_84_supp
,,10.0,,,,26.74,79.44,10.0,,,Eu0.3Fe0.7Fe2O4,citrate,,,,,,,,,,,,10.1039/c5nr00774g,c5nr00774g.pdf,c5nr00774g_SI.pdf,Nanoscale,Royal Society of Chemistry (RSC),2015,Europium-engineered iron oxide nanocubes with high T<sub>1</sub>and T<sub>2</sub>contrast abilities for MRI in living subjects,1,,,,,,dataset2_85,dataset2_85_supp
,,14.0,,,,36.79,97.52,14.0,,,Eu0.3Fe0.7Fe2O4,citrate,,,,,,,,,,,,10.1039/c5nr00774g,c5nr00774g.pdf,c5nr00774g_SI.pdf,Nanoscale,Royal Society of Chemistry (RSC),2015,Europium-engineered iron oxide nanocubes with high T<sub>1</sub>and T<sub>2</sub>contrast abilities for MRI in living subjects,1,,,,,,dataset2_85,dataset2_85_supp
