Repository: anastasiavepreva/ChemX

# ChemX: A Collection of Chemistry Datasets for Benchmarking Automated Information Extraction

## Abstract

ChemX is a collection of 10 manually curated benchmarking datasets developed to support robust automated information extraction in chemistry. It spans two major domains — **nanomaterials** and **small molecules** — and enables evaluation across multiple modalities including text, tables, and figures.

ChemX is designed to benchmark large language models and multi-agent systems in real-world chemical contexts, emphasizing reproducibility, schema-based annotation, and domain-specific validation.

File: datasets/Cytotox.csv (part 11 of 49)
sn,material,shape,coat_functional_group,synthesis_method,surface_charge,size_in_medium_nm,zeta_in_medium_mv,no_of_cells_cells_well,human_animal,cell_source,cell_tissue,cell_morphology,cell_age,time_hr,concentration,test,test_indicator,viability_%,doi,article_list,core_nm,hydrodynamic_nm,potential_mv,cell_type,journal_name,publisher,year,title,journal_is_oa,is_oa,oa_status,pdf,access
1393,TiO2,Sphere,,Commercial,Negative,,,30000,H,Human,Colon,Epithelial,Adult,48,0.1,MTT,TetrazoliumSalt,87.557,10.1080/01480545.2018.1452930,38,,15.84,-43.29,Caco-2,Drug and Chemical Toxicology,Informa UK Limited,2018,Nano titanium exposure induces dose- and size-dependent cytotoxicity on human epithelial lung and colon cells,FALSE,FALSE,closed,38_gandamalla2018.pdf,0
1394,TiO2,Sphere,,Commercial,Negative,,,30000,H,Human,Colon,Epithelial,Adult,48,3,MTT,TetrazoliumSalt,75.452,10.1080/01480545.2018.1452930,38,,15.84,-43.29,Caco-2,Drug and Chemical Toxicology,Informa UK Limited,2018,Nano titanium exposure induces dose- and size-dependent cytotoxicity on human epithelial lung and colon cells,FALSE,FALSE,closed,38_gandamalla2018.pdf,0
1395,TiO2,Sphere,,Commercial,Negative,,,30000,H,Human,Colon,Epithelial,Adult,48,10,MTT,TetrazoliumSalt,60.52,10.1080/01480545.2018.1452930,38,,15.84,-43.29,Caco-2,Drug and Chemical Toxicology,Informa UK Limited,2018,Nano titanium exposure induces dose- and size-dependent cytotoxicity on human epithelial lung and colon cells,FALSE,FALSE,closed,38_gandamalla2018.pdf,0
1396,TiO2,Sphere,,Commercial,Negative,,,30000,H,Human,Colon,Epithelial,Adult,48,30,MTT,TetrazoliumSalt,26.4,10.1080/01480545.2018.1452930,38,,15.84,-43.29,Caco-2,Drug and Chemical Toxicology,Informa UK Limited,2018,Nano titanium exposure induces dose- and size-dependent cytotoxicity on human epithelial lung and colon cells,FALSE,FALSE,closed,38_gandamalla2018.pdf,0
1397,TiO2,Sphere,,Commercial,Negative,,,30000,H,Human,Colon,Epithelial,Adult,48,60,MTT,TetrazoliumSalt,15.11,10.1080/01480545.2018.1452930,38,,15.84,-43.29,Caco-2,Drug and Chemical Toxicology,Informa UK Limited,2018,Nano titanium exposure induces dose- and size-dependent cytotoxicity on human epithelial lung and colon cells,FALSE,FALSE,closed,38_gandamalla2018.pdf,0
1398,TiO2,Sphere,,Commercial,Negative,,,30000,H,Human,Colon,Epithelial,Adult,48,100,MTT,TetrazoliumSalt,6,10.1080/01480545.2018.1452930,38,,15.84,-43.29,Caco-2,Drug and Chemical Toxicology,Informa UK Limited,2018,Nano titanium exposure induces dose- and size-dependent cytotoxicity on human epithelial lung and colon cells,FALSE,FALSE,closed,38_gandamalla2018.pdf,0
1399,TiO2,Sphere,,Commercial,Negative,,,30000,H,Human,Colon,Epithelial,Adult,48,0.1,MTT,TetrazoliumSalt,90.724,10.1080/01480545.2018.1452930,38,,24.59,-14.25,Caco-2,Drug and Chemical Toxicology,Informa UK Limited,2018,Nano titanium exposure induces dose- and size-dependent cytotoxicity on human epithelial lung and colon cells,FALSE,FALSE,closed,38_gandamalla2018.pdf,0
1400,TiO2,Sphere,,Commercial,Negative,,,30000,H,Human,Colon,Epithelial,Adult,48,3,MTT,TetrazoliumSalt,78.394,10.1080/01480545.2018.1452930,38,,24.59,-14.25,Caco-2,Drug and Chemical Toxicology,Informa UK Limited,2018,Nano titanium exposure induces dose- and size-dependent cytotoxicity on human epithelial lung and colon cells,FALSE,FALSE,closed,38_gandamalla2018.pdf,0
1401,TiO2,Sphere,,Commercial,Negative,,,30000,H,Human,Colon,Epithelial,Adult,48,10,MTT,TetrazoliumSalt,64.706,10.1080/01480545.2018.1452930,38,,24.59,-14.25,Caco-2,Drug and Chemical Toxicology,Informa UK Limited,2018,Nano titanium exposure induces dose- and size-dependent cytotoxicity on human epithelial lung and colon cells,FALSE,FALSE,closed,38_gandamalla2018.pdf,0
1402,TiO2,Sphere,,Commercial,Negative,,,30000,H,Human,Colon,Epithelial,Adult,48,30,MTT,TetrazoliumSalt,41.17,10.1080/01480545.2018.1452930,38,,24.59,-14.25,Caco-2,Drug and Chemical Toxicology,Informa UK Limited,2018,Nano titanium exposure induces dose- and size-dependent cytotoxicity on human epithelial lung and colon cells,FALSE,FALSE,closed,38_gandamalla2018.pdf,0
1403,TiO2,Sphere,,Commercial,Negative,,,30000,H,Human,Colon,Epithelial,Adult,48,60,MTT,TetrazoliumSalt,20.61,10.1080/01480545.2018.1452930,38,,24.59,-14.25,Caco-2,Drug and Chemical Toxicology,Informa UK Limited,2018,Nano titanium exposure induces dose- and size-dependent cytotoxicity on human epithelial lung and colon cells,FALSE,FALSE,closed,38_gandamalla2018.pdf,0
1404,TiO2,Sphere,,Commercial,Negative,,,30000,H,Human,Colon,Epithelial,Adult,48,100,MTT,TetrazoliumSalt,11.425,10.1080/01480545.2018.1452930,38,,24.59,-14.25,Caco-2,Drug and Chemical Toxicology,Informa UK Limited,2018,Nano titanium exposure induces dose- and size-dependent cytotoxicity on human epithelial lung and colon cells,FALSE,FALSE,closed,38_gandamalla2018.pdf,0
1405,TiO2,Sphere,,Commercial,Negative,,,30000,H,Human,Colon,Epithelial,Adult,48,0.1,MTT,TetrazoliumSalt,91.629,10.1080/01480545.2018.1452930,38,,81.8,-8.6,Caco-2,Drug and Chemical Toxicology,Informa UK Limited,2018,Nano titanium exposure induces dose- and size-dependent cytotoxicity on human epithelial lung and colon cells,FALSE,FALSE,closed,38_gandamalla2018.pdf,0
1406,TiO2,Sphere,,Commercial,Negative,,,30000,H,Human,Colon,Epithelial,Adult,48,3,MTT,TetrazoliumSalt,87.557,10.1080/01480545.2018.1452930,38,,81.8,-8.6,Caco-2,Drug and Chemical Toxicology,Informa UK Limited,2018,Nano titanium exposure induces dose- and size-dependent cytotoxicity on human epithelial lung and colon cells,FALSE,FALSE,closed,38_gandamalla2018.pdf,0
1407,TiO2,Sphere,,Commercial,Negative,,,30000,H,Human,Colon,Epithelial,Adult,48,10,MTT,TetrazoliumSalt,78.733,10.1080/01480545.2018.1452930,38,,81.8,-8.6,Caco-2,Drug and Chemical Toxicology,Informa UK Limited,2018,Nano titanium exposure induces dose- and size-dependent cytotoxicity on human epithelial lung and colon cells,FALSE,FALSE,closed,38_gandamalla2018.pdf,0
1408,TiO2,Sphere,,Commercial,Negative,,,30000,H,Human,Colon,Epithelial,Adult,48,30,MTT,TetrazoliumSalt,46.833,10.1080/01480545.2018.1452930,38,,81.8,-8.6,Caco-2,Drug and Chemical Toxicology,Informa UK Limited,2018,Nano titanium exposure induces dose- and size-dependent cytotoxicity on human epithelial lung and colon cells,FALSE,FALSE,closed,38_gandamalla2018.pdf,0
1409,TiO2,Sphere,,Commercial,Negative,,,30000,H,Human,Colon,Epithelial,Adult,48,60,MTT,TetrazoliumSalt,31.674,10.1080/01480545.2018.1452930,38,,81.8,-8.6,Caco-2,Drug and Chemical Toxicology,Informa UK Limited,2018,Nano titanium exposure induces dose- and size-dependent cytotoxicity on human epithelial lung and colon cells,FALSE,FALSE,closed,38_gandamalla2018.pdf,0
1410,TiO2,Sphere,,Commercial,Negative,,,30000,H,Human,Colon,Epithelial,Adult,48,100,MTT,TetrazoliumSalt,15.837,10.1080/01480545.2018.1452930,38,,81.8,-8.6,Caco-2,Drug and Chemical Toxicology,Informa UK Limited,2018,Nano titanium exposure induces dose- and size-dependent cytotoxicity on human epithelial lung and colon cells,FALSE,FALSE,closed,38_gandamalla2018.pdf,0
1411,Fe3O4,Sphere,Silica,Commercial,Negative,,-6.52,30000,H,Human,Kidney,Epithelial,Adult,24,1,XTT,TetrazoliumSalt,100,10.1016/j.mrgentox.2019.05.015,39,,114,,HK-2,Mutation Research/Genetic Toxicology and Environmental Mutagenesis,Elsevier BV,2019,"Silica coated iron oxide nanoparticles-induced cytotoxicity, genotoxicity and its underlying mechanism in human HK-2 renal proximal tubule epithelial cells",FALSE,TRUE,green,39_10.1016@j.mrgentox.2019.05.015.pdf,1
1412,Fe3O4,Sphere,Silica,Commercial,Negative,,-6.52,30000,H,Human,Kidney,Epithelial,Adult,24,5,XTT,TetrazoliumSalt,98.305,10.1016/j.mrgentox.2019.05.015,39,,114,,HK-2,Mutation Research/Genetic Toxicology and Environmental Mutagenesis,Elsevier BV,2019,"Silica coated iron oxide nanoparticles-induced cytotoxicity, genotoxicity and its underlying mechanism in human HK-2 renal proximal tubule epithelial cells",FALSE,TRUE,green,39_10.1016@j.mrgentox.2019.05.015.pdf,1
1413,Fe3O4,Sphere,Silica,Commercial,Negative,,-6.52,30000,H,Human,Kidney,Epithelial,Adult,24,25,XTT,TetrazoliumSalt,77.331,10.1016/j.mrgentox.2019.05.015,39,,114,,HK-2,Mutation Research/Genetic Toxicology and Environmental Mutagenesis,Elsevier BV,2019,"Silica coated iron oxide nanoparticles-induced cytotoxicity, genotoxicity and its underlying mechanism in human HK-2 renal proximal tubule epithelial cells",FALSE,TRUE,green,39_10.1016@j.mrgentox.2019.05.015.pdf,1
1414,Fe3O4,Sphere,Silica,Commercial,Negative,,-6.52,30000,H,Human,Kidney,Epithelial,Adult,24,50,XTT,TetrazoliumSalt,65.89,10.1016/j.mrgentox.2019.05.015,39,,114,,HK-2,Mutation Research/Genetic Toxicology and Environmental Mutagenesis,Elsevier BV,2019,"Silica coated iron oxide nanoparticles-induced cytotoxicity, genotoxicity and its underlying mechanism in human HK-2 renal proximal tubule epithelial cells",FALSE,TRUE,green,39_10.1016@j.mrgentox.2019.05.015.pdf,1
1415,Fe3O4,,Silica,Commercial,Negative,,-6.52,30000,H,Human,Kidney,Epithelial,Adult,24,100,XTT,TetrazoliumSalt,54.661,10.1016/j.mrgentox.2019.05.015,39,,114,,HK-2,Mutation Research/Genetic Toxicology and Environmental Mutagenesis,Elsevier BV,2019,"Silica coated iron oxide nanoparticles-induced cytotoxicity, genotoxicity and its underlying mechanism in human HK-2 renal proximal tubule epithelial cells",FALSE,TRUE,green,39_10.1016@j.mrgentox.2019.05.015.pdf,1
1416,Fe3O4,,Silica,Commercial,Negative,,-6.52,30000,H,Human,Kidney,Epithelial,Adult,24,200,XTT,TetrazoliumSalt,45.975,10.1016/j.mrgentox.2019.05.015,39,,114,,HK-2,Mutation Research/Genetic Toxicology and Environmental Mutagenesis,Elsevier BV,2019,"Silica coated iron oxide nanoparticles-induced cytotoxicity, genotoxicity and its underlying mechanism in human HK-2 renal proximal tubule epithelial cells",FALSE,TRUE,green,39_10.1016@j.mrgentox.2019.05.015.pdf,1
1417,Fe3O4,,Silica,Commercial,Negative,,-6.52,30000,H,Human,Kidney,Epithelial,Adult,24,400,XTT,TetrazoliumSalt,45.339,10.1016/j.mrgentox.2019.05.015,39,,114,,HK-2,Mutation Research/Genetic Toxicology and Environmental Mutagenesis,Elsevier BV,2019,"Silica coated iron oxide nanoparticles-induced cytotoxicity, genotoxicity and its underlying mechanism in human HK-2 renal proximal tubule epithelial cells",FALSE,TRUE,green,39_10.1016@j.mrgentox.2019.05.015.pdf,1
1418,Fe3O4,,Silica-NH2,Commercial,Negative,,-9.77,30000,H,Human,Kidney,Epithelial,Adult,24,1,XTT,TetrazoliumSalt,106.28,10.1016/j.mrgentox.2019.05.015,39,,114,,HK-2,Mutation Research/Genetic Toxicology and Environmental Mutagenesis,Elsevier BV,2019,"Silica coated iron oxide nanoparticles-induced cytotoxicity, genotoxicity and its underlying mechanism in human HK-2 renal proximal tubule epithelial cells",FALSE,TRUE,green,39_10.1016@j.mrgentox.2019.05.015.pdf,1
1419,Fe3O4,,Silica-NH2,Commercial,Negative,,-9.77,30000,H,Human,Kidney,Epithelial,Adult,24,5,XTT,TetrazoliumSalt,100,10.1016/j.mrgentox.2019.05.015,39,,114,,HK-2,Mutation Research/Genetic Toxicology and Environmental Mutagenesis,Elsevier BV,2019,"Silica coated iron oxide nanoparticles-induced cytotoxicity, genotoxicity and its underlying mechanism in human HK-2 renal proximal tubule epithelial cells",FALSE,TRUE,green,39_10.1016@j.mrgentox.2019.05.015.pdf,1
1420,Fe3O4,,Silica-NH2,Commercial,Negative,,-9.77,30000,H,Human,Kidney,Epithelial,Adult,24,25,XTT,TetrazoliumSalt,91.498,10.1016/j.mrgentox.2019.05.015,39,,114,,HK-2,Mutation Research/Genetic Toxicology and Environmental Mutagenesis,Elsevier BV,2019,"Silica coated iron oxide nanoparticles-induced cytotoxicity, genotoxicity and its underlying mechanism in human HK-2 renal proximal tubule epithelial cells",FALSE,TRUE,green,39_10.1016@j.mrgentox.2019.05.015.pdf,1
1421,Fe3O4,,Silica-NH2,Commercial,Negative,,-9.77,30000,H,Human,Kidney,Epithelial,Adult,24,50,XTT,TetrazoliumSalt,85.83,10.1016/j.mrgentox.2019.05.015,39,,114,,HK-2,Mutation Research/Genetic Toxicology and Environmental Mutagenesis,Elsevier BV,2019,"Silica coated iron oxide nanoparticles-induced cytotoxicity, genotoxicity and its underlying mechanism in human HK-2 renal proximal tubule epithelial cells",FALSE,TRUE,green,39_10.1016@j.mrgentox.2019.05.015.pdf,1
1422,Fe3O4,,Silica-NH2,Commercial,Negative,,-9.77,30000,H,Human,Kidney,Epithelial,Adult,24,100,XTT,TetrazoliumSalt,80.162,10.1016/j.mrgentox.2019.05.015,39,,114,,HK-2,Mutation Research/Genetic Toxicology and Environmental Mutagenesis,Elsevier BV,2019,"Silica coated iron oxide nanoparticles-induced cytotoxicity, genotoxicity and its underlying mechanism in human HK-2 renal proximal tubule epithelial cells",FALSE,TRUE,green,39_10.1016@j.mrgentox.2019.05.015.pdf,1
1423,Fe3O4,,Silica-NH2,Commercial,Negative,,-9.77,30000,H,Human,Kidney,Epithelial,Adult,24,200,XTT,TetrazoliumSalt,69.838,10.1016/j.mrgentox.2019.05.015,39,,114,,HK-2,Mutation Research/Genetic Toxicology and Environmental Mutagenesis,Elsevier BV,2019,"Silica coated iron oxide nanoparticles-induced cytotoxicity, genotoxicity and its underlying mechanism in human HK-2 renal proximal tubule epithelial cells",FALSE,TRUE,green,39_10.1016@j.mrgentox.2019.05.015.pdf,1
1424,Fe3O4,,Silica-NH2,Commercial,Negative,,-9.77,30000,H,Human,Kidney,Epithelial,Adult,24,400,XTT,TetrazoliumSalt,52.227,10.1016/j.mrgentox.2019.05.015,39,,114,,HK-2,Mutation Research/Genetic Toxicology and Environmental Mutagenesis,Elsevier BV,2019,"Silica coated iron oxide nanoparticles-induced cytotoxicity, genotoxicity and its underlying mechanism in human HK-2 renal proximal tubule epithelial cells",FALSE,TRUE,green,39_10.1016@j.mrgentox.2019.05.015.pdf,1
1425,Au,Sphere,Citrate,Chemical Reduction,,10,,15000,H,Human,Umbilical Vein,Endothelial,Embryonic,24,50,CCK-8,TetrazoliumSalt,110.02,10.2147/ijn.s208225,40,,,,HUVEC,International Journal of Nanomedicine,Dove Medical Press Ltd.,2019,Comparative study of in vitro effects of different nanoparticles at non-cytotoxic concentration on the adherens junction of human vascular endothelial cells,TRUE,TRUE,green,40_10.2147@IJN.S208225.pdf,1
1426,Au,Sphere,Citrate,Chemical Reduction,,10,,15000,H,Human,Umbilical Vein,Endothelial,Embryonic,24,100,CCK-8,TetrazoliumSalt,123.42,10.2147/ijn.s208225,40,,,,HUVEC,International Journal of Nanomedicine,Dove Medical Press Ltd.,2019,Comparative study of in vitro effects of different nanoparticles at non-cytotoxic concentration on the adherens junction of human vascular endothelial cells,TRUE,TRUE,green,40_10.2147@IJN.S208225.pdf,1
1427,Au,Sphere,Citrate,Chemical Reduction,,10,,15000,H,Human,Umbilical Vein,Endothelial,,24,200,CCK-8,,,10.2147/ijn.s208225,40,,,,HUVEC,International Journal of Nanomedicine,Dove Medical Press Ltd.,2019,Comparative study of in vitro effects of different nanoparticles at non-cytotoxic concentration on the adherens junction of human vascular endothelial cells,TRUE,TRUE,green,40_10.2147@IJN.S208225.pdf,1
1428,Au,Sphere,Citrate,Chemical Reduction,,30,,15000,H,Human,Umbilical Vein,Endothelial,,24,50,CCK-8,,114.7,10.2147/ijn.s208225,40,,,,HUVEC,International Journal of Nanomedicine,Dove Medical Press Ltd.,2019,Comparative study of in vitro effects of different nanoparticles at non-cytotoxic concentration on the adherens junction of human vascular endothelial cells,TRUE,TRUE,green,40_10.2147@IJN.S208225.pdf,1
1429,Au,Sphere,Citrate,Chemical Reduction,,30,,15000,H,Human,Umbilical Vein,Endothelial,,24,100,CCK-8,,,10.2147/ijn.s208225,40,,,,HUVEC,International Journal of Nanomedicine,Dove Medical Press Ltd.,2019,Comparative study of in vitro effects of different nanoparticles at non-cytotoxic concentration on the adherens junction of human vascular endothelial cells,TRUE,TRUE,green,40_10.2147@IJN.S208225.pdf,1
1430,Au,Sphere,Citrate,Chemical Reduction,,30,,15000,H,Human,Umbilical Vein,Endothelial,,24,200,CCK-8,,108.89,10.2147/ijn.s208225,40,,,,HUVEC,International Journal of Nanomedicine,Dove Medical Press Ltd.,2019,Comparative study of in vitro effects of different nanoparticles at non-cytotoxic concentration on the adherens junction of human vascular endothelial cells,TRUE,TRUE,green,40_10.2147@IJN.S208225.pdf,1
1431,Au,Sphere,Citrate,Chemical Reduction,,50,,15000,H,Human,Umbilical Vein,Endothelial,,24,50,CCK-8,,109.37,10.2147/ijn.s208225,40,,,,HUVEC,International Journal of Nanomedicine,Dove Medical Press Ltd.,2019,Comparative study of in vitro effects of different nanoparticles at non-cytotoxic concentration on the adherens junction of human vascular endothelial cells,TRUE,TRUE,green,40_10.2147@IJN.S208225.pdf,1
1432,Au,Sphere,Citrate,Chemical Reduction,,50,,15000,H,Human,Umbilical Vein,Endothelial,,24,100,CCK-8,,108.89,10.2147/ijn.s208225,40,,,,HUVEC,International Journal of Nanomedicine,Dove Medical Press Ltd.,2019,Comparative study of in vitro effects of different nanoparticles at non-cytotoxic concentration on the adherens junction of human vascular endothelial cells,TRUE,TRUE,green,40_10.2147@IJN.S208225.pdf,1
1433,Au,Sphere,Citrate,Chemical Reduction,,50,,15000,H,Human,Umbilical Vein,Endothelial,,24,200,CCK-8,,116.64,10.2147/ijn.s208225,40,,,,HUVEC,International Journal of Nanomedicine,Dove Medical Press Ltd.,2019,Comparative study of in vitro effects of different nanoparticles at non-cytotoxic concentration on the adherens junction of human vascular endothelial cells,TRUE,TRUE,green,40_10.2147@IJN.S208225.pdf,1
1434,Pt,Sphere,Citrate,Commercial,,,,15000,H,Human,Umbilical Vein,Endothelial,,24,0.5,CCK-8,,91.139,10.2147/ijn.s208225,40,,5,,HUVEC,International Journal of Nanomedicine,Dove Medical Press Ltd.,2019,Comparative study of in vitro effects of different nanoparticles at non-cytotoxic concentration on the adherens junction of human vascular endothelial cells,TRUE,TRUE,green,40_10.2147@IJN.S208225.pdf,1
1435,Pt,Sphere,Citrate,Commercial,,,,15000,H,Human,Umbilical Vein,Endothelial,,24,1,CCK-8,,,10.2147/ijn.s208225,40,,5,,HUVEC,International Journal of Nanomedicine,Dove Medical Press Ltd.,2019,Comparative study of in vitro effects of different nanoparticles at non-cytotoxic concentration on the adherens junction of human vascular endothelial cells,TRUE,TRUE,green,40_10.2147@IJN.S208225.pdf,1
1436,Pt,Sphere,Citrate,Commercial,,,,15000,H,Human,Umbilical Vein,Endothelial,,24,2,CCK-8,,,10.2147/ijn.s208225,40,,5,,HUVEC,International Journal of Nanomedicine,Dove Medical Press Ltd.,2019,Comparative study of in vitro effects of different nanoparticles at non-cytotoxic concentration on the adherens junction of human vascular endothelial cells,TRUE,TRUE,green,40_10.2147@IJN.S208225.pdf,1
1437,Pt,Sphere,Citrate,Commercial,,,,15000,H,Human,Umbilical Vein,Endothelial,,24,4,CCK-8,,73.237,10.2147/ijn.s208225,40,,5,,HUVEC,International Journal of Nanomedicine,Dove Medical Press Ltd.,2019,Comparative study of in vitro effects of different nanoparticles at non-cytotoxic concentration on the adherens junction of human vascular endothelial cells,TRUE,TRUE,green,40_10.2147@IJN.S208225.pdf,1
1438,Pt,Sphere,Citrate,Commercial,,,,15000,H,Human,Umbilical Vein,Endothelial,,24,0.5,CCK-8,,90.958,10.2147/ijn.s208225,40,,30,,HUVEC,International Journal of Nanomedicine,Dove Medical Press Ltd.,2019,Comparative study of in vitro effects of different nanoparticles at non-cytotoxic concentration on the adherens junction of human vascular endothelial cells,TRUE,TRUE,green,40_10.2147@IJN.S208225.pdf,1
1439,Pt,Sphere,Citrate,Commercial,,,,15000,H,Human,Umbilical Vein,Endothelial,,24,1,CCK-8,,89.873,10.2147/ijn.s208225,40,,30,,HUVEC,International Journal of Nanomedicine,Dove Medical Press Ltd.,2019,Comparative study of in vitro effects of different nanoparticles at non-cytotoxic concentration on the adherens junction of human vascular endothelial cells,TRUE,TRUE,green,40_10.2147@IJN.S208225.pdf,1
1440,Pt,Sphere,Citrate,Commercial,,,,15000,H,Human,Umbilical Vein,Endothelial,,24,2,CCK-8,,88.608,10.2147/ijn.s208225,40,,30,,HUVEC,International Journal of Nanomedicine,Dove Medical Press Ltd.,2019,Comparative study of in vitro effects of different nanoparticles at non-cytotoxic concentration on the adherens junction of human vascular endothelial cells,TRUE,TRUE,green,40_10.2147@IJN.S208225.pdf,1
1441,Pt,Sphere,Citrate,Commercial,,,,15000,H,Human,Umbilical Vein,Endothelial,,24,4,CCK-8,,87.523,10.2147/ijn.s208225,40,,30,,HUVEC,International Journal of Nanomedicine,Dove Medical Press Ltd.,2019,Comparative study of in vitro effects of different nanoparticles at non-cytotoxic concentration on the adherens junction of human vascular endothelial cells,TRUE,TRUE,green,40_10.2147@IJN.S208225.pdf,1
1442,Pt,Sphere,Citrate,Commercial,,,,15000,H,Human,Umbilical Vein,Endothelial,,24,0.5,CCK-8,,98.192,10.2147/ijn.s208225,40,,70,,HUVEC,International Journal of Nanomedicine,Dove Medical Press Ltd.,2019,Comparative study of in vitro effects of different nanoparticles at non-cytotoxic concentration on the adherens junction of human vascular endothelial cells,TRUE,TRUE,green,40_10.2147@IJN.S208225.pdf,1
1443,Pt,Sphere,Citrate,Commercial,,,,15000,H,Human,Umbilical Vein,Endothelial,,24,1,CCK-8,,93.49,10.2147/ijn.s208225,40,,70,,HUVEC,International Journal of Nanomedicine,Dove Medical Press Ltd.,2019,Comparative study of in vitro effects of different nanoparticles at non-cytotoxic concentration on the adherens junction of human vascular endothelial cells,TRUE,TRUE,green,40_10.2147@IJN.S208225.pdf,1
1444,Pt,Sphere,Citrate,Commercial,,,,15000,H,Human,Umbilical Vein,Endothelial,,24,2,CCK-8,,91.628,10.2147/ijn.s208225,40,,70,,HUVEC,International Journal of Nanomedicine,Dove Medical Press Ltd.,2019,Comparative study of in vitro effects of different nanoparticles at non-cytotoxic concentration on the adherens junction of human vascular endothelial cells,TRUE,TRUE,green,40_10.2147@IJN.S208225.pdf,1
1445,Pt,Sphere,Citrate,Commercial,,,,15000,H,Human,Umbilical Vein,Endothelial,,24,4,CCK-8,,89.873,10.2147/ijn.s208225,40,,70,,HUVEC,International Journal of Nanomedicine,Dove Medical Press Ltd.,2019,Comparative study of in vitro effects of different nanoparticles at non-cytotoxic concentration on the adherens junction of human vascular endothelial cells,TRUE,TRUE,green,40_10.2147@IJN.S208225.pdf,1
1446,SiO2,Sphere,,Commercial,,202.37,,15000,H,Human,Umbilical Vein,Endothelial,,24,6.25,CCK-8,,87.687,10.2147/ijn.s208225,40,,20,,HUVEC,International Journal of Nanomedicine,Dove Medical Press Ltd.,2019,Comparative study of in vitro effects of different nanoparticles at non-cytotoxic concentration on the adherens junction of human vascular endothelial cells,TRUE,TRUE,green,40_10.2147@IJN.S208225.pdf,1
1447,SiO2,Sphere,,Commercial,,202.37,,15000,H,Human,Umbilical Vein,Endothelial,,24,12.5,CCK-8,,,10.2147/ijn.s208225,40,,20,,HUVEC,International Journal of Nanomedicine,Dove Medical Press Ltd.,2019,Comparative study of in vitro effects of different nanoparticles at non-cytotoxic concentration on the adherens junction of human vascular endothelial cells,TRUE,TRUE,green,40_10.2147@IJN.S208225.pdf,1
1448,SiO2,Sphere,,Commercial,,202.37,,15000,H,Human,Umbilical Vein,Endothelial,,24,25,CCK-8,,79.291,10.2147/ijn.s208225,40,,20,,HUVEC,International Journal of Nanomedicine,Dove Medical Press Ltd.,2019,Comparative study of in vitro effects of different nanoparticles at non-cytotoxic concentration on the adherens junction of human vascular endothelial cells,TRUE,TRUE,green,40_10.2147@IJN.S208225.pdf,1
1449,SiO2,Sphere,,Commercial,,202.37,,15000,H,Human,Umbilical Vein,Endothelial,,24,50,CCK-8,,82.276,10.2147/ijn.s208225,40,,20,,HUVEC,International Journal of Nanomedicine,Dove Medical Press Ltd.,2019,Comparative study of in vitro effects of different nanoparticles at non-cytotoxic concentration on the adherens junction of human vascular endothelial cells,TRUE,TRUE,green,40_10.2147@IJN.S208225.pdf,1
1450,SiO2,Sphere,,Commercial,,,,15000,H,Human,Umbilical Vein,Endothelial,,24,6.25,CCK-8,,96.828,10.2147/ijn.s208225,40,,50,,HUVEC,International Journal of Nanomedicine,Dove Medical Press Ltd.,2019,Comparative study of in vitro effects of different nanoparticles at non-cytotoxic concentration on the adherens junction of human vascular endothelial cells,TRUE,TRUE,green,40_10.2147@IJN.S208225.pdf,1
1451,SiO2,Sphere,,Commercial,,,,15000,H,Human,Umbilical Vein,Endothelial,,24,12.5,CCK-8,,,10.2147/ijn.s208225,40,,50,,HUVEC,International Journal of Nanomedicine,Dove Medical Press Ltd.,2019,Comparative study of in vitro effects of different nanoparticles at non-cytotoxic concentration on the adherens junction of human vascular endothelial cells,TRUE,TRUE,green,40_10.2147@IJN.S208225.pdf,1
1452,SiO2,Sphere,,Commercial,,,,15000,H,Human,Umbilical Vein,Endothelial,,24,25,CCK-8,,89.552,10.2147/ijn.s208225,40,,50,,HUVEC,International Journal of Nanomedicine,Dove Medical Press Ltd.,2019,Comparative study of in vitro effects of different nanoparticles at non-cytotoxic concentration on the adherens junction of human vascular endothelial cells,TRUE,TRUE,green,40_10.2147@IJN.S208225.pdf,1
1453,SiO2,Sphere,,Commercial,,,,15000,H,Human,Umbilical Vein,Endothelial,,24,50,CCK-8,,,10.2147/ijn.s208225,40,,50,,HUVEC,International Journal of Nanomedicine,Dove Medical Press Ltd.,2019,Comparative study of in vitro effects of different nanoparticles at non-cytotoxic concentration on the adherens junction of human vascular endothelial cells,TRUE,TRUE,green,40_10.2147@IJN.S208225.pdf,1
1454,SiO2,Sphere,,Commercial,,,,15000,H,Human,Umbilical Vein,Endothelial,,24,6.25,CCK-8,,101.49,10.2147/ijn.s208225,40,,100,,HUVEC,International Journal of Nanomedicine,Dove Medical Press Ltd.,2019,Comparative study of in vitro effects of different nanoparticles at non-cytotoxic concentration on the adherens junction of human vascular endothelial cells,TRUE,TRUE,green,40_10.2147@IJN.S208225.pdf,1
1455,SiO2,Sphere,,Commercial,,,,15000,H,Human,Umbilical Vein,Endothelial,,24,12.5,CCK-8,,,10.2147/ijn.s208225,40,,100,,HUVEC,International Journal of Nanomedicine,Dove Medical Press Ltd.,2019,Comparative study of in vitro effects of different nanoparticles at non-cytotoxic concentration on the adherens junction of human vascular endothelial cells,TRUE,TRUE,green,40_10.2147@IJN.S208225.pdf,1
1456,SiO2,Sphere,,Commercial,,,,15000,H,Human,Umbilical Vein,Endothelial,,24,25,CCK-8,,95.522,10.2147/ijn.s208225,40,,100,,HUVEC,International Journal of Nanomedicine,Dove Medical Press Ltd.,2019,Comparative study of in vitro effects of different nanoparticles at non-cytotoxic concentration on the adherens junction of human vascular endothelial cells,TRUE,TRUE,green,40_10.2147@IJN.S208225.pdf,1
1457,SiO2,Sphere,,Commercial,,,,15000,H,Human,Umbilical Vein,Endothelial,,24,50,CCK-8,,102.8,10.2147/ijn.s208225,40,,100,,HUVEC,International Journal of Nanomedicine,Dove Medical Press Ltd.,2019,Comparative study of in vitro effects of different nanoparticles at non-cytotoxic concentration on the adherens junction of human vascular endothelial cells,TRUE,TRUE,green,40_10.2147@IJN.S208225.pdf,1
1458,TiO2,Sphere,,Commercial,,,,15000,H,Human,Umbilical Vein,Endothelial,,24,6.25,CCK-8,,98.556,10.2147/ijn.s208225,40,,25,,HUVEC,International Journal of Nanomedicine,Dove Medical Press Ltd.,2019,Comparative study of in vitro effects of different nanoparticles at non-cytotoxic concentration on the adherens junction of human vascular endothelial cells,TRUE,TRUE,green,40_10.2147@IJN.S208225.pdf,1
1459,TiO2,Sphere,,Commercial,,,,15000,H,Human,Umbilical Vein,Endothelial,,24,12.5,CCK-8,,,10.2147/ijn.s208225,40,,25,,HUVEC,International Journal of Nanomedicine,Dove Medical Press Ltd.,2019,Comparative study of in vitro effects of different nanoparticles at non-cytotoxic concentration on the adherens junction of human vascular endothelial cells,TRUE,TRUE,green,40_10.2147@IJN.S208225.pdf,1
1460,TiO2,Sphere,,Commercial,,,,15000,H,Human,Umbilical Vein,Endothelial,,24,25,CCK-8,,,10.2147/ijn.s208225,40,,25,,HUVEC,International Journal of Nanomedicine,Dove Medical Press Ltd.,2019,Comparative study of in vitro effects of different nanoparticles at non-cytotoxic concentration on the adherens junction of human vascular endothelial cells,TRUE,TRUE,green,40_10.2147@IJN.S208225.pdf,1
1461,TiO2,Sphere,,Commercial,,,,15000,H,Human,Umbilical Vein,Endothelial,,24,50,CCK-8,,43.863,10.2147/ijn.s208225,40,,25,,HUVEC,International Journal of Nanomedicine,Dove Medical Press Ltd.,2019,Comparative study of in vitro effects of different nanoparticles at non-cytotoxic concentration on the adherens junction of human vascular endothelial cells,TRUE,TRUE,green,40_10.2147@IJN.S208225.pdf,1
1462,TiO2,Sphere,,Commercial,,,,15000,H,Human,Umbilical Vein,Endothelial,,24,6.25,CCK-8,,88.267,10.2147/ijn.s208225,40,,30,,HUVEC,International Journal of Nanomedicine,Dove Medical Press Ltd.,2019,Comparative study of in vitro effects of different nanoparticles at non-cytotoxic concentration on the adherens junction of human vascular endothelial cells,TRUE,TRUE,green,40_10.2147@IJN.S208225.pdf,1
1463,TiO2,Sphere,,Commercial,,,,15000,H,Human,Umbilical Vein,Endothelial,,24,12.5,CCK-8,,79.964,10.2147/ijn.s208225,40,,30,,HUVEC,International Journal of Nanomedicine,Dove Medical Press Ltd.,2019,Comparative study of in vitro effects of different nanoparticles at non-cytotoxic concentration on the adherens junction of human vascular endothelial cells,TRUE,TRUE,green,40_10.2147@IJN.S208225.pdf,1
1464,TiO2,Sphere,,Commercial,,,,15000,H,Human,Umbilical Vein,Endothelial,,24,25,CCK-8,,78.7,10.2147/ijn.s208225,40,,30,,HUVEC,International Journal of Nanomedicine,Dove Medical Press Ltd.,2019,Comparative study of in vitro effects of different nanoparticles at non-cytotoxic concentration on the adherens junction of human vascular endothelial cells,TRUE,TRUE,green,40_10.2147@IJN.S208225.pdf,1
1465,TiO2,Sphere,,Commercial,,,,15000,H,Human,Umbilical Vein,Endothelial,,24,50,CCK-8,,,10.2147/ijn.s208225,40,,30,,HUVEC,International Journal of Nanomedicine,Dove Medical Press Ltd.,2019,Comparative study of in vitro effects of different nanoparticles at non-cytotoxic concentration on the adherens junction of human vascular endothelial cells,TRUE,TRUE,green,40_10.2147@IJN.S208225.pdf,1
1466,TiO2,Sphere,,Commercial,,,,15000,H,Human,Umbilical Vein,Endothelial,,24,6.25,CCK-8,,100.36,10.2147/ijn.s208225,40,,80,,HUVEC,International Journal of Nanomedicine,Dove Medical Press Ltd.,2019,Comparative study of in vitro effects of different nanoparticles at non-cytotoxic concentration on the adherens junction of human vascular endothelial cells,TRUE,TRUE,green,40_10.2147@IJN.S208225.pdf,1
1467,TiO2,Sphere,,Commercial,,,,15000,H,Human,Umbilical Vein,Endothelial,,24,12.5,CCK-8,,99.097,10.2147/ijn.s208225,40,,80,,HUVEC,International Journal of Nanomedicine,Dove Medical Press Ltd.,2019,Comparative study of in vitro effects of different nanoparticles at non-cytotoxic concentration on the adherens junction of human vascular endothelial cells,TRUE,TRUE,green,40_10.2147@IJN.S208225.pdf,1
1468,TiO2,Sphere,,Commercial,,,,15000,H,Human,Umbilical Vein,Endothelial,,24,25,CCK-8,,93.682,10.2147/ijn.s208225,40,,80,,HUVEC,International Journal of Nanomedicine,Dove Medical Press Ltd.,2019,Comparative study of in vitro effects of different nanoparticles at non-cytotoxic concentration on the adherens junction of human vascular endothelial cells,TRUE,TRUE,green,40_10.2147@IJN.S208225.pdf,1
1469,TiO2,Sphere,,Commercial,,,,15000,H,Human,Umbilical Vein,Endothelial,,24,50,CCK-8,,85.921,10.2147/ijn.s208225,40,,80,,HUVEC,International Journal of Nanomedicine,Dove Medical Press Ltd.,2019,Comparative study of in vitro effects of different nanoparticles at non-cytotoxic concentration on the adherens junction of human vascular endothelial cells,TRUE,TRUE,green,40_10.2147@IJN.S208225.pdf,1
1470,TiO2,Sphere,,Commercial,,,,15000,H,Human,Umbilical Vein,Endothelial,,24,6.25,CCK-8,,87.726,10.2147/ijn.s208225,40,,100,,HUVEC,International Journal of Nanomedicine,Dove Medical Press Ltd.,2019,Comparative study of in vitro effects of different nanoparticles at non-cytotoxic concentration on the adherens junction of human vascular endothelial cells,TRUE,TRUE,green,40_10.2147@IJN.S208225.pdf,1
1471,TiO2,Sphere,,Commercial,,,,15000,H,Human,Umbilical Vein,Endothelial,,24,12.5,CCK-8,,93.141,10.2147/ijn.s208225,40,,100,,HUVEC,International Journal of Nanomedicine,Dove Medical Press Ltd.,2019,Comparative study of in vitro effects of different nanoparticles at non-cytotoxic concentration on the adherens junction of human vascular endothelial cells,TRUE,TRUE,green,40_10.2147@IJN.S208225.pdf,1
1472,TiO2,Sphere,,Commercial,,,,15000,H,Human,Umbilical Vein,Endothelial,,24,25,CCK-8,,83.574,10.2147/ijn.s208225,40,,100,,HUVEC,International Journal of Nanomedicine,Dove Medical Press Ltd.,2019,Comparative study of in vitro effects of different nanoparticles at non-cytotoxic concentration on the adherens junction of human vascular endothelial cells,TRUE,TRUE,green,40_10.2147@IJN.S208225.pdf,1
1473,TiO2,Sphere,,Commercial,,,,15000,H,Human,Umbilical Vein,Endothelial,,24,50,CCK-8,,87.184,10.2147/ijn.s208225,40,,100,,HUVEC,International Journal of Nanomedicine,Dove Medical Press Ltd.,2019,Comparative study of in vitro effects of different nanoparticles at non-cytotoxic concentration on the adherens junction of human vascular endothelial cells,TRUE,TRUE,green,40_10.2147@IJN.S208225.pdf,1
1474,C,Nanotube,COOH,Oxidation/Sonication,,128.5,,15000,H,Human,Umbilical Vein,Endothelial,,24,7.5,CCK-8,,91.682,10.2147/ijn.s208225,40,,,,HUVEC,International Journal of Nanomedicine,Dove Medical Press Ltd.,2019,Comparative study of in vitro effects of different nanoparticles at non-cytotoxic concentration on the adherens junction of human vascular endothelial cells,TRUE,TRUE,green,40_10.2147@IJN.S208225.pdf,1
1475,C,Nanotube,COOH,Oxidation/Sonication,,128.5,,15000,H,Human,Umbilical Vein,Endothelial,,24,15,CCK-8,,91.682,10.2147/ijn.s208225,40,,,,HUVEC,International Journal of Nanomedicine,Dove Medical Press Ltd.,2019,Comparative study of in vitro effects of different nanoparticles at non-cytotoxic concentration on the adherens junction of human vascular endothelial cells,TRUE,TRUE,green,40_10.2147@IJN.S208225.pdf,1
1476,C,Nanotube,COOH,Oxidation/Sonication,,128.5,,15000,H,Human,Umbilical Vein,Endothelial,,24,30,CCK-8,,92.25,10.2147/ijn.s208225,40,,,,HUVEC,International Journal of Nanomedicine,Dove Medical Press Ltd.,2019,Comparative study of in vitro effects of different nanoparticles at non-cytotoxic concentration on the adherens junction of human vascular endothelial cells,TRUE,TRUE,green,40_10.2147@IJN.S208225.pdf,1
1477,C,Nanotube,COOH,Oxidation/Sonication,,128.5,,15000,H,Human,Umbilical Vein,Endothelial,,24,60,CCK-8,,86.767,10.2147/ijn.s208225,40,,,,HUVEC,International Journal of Nanomedicine,Dove Medical Press Ltd.,2019,Comparative study of in vitro effects of different nanoparticles at non-cytotoxic concentration on the adherens junction of human vascular endothelial cells,TRUE,TRUE,green,40_10.2147@IJN.S208225.pdf,1
1478,Fe3O4,Sphere,Dextran,Commercial,,,,15000,H,Human,Umbilical Vein,Endothelial,,24,30,CCK-8,,99.258,10.2147/ijn.s208225,40,,30.15,,HUVEC,International Journal of Nanomedicine,Dove Medical Press Ltd.,2019,Comparative study of in vitro effects of different nanoparticles at non-cytotoxic concentration on the adherens junction of human vascular endothelial cells,TRUE,TRUE,green,40_10.2147@IJN.S208225.pdf,1
1479,Fe3O4,Sphere,Dextran,Commercial,,,,15000,H,Human,Umbilical Vein,Endothelial,,24,60,CCK-8,,96.289,10.2147/ijn.s208225,40,,30.15,,HUVEC,International Journal of Nanomedicine,Dove Medical Press Ltd.,2019,Comparative study of in vitro effects of different nanoparticles at non-cytotoxic concentration on the adherens junction of human vascular endothelial cells,TRUE,TRUE,green,40_10.2147@IJN.S208225.pdf,1
1480,Fe3O4,Sphere,Dextran,Commercial,,,,15000,H,Human,Umbilical Vein,Endothelial,,24,120,CCK-8,,92.579,10.2147/ijn.s208225,40,,30.15,,HUVEC,International Journal of Nanomedicine,Dove Medical Press Ltd.,2019,Comparative study of in vitro effects of different nanoparticles at non-cytotoxic concentration on the adherens junction of human vascular endothelial cells,TRUE,TRUE,green,40_10.2147@IJN.S208225.pdf,1
1481,Fe3O4,Sphere,Dextran,Commercial,,,,15000,H,Human,Umbilical Vein,Endothelial,,24,240,CCK-8,,95.547,10.2147/ijn.s208225,40,,30.15,,HUVEC,International Journal of Nanomedicine,Dove Medical Press Ltd.,2019,Comparative study of in vitro effects of different nanoparticles at non-cytotoxic concentration on the adherens junction of human vascular endothelial cells,TRUE,TRUE,green,40_10.2147@IJN.S208225.pdf,1
1482,Fe3O4,Sphere,DMSA,Commercial,,,,15000,H,Human,Umbilical Vein,Endothelial,,24,30,CCK-8,,97.403,10.2147/ijn.s208225,40,,45.3,,HUVEC,International Journal of Nanomedicine,Dove Medical Press Ltd.,2019,Comparative study of in vitro effects of different nanoparticles at non-cytotoxic concentration on the adherens junction of human vascular endothelial cells,TRUE,TRUE,green,40_10.2147@IJN.S208225.pdf,1
1483,Fe3O4,Sphere,DMSA,Commercial,,,,15000,H,Human,Umbilical Vein,Endothelial,,24,60,CCK-8,,55.473,10.2147/ijn.s208225,40,,45.3,,HUVEC,International Journal of Nanomedicine,Dove Medical Press Ltd.,2019,Comparative study of in vitro effects of different nanoparticles at non-cytotoxic concentration on the adherens junction of human vascular endothelial cells,TRUE,TRUE,green,40_10.2147@IJN.S208225.pdf,1
1484,Fe3O4,Sphere,DMSA,Commercial,,,,15000,H,Human,Umbilical Vein,Endothelial,,24,120,CCK-8,,,10.2147/ijn.s208225,40,,45.3,,HUVEC,International Journal of Nanomedicine,Dove Medical Press Ltd.,2019,Comparative study of in vitro effects of different nanoparticles at non-cytotoxic concentration on the adherens junction of human vascular endothelial cells,TRUE,TRUE,green,40_10.2147@IJN.S208225.pdf,1
1485,Fe3O4,Sphere,DMSA,Commercial,,,,15000,H,Human,Umbilical Vein,Endothelial,,24,240,CCK-8,,,10.2147/ijn.s208225,40,,45.3,,HUVEC,International Journal of Nanomedicine,Dove Medical Press Ltd.,2019,Comparative study of in vitro effects of different nanoparticles at non-cytotoxic concentration on the adherens junction of human vascular endothelial cells,TRUE,TRUE,green,40_10.2147@IJN.S208225.pdf,1
1486,Au,Sphere,MSA,Chemical Reduction,Negative,,,,H,Human,Embryo,Spindle,Embryonic,24,10,Live/Dead,TrypanBlue,15.174,10.1002/smll.201502346,41,,1.5,,WA09,Small,Wiley,2015,SizeГўВЂВђDependent Toxicity of Gold Nanoparticles on Human Embryonic Stem Cells and Their Neural Derivatives,FALSE,TRUE,green,41_senut2015.pdf,1
1487,Au,Sphere,MSA,Chemical Reduction,Negative,7.6,,,H,Human,Embryo,Spindle,Embryonic,24,10,Live/Dead,TrypanBlue,98.172,10.1002/smll.201502346,41,,4.2,,WA09,Small,Wiley,2015,SizeГўВЂВђDependent Toxicity of Gold Nanoparticles on Human Embryonic Stem Cells and Their Neural Derivatives,FALSE,TRUE,green,41_senut2015.pdf,1
1488,Au,Sphere,Citrate,Chemical Reduction,Negative,21.2,,,H,Human,Embryo,Spindle,Embryonic,24,10,Live/Dead,TrypanBlue,103.47,10.1002/smll.201502346,41,,13.6,,WA09,Small,Wiley,2015,SizeГўВЂВђDependent Toxicity of Gold Nanoparticles on Human Embryonic Stem Cells and Their Neural Derivatives,FALSE,TRUE,green,41_senut2015.pdf,1
1489,Au,Sphere,MSA,Chemical Reduction,Negative,,,100000,H,Human,Embryo,Spindle,Embryonic,24,10,MTT,TetrazoliumSalt,14.259,10.1002/smll.201502346,41,,1.5,,WA09,Small,Wiley,2015,SizeГўВЂВђDependent Toxicity of Gold Nanoparticles on Human Embryonic Stem Cells and Their Neural Derivatives,FALSE,TRUE,green,41_senut2015.pdf,1
1490,Au,Sphere,MSA,Chemical Reduction,Negative,7.6,,100000,H,Human,Embryo,Spindle,Embryonic,24,10,MTT,TetrazoliumSalt,90.494,10.1002/smll.201502346,41,,4.2,,WA09,Small,Wiley,2015,SizeГўВЂВђDependent Toxicity of Gold Nanoparticles on Human Embryonic Stem Cells and Their Neural Derivatives,FALSE,TRUE,green,41_senut2015.pdf,1
1491,Au,Sphere,Citrate,Chemical Reduction,Negative,21.2,,100000,H,Human,Embryo,Spindle,Embryonic,24,10,MTT,TetrazoliumSalt,79.087,10.1002/smll.201502346,41,,13.6,,WA09,Small,Wiley,2015,SizeГўВЂВђDependent Toxicity of Gold Nanoparticles on Human Embryonic Stem Cells and Their Neural Derivatives,FALSE,TRUE,green,41_senut2015.pdf,1
1492,Au,Sphere,MSA,Chemical Reduction,Negative,,,,H,Human,Embryo,Spindle,Embryonic,24,0.001,Live/Dead,TrypanBlue,90.573,10.1002/smll.201502346,41,,1.5,,WA09,Small,Wiley,2015,SizeГўВЂВђDependent Toxicity of Gold Nanoparticles on Human Embryonic Stem Cells and Their Neural Derivatives,FALSE,TRUE,green,41_senut2015.pdf,1
