Repository: anastasiavepreva/ChemX

# ChemX: A Collection of Chemistry Datasets for Benchmarking Automated Information Extraction

## Abstract

ChemX is a collection of 10 manually curated benchmarking datasets developed to support robust automated information extraction in chemistry. It spans two major domains — **nanomaterials** and **small molecules** — and enables evaluation across multiple modalities including text, tables, and figures.

ChemX is designed to benchmark large language models and multi-agent systems in real-world chemical contexts, emphasizing reproducibility, schema-based annotation, and domain-specific validation.

File: datasets/Nanomag.csv (part 11 of 23)
name,np_shell_2,np_hydro_size,xrd_scherrer_size,zfc_h_meas,htherm_sar,mri_r1,mri_r2,emic_size,instrument,core_shell_formula,np_core,np_shell,space_group_core,space_group_shell,squid_h_max,fc_field_T,squid_temperature,squid_sat_mag,coercivity,squid_rem_mag,exchange_bias_shift_Oe,vertical_loop_shift_M_vsl_emu_g,hc_kOe,doi,pdf,supp,journal,publisher,year,title,access,verification required,verified_by,verification_date,has_mistake_in_matadata,comment,article_name_folder,supp_info_name_folder
,,20.0,,,,41.43,171.32,20.0,,,Eu0.3Fe0.7Fe2O4,citrate,,,,,,,,,,,,10.1039/c5nr00774g,c5nr00774g.pdf,c5nr00774g_SI.pdf,Nanoscale,Royal Society of Chemistry (RSC),2015,Europium-engineered iron oxide nanocubes with high T<sub>1</sub>and T<sub>2</sub>contrast abilities for MRI in living subjects,1,,,,,,dataset2_85,dataset2_85_supp
,,14.0,,,,22.51,112.07,14.0,,,Eu0.18Fe0.82Fe2O4,citrate,,,,,,,,,,,,10.1039/c5nr00774g,c5nr00774g.pdf,c5nr00774g_SI.pdf,Nanoscale,Royal Society of Chemistry (RSC),2015,Europium-engineered iron oxide nanocubes with high T<sub>1</sub>and T<sub>2</sub>contrast abilities for MRI in living subjects,1,,,,,,dataset2_85,dataset2_85_supp
,,14.0,,,,31.68,81.63,14.0,,,Eu0.35Fe0.65Fe2O4,citrate,,,,,,,,,,,,10.1039/c5nr00774g,c5nr00774g.pdf,c5nr00774g_SI.pdf,Nanoscale,Royal Society of Chemistry (RSC),2015,Europium-engineered iron oxide nanocubes with high T<sub>1</sub>and T<sub>2</sub>contrast abilities for MRI in living subjects,1,,,,,,dataset2_85,dataset2_85_supp
,,,,,,,83.2,9.0,,,Mn1Fe2O4,Chitosan,,,20.0,,300.0,61.5,0.0,0.0,,,,10.1039/c5ra20474g,c5ra20474g,c5ra20474g_SI.pdf,RSC Advances,Royal Society of Chemistry (RSC),2015,MnFe<sub>2</sub>O<sub>4</sub>–Fe<sub>3</sub>O<sub>4</sub> core–shell nanoparticles as a potential contrast agent for magnetic resonance imaging,0,,,,,,dataset2_85,dataset2_85_supp
,,,,,,,96.6,12.0,,,Fe1Fe2O4,Chitosan,,,20.0,,300.0,65.8,0.0,0.0,,,,10.1039/c5ra20474g,c5ra20474g,c5ra20474g_SI.pdf,RSC Advances,Royal Society of Chemistry (RSC),2015,MnFe<sub>2</sub>O<sub>4</sub>–Fe<sub>3</sub>O<sub>4</sub> core–shell nanoparticles as a potential contrast agent for magnetic resonance imaging,0,,,,,,dataset2_85,dataset2_85_supp
,Chitosan,,,,,,184.1,12.5,,,Mn1Fe2O4,Fe1Fe2O4,,,20.0,,300.0,69.34,0.0,0.0,,,,10.1039/c5ra20474g,c5ra20474g,c5ra20474g_SI.pdf,RSC Advances,Royal Society of Chemistry (RSC),2015,MnFe<sub>2</sub>O<sub>4</sub>–Fe<sub>3</sub>O<sub>4</sub> core–shell nanoparticles as a potential contrast agent for magnetic resonance imaging,0,,,,,,dataset2_85,dataset2_85_supp
,,,,,,45.24,186.51,9.2,,,Fe1Fe2O4,Gd2O3,,,50.0,,300.0,25.0,30.0,0.8,,,,10.1039/c6nr02620f,c6nr02620f.pdf,c6nr02620f_SI.pdf,Nanoscale,Royal Society of Chemistry (RSC),2016,Core/shell Fe<sub>3</sub>O<sub>4</sub>/Gd<sub>2</sub>O<sub>3</sub>nanocubes as T<sub>1</sub>–T<sub>2</sub>dual modal MRI contrast agents,0,,,,,,dataset2_86,dataset2_86_supp
,,,,,,8.67,25.36,4.5,,,Fe1Fe2O4,PAA,,,18.0,,300.0,42.63,0.0,0.0,,,,10.1039/c6ra00347h,c6ra00347h.pdf,c6ra00347h_SI.pdf,RSC Advances,Royal Society of Chemistry (RSC),2016,Ultra-large-scale production of ultrasmall superparamagnetic iron oxide nanoparticles for T<sub>1</sub>-weighted MRI,0,,,,,,dataset2_87,dataset2_87_supp
,,,,,,,386.61,12.3,,,Zn0.5Mn0.5Fe2O4,Fe1Fe2O4,,,50.0,,300.0,53.13,0.0,0.0,,,,10.1039/c6ra14265f,c6ra14265f.pdf,0,RSC Advances,Royal Society of Chemistry (RSC),2016,Enhanced magnetic properties and MRI performance of bi-magnetic core–shell nanoparticles,0,,,,,,dataset2_88,0
,,,,,,,262.62,8.0,,,Zn0.5Mn0.5Fe2O4,,,,50.0,,300.0,42.37,0.0,0.0,,,,10.1039/c6ra14265f,c6ra14265f.pdf,0,RSC Advances,Royal Society of Chemistry (RSC),2016,Enhanced magnetic properties and MRI performance of bi-magnetic core–shell nanoparticles,0,,,,,,dataset2_88,0
,,,,,,,323.05,10.0,,,Zn0.5Mn0.5Fe2O4,Fe1Fe2O4,,,50.0,,300.0,49.21,0.0,0.0,,,,10.1039/c6ra14265f,c6ra14265f.pdf,0,RSC Advances,Royal Society of Chemistry (RSC),2016,Enhanced magnetic properties and MRI performance of bi-magnetic core–shell nanoparticles,0,,,,,,dataset2_88,0
,,,,,,,194.91,11.5,,,Zn0.5Mn0.5Fe2O4,Fe1Fe2O4,,,50.0,,300.0,43.65,0.0,0.0,,,,10.1039/c6ra14265f,c6ra14265f.pdf,0,RSC Advances,Royal Society of Chemistry (RSC),2016,Enhanced magnetic properties and MRI performance of bi-magnetic core–shell nanoparticles,0,,,,,,dataset2_88,0
,,,,,,,242.55,15.6,,,Zn0.5Mn0.5Fe2O4,Fe1Fe2O4,,,50.0,,300.0,50.69,0.0,0.0,,,,10.1039/c6ra14265f,c6ra14265f.pdf,0,RSC Advances,Royal Society of Chemistry (RSC),2016,Enhanced magnetic properties and MRI performance of bi-magnetic core–shell nanoparticles,0,,,,,,dataset2_88,0
,,,,,,6.7,87.0,20.0,,,Fe1Pt1,,,,,,,,,,,,,10.1039/c7nr07810b,c7nr07810b.pdf,0,Nanoscale,Royal Society of Chemistry (RSC),2018,Hybrid FePt/SiO<sub>2</sub>/Au nanoparticles as a theranostic tool: <i>in vitro</i> photo-thermal treatment and MRI imaging,0,,,,,,dataset2_89,0
,,,,,,2.1,53.0,40.0,,,Fe1Pt1,Si1O2,,,,,,,,,,,,10.1039/c7nr07810b,c7nr07810b.pdf,0,Nanoscale,Royal Society of Chemistry (RSC),2018,Hybrid FePt/SiO<sub>2</sub>/Au nanoparticles as a theranostic tool: <i>in vitro</i> photo-thermal treatment and MRI imaging,0,,,,,,dataset2_89,0
,Au,,,,,0.9,47.0,56.0,,,Fe1Pt1,Si1O2,,,,,,,,,,,,10.1039/c7nr07810b,c7nr07810b.pdf,0,Nanoscale,Royal Society of Chemistry (RSC),2018,Hybrid FePt/SiO<sub>2</sub>/Au nanoparticles as a theranostic tool: <i>in vitro</i> photo-thermal treatment and MRI imaging,0,,,,,,dataset2_89,0
,,,,,,0.69,118.0,6.4,,,Mn1Fe2O4,PEG,,,60.0,,300.0,33.7,0.0,0.0,,,,10.1039/c7ra05495e,c7ra05495e.pdf,c7ra05495e_SI.pdf,RSC Advances,Royal Society of Chemistry (RSC),2017,"Synthesis, characterization, and evaluation of PEGylated first-row transition metal ferrite nanoparticles as T<sub>2</sub>contrast agents for high-field MRI",1,,,,,,dataset2_90,dataset2_90_supp
,,,,,,0.8,75.0,10.0,,,Fe1Fe2O4,PEG,,,60.0,,300.0,34.4,0.0,0.0,,,,10.1039/c7ra05495e,c7ra05495e.pdf,c7ra05495e_SI.pdf,RSC Advances,Royal Society of Chemistry (RSC),2017,"Synthesis, characterization, and evaluation of PEGylated first-row transition metal ferrite nanoparticles as T<sub>2</sub>contrast agents for high-field MRI",1,,,,,,dataset2_90,dataset2_90_supp
,,,,,,0.45,99.0,6.0,,,Co1Fe2O4,PEG,,,60.0,,300.0,33.3,0.0,0.0,,,,10.1039/c7ra05495e,c7ra05495e.pdf,c7ra05495e_SI.pdf,RSC Advances,Royal Society of Chemistry (RSC),2017,"Synthesis, characterization, and evaluation of PEGylated first-row transition metal ferrite nanoparticles as T<sub>2</sub>contrast agents for high-field MRI",1,,,,,,dataset2_90,dataset2_90_supp
,,,,,,0.78,36.0,6.2,,,Ni1Fe2O4,PEG,,,60.0,,300.0,28.4,0.0,0.0,,,,10.1039/c7ra05495e,c7ra05495e.pdf,c7ra05495e_SI.pdf,RSC Advances,Royal Society of Chemistry (RSC),2017,"Synthesis, characterization, and evaluation of PEGylated first-row transition metal ferrite nanoparticles as T<sub>2</sub>contrast agents for high-field MRI",1,,,,,,dataset2_90,dataset2_90_supp
,,,,,,1.21,34.0,8.7,,,Cu1Fe2O4,PEG,,,60.0,,300.0,23.2,0.0,0.0,,,,10.1039/c7ra05495e,c7ra05495e.pdf,c7ra05495e_SI.pdf,RSC Advances,Royal Society of Chemistry (RSC),2017,"Synthesis, characterization, and evaluation of PEGylated first-row transition metal ferrite nanoparticles as T<sub>2</sub>contrast agents for high-field MRI",1,,,,,,dataset2_90,dataset2_90_supp
,,,,,,0.6,49.0,6.0,,,Zn1Fe2O4,PEG,,,60.0,,300.0,16.0,0.0,0.0,,,,10.1039/c7ra05495e,c7ra05495e.pdf,c7ra05495e_SI.pdf,RSC Advances,Royal Society of Chemistry (RSC),2017,"Synthesis, characterization, and evaluation of PEGylated first-row transition metal ferrite nanoparticles as T<sub>2</sub>contrast agents for high-field MRI",1,,,,,,dataset2_90,dataset2_90_supp
,,18.0,,,,57.8,306.3,16.4,,,Mn0.5Fe0.5Fe2O4,Sodium citrate,,,50.0,,300.0,70.0,0.0,0.0,,,,10.1039/c7tb02954c,c7tb02954c.pdf,c7tb02954c_SI.pdf,Journal of Materials Chemistry B,Royal Society of Chemistry (RSC),2018,Surface manganese substitution in magnetite nanocrystals enhances<i>T</i><sub>1</sub>contrast ability by increasing electron spin relaxation,0,,,,,,dataset2_91,dataset2_91_supp
,,18.0,,,,25.2,383.0,16.4,,,Mn0.5Fe0.5Fe2O4,Sodium citrate,,,50.0,,300.0,70.0,0.0,0.0,,,,10.1039/c7tb02954c,c7tb02954c.pdf,c7tb02954c_SI.pdf,Journal of Materials Chemistry B,Royal Society of Chemistry (RSC),2018,Surface manganese substitution in magnetite nanocrystals enhances<i>T</i><sub>1</sub>contrast ability by increasing electron spin relaxation,0,,,,,,dataset2_91,dataset2_91_supp
,,21.5,,,,62.1,354.0,19.0,,,Mn0.5Fe0.5Fe2O4,Sodium citrate,,,50.0,,300.0,70.0,0.0,0.0,,,,10.1039/c7tb02954c,c7tb02954c.pdf,c7tb02954c_SI.pdf,Journal of Materials Chemistry B,Royal Society of Chemistry (RSC),2018,Surface manganese substitution in magnetite nanocrystals enhances<i>T</i><sub>1</sub>contrast ability by increasing electron spin relaxation,0,,,,,,dataset2_91,dataset2_91_supp
,,21.5,,,,28.4,386.2,19.0,,,Mn0.5Fe0.5Fe2O4,Sodium citrate,,,50.0,,300.0,70.0,0.0,0.0,,,,10.1039/c7tb02954c,c7tb02954c.pdf,c7tb02954c_SI.pdf,Journal of Materials Chemistry B,Royal Society of Chemistry (RSC),2018,Surface manganese substitution in magnetite nanocrystals enhances<i>T</i><sub>1</sub>contrast ability by increasing electron spin relaxation,0,,,,,,dataset2_91,dataset2_91_supp
,,17.5,,,,22.4,152.3,10.1,,,Mn0.5Fe0.5Fe2O4,Sodium citrate,,,50.0,,300.0,42.0,0.0,0.0,,,,10.1039/c7tb02954c,c7tb02954c.pdf,c7tb02954c_SI.pdf,Journal of Materials Chemistry B,Royal Society of Chemistry (RSC),2018,Surface manganese substitution in magnetite nanocrystals enhances<i>T</i><sub>1</sub>contrast ability by increasing electron spin relaxation,0,,,,,,dataset2_91,dataset2_91_supp
,,17.5,,,,14.3,201.6,10.1,,,Mn0.5Fe0.5Fe2O4,Sodium citrate,,,50.0,,300.0,42.0,0.0,0.0,,,,10.1039/c7tb02954c,c7tb02954c.pdf,c7tb02954c_SI.pdf,Journal of Materials Chemistry B,Royal Society of Chemistry (RSC),2018,Surface manganese substitution in magnetite nanocrystals enhances<i>T</i><sub>1</sub>contrast ability by increasing electron spin relaxation,0,,,,,,dataset2_91,dataset2_91_supp
,,18.0,,,,16.3,234.7,17.3,,,Fe1Fe2O4,Sodium citrate,,,50.0,,300.0,54.0,0.0,0.0,,,,10.1039/c7tb02954c,c7tb02954c.pdf,c7tb02954c_SI.pdf,Journal of Materials Chemistry B,Royal Society of Chemistry (RSC),2018,Surface manganese substitution in magnetite nanocrystals enhances<i>T</i><sub>1</sub>contrast ability by increasing electron spin relaxation,0,,,,,,dataset2_91,dataset2_91_supp
,,18.0,,,,10.7,204.0,17.3,,,Fe1Fe2O4,Sodium citrate,,,50.0,,300.0,54.0,0.0,0.0,,,,10.1039/c7tb02954c,c7tb02954c.pdf,c7tb02954c_SI.pdf,Journal of Materials Chemistry B,Royal Society of Chemistry (RSC),2018,Surface manganese substitution in magnetite nanocrystals enhances<i>T</i><sub>1</sub>contrast ability by increasing electron spin relaxation,0,,,,,,dataset2_91,dataset2_91_supp
,,22.0,,,,14.4,155.5,19.0,,,Fe1Fe2O4,Sodium citrate,,,50.0,,300.0,51.0,0.0,0.0,,,,10.1039/c7tb02954c,c7tb02954c.pdf,c7tb02954c_SI.pdf,Journal of Materials Chemistry B,Royal Society of Chemistry (RSC),2018,Surface manganese substitution in magnetite nanocrystals enhances<i>T</i><sub>1</sub>contrast ability by increasing electron spin relaxation,0,,,,,,dataset2_91,dataset2_91_supp
,,22.0,,,,10.4,242.2,19.0,,,Fe1Fe2O4,Sodium citrate,,,50.0,,300.0,51.0,0.0,0.0,,,,10.1039/c7tb02954c,c7tb02954c.pdf,c7tb02954c_SI.pdf,Journal of Materials Chemistry B,Royal Society of Chemistry (RSC),2018,Surface manganese substitution in magnetite nanocrystals enhances<i>T</i><sub>1</sub>contrast ability by increasing electron spin relaxation,0,,,,,,dataset2_91,dataset2_91_supp
,,19.0,,,,11.2,82.9,11.9,,,Fe1Fe2O4,Sodium citrate,,,50.0,,300.0,32.0,0.0,0.0,,,,10.1039/c7tb02954c,c7tb02954c.pdf,c7tb02954c_SI.pdf,Journal of Materials Chemistry B,Royal Society of Chemistry (RSC),2018,Surface manganese substitution in magnetite nanocrystals enhances<i>T</i><sub>1</sub>contrast ability by increasing electron spin relaxation,0,,,,,,dataset2_91,dataset2_91_supp
,,19.0,,,,8.2,141.9,11.9,,,Fe1Fe2O4,Sodium citrate,,,50.0,,300.0,32.0,0.0,0.0,,,,10.1039/c7tb02954c,c7tb02954c.pdf,c7tb02954c_SI.pdf,Journal of Materials Chemistry B,Royal Society of Chemistry (RSC),2018,Surface manganese substitution in magnetite nanocrystals enhances<i>T</i><sub>1</sub>contrast ability by increasing electron spin relaxation,0,,,,,,dataset2_91,dataset2_91_supp
,,,,,,48.1,,16.4,,,Mn0.23Fe0.77Fe2O4,Sodium citrate,,,,,,,,,,,,10.1039/c7tb02954c,c7tb02954c.pdf,c7tb02954c_SI.pdf,Journal of Materials Chemistry B,Royal Society of Chemistry (RSC),2018,Surface manganese substitution in magnetite nanocrystals enhances<i>T</i><sub>1</sub>contrast ability by increasing electron spin relaxation,0,,,,,,dataset2_91,dataset2_91_supp
,,,,,,28.3,,16.4,,,Mn0.13Fe0.87Fe2O4,Sodium citrate,,,,,,,,,,,,10.1039/c7tb02954c,c7tb02954c.pdf,c7tb02954c_SI.pdf,Journal of Materials Chemistry B,Royal Society of Chemistry (RSC),2018,Surface manganese substitution in magnetite nanocrystals enhances<i>T</i><sub>1</sub>contrast ability by increasing electron spin relaxation,0,,,,,,dataset2_91,dataset2_91_supp
,,,,,,34.1,,19.0,,,Mn0.17Fe0.83Fe2O4,Sodium citrate,,,,,,,,,,,,10.1039/c7tb02954c,c7tb02954c.pdf,c7tb02954c_SI.pdf,Journal of Materials Chemistry B,Royal Society of Chemistry (RSC),2018,Surface manganese substitution in magnetite nanocrystals enhances<i>T</i><sub>1</sub>contrast ability by increasing electron spin relaxation,0,,,,,,dataset2_91,dataset2_91_supp
,,,,,,27.7,,19.0,,,Mn0.14Fe0.86Fe2O4,Sodium citrate,,,,,,,,,,,,10.1039/c7tb02954c,c7tb02954c.pdf,c7tb02954c_SI.pdf,Journal of Materials Chemistry B,Royal Society of Chemistry (RSC),2018,Surface manganese substitution in magnetite nanocrystals enhances<i>T</i><sub>1</sub>contrast ability by increasing electron spin relaxation,0,,,,,,dataset2_91,dataset2_91_supp
,,,,,,18.0,,10.1,,,Mn0.25Fe0.75Fe2O4,Sodium citrate,,,,,,,,,,,,10.1039/c7tb02954c,c7tb02954c.pdf,c7tb02954c_SI.pdf,Journal of Materials Chemistry B,Royal Society of Chemistry (RSC),2018,Surface manganese substitution in magnetite nanocrystals enhances<i>T</i><sub>1</sub>contrast ability by increasing electron spin relaxation,0,,,,,,dataset2_91,dataset2_91_supp
,,,,,,16.0,,10.1,,,Mn0.16Fe0.84Fe2O4,Sodium citrate,,,,,,,,,,,,10.1039/c7tb02954c,c7tb02954c.pdf,c7tb02954c_SI.pdf,Journal of Materials Chemistry B,Royal Society of Chemistry (RSC),2018,Surface manganese substitution in magnetite nanocrystals enhances<i>T</i><sub>1</sub>contrast ability by increasing electron spin relaxation,0,,,,,,dataset2_91,dataset2_91_supp
,,,,,,33.8,,16.6,,,Fe1Fe2O4,Mn0.5Fe0.5Fe2O4,,,50.0,,300.0,52.0,0.0,0.0,,,,10.1039/c7tb02954c,c7tb02954c.pdf,c7tb02954c_SI.pdf,Journal of Materials Chemistry B,Royal Society of Chemistry (RSC),2018,Surface manganese substitution in magnetite nanocrystals enhances<i>T</i><sub>1</sub>contrast ability by increasing electron spin relaxation,0,,,,,,dataset2_91,dataset2_91_supp
,,,,,,9.8,,14.6,,,Fe1Fe2O4,,,,50.0,,300.0,47.0,0.0,0.0,,,,10.1039/c7tb02954c,c7tb02954c.pdf,c7tb02954c_SI.pdf,Journal of Materials Chemistry B,Royal Society of Chemistry (RSC),2018,Surface manganese substitution in magnetite nanocrystals enhances<i>T</i><sub>1</sub>contrast ability by increasing electron spin relaxation,0,,,,,,dataset2_91,dataset2_91_supp
,,,,,,33.9,,22.0,,,Mn0.5Fe0.5Fe2O4,,,,50.0,,300.0,59.0,0.0,0.0,,,,10.1039/c7tb02954c,c7tb02954c.pdf,c7tb02954c_SI.pdf,Journal of Materials Chemistry B,Royal Society of Chemistry (RSC),2018,Surface manganese substitution in magnetite nanocrystals enhances<i>T</i><sub>1</sub>contrast ability by increasing electron spin relaxation,0,,,,,,dataset2_91,dataset2_91_supp
,,,,,,22.3,,22.0,,,Mn0.5Fe0.5Fe2O4,Fe1Fe2O4,,,50.0,,300.0,54.0,0.0,0.0,,,,10.1039/c7tb02954c,c7tb02954c.pdf,c7tb02954c_SI.pdf,Journal of Materials Chemistry B,Royal Society of Chemistry (RSC),2018,Surface manganese substitution in magnetite nanocrystals enhances<i>T</i><sub>1</sub>contrast ability by increasing electron spin relaxation,0,,,,,,dataset2_91,dataset2_91_supp
,,,,,,20.5,157.0,10.3,,,Fe1Fe2O4,oleate acid,,,50.0,,300.0,73.0,0.0,0.0,-1219.58,,,10.1039/c8dt04685a,c8dt04685a.pdf,c8dt04685a_SI.pdf,Dalton Transactions,Royal Society of Chemistry (RSC),2019,Combining magnetic hyperthermia and dual <i>T</i>1/<i>T</i>2 MR imaging using highly versatile iron oxide nanoparticles,0,,,,,,dataset2_92,dataset2_92_supp
,,,,,,5.8,166.0,10.3,,,Fe1Fe2O4,oleate acid,,,50.0,,300.0,73.0,0.0,0.0,-1182.0,,,10.1039/c8dt04685a,c8dt04685a.pdf,c8dt04685a_SI.pdf,Dalton Transactions,Royal Society of Chemistry (RSC),2019,Combining magnetic hyperthermia and dual <i>T</i>1/<i>T</i>2 MR imaging using highly versatile iron oxide nanoparticles,0,,,,,,dataset2_92,dataset2_92_supp
,,,,,,12.0,189.0,18.0,,,Fe1Fe2O4,,,,3.0,,300.0,64.0,0.0,0.0,342.15,,,10.1039/d1nr03335b,d1nr03335b.pdf,d1nr03335b_SI.pdf,Nanoscale,Royal Society of Chemistry (RSC),2021,"Unveiling the role of surface, size, shape and defects of iron oxide nanoparticles for theranostic applications",1,,,,,,dataset2_93,dataset2_93_supp
,,,,,,10.0,303.0,22.0,,,Fe1Fe2O4,,,,3.0,,300.0,88.0,0.0,0.0,0.0,,,10.1039/d1nr03335b,d1nr03335b.pdf,d1nr03335b_SI.pdf,Nanoscale,Royal Society of Chemistry (RSC),2021,"Unveiling the role of surface, size, shape and defects of iron oxide nanoparticles for theranostic applications",1,,,,,,dataset2_93,dataset2_93_supp
,,,,,,17.0,405.0,18.0,,,Fe1Fe2O4,,,,3.0,,300.0,104.0,0.0,0.0,0.0,,,10.1039/d1nr03335b,d1nr03335b.pdf,d1nr03335b_SI.pdf,Nanoscale,Royal Society of Chemistry (RSC),2021,"Unveiling the role of surface, size, shape and defects of iron oxide nanoparticles for theranostic applications",1,,,,,,dataset2_93,dataset2_93_supp
,,,,,,8.0,274.0,28.0,,,Fe1Fe2O4,,,,3.0,,300.0,89.0,0.0,0.0,0.0,,,10.1039/d1nr03335b,d1nr03335b.pdf,d1nr03335b_SI.pdf,Nanoscale,Royal Society of Chemistry (RSC),2021,"Unveiling the role of surface, size, shape and defects of iron oxide nanoparticles for theranostic applications",1,,,,,,dataset2_93,dataset2_93_supp
,,,,,,,220.0,10.0,,,Mn1Fe2O4,DMSA,,,10.0,,300.0,80.9,0.0,0.0,0.0,,,10.1073/pnas.0902365106,pnas.0902365106.pdf,pnas.0902365106_SI.pdf,Proceedings of the National Academy of Sciences,Proceedings of the National Academy of Sciences,2009,Rapid detection and profiling of cancer cells in fine-needle aspirates,1,,,,,,dataset2_94,dataset2_94_supp
,,,,,,,379.0,12.0,,,Mn1Fe2O4,DMSA,,,10.0,,300.0,109.3,0.0,0.0,0.0,,,10.1073/pnas.0902365106,pnas.0902365106.pdf,pnas.0902365106_SI.pdf,Proceedings of the National Academy of Sciences,Proceedings of the National Academy of Sciences,2009,Rapid detection and profiling of cancer cells in fine-needle aspirates,1,,,,,,dataset2_94,dataset2_94_supp
,,,,,,,420.0,16.0,,,Mn1Fe2O4,DMSA,,,10.0,,300.0,125.4,0.0,0.0,0.0,,,10.1073/pnas.0902365106,pnas.0902365106.pdf,pnas.0902365106_SI.pdf,Proceedings of the National Academy of Sciences,Proceedings of the National Academy of Sciences,2009,Rapid detection and profiling of cancer cells in fine-needle aspirates,1,,,,,,dataset2_94,dataset2_94_supp
,,,,,,0.81,3.0,03.05,,,Mn1.12Fe1.88O4,,,,7.0,,300.0,44.0,0.0,0.0,-280.0,,,10.1088/0022-3727/41/13/134021,134021.pdf,0,Journal of Physics D: Applied Physics,IOP Publishing,2008,Magnetic and relaxometric properties of Mn ferrites,0,,,,,,dataset2_95,0
,,,,,,1.5,7.4,03.05,,,Mn1.12Fe1.88O4,,,,7.0,,300.0,44.0,0.0,0.0,-300.0,,,10.1088/0022-3727/41/13/134021,134021.pdf,0,Journal of Physics D: Applied Physics,IOP Publishing,2008,Magnetic and relaxometric properties of Mn ferrites,0,,,,,,dataset2_95,0
,,,,,,2.6,15.3,03.05,,,Mn1.12Fe1.88O4,,,,7.0,,300.0,44.0,0.0,0.0,-300.0,,,10.1088/0022-3727/41/13/134021,134021.pdf,0,Journal of Physics D: Applied Physics,IOP Publishing,2008,Magnetic and relaxometric properties of Mn ferrites,0,,,,,,dataset2_95,0
,,,,,,1.5,18.3,4.66,,,Mn1.13Fe1.87O4,,,,7.0,,300.0,43.2,0.0,0.0,-280.0,,,10.1088/0022-3727/41/13/134021,134021.pdf,0,Journal of Physics D: Applied Physics,IOP Publishing,2008,Magnetic and relaxometric properties of Mn ferrites,0,,,,,,dataset2_95,0
,,,,,,1.7,6.8,4.66,,,Mn1.13Fe1.87O4,,,,7.0,,300.0,43.2,0.0,0.0,0.0,,,10.1088/0022-3727/41/13/134021,134021.pdf,0,Journal of Physics D: Applied Physics,IOP Publishing,2008,Magnetic and relaxometric properties of Mn ferrites,0,,,,,,dataset2_95,0
,,,,,,3.2,14.5,4.66,,,Mn1.13Fe1.87O4,,,,7.0,,300.0,43.2,0.0,0.0,0.0,,,10.1088/0022-3727/41/13/134021,134021.pdf,0,Journal of Physics D: Applied Physics,IOP Publishing,2008,Magnetic and relaxometric properties of Mn ferrites,0,,,,,,dataset2_95,0
,,,,,,0.7,99.4,5.97,,,Mn1.09Fe1.91O4,,,,7.0,,300.0,42.0,0.0,0.0,0.0,,,10.1088/0022-3727/41/13/134021,134021.pdf,0,Journal of Physics D: Applied Physics,IOP Publishing,2008,Magnetic and relaxometric properties of Mn ferrites,0,,,,,,dataset2_95,0
,,,,,,1.3,45.8,5.97,,,Mn1.09Fe1.91O4,,,,7.0,,300.0,42.0,0.0,0.0,0.0,,,10.1088/0022-3727/41/13/134021,134021.pdf,0,Journal of Physics D: Applied Physics,IOP Publishing,2008,Magnetic and relaxometric properties of Mn ferrites,0,,,,,,dataset2_95,0
,,,,,,2.3,84.7,5.97,,,Mn1.09Fe1.91O4,,,,7.0,,300.0,42.0,0.0,0.0,-329.43,,,10.1088/0022-3727/41/13/134021,134021.pdf,0,Journal of Physics D: Applied Physics,IOP Publishing,2008,Magnetic and relaxometric properties of Mn ferrites,0,,,,,,dataset2_95,0
,,,,,,0.8,50.8,4.83,,,Mn1.12Fe1.88O4,,,,7.0,,300.0,44.0,0.0,0.0,145.18,,,10.1088/0022-3727/41/13/134021,134021.pdf,0,Journal of Physics D: Applied Physics,IOP Publishing,2008,Magnetic and relaxometric properties of Mn ferrites,0,,,,,,dataset2_95,0
,,,,,,1.2,10.0,4.83,,,Mn1.12Fe1.88O4,,,,7.0,,300.0,44.0,0.0,0.0,-329.43,,,10.1088/0022-3727/41/13/134021,134021.pdf,0,Journal of Physics D: Applied Physics,IOP Publishing,2008,Magnetic and relaxometric properties of Mn ferrites,0,,,,,,dataset2_95,0
,,,,,,3.0,28.5,4.83,,,Mn1.12Fe1.88O4,,,,7.0,,300.0,44.0,0.0,0.0,145.18,,,10.1088/0022-3727/41/13/134021,134021.pdf,0,Journal of Physics D: Applied Physics,IOP Publishing,2008,Magnetic and relaxometric properties of Mn ferrites,0,,,,,,dataset2_95,0
,,,,,,,296.11,19.2,,,Fe1Mn2O4,CTAB,,,45.0,,300.0,59.0,0.0,0.0,-10.86,,,10.1088/2053-1591/ab66a4,ab66a4.pdf,0,Materials Research Express,IOP Publishing,2020,Manganese ferrite nanocubes as an MRI contrast agent,1,,,,,,dataset2_96,0
,,,,,,,146.0,32.0,,,Co0.8Zn0.2Fe2O4,,,,1.0,,300.0,73.08,236.58,4.89,-440.0,,,10.1134/s0036024421130203,s0036024421130203.pdf,0,Russian Journal of Physical Chemistry A,Pleiades Publishing Ltd,2021,Use of Dextran-Coated Cobalt–Zinc Ferrite Nanoparticles to Improve Image Quality in Magnetic Resonance Imaging: Non-Clinical Approach,0,,,,,,dataset2_97,0
,,,,,,,594.0,1.6,,,Ni1Fe2O4,,,,12.0,,300.0,49.84,0.0,0.0,,,,10.1142/s0219581x21500472,s0219581x21500472.pdf,0,International Journal of Nanoscience,World Scientific Pub Co Pte Ltd,2021,Synthesis and Characterization of NiFe<sub>2</sub>O<sub>4</sub>Magnetic Nanoparticles for Magnetic Resonance Imaging Application,0,,,,,,dataset2_98,0
,,,,,,12.8,16.6,7.25,,,Co1Fe2O4,,,,1.0,,300.0,28.42,0.0,0.0,-1804.0,,,10.1155/2013/462540,462540.pdf,462540_SI.pdf,Journal of Nanomaterials,Wiley,2013,Size‐Controlled Synthesis of CoFe<sub>2</sub>O<sub>4</sub> Nanoparticles Potential Contrast Agent for MRI and Investigation on Their Size‐Dependent Magnetic Properties,1,,,,,,dataset2_99,dataset2_99_supp
,,,,,,16.6,39.8,8.51,,,Co1Fe2O4,,,,20.0,,300.0,30.93,0.0,0.0,-781.28,,,10.1155/2013/462540,462540.pdf,462540_SI.pdf,Journal of Nanomaterials,Wiley,2013,Size‐Controlled Synthesis of CoFe<sub>2</sub>O<sub>4</sub> Nanoparticles Potential Contrast Agent for MRI and Investigation on Their Size‐Dependent Magnetic Properties,1,,,,,,dataset2_99,dataset2_99_supp
,,,,,,7.9,34.8,8.51,,,Co1Fe2O4,,,,1.0,,300.0,30.93,0.0,0.0,-1022.0,,,10.1155/2013/462540,462540.pdf,462540_SI.pdf,Journal of Nanomaterials,Wiley,2013,Size‐Controlled Synthesis of CoFe<sub>2</sub>O<sub>4</sub> Nanoparticles Potential Contrast Agent for MRI and Investigation on Their Size‐Dependent Magnetic Properties,1,,,,,,dataset2_99,dataset2_99_supp
,,,,,,24.1,55.4,9.26,,,Co1Fe2O4,,,,1.0,,300.0,38.95,0.0,0.0,,,,10.1155/2013/462540,462540.pdf,462540_SI.pdf,Journal of Nanomaterials,Wiley,2013,Size‐Controlled Synthesis of CoFe<sub>2</sub>O<sub>4</sub> Nanoparticles Potential Contrast Agent for MRI and Investigation on Their Size‐Dependent Magnetic Properties,1,,,,,,dataset2_99,dataset2_99_supp
,,,,,,9.7,49.5,9.26,,,Co1Fe2O4,,,,1.0,,300.0,38.95,0.0,0.0,,,,10.1155/2013/462540,462540.pdf,462540_SI.pdf,Journal of Nanomaterials,Wiley,2013,Size‐Controlled Synthesis of CoFe<sub>2</sub>O<sub>4</sub> Nanoparticles Potential Contrast Agent for MRI and Investigation on Their Size‐Dependent Magnetic Properties,1,,,,,,dataset2_99,dataset2_99_supp
,,,,,,26.9,69.9,10.38,,,Co1Fe2O4,,,,1.0,,300.0,41.09,0.0,0.0,,,,10.1155/2013/462540,462540.pdf,462540_SI.pdf,Journal of Nanomaterials,Wiley,2013,Size‐Controlled Synthesis of CoFe<sub>2</sub>O<sub>4</sub> Nanoparticles Potential Contrast Agent for MRI and Investigation on Their Size‐Dependent Magnetic Properties,1,,,,,,dataset2_99,dataset2_99_supp
,,,,,,10.0,52.0,10.38,,,Co1Fe2O4,,,,1.0,,300.0,41.09,0.0,0.0,,,,10.1155/2013/462540,462540.pdf,462540_SI.pdf,Journal of Nanomaterials,Wiley,2013,Size‐Controlled Synthesis of CoFe<sub>2</sub>O<sub>4</sub> Nanoparticles Potential Contrast Agent for MRI and Investigation on Their Size‐Dependent Magnetic Properties,1,,,,,,dataset2_99,dataset2_99_supp
,,,,,,27.8,75.1,11.02,,,Co1Fe2O4,,,,1.0,,300.0,45.5,0.0,0.0,,,,10.1155/2013/462540,462540.pdf,462540_SI.pdf,Journal of Nanomaterials,Wiley,2013,Size‐Controlled Synthesis of CoFe<sub>2</sub>O<sub>4</sub> Nanoparticles Potential Contrast Agent for MRI and Investigation on Their Size‐Dependent Magnetic Properties,1,,,,,,dataset2_99,dataset2_99_supp
,,,,,,9.1,51.0,11.02,,,Co1Fe2O4,,,,1.0,,300.0,45.5,0.0,0.0,,,,10.1155/2013/462540,462540.pdf,462540_SI.pdf,Journal of Nanomaterials,Wiley,2013,Size‐Controlled Synthesis of CoFe<sub>2</sub>O<sub>4</sub> Nanoparticles Potential Contrast Agent for MRI and Investigation on Their Size‐Dependent Magnetic Properties,1,,,,,,dataset2_99,dataset2_99_supp
,,,,,,,262.0,14.0,,,Fe1Fe2O4,DSPE-PEG2000,,,5.0,,300.0,78.0,0.0,0.0,,,,10.1155/2018/3743164,3743164.pdf,3743164_SI.pdf,Journal of Nanomaterials,Wiley,2018,Precise Study on Size-Dependent Properties of Magnetic Iron Oxide Nanoparticles for <i>In Vivo</i> Magnetic Resonance Imaging,1,,,,,,dataset2_100,"dataset2_100_supp_1,  dataset2_100_supp_2"
,,,,,,,398.0,18.0,,,Fe1Fe2O4,DSPE-PEG2000,,,5.0,,300.0,88.0,0.0,0.0,,,,10.1155/2018/3743164,3743164.pdf,3743164_SI.pdf,Journal of Nanomaterials,Wiley,2018,Precise Study on Size-Dependent Properties of Magnetic Iron Oxide Nanoparticles for <i>In Vivo</i> Magnetic Resonance Imaging,1,,,,,,dataset2_100,"dataset2_100_supp_1,  dataset2_100_supp_2"
,,,,,,,549.0,22.0,,,Fe1Fe2O4,DSPE-PEG2000,,,5.0,,300.0,92.0,0.0,0.0,,,,10.1155/2018/3743164,3743164.pdf,3743164_SI.pdf,Journal of Nanomaterials,Wiley,2018,Precise Study on Size-Dependent Properties of Magnetic Iron Oxide Nanoparticles for <i>In Vivo</i> Magnetic Resonance Imaging,1,,,,,,dataset2_100,"dataset2_100_supp_1,  dataset2_100_supp_2"
,,,,,,,615.0,26.0,,,Fe1Fe2O4,DSPE-PEG2000,,,5.0,,300.0,97.0,0.0,0.0,,,,10.1155/2018/3743164,3743164.pdf,3743164_SI.pdf,Journal of Nanomaterials,Wiley,2018,Precise Study on Size-Dependent Properties of Magnetic Iron Oxide Nanoparticles for <i>In Vivo</i> Magnetic Resonance Imaging,1,,,,,,dataset2_100,"dataset2_100_supp_1,  dataset2_100_supp_2"
,,,,,,7.71,67.41,30.0,,,Ni1Fe2O4,,,,15.0,,300.0,46.7,0.0,0.0,,,,10.1155/2022/5066167,5066167.pdf,0,Oxidative Medicine and Cellular Longevity,Wiley,2022,"Hematobiochemical, Oxidative Stress, and Histopathological Mediated Toxicity Induced by Nickel Ferrite (NiFe2O4) Nanoparticles in Rabbits",1,,,,,,dataset2_101,0
,,,,,,4.62,127.4,5.8,,,Fe1Fe2O4,,,,50.0,,300.0,52.8,0.0,0.0,,,,10.1186/s12951-020-0580-1,s12951-020-0580-1.pdf,s12951-020-0580-1_SI.pdf,Journal of Nanobiotechnology,Springer Science and Business Media LLC,2020,"Size-isolation of superparamagnetic iron oxide nanoparticles improves MRI, MPI and hyperthermia performance",1,,,,,,dataset2_102,dataset2_102_supp
,,,,,,5.59,80.0,2.5,,,Fe1Fe2O4,,,,50.0,,300.0,28.5,0.0,0.0,,,,10.1186/s12951-020-0580-1,s12951-020-0580-1.pdf,s12951-020-0580-1_SI.pdf,Journal of Nanobiotechnology,Springer Science and Business Media LLC,2020,"Size-isolation of superparamagnetic iron oxide nanoparticles improves MRI, MPI and hyperthermia performance",1,,,,,,dataset2_102,dataset2_102_supp
,,,,,,3.25,263.2,16.7,,,Fe1Fe2O4,,,,50.0,,300.0,61.1,0.0,0.0,,,,10.1186/s12951-020-0580-1,s12951-020-0580-1.pdf,s12951-020-0580-1_SI.pdf,Journal of Nanobiotechnology,Springer Science and Business Media LLC,2020,"Size-isolation of superparamagnetic iron oxide nanoparticles improves MRI, MPI and hyperthermia performance",1,,,,,,dataset2_102,dataset2_102_supp
,,,,,,4.51,191.6,7.7,,,Fe1Fe2O4,,,,50.0,,300.0,27.2,0.0,0.0,,,,10.1186/s12951-020-0580-1,s12951-020-0580-1.pdf,s12951-020-0580-1_SI.pdf,Journal of Nanobiotechnology,Springer Science and Business Media LLC,2020,"Size-isolation of superparamagnetic iron oxide nanoparticles improves MRI, MPI and hyperthermia performance",1,,,,,,dataset2_102,dataset2_102_supp
,,,,,,4.87,377.9,10.6,,,Fe1Fe2O4,,,,50.0,,300.0,73.8,0.0,0.0,,,,10.1186/s12951-020-0580-1,s12951-020-0580-1.pdf,s12951-020-0580-1_SI.pdf,Journal of Nanobiotechnology,Springer Science and Business Media LLC,2020,"Size-isolation of superparamagnetic iron oxide nanoparticles improves MRI, MPI and hyperthermia performance",1,,,,,,dataset2_102,dataset2_102_supp
,,,,,,5.11,430.5,13.1,,,Fe1Fe2O4,,,,50.0,,300.0,83.2,0.0,0.0,,,,10.1186/s12951-020-0580-1,s12951-020-0580-1.pdf,s12951-020-0580-1_SI.pdf,Journal of Nanobiotechnology,Springer Science and Business Media LLC,2020,"Size-isolation of superparamagnetic iron oxide nanoparticles improves MRI, MPI and hyperthermia performance",1,,,,,,dataset2_102,dataset2_102_supp
,,,,,,4.74,392.6,15.6,,,Fe1Fe2O4,,,,50.0,,300.0,62.2,0.0,0.0,,,,10.1186/s12951-020-0580-1,s12951-020-0580-1.pdf,s12951-020-0580-1_SI.pdf,Journal of Nanobiotechnology,Springer Science and Business Media LLC,2020,"Size-isolation of superparamagnetic iron oxide nanoparticles improves MRI, MPI and hyperthermia performance",1,,,,,,dataset2_102,dataset2_102_supp
,,,,,,4.11,350.5,17.2,,,Fe1Fe2O4,,,,50.0,,300.0,70.4,0.0,0.0,,,,10.1186/s12951-020-0580-1,s12951-020-0580-1.pdf,s12951-020-0580-1_SI.pdf,Journal of Nanobiotechnology,Springer Science and Business Media LLC,2020,"Size-isolation of superparamagnetic iron oxide nanoparticles improves MRI, MPI and hyperthermia performance",1,,,,,,dataset2_102,dataset2_102_supp
,,,,,,1.6,14.0,2.5,,,Fe1Fe2O4,PASP,,,,,,,,,,,,10.1186/s12951-022-01562-y,s12951-022-01562-y.pdf,s12951-022-01562-y_SI.pdf,Journal of Nanobiotechnology,Springer Science and Business Media LLC,2022,Biodegradable and biocompatible exceedingly small magnetic iron oxide nanoparticles for T1-weighted magnetic resonance imaging of tumors,1,,,,,,dataset2_103,dataset2_103_supp
,,,,,,4.7,89.3,6.0,,,Fe1Fe2O4,PASP,,,,,,,,,,,,10.1186/s12951-022-01562-y,s12951-022-01562-y.pdf,s12951-022-01562-y_SI.pdf,Journal of Nanobiotechnology,Springer Science and Business Media LLC,2022,Biodegradable and biocompatible exceedingly small magnetic iron oxide nanoparticles for T1-weighted magnetic resonance imaging of tumors,1,,,,,,dataset2_103,dataset2_103_supp
,,,,,,5.4,154.2,8.0,,,Fe1Fe2O4,PASP,,,,,,,,,,,,10.1186/s12951-022-01562-y,s12951-022-01562-y.pdf,s12951-022-01562-y_SI.pdf,Journal of Nanobiotechnology,Springer Science and Business Media LLC,2022,Biodegradable and biocompatible exceedingly small magnetic iron oxide nanoparticles for T1-weighted magnetic resonance imaging of tumors,1,,,,,,dataset2_103,dataset2_103_supp
,,,,,,5.5,31.9,3.3,,,Fe1Fe2O4,PASP,,,,,,,,,,,,10.1186/s12951-022-01562-y,s12951-022-01562-y.pdf,s12951-022-01562-y_SI.pdf,Journal of Nanobiotechnology,Springer Science and Business Media LLC,2022,Biodegradable and biocompatible exceedingly small magnetic iron oxide nanoparticles for T1-weighted magnetic resonance imaging of tumors,1,,,,,,dataset2_103,dataset2_103_supp
,,,,,,5.2,27.8,3.8,,,Fe1Fe2O4,PASP,,,,,,,,,,,,10.1186/s12951-022-01562-y,s12951-022-01562-y.pdf,s12951-022-01562-y_SI.pdf,Journal of Nanobiotechnology,Springer Science and Business Media LLC,2022,Biodegradable and biocompatible exceedingly small magnetic iron oxide nanoparticles for T1-weighted magnetic resonance imaging of tumors,1,,,,,,dataset2_103,dataset2_103_supp
,,,,,,3.5,25.6,2.6,,,Fe1Fe2O4,PASP,,,,,,,,,,,,10.1186/s12951-022-01562-y,s12951-022-01562-y.pdf,s12951-022-01562-y_SI.pdf,Journal of Nanobiotechnology,Springer Science and Business Media LLC,2022,Biodegradable and biocompatible exceedingly small magnetic iron oxide nanoparticles for T1-weighted magnetic resonance imaging of tumors,1,,,,,,dataset2_103,dataset2_103_supp
,,,,,,0.4,5.7,2.4,,,Fe1Fe2O4,PASP,,,,,,,,,,,,10.1186/s12951-022-01562-y,s12951-022-01562-y.pdf,s12951-022-01562-y_SI.pdf,Journal of Nanobiotechnology,Springer Science and Business Media LLC,2022,Biodegradable and biocompatible exceedingly small magnetic iron oxide nanoparticles for T1-weighted magnetic resonance imaging of tumors,1,,,,,,dataset2_103,dataset2_103_supp
,,,,,,7.0,34.0,3.7,,,Fe1Fe2O4,PASP,,,30.0,,300.0,16.0,0.0,0.0,,,,10.1186/s12951-022-01562-y,s12951-022-01562-y.pdf,s12951-022-01562-y_SI.pdf,Journal of Nanobiotechnology,Springer Science and Business Media LLC,2022,Biodegradable and biocompatible exceedingly small magnetic iron oxide nanoparticles for T1-weighted magnetic resonance imaging of tumors,1,,,,,,dataset2_103,dataset2_103_supp
,,,,,,0.9,48.9,3.7,,,Fe1Fe2O4,PASP,,,30.0,,300.0,16.0,0.0,0.0,,,,10.1186/s12951-022-01562-y,s12951-022-01562-y.pdf,s12951-022-01562-y_SI.pdf,Journal of Nanobiotechnology,Springer Science and Business Media LLC,2022,Biodegradable and biocompatible exceedingly small magnetic iron oxide nanoparticles for T1-weighted magnetic resonance imaging of tumors,1,,,,,,dataset2_103,dataset2_103_supp
,,,,,,6.2,34.6,4.0,,,Fe1Fe2O4,PASP,,,,,,,,,,,,10.1186/s12951-022-01562-y,s12951-022-01562-y.pdf,s12951-022-01562-y_SI.pdf,Journal of Nanobiotechnology,Springer Science and Business Media LLC,2022,Biodegradable and biocompatible exceedingly small magnetic iron oxide nanoparticles for T1-weighted magnetic resonance imaging of tumors,1,,,,,,dataset2_103,dataset2_103_supp
,,,,,,6.0,38.8,4.8,,,Fe1Fe2O4,PASP,,,,,,,,,,,,10.1186/s12951-022-01562-y,s12951-022-01562-y.pdf,s12951-022-01562-y_SI.pdf,Journal of Nanobiotechnology,Springer Science and Business Media LLC,2022,Biodegradable and biocompatible exceedingly small magnetic iron oxide nanoparticles for T1-weighted magnetic resonance imaging of tumors,1,,,,,,dataset2_103,dataset2_103_supp
,,,,,,,249.0,6.0,,,Mn1Fe2O4,PEG,,,10.0,,300.0,48.3,0.0,0.0,,,,10.1186/s40580-014-0032-4,s40580-014-0032-4.pdf,0,Nano Convergence,Springer Science and Business Media LLC,2015,A systematic study of core size and coating thickness on manganese-doped nanocrystals for high T2 relaxivity as magnetic resonance contrast agent,1,,,,,,dataset2_104,0
,,,,,,,448.0,12.0,,,Mn1Fe2O4,PEG,,,10.0,,300.0,87.7,0.0,0.0,,,,10.1186/s40580-014-0032-4,s40580-014-0032-4.pdf,0,Nano Convergence,Springer Science and Business Media LLC,2015,A systematic study of core size and coating thickness on manganese-doped nanocrystals for high T2 relaxivity as magnetic resonance contrast agent,1,,,,,,dataset2_104,0
,,,,,,,0.54,6.5,,,Fe1Fe2O4,,,,20.0,,300.0,65.0,6.0,0.5,,,,10.1557/s43579-022-00280-8,s43579-022-00280-8.pdf,s43579-022-00280-8_SI.pdf,MRS Communications,Springer Science and Business Media LLC,2022,Magnesium and gadolinium doping of superparamagnetic magnetite nanoparticles as T2 contrast nanoagents for magnetic resonance imaging,0,,,,,,dataset2_105,dataset2_105_supp
,,,,,,,0.678,7.0,,,Mg0.1Fe0.9Fe2O4,,,,20.0,,300.0,25.0,3.0,0.1,,,,10.1557/s43579-022-00280-8,s43579-022-00280-8.pdf,s43579-022-00280-8_SI.pdf,MRS Communications,Springer Science and Business Media LLC,2022,Magnesium and gadolinium doping of superparamagnetic magnetite nanoparticles as T2 contrast nanoagents for magnetic resonance imaging,0,,,,,,dataset2_105,dataset2_105_supp
,,,,,,,0.452,9.5,,,Gd0.15Fe0.85Fe2O4,,,,20.0,,300.0,43.0,8.0,0.9,,,,10.1557/s43579-022-00280-8,s43579-022-00280-8.pdf,s43579-022-00280-8_SI.pdf,MRS Communications,Springer Science and Business Media LLC,2022,Magnesium and gadolinium doping of superparamagnetic magnetite nanoparticles as T2 contrast nanoagents for magnetic resonance imaging,0,,,,,,dataset2_105,dataset2_105_supp
,,,,,,,0.281,10.0,,,Mg0.025Gd0.125Fe0.85Fe2O4,,,,20.0,,300.0,40.0,15.0,1.5,,,,10.1557/s43579-022-00280-8,s43579-022-00280-8.pdf,s43579-022-00280-8_SI.pdf,MRS Communications,Springer Science and Business Media LLC,2022,Magnesium and gadolinium doping of superparamagnetic magnetite nanoparticles as T2 contrast nanoagents for magnetic resonance imaging,0,,,,,,dataset2_105,dataset2_105_supp
,,,,,,,166.0,25.0,,,Fe1Fe2O4,Au1,,,30.0,,300.0,51.0,0.0,0.0,,,,10.2147/ijn.s322894,ijn.s322894.pdf,0,International Journal of Nanomedicine,Informa UK Limited,2021,Synergistic Theranostics of Magnetic Resonance Imaging and Photothermal Therapy of Breast Cancer Based on the Janus Nanostructures Fe3O4-Aushell-PEG,1,,,,,,dataset2_106,0
,PEG,,,,,,211.0,25.0,,,Fe1Fe2O4,Au1,,,30.0,,300.0,51.0,0.0,0.0,,,,10.2147/ijn.s322894,ijn.s322894.pdf,0,International Journal of Nanomedicine,Informa UK Limited,2021,Synergistic Theranostics of Magnetic Resonance Imaging and Photothermal Therapy of Breast Cancer Based on the Janus Nanostructures Fe3O4-Aushell-PEG,1,,,,,,dataset2_106,0
,,,,,,,109.0,25.0,,,Fe1,Si1O2,,,10.0,,300.0,180.0,0.7,50.0,,,,10.3390/ma15062228,ma15062228.pdf,ma15062228_SI.pdf,Materials,MDPI AG,2022,Cubic Iron Core–Shell Nanoparticles Functionalized to Obtain High-Performance MRI Contrast Agents,1,,,,,,dataset2_107,dataset2_107_supp
,gallol-PEG66-67-OH,,,,,,67.6,11.2,,,Co1Fe2O4,Mn1Fe2O4,,,10.0,,300.0,64.2,0.0,0.0,,,,10.3390/nano10050907,nano10050907.pdf,nano10050907_SI.pdf,Nanomaterials,MDPI AG,2020,Bi-Magnetic Core-Shell CoFe2O4@MnFe2O4 Nanoparticles for In Vivo Theranostics,1,,,,,,dataset2_108,dataset2_108_supp
,,,,,,27.0,54.0,21.0,,,Fe1Fe2O4,Fe1Fe2O3,,,50.0,,300.0,33.0,0.0,0.0,,,,10.3390/nano12173023,nano12173023.pdf,0,Nanomaterials,MDPI AG,2022,Iron-Based Hollow Nanoplatforms for Cancer Imaging and Theranostics,1,,,,,,dataset2_109,0
,,,,,,26.9,50.3,14.0,,,Fe1Fe2O4,Fe1Fe2O3,,,50.0,,300.0,26.0,0.0,0.0,,,,10.3390/nano12173023,nano12173023.pdf,0,Nanomaterials,MDPI AG,2022,Iron-Based Hollow Nanoplatforms for Cancer Imaging and Theranostics,1,,,,,,dataset2_109,0
,,,,,,6.0,20.28,9.0,,,Fe1Fe2O4,Fe1Fe2O3,,,50.0,,300.0,13.6,0.0,0.0,,,,10.3390/nano12173023,nano12173023.pdf,0,Nanomaterials,MDPI AG,2022,Iron-Based Hollow Nanoplatforms for Cancer Imaging and Theranostics,1,,,,,,dataset2_109,0
,,,,,,21.0,84.0,21.0,,,Fe1Fe2O4,Fe1Fe2O3,,,50.0,,300.0,33.0,0.0,0.0,,,,10.3390/nano12173023,nano12173023.pdf,0,Nanomaterials,MDPI AG,2022,Iron-Based Hollow Nanoplatforms for Cancer Imaging and Theranostics,1,,,,,,dataset2_109,0
,,,,,,17.5,60.4,14.0,,,Fe1Fe2O4,Fe1Fe2O3,,,50.0,,300.0,26.0,0.0,0.0,,,,10.3390/nano12173023,nano12173023.pdf,0,Nanomaterials,MDPI AG,2022,Iron-Based Hollow Nanoplatforms for Cancer Imaging and Theranostics,1,,,,,,dataset2_109,0
,,,,,,4.66,19.67,9.0,,,Fe1Fe2O4,Fe1Fe2O3,,,50.0,,300.0,13.6,0.0,0.0,,,,10.3390/nano12173023,nano12173023.pdf,0,Nanomaterials,MDPI AG,2022,Iron-Based Hollow Nanoplatforms for Cancer Imaging and Theranostics,1,,,,,,dataset2_109,0
,,,,,,12.0,108.0,7.8,,,Fe2O3,,,,30.0,,300.0,69.3,0.0,0.0,,,,10.3390/nano12193304,nano12193304.pdf,0,Nanomaterials,MDPI AG,2022,Tailoring the Magnetic and Structural Properties of Manganese/Zinc Doped Iron Oxide Nanoparticles through Microwaves-Assisted Polyol Synthesis,1,,,,,,dataset2_110,0
,,,,,,24.0,294.0,7.7,,,Zn0.26Mn0.23Fe1.51O3,,,,30.0,,300.0,91.5,0.0,0.0,,,,10.3390/nano12193304,nano12193304.pdf,0,Nanomaterials,MDPI AG,2022,Tailoring the Magnetic and Structural Properties of Manganese/Zinc Doped Iron Oxide Nanoparticles through Microwaves-Assisted Polyol Synthesis,1,,,,,,dataset2_110,0
,,,,,,12.0,345.0,15.5,,,Fe2O3,,,,30.0,,300.0,82.9,0.0,0.0,,,,10.3390/nano12193304,nano12193304.pdf,0,Nanomaterials,MDPI AG,2022,Tailoring the Magnetic and Structural Properties of Manganese/Zinc Doped Iron Oxide Nanoparticles through Microwaves-Assisted Polyol Synthesis,1,,,,,,dataset2_110,0
