Repository: anastasiavepreva/ChemX

# ChemX: A Collection of Chemistry Datasets for Benchmarking Automated Information Extraction

## Abstract

ChemX is a collection of 10 manually curated benchmarking datasets developed to support robust automated information extraction in chemistry. It spans two major domains — **nanomaterials** and **small molecules** — and enables evaluation across multiple modalities including text, tables, and figures.

ChemX is designed to benchmark large language models and multi-agent systems in real-world chemical contexts, emphasizing reproducibility, schema-based annotation, and domain-specific validation.

File: datasets/Cytotox.csv (part 12 of 49)
sn,material,shape,coat_functional_group,synthesis_method,surface_charge,size_in_medium_nm,zeta_in_medium_mv,no_of_cells_cells_well,human_animal,cell_source,cell_tissue,cell_morphology,cell_age,time_hr,concentration,test,test_indicator,viability_%,doi,article_list,core_nm,hydrodynamic_nm,potential_mv,cell_type,journal_name,publisher,year,title,journal_is_oa,is_oa,oa_status,pdf,access
1493,Au,Sphere,MSA,Chemical Reduction,Negative,,,,H,Human,Embryo,Spindle,Embryonic,24,0.01,Live/Dead,TrypanBlue,87.616,10.1002/smll.201502346,41,,1.5,,WA09,Small,Wiley,2015,SizeГўВЂВђDependent Toxicity of Gold Nanoparticles on Human Embryonic Stem Cells and Their Neural Derivatives,FALSE,TRUE,green,41_senut2015.pdf,1
1494,Au,Sphere,MSA,Chemical Reduction,Negative,,,,H,Human,Embryo,Spindle,Embryonic,24,0.1,Live/Dead,TrypanBlue,75.97,10.1002/smll.201502346,41,,1.5,,WA09,Small,Wiley,2015,SizeГўВЂВђDependent Toxicity of Gold Nanoparticles on Human Embryonic Stem Cells and Their Neural Derivatives,FALSE,TRUE,green,41_senut2015.pdf,1
1495,Au,Sphere,MSA,Chemical Reduction,Negative,,,,H,Human,Embryo,Spindle,Embryonic,24,1,Live/Dead,TrypanBlue,56.562,10.1002/smll.201502346,41,,1.5,,WA09,Small,Wiley,2015,SizeГўВЂВђDependent Toxicity of Gold Nanoparticles on Human Embryonic Stem Cells and Their Neural Derivatives,FALSE,TRUE,green,41_senut2015.pdf,1
1496,Au,Sphere,MSA,Chemical Reduction,Negative,,,,H,Human,Embryo,Spindle,Embryonic,24,10,Live/Dead,TrypanBlue,0.92421,10.1002/smll.201502346,41,,1.5,,WA09,Small,Wiley,2015,SizeГўВЂВђDependent Toxicity of Gold Nanoparticles on Human Embryonic Stem Cells and Their Neural Derivatives,FALSE,TRUE,green,41_senut2015.pdf,1
1497,Au,Sphere,MSA,Chemical Reduction,Negative,,,100000,H,Human,Embryo,Spindle,Embryonic,24,0.001,MTT,TetrazoliumSalt,80.591,10.1002/smll.201502346,41,,1.5,,WA09,Small,Wiley,2015,SizeГўВЂВђDependent Toxicity of Gold Nanoparticles on Human Embryonic Stem Cells and Their Neural Derivatives,FALSE,TRUE,green,41_senut2015.pdf,1
1498,Au,Sphere,MSA,Chemical Reduction,Negative,,,100000,H,Human,Embryo,Spindle,Embryonic,24,0.01,MTT,TetrazoliumSalt,66.174,10.1002/smll.201502346,41,,1.5,,WA09,Small,Wiley,2015,SizeГўВЂВђDependent Toxicity of Gold Nanoparticles on Human Embryonic Stem Cells and Their Neural Derivatives,FALSE,TRUE,green,41_senut2015.pdf,1
1499,Au,Sphere,MSA,Chemical Reduction,Negative,,,100000,H,Human,Embryo,Spindle,Embryonic,24,0.1,MTT,TetrazoliumSalt,62.477,10.1002/smll.201502346,41,,1.5,,WA09,Small,Wiley,2015,SizeГўВЂВђDependent Toxicity of Gold Nanoparticles on Human Embryonic Stem Cells and Their Neural Derivatives,FALSE,TRUE,green,41_senut2015.pdf,1
1500,Au,Sphere,MSA,Chemical Reduction,Negative,,,100000,H,Human,Embryo,Spindle,Embryonic,24,1,MTT,TetrazoliumSalt,38.078,10.1002/smll.201502346,41,,1.5,,WA09,Small,Wiley,2015,SizeГўВЂВђDependent Toxicity of Gold Nanoparticles on Human Embryonic Stem Cells and Their Neural Derivatives,FALSE,TRUE,green,41_senut2015.pdf,1
1504,Au,Sphere,,Biosynthesis,Negative,,,5000,H,Human,,,,24,50,MTT,TetrazoliumSalt,96.19,10.1007/s10876-019-01695-5,42,,6,,HeLa,Journal of Cluster Science,Springer Science and Business Media LLC,2019,Comparative Anticancer Potential of Biologically and Chemically Synthesized Gold Nanoparticles,FALSE,FALSE,closed,42_10.1007@s10876-019-01695-5.pdf,0
1505,Au,Sphere,,Biosynthesis,Negative,,,5000,H,Human,,,,24,100,MTT,TetrazoliumSalt,75.873,10.1007/s10876-019-01695-5,42,,6,,HeLa,Journal of Cluster Science,Springer Science and Business Media LLC,2019,Comparative Anticancer Potential of Biologically and Chemically Synthesized Gold Nanoparticles,FALSE,FALSE,closed,42_10.1007@s10876-019-01695-5.pdf,0
1506,Au,Sphere,,Biosynthesis,Negative,,,5000,H,Human,,,,24,200,MTT,TetrazoliumSalt,47.09,10.1007/s10876-019-01695-5,42,,6,,HeLa,Journal of Cluster Science,Springer Science and Business Media LLC,2019,Comparative Anticancer Potential of Biologically and Chemically Synthesized Gold Nanoparticles,FALSE,FALSE,closed,42_10.1007@s10876-019-01695-5.pdf,0
1507,Au,Sphere,,Biosynthesis,Negative,,,5000,H,Human,,,,24,400,MTT,TetrazoliumSalt,37.249,10.1007/s10876-019-01695-5,42,,6,,HeLa,Journal of Cluster Science,Springer Science and Business Media LLC,2019,Comparative Anticancer Potential of Biologically and Chemically Synthesized Gold Nanoparticles,FALSE,FALSE,closed,42_10.1007@s10876-019-01695-5.pdf,0
1508,Au,Sph/Hex/Ova,Citrate,Chemical Reduction,,,,5000,H,Human,,,,24,50,MTT,TetrazoliumSalt,98.836,10.1007/s10876-019-01695-5,42,,12.5,,HeLa,Journal of Cluster Science,Springer Science and Business Media LLC,2019,Comparative Anticancer Potential of Biologically and Chemically Synthesized Gold Nanoparticles,FALSE,FALSE,closed,42_10.1007@s10876-019-01695-5.pdf,0
1509,Au,Sph/Hex/Ova,Citrate,Chemical Reduction,,,,5000,H,Human,,,,24,100,MTT,TetrazoliumSalt,89.63,10.1007/s10876-019-01695-5,42,,12.5,,HeLa,Journal of Cluster Science,Springer Science and Business Media LLC,2019,Comparative Anticancer Potential of Biologically and Chemically Synthesized Gold Nanoparticles,FALSE,FALSE,closed,42_10.1007@s10876-019-01695-5.pdf,0
1510,Au,Sph/Hex/Ova,Citrate,Chemical Reduction,,,,5000,H,Human,,,,24,200,MTT,TetrazoliumSalt,78.836,10.1007/s10876-019-01695-5,42,,12.5,,HeLa,Journal of Cluster Science,Springer Science and Business Media LLC,2019,Comparative Anticancer Potential of Biologically and Chemically Synthesized Gold Nanoparticles,FALSE,FALSE,closed,42_10.1007@s10876-019-01695-5.pdf,0
1511,Au,Sph/Hex/Ova,Citrate,Chemical Reduction,,,,5000,H,Human,,,,24,400,MTT,TetrazoliumSalt,77.778,10.1007/s10876-019-01695-5,42,,12.5,,HeLa,Journal of Cluster Science,Springer Science and Business Media LLC,2019,Comparative Anticancer Potential of Biologically and Chemically Synthesized Gold Nanoparticles,FALSE,FALSE,closed,42_10.1007@s10876-019-01695-5.pdf,0
1512,Au,Sphere,,Biosynthesis,Negative,,,5000,H,Human,Kidney,,Embryonic,24,50,MTT,TetrazoliumSalt,94.301,10.1007/s10876-019-01695-5,42,,6,,HEK293,Journal of Cluster Science,Springer Science and Business Media LLC,2019,Comparative Anticancer Potential of Biologically and Chemically Synthesized Gold Nanoparticles,FALSE,FALSE,closed,42_10.1007@s10876-019-01695-5.pdf,0
1513,Au,Sphere,,Biosynthesis,Negative,,,5000,H,Human,Kidney,,Embryonic,24,100,MTT,TetrazoliumSalt,93.534,10.1007/s10876-019-01695-5,42,,6,,HEK293,Journal of Cluster Science,Springer Science and Business Media LLC,2019,Comparative Anticancer Potential of Biologically and Chemically Synthesized Gold Nanoparticles,FALSE,FALSE,closed,42_10.1007@s10876-019-01695-5.pdf,0
1514,Au,Sphere,,Biosynthesis,Negative,,,5000,H,Human,Kidney,,Embryonic,24,200,MTT,TetrazoliumSalt,89.918,10.1007/s10876-019-01695-5,42,,6,,HEK293,Journal of Cluster Science,Springer Science and Business Media LLC,2019,Comparative Anticancer Potential of Biologically and Chemically Synthesized Gold Nanoparticles,FALSE,FALSE,closed,42_10.1007@s10876-019-01695-5.pdf,0
1515,Au,Sphere,,Biosynthesis,Negative,,,5000,H,Human,Kidney,,Embryonic,24,400,MTT,TetrazoliumSalt,81.479,10.1007/s10876-019-01695-5,42,,6,,HEK293,Journal of Cluster Science,Springer Science and Business Media LLC,2019,Comparative Anticancer Potential of Biologically and Chemically Synthesized Gold Nanoparticles,FALSE,FALSE,closed,42_10.1007@s10876-019-01695-5.pdf,0
1516,Au,Sph/Hex/Ova,Citrate,Chemical Reduction,,,,5000,H,Human,Kidney,,Embryonic,24,50,MTT,TetrazoliumSalt,87.945,10.1007/s10876-019-01695-5,42,,12.5,,HEK293,Journal of Cluster Science,Springer Science and Business Media LLC,2019,Comparative Anticancer Potential of Biologically and Chemically Synthesized Gold Nanoparticles,FALSE,FALSE,closed,42_10.1007@s10876-019-01695-5.pdf,0
1517,Au,Sph/Hex/Ova,Citrate,Chemical Reduction,,,,5000,H,Human,Kidney,,Embryonic,24,100,MTT,TetrazoliumSalt,78.082,10.1007/s10876-019-01695-5,42,,12.5,,HEK293,Journal of Cluster Science,Springer Science and Business Media LLC,2019,Comparative Anticancer Potential of Biologically and Chemically Synthesized Gold Nanoparticles,FALSE,FALSE,closed,42_10.1007@s10876-019-01695-5.pdf,0
1518,Au,Sph/Hex/Ova,Citrate,Chemical Reduction,,,,5000,H,Human,Kidney,,Embryonic,24,200,MTT,TetrazoliumSalt,66.904,10.1007/s10876-019-01695-5,42,,12.5,,HEK293,Journal of Cluster Science,Springer Science and Business Media LLC,2019,Comparative Anticancer Potential of Biologically and Chemically Synthesized Gold Nanoparticles,FALSE,FALSE,closed,42_10.1007@s10876-019-01695-5.pdf,0
1519,Au,Sph/Hex/Ova,Citrate,Chemical Reduction,,,,5000,H,Human,Kidney,,Embryonic,24,400,MTT,TetrazoliumSalt,48.164,10.1007/s10876-019-01695-5,42,,12.5,,HEK293,Journal of Cluster Science,Springer Science and Business Media LLC,2019,Comparative Anticancer Potential of Biologically and Chemically Synthesized Gold Nanoparticles,FALSE,FALSE,closed,42_10.1007@s10876-019-01695-5.pdf,0
1520,Au,Sphere,,Biosynthesis,Negative,,,5000,H,Human,Lung,,Adult,24,50,MTT,TetrazoliumSalt,89.18,10.1007/s10876-019-01695-5,42,,6,,H1299,Journal of Cluster Science,Springer Science and Business Media LLC,2019,Comparative Anticancer Potential of Biologically and Chemically Synthesized Gold Nanoparticles,FALSE,FALSE,closed,42_10.1007@s10876-019-01695-5.pdf,0
1521,Au,Sphere,,Biosynthesis,Negative,,,5000,H,Human,Lung,,Adult,24,100,MTT,TetrazoliumSalt,72.85,10.1007/s10876-019-01695-5,42,,6,,H1299,Journal of Cluster Science,Springer Science and Business Media LLC,2019,Comparative Anticancer Potential of Biologically and Chemically Synthesized Gold Nanoparticles,FALSE,FALSE,closed,42_10.1007@s10876-019-01695-5.pdf,0
1522,Au,Sphere,,Biosynthesis,Negative,,,5000,H,Human,Lung,,Adult,24,200,MTT,TetrazoliumSalt,57.024,10.1007/s10876-019-01695-5,42,,6,,H1299,Journal of Cluster Science,Springer Science and Business Media LLC,2019,Comparative Anticancer Potential of Biologically and Chemically Synthesized Gold Nanoparticles,FALSE,FALSE,closed,42_10.1007@s10876-019-01695-5.pdf,0
1523,Au,Sphere,,Biosynthesis,Negative,,,5000,H,Human,Lung,,Adult,24,400,MTT,TetrazoliumSalt,47.125,10.1007/s10876-019-01695-5,42,,6,,H1299,Journal of Cluster Science,Springer Science and Business Media LLC,2019,Comparative Anticancer Potential of Biologically and Chemically Synthesized Gold Nanoparticles,FALSE,FALSE,closed,42_10.1007@s10876-019-01695-5.pdf,0
1524,Au,Sph/Hex/Ova,Citrate,Chemical Reduction,,,,5000,H,Human,Lung,,Adult,24,50,MTT,TetrazoliumSalt,90.82,10.1007/s10876-019-01695-5,42,,12.5,,H1299,Journal of Cluster Science,Springer Science and Business Media LLC,2019,Comparative Anticancer Potential of Biologically and Chemically Synthesized Gold Nanoparticles,FALSE,FALSE,closed,42_10.1007@s10876-019-01695-5.pdf,0
1525,Au,Sph/Hex/Ova,Citrate,Chemical Reduction,,,,5000,H,Human,Lung,,Adult,24,100,MTT,TetrazoliumSalt,83.695,10.1007/s10876-019-01695-5,42,,12.5,,H1299,Journal of Cluster Science,Springer Science and Business Media LLC,2019,Comparative Anticancer Potential of Biologically and Chemically Synthesized Gold Nanoparticles,FALSE,FALSE,closed,42_10.1007@s10876-019-01695-5.pdf,0
1526,Au,Sph/Hex/Ova,Citrate,Chemical Reduction,,,,5000,H,Human,Lung,,Adult,24,200,MTT,TetrazoliumSalt,75.687,10.1007/s10876-019-01695-5,42,,12.5,,H1299,Journal of Cluster Science,Springer Science and Business Media LLC,2019,Comparative Anticancer Potential of Biologically and Chemically Synthesized Gold Nanoparticles,FALSE,FALSE,closed,42_10.1007@s10876-019-01695-5.pdf,0
1527,Au,Sph/Hex/Ova,Citrate,Chemical Reduction,,,,5000,H,Human,Lung,,Adult,24,400,MTT,TetrazoliumSalt,71.841,10.1007/s10876-019-01695-5,42,,12.5,,H1299,Journal of Cluster Science,Springer Science and Business Media LLC,2019,Comparative Anticancer Potential of Biologically and Chemically Synthesized Gold Nanoparticles,FALSE,FALSE,closed,42_10.1007@s10876-019-01695-5.pdf,0
1528,Au,Sphere,,Biosynthesis,Negative,,,5000,H,Human,Breast,,Adult,24,50,MTT,TetrazoliumSalt,86.145,10.1007/s10876-019-01695-5,42,,6,,MCF-7,Journal of Cluster Science,Springer Science and Business Media LLC,2019,Comparative Anticancer Potential of Biologically and Chemically Synthesized Gold Nanoparticles,FALSE,FALSE,closed,42_10.1007@s10876-019-01695-5.pdf,0
1529,Au,Sphere,,Biosynthesis,Negative,,,5000,H,Human,Breast,,Adult,24,100,MTT,TetrazoliumSalt,69.675,10.1007/s10876-019-01695-5,42,,6,,MCF-7,Journal of Cluster Science,Springer Science and Business Media LLC,2019,Comparative Anticancer Potential of Biologically and Chemically Synthesized Gold Nanoparticles,FALSE,FALSE,closed,42_10.1007@s10876-019-01695-5.pdf,0
1530,Au,Sphere,,Biosynthesis,Negative,,,5000,H,Human,Breast,,Adult,24,200,MTT,TetrazoliumSalt,43.917,10.1007/s10876-019-01695-5,42,,6,,MCF-7,Journal of Cluster Science,Springer Science and Business Media LLC,2019,Comparative Anticancer Potential of Biologically and Chemically Synthesized Gold Nanoparticles,FALSE,FALSE,closed,42_10.1007@s10876-019-01695-5.pdf,0
1531,Au,Sphere,,Biosynthesis,Negative,,,5000,H,Human,Breast,,Adult,24,400,MTT,TetrazoliumSalt,32.09,10.1007/s10876-019-01695-5,42,,6,,MCF-7,Journal of Cluster Science,Springer Science and Business Media LLC,2019,Comparative Anticancer Potential of Biologically and Chemically Synthesized Gold Nanoparticles,FALSE,FALSE,closed,42_10.1007@s10876-019-01695-5.pdf,0
1532,Au,Sph/Hex/Ova,Citrate,Chemical Reduction,,,,5000,H,Human,Breast,,Adult,24,50,MTT,TetrazoliumSalt,91.84,10.1007/s10876-019-01695-5,42,,12.5,,MCF-7,Journal of Cluster Science,Springer Science and Business Media LLC,2019,Comparative Anticancer Potential of Biologically and Chemically Synthesized Gold Nanoparticles,FALSE,FALSE,closed,42_10.1007@s10876-019-01695-5.pdf,0
1533,Au,Sph/Hex/Ova,Citrate,Chemical Reduction,,,,5000,H,Human,Breast,,Adult,24,100,MTT,TetrazoliumSalt,84.568,10.1007/s10876-019-01695-5,42,,12.5,,MCF-7,Journal of Cluster Science,Springer Science and Business Media LLC,2019,Comparative Anticancer Potential of Biologically and Chemically Synthesized Gold Nanoparticles,FALSE,FALSE,closed,42_10.1007@s10876-019-01695-5.pdf,0
1534,Au,Sph/Hex/Ova,Citrate,Chemical Reduction,,,,5000,H,Human,Breast,,Adult,24,200,MTT,TetrazoliumSalt,75.632,10.1007/s10876-019-01695-5,42,,12.5,,MCF-7,Journal of Cluster Science,Springer Science and Business Media LLC,2019,Comparative Anticancer Potential of Biologically and Chemically Synthesized Gold Nanoparticles,FALSE,FALSE,closed,42_10.1007@s10876-019-01695-5.pdf,0
1535,Au,Sph/Hex/Ova,Citrate,Chemical Reduction,,,,5000,H,Human,Breast,,Adult,24,400,MTT,TetrazoliumSalt,68.711,10.1007/s10876-019-01695-5,42,,12.5,,MCF-7,Journal of Cluster Science,Springer Science and Business Media LLC,2019,Comparative Anticancer Potential of Biologically and Chemically Synthesized Gold Nanoparticles,FALSE,FALSE,closed,42_10.1007@s10876-019-01695-5.pdf,0
1536,Au,Sphere,,Biosynthesis,Negative,,,5000,H,Human,Lung,,Adult,24,50,MTT,TetrazoliumSalt,78.221,10.1007/s10876-019-01695-5,42,,6,,A549,Journal of Cluster Science,Springer Science and Business Media LLC,2019,Comparative Anticancer Potential of Biologically and Chemically Synthesized Gold Nanoparticles,FALSE,FALSE,closed,42_10.1007@s10876-019-01695-5.pdf,0
1537,Au,Sphere,,Biosynthesis,Negative,,,5000,H,Human,Lung,,Adult,24,100,MTT,TetrazoliumSalt,68.798,10.1007/s10876-019-01695-5,42,,6,,A549,Journal of Cluster Science,Springer Science and Business Media LLC,2019,Comparative Anticancer Potential of Biologically and Chemically Synthesized Gold Nanoparticles,FALSE,FALSE,closed,42_10.1007@s10876-019-01695-5.pdf,0
1538,Au,Sphere,,Biosynthesis,Negative,,,5000,H,Human,Lung,,Adult,24,200,MTT,TetrazoliumSalt,52.139,10.1007/s10876-019-01695-5,42,,6,,A549,Journal of Cluster Science,Springer Science and Business Media LLC,2019,Comparative Anticancer Potential of Biologically and Chemically Synthesized Gold Nanoparticles,FALSE,FALSE,closed,42_10.1007@s10876-019-01695-5.pdf,0
1539,Au,Sphere,,Biosynthesis,Negative,,,5000,H,Human,Lung,,Adult,24,400,MTT,TetrazoliumSalt,30.264,10.1007/s10876-019-01695-5,42,,6,,A549,Journal of Cluster Science,Springer Science and Business Media LLC,2019,Comparative Anticancer Potential of Biologically and Chemically Synthesized Gold Nanoparticles,FALSE,FALSE,closed,42_10.1007@s10876-019-01695-5.pdf,0
1540,Au,Sph/Hex/Ova,Citrate,Chemical Reduction,,,,5000,H,Human,Lung,,Adult,24,50,MTT,TetrazoliumSalt,88.654,10.1007/s10876-019-01695-5,42,,12.5,,A549,Journal of Cluster Science,Springer Science and Business Media LLC,2019,Comparative Anticancer Potential of Biologically and Chemically Synthesized Gold Nanoparticles,FALSE,FALSE,closed,42_10.1007@s10876-019-01695-5.pdf,0
1541,Au,Sph/Hex/Ova,Citrate,Chemical Reduction,,,,5000,H,Human,Lung,,Adult,24,100,MTT,TetrazoliumSalt,78.642,10.1007/s10876-019-01695-5,42,,12.5,,A549,Journal of Cluster Science,Springer Science and Business Media LLC,2019,Comparative Anticancer Potential of Biologically and Chemically Synthesized Gold Nanoparticles,FALSE,FALSE,closed,42_10.1007@s10876-019-01695-5.pdf,0
1542,Au,Sph/Hex/Ova,Citrate,Chemical Reduction,,,,5000,H,Human,Lung,,Adult,24,200,MTT,TetrazoliumSalt,67.704,10.1007/s10876-019-01695-5,42,,12.5,,A549,Journal of Cluster Science,Springer Science and Business Media LLC,2019,Comparative Anticancer Potential of Biologically and Chemically Synthesized Gold Nanoparticles,FALSE,FALSE,closed,42_10.1007@s10876-019-01695-5.pdf,0
1543,Au,Sph/Hex/Ova,Citrate,Chemical Reduction,,,,5000,H,Human,Lung,,Adult,24,400,MTT,TetrazoliumSalt,60.805,10.1007/s10876-019-01695-5,42,,12.5,,A549,Journal of Cluster Science,Springer Science and Business Media LLC,2019,Comparative Anticancer Potential of Biologically and Chemically Synthesized Gold Nanoparticles,FALSE,FALSE,closed,42_10.1007@s10876-019-01695-5.pdf,0
1544,Ag,Sphere,CYS,Chemical Reduction,Negative,,,5000,A,Mouse,SubcutaneousConnectiveTissue,Fibroblast,Adult,24,1,MTT,TetrazoliumSalt,103.7,10.3762/bxiv.2019.15.v1,43,,8,-56.9,L929,,Beilstein Institut,2019,Interaction of Small Biothiols with Silver and Gold Nanoparticles,FALSE,TRUE,green,43_201915-pdf.pdf,1
1545,Ag,Sphere,CYS,Chemical Reduction,Negative,,,5000,A,Mouse,SubcutaneousConnectiveTissue,Fibroblast,Adult,24,5,MTT,TetrazoliumSalt,98.413,10.3762/bxiv.2019.15.v1,43,,8,-56.9,L929,,Beilstein Institut,2019,Interaction of Small Biothiols with Silver and Gold Nanoparticles,FALSE,TRUE,green,43_201915-pdf.pdf,1
1546,Ag,Sphere,CYS,Chemical Reduction,Negative,,,5000,A,,,Fibroblast,,24,10,MTT,TetrazoliumSalt,85.185,10.3762/bxiv.2019.15.v1,43,,8,-56.9,L929,,Beilstein Institut,2019,Interaction of Small Biothiols with Silver and Gold Nanoparticles,FALSE,TRUE,green,43_201915-pdf.pdf,1
1547,Ag,Sphere,CYS,Chemical Reduction,Negative,,,5000,A,,,Fibroblast,,24,25,MTT,TetrazoliumSalt,74.074,10.3762/bxiv.2019.15.v1,43,,8,-56.9,L929,,Beilstein Institut,2019,Interaction of Small Biothiols with Silver and Gold Nanoparticles,FALSE,TRUE,green,43_201915-pdf.pdf,1
1548,Ag,Sphere,CYS,Chemical Reduction,Negative,,,5000,A,,,Fibroblast,,24,50,MTT,TetrazoliumSalt,41.799,10.3762/bxiv.2019.15.v1,43,,8,-56.9,L929,,Beilstein Institut,2019,Interaction of Small Biothiols with Silver and Gold Nanoparticles,FALSE,TRUE,green,43_201915-pdf.pdf,1
1549,Ag,Sphere,CYS,Chemical Reduction,Negative,,,5000,A,,,Fibroblast,,24,75,MTT,TetrazoliumSalt,16.931,10.3762/bxiv.2019.15.v1,43,,8,-56.9,L929,,Beilstein Institut,2019,Interaction of Small Biothiols with Silver and Gold Nanoparticles,FALSE,TRUE,green,43_201915-pdf.pdf,1
1550,Ag,Sphere,CYS,Chemical Reduction,Negative,,,5000,A,,,Fibroblast,,24,100,MTT,TetrazoliumSalt,18.519,10.3762/bxiv.2019.15.v1,43,,8,-56.9,L929,,Beilstein Institut,2019,Interaction of Small Biothiols with Silver and Gold Nanoparticles,FALSE,TRUE,green,43_201915-pdf.pdf,1
1551,Ag,Sphere,GSH,Chemical Reduction,Negative,,,5000,A,,,Fibroblast,,24,1,MTT,TetrazoliumSalt,103.17,10.3762/bxiv.2019.15.v1,43,,6,-50.9,L929,,Beilstein Institut,2019,Interaction of Small Biothiols with Silver and Gold Nanoparticles,FALSE,TRUE,green,43_201915-pdf.pdf,1
1552,Ag,Sphere,GSH,Chemical Reduction,Negative,,,5000,A,,,Fibroblast,,24,5,MTT,TetrazoliumSalt,77.249,10.3762/bxiv.2019.15.v1,43,,6,-50.9,L929,,Beilstein Institut,2019,Interaction of Small Biothiols with Silver and Gold Nanoparticles,FALSE,TRUE,green,43_201915-pdf.pdf,1
1553,Ag,Sphere,GSH,Chemical Reduction,Negative,,,5000,A,,,Fibroblast,,24,10,MTT,TetrazoliumSalt,50.794,10.3762/bxiv.2019.15.v1,43,,6,-50.9,L929,,Beilstein Institut,2019,Interaction of Small Biothiols with Silver and Gold Nanoparticles,FALSE,TRUE,green,43_201915-pdf.pdf,1
1554,Ag,Sphere,GSH,Chemical Reduction,Negative,,,5000,A,,,Fibroblast,,24,25,MTT,TetrazoliumSalt,23.81,10.3762/bxiv.2019.15.v1,43,,6,-50.9,L929,,Beilstein Institut,2019,Interaction of Small Biothiols with Silver and Gold Nanoparticles,FALSE,TRUE,green,43_201915-pdf.pdf,1
1555,Ag,Sphere,GSH,Chemical Reduction,Negative,,,5000,A,,,Fibroblast,,24,50,MTT,TetrazoliumSalt,20.106,10.3762/bxiv.2019.15.v1,43,,6,-50.9,L929,,Beilstein Institut,2019,Interaction of Small Biothiols with Silver and Gold Nanoparticles,FALSE,TRUE,green,43_201915-pdf.pdf,1
1556,Ag,Sphere,GSH,Chemical Reduction,Negative,,,5000,A,,,Fibroblast,,24,75,MTT,TetrazoliumSalt,16.931,10.3762/bxiv.2019.15.v1,43,,6,-50.9,L929,,Beilstein Institut,2019,Interaction of Small Biothiols with Silver and Gold Nanoparticles,FALSE,TRUE,green,43_201915-pdf.pdf,1
1557,Ag,Sphere,GSH,Chemical Reduction,Negative,,,5000,A,,,Fibroblast,,24,100,MTT,TetrazoliumSalt,16.931,10.3762/bxiv.2019.15.v1,43,,6,-50.9,L929,,Beilstein Institut,2019,Interaction of Small Biothiols with Silver and Gold Nanoparticles,FALSE,TRUE,green,43_201915-pdf.pdf,1
1558,Au,Sphere,CYS,Chemical Reduction,Negative,,,5000,A,,,Fibroblast,,24,1,MTT,TetrazoliumSalt,105.29,10.3762/bxiv.2019.15.v1,43,,100,-46.8,L929,,Beilstein Institut,2019,Interaction of Small Biothiols with Silver and Gold Nanoparticles,FALSE,TRUE,green,43_201915-pdf.pdf,1
1559,Au,Sphere,CYS,Chemical Reduction,Negative,,,5000,A,,,Fibroblast,,24,5,MTT,TetrazoliumSalt,102.65,10.3762/bxiv.2019.15.v1,43,,100,-46.8,L929,,Beilstein Institut,2019,Interaction of Small Biothiols with Silver and Gold Nanoparticles,FALSE,TRUE,green,43_201915-pdf.pdf,1
1560,Au,Sphere,CYS,Chemical Reduction,Negative,,,5000,A,,,Fibroblast,,24,10,MTT,TetrazoliumSalt,104.23,10.3762/bxiv.2019.15.v1,43,,100,-46.8,L929,,Beilstein Institut,2019,Interaction of Small Biothiols with Silver and Gold Nanoparticles,FALSE,TRUE,green,43_201915-pdf.pdf,1
1561,Au,Sphere,CYS,Chemical Reduction,Negative,,,5000,A,,,Fibroblast,,24,25,MTT,TetrazoliumSalt,96.825,10.3762/bxiv.2019.15.v1,43,,100,-46.8,L929,,Beilstein Institut,2019,Interaction of Small Biothiols with Silver and Gold Nanoparticles,FALSE,TRUE,green,43_201915-pdf.pdf,1
1562,Au,Sphere,CYS,Chemical Reduction,Negative,,,5000,A,,,Fibroblast,,24,50,MTT,TetrazoliumSalt,90.476,10.3762/bxiv.2019.15.v1,43,,100,-46.8,L929,,Beilstein Institut,2019,Interaction of Small Biothiols with Silver and Gold Nanoparticles,FALSE,TRUE,green,43_201915-pdf.pdf,1
1563,Au,Sphere,CYS,Chemical Reduction,Negative,,,5000,A,,,Fibroblast,,24,100,MTT,TetrazoliumSalt,87.831,10.3762/bxiv.2019.15.v1,43,,100,-46.8,L929,,Beilstein Institut,2019,Interaction of Small Biothiols with Silver and Gold Nanoparticles,FALSE,TRUE,green,43_201915-pdf.pdf,1
1564,Au,Sphere,CYS,Chemical Reduction,Negative,,,5000,A,,,Fibroblast,,24,300,MTT,TetrazoliumSalt,69.312,10.3762/bxiv.2019.15.v1,43,,100,-46.8,L929,,Beilstein Institut,2019,Interaction of Small Biothiols with Silver and Gold Nanoparticles,FALSE,TRUE,green,43_201915-pdf.pdf,1
1565,Au,Sphere,GSH,Chemical Reduction,Negative,,,5000,A,,,Fibroblast,,24,1,MTT,TetrazoliumSalt,106.35,10.3762/bxiv.2019.15.v1,43,,100,-58,L929,,Beilstein Institut,2019,Interaction of Small Biothiols with Silver and Gold Nanoparticles,FALSE,TRUE,green,43_201915-pdf.pdf,1
1566,Au,Sphere,GSH,Chemical Reduction,Negative,,,5000,A,,,Fibroblast,,24,5,MTT,TetrazoliumSalt,109.52,10.3762/bxiv.2019.15.v1,43,,100,-58,L929,,Beilstein Institut,2019,Interaction of Small Biothiols with Silver and Gold Nanoparticles,FALSE,TRUE,green,43_201915-pdf.pdf,1
1567,Au,Sphere,GSH,Chemical Reduction,Negative,,,5000,A,Mouse,SubcutaneousConnectiveTissue,Fibroblast,,24,10,MTT,TetrazoliumSalt,106.88,10.3762/bxiv.2019.15.v1,43,,100,-58,L929,,Beilstein Institut,2019,Interaction of Small Biothiols with Silver and Gold Nanoparticles,FALSE,TRUE,green,43_201915-pdf.pdf,1
1568,Au,Sphere,GSH,Chemical Reduction,Negative,,,5000,A,Mouse,SubcutaneousConnectiveTissue,Fibroblast,,24,25,MTT,TetrazoliumSalt,102.12,10.3762/bxiv.2019.15.v1,43,,100,-58,L929,,Beilstein Institut,2019,Interaction of Small Biothiols with Silver and Gold Nanoparticles,FALSE,TRUE,green,43_201915-pdf.pdf,1
1569,Au,Sphere,GSH,Chemical Reduction,Negative,,,5000,A,Mouse,SubcutaneousConnectiveTissue,Fibroblast,,24,50,MTT,TetrazoliumSalt,92.063,10.3762/bxiv.2019.15.v1,43,,100,-58,L929,,Beilstein Institut,2019,Interaction of Small Biothiols with Silver and Gold Nanoparticles,FALSE,TRUE,green,43_201915-pdf.pdf,1
1570,Au,Sphere,GSH,Chemical Reduction,Negative,,,5000,A,Mouse,SubcutaneousConnectiveTissue,Fibroblast,,24,100,MTT,TetrazoliumSalt,95.238,10.3762/bxiv.2019.15.v1,43,,100,-58,L929,,Beilstein Institut,2019,Interaction of Small Biothiols with Silver and Gold Nanoparticles,FALSE,TRUE,green,43_201915-pdf.pdf,1
1571,Au,Sphere,GSH,Chemical Reduction,Negative,,,5000,A,Mouse,SubcutaneousConnectiveTissue,Fibroblast,,24,300,MTT,TetrazoliumSalt,95.238,10.3762/bxiv.2019.15.v1,43,,100,-58,L929,,Beilstein Institut,2019,Interaction of Small Biothiols with Silver and Gold Nanoparticles,FALSE,TRUE,green,43_201915-pdf.pdf,1
1572,Au,Rod,,Seed-Mediated Growth Method,,,,10000,H,Human,Bone,Osteoblast,,24,0.3,MTT,TetrazoliumSalt,84.876,10.1007/s10856-019-6221-2,44,,18,,hFOB1.19,Journal of Materials Science: Materials in Medicine,Springer Science and Business Media LLC,2019,Impact of gold nanoparticles shape on their cytotoxicity against human osteoblast and osteosarcoma in in vitro model. Evaluation of the safety of use and anti-cancer potential,FALSE,TRUE,hybrid,44_10.1007@s10856-019-6221-2.pdf,1
1573,Au,Rod,,Seed-Mediated Growth Method,,,,10000,H,Human,Bone,Osteoblast,,24,0.6,MTT,TetrazoliumSalt,82.008,10.1007/s10856-019-6221-2,44,,18,,hFOB1.19,Journal of Materials Science: Materials in Medicine,Springer Science and Business Media LLC,2019,Impact of gold nanoparticles shape on their cytotoxicity against human osteoblast and osteosarcoma in in vitro model. Evaluation of the safety of use and anti-cancer potential,FALSE,TRUE,hybrid,44_10.1007@s10856-019-6221-2.pdf,1
1574,Au,Rod,,Seed-Mediated Growth Method,,,,10000,H,Human,Bone,Osteoblast,,24,1.2,MTT,TetrazoliumSalt,79.27,10.1007/s10856-019-6221-2,44,,18,,hFOB1.19,Journal of Materials Science: Materials in Medicine,Springer Science and Business Media LLC,2019,Impact of gold nanoparticles shape on their cytotoxicity against human osteoblast and osteosarcoma in in vitro model. Evaluation of the safety of use and anti-cancer potential,FALSE,TRUE,hybrid,44_10.1007@s10856-019-6221-2.pdf,1
1575,Au,Rod,,Seed-Mediated Growth Method,,,,10000,H,Human,Bone,Osteoblast,,24,2.5,MTT,TetrazoliumSalt,75.88,10.1007/s10856-019-6221-2,44,,18,,hFOB1.19,Journal of Materials Science: Materials in Medicine,Springer Science and Business Media LLC,2019,Impact of gold nanoparticles shape on their cytotoxicity against human osteoblast and osteosarcoma in in vitro model. Evaluation of the safety of use and anti-cancer potential,FALSE,TRUE,hybrid,44_10.1007@s10856-019-6221-2.pdf,1
1576,Au,Rod,,Seed-Mediated Growth Method,,,,10000,H,Human,Bone,Osteoblast,,24,5,MTT,TetrazoliumSalt,72.49,10.1007/s10856-019-6221-2,44,,18,,hFOB1.19,Journal of Materials Science: Materials in Medicine,Springer Science and Business Media LLC,2019,Impact of gold nanoparticles shape on their cytotoxicity against human osteoblast and osteosarcoma in in vitro model. Evaluation of the safety of use and anti-cancer potential,FALSE,TRUE,hybrid,44_10.1007@s10856-019-6221-2.pdf,1
1577,Au,Star,,Chemical Reduction,,,,10000,H,Human,Bone,Osteoblast,,24,0.3,MTT,TetrazoliumSalt,91.265,10.1007/s10856-019-6221-2,44,,215,,hFOB1.19,Journal of Materials Science: Materials in Medicine,Springer Science and Business Media LLC,2019,Impact of gold nanoparticles shape on their cytotoxicity against human osteoblast and osteosarcoma in in vitro model. Evaluation of the safety of use and anti-cancer potential,FALSE,TRUE,hybrid,44_10.1007@s10856-019-6221-2.pdf,1
1578,Au,Star,,Chemical Reduction,,,,10000,H,Human,Bone,Osteoblast,,24,0.6,MTT,TetrazoliumSalt,90.352,10.1007/s10856-019-6221-2,44,,215,,hFOB1.19,Journal of Materials Science: Materials in Medicine,Springer Science and Business Media LLC,2019,Impact of gold nanoparticles shape on their cytotoxicity against human osteoblast and osteosarcoma in in vitro model. Evaluation of the safety of use and anti-cancer potential,FALSE,TRUE,hybrid,44_10.1007@s10856-019-6221-2.pdf,1
1579,Au,Star,,Chemical Reduction,,,,10000,H,Human,Bone,Osteoblast,,24,1.2,MTT,TetrazoliumSalt,66.623,10.1007/s10856-019-6221-2,44,,215,,hFOB1.19,Journal of Materials Science: Materials in Medicine,Springer Science and Business Media LLC,2019,Impact of gold nanoparticles shape on their cytotoxicity against human osteoblast and osteosarcoma in in vitro model. Evaluation of the safety of use and anti-cancer potential,FALSE,TRUE,hybrid,44_10.1007@s10856-019-6221-2.pdf,1
1580,Au,Star,,Chemical Reduction,,,,10000,H,Human,Bone,Osteoblast,,24,2.5,MTT,TetrazoliumSalt,44.329,10.1007/s10856-019-6221-2,44,,215,,hFOB1.19,Journal of Materials Science: Materials in Medicine,Springer Science and Business Media LLC,2019,Impact of gold nanoparticles shape on their cytotoxicity against human osteoblast and osteosarcoma in in vitro model. Evaluation of the safety of use and anti-cancer potential,FALSE,TRUE,hybrid,44_10.1007@s10856-019-6221-2.pdf,1
1581,Au,Star,,Chemical Reduction,,,,10000,H,Human,Bone,Osteoblast,,24,5,MTT,TetrazoliumSalt,40.808,10.1007/s10856-019-6221-2,44,,215,,hFOB1.19,Journal of Materials Science: Materials in Medicine,Springer Science and Business Media LLC,2019,Impact of gold nanoparticles shape on their cytotoxicity against human osteoblast and osteosarcoma in in vitro model. Evaluation of the safety of use and anti-cancer potential,FALSE,TRUE,hybrid,44_10.1007@s10856-019-6221-2.pdf,1
1582,Au,Sphere,,Chemical Reduction,,,,10000,H,Human,Bone,Osteoblast,,24,0.3,MTT,TetrazoliumSalt,99.739,10.1007/s10856-019-6221-2,44,,6.3,,hFOB1.19,Journal of Materials Science: Materials in Medicine,Springer Science and Business Media LLC,2019,Impact of gold nanoparticles shape on their cytotoxicity against human osteoblast and osteosarcoma in in vitro model. Evaluation of the safety of use and anti-cancer potential,FALSE,TRUE,hybrid,44_10.1007@s10856-019-6221-2.pdf,1
1583,Au,Sphere,,Chemical Reduction,,,,10000,H,Human,Bone,Osteoblast,,24,0.6,MTT,TetrazoliumSalt,99.087,10.1007/s10856-019-6221-2,44,,6.3,,hFOB1.19,Journal of Materials Science: Materials in Medicine,Springer Science and Business Media LLC,2019,Impact of gold nanoparticles shape on their cytotoxicity against human osteoblast and osteosarcoma in in vitro model. Evaluation of the safety of use and anti-cancer potential,FALSE,TRUE,hybrid,44_10.1007@s10856-019-6221-2.pdf,1
1584,Au,Sphere,,Chemical Reduction,,,,10000,H,Human,Bone,Osteoblast,,24,1.2,MTT,TetrazoliumSalt,97.523,10.1007/s10856-019-6221-2,44,,6.3,,hFOB1.19,Journal of Materials Science: Materials in Medicine,Springer Science and Business Media LLC,2019,Impact of gold nanoparticles shape on their cytotoxicity against human osteoblast and osteosarcoma in in vitro model. Evaluation of the safety of use and anti-cancer potential,FALSE,TRUE,hybrid,44_10.1007@s10856-019-6221-2.pdf,1
1585,Au,Sphere,,Chemical Reduction,,,,10000,H,Human,Bone,Osteoblast,,24,2.5,MTT,TetrazoliumSalt,97.262,10.1007/s10856-019-6221-2,44,,6.3,,hFOB1.19,Journal of Materials Science: Materials in Medicine,Springer Science and Business Media LLC,2019,Impact of gold nanoparticles shape on their cytotoxicity against human osteoblast and osteosarcoma in in vitro model. Evaluation of the safety of use and anti-cancer potential,FALSE,TRUE,hybrid,44_10.1007@s10856-019-6221-2.pdf,1
1586,Au,Sphere,,Chemical Reduction,,,,10000,H,Human,Bone,Osteoblast,,24,5,MTT,TetrazoliumSalt,96.61,10.1007/s10856-019-6221-2,44,,6.3,,hFOB1.19,Journal of Materials Science: Materials in Medicine,Springer Science and Business Media LLC,2019,Impact of gold nanoparticles shape on their cytotoxicity against human osteoblast and osteosarcoma in in vitro model. Evaluation of the safety of use and anti-cancer potential,FALSE,TRUE,hybrid,44_10.1007@s10856-019-6221-2.pdf,1
1587,Au,Rod,,Seed-Mediated Growth Method,,,,10000,H,Human,Bone,Osteoblast,,24,0.3,NRU,NeutralRed,98.705,10.1007/s10856-019-6221-2,44,,18,,hFOB1.19,Journal of Materials Science: Materials in Medicine,Springer Science and Business Media LLC,2019,Impact of gold nanoparticles shape on their cytotoxicity against human osteoblast and osteosarcoma in in vitro model. Evaluation of the safety of use and anti-cancer potential,FALSE,TRUE,hybrid,44_10.1007@s10856-019-6221-2.pdf,1
1588,Au,Rod,,Seed-Mediated Growth Method,,,,10000,H,Human,Bone,Osteoblast,,24,0.6,NRU,NeutralRed,100.29,10.1007/s10856-019-6221-2,44,,18,,hFOB1.19,Journal of Materials Science: Materials in Medicine,Springer Science and Business Media LLC,2019,Impact of gold nanoparticles shape on their cytotoxicity against human osteoblast and osteosarcoma in in vitro model. Evaluation of the safety of use and anti-cancer potential,FALSE,TRUE,hybrid,44_10.1007@s10856-019-6221-2.pdf,1
1589,Au,Rod,,Seed-Mediated Growth Method,,,,10000,H,Human,Bone,Osteoblast,,24,1.2,NRU,NeutralRed,100.58,10.1007/s10856-019-6221-2,44,,18,,hFOB1.19,Journal of Materials Science: Materials in Medicine,Springer Science and Business Media LLC,2019,Impact of gold nanoparticles shape on their cytotoxicity against human osteoblast and osteosarcoma in in vitro model. Evaluation of the safety of use and anti-cancer potential,FALSE,TRUE,hybrid,44_10.1007@s10856-019-6221-2.pdf,1
1590,Au,Rod,,Seed-Mediated Growth Method,,,,10000,H,Human,Bone,Osteoblast,,24,2.5,NRU,NeutralRed,96.547,10.1007/s10856-019-6221-2,44,,18,,hFOB1.19,Journal of Materials Science: Materials in Medicine,Springer Science and Business Media LLC,2019,Impact of gold nanoparticles shape on their cytotoxicity against human osteoblast and osteosarcoma in in vitro model. Evaluation of the safety of use and anti-cancer potential,FALSE,TRUE,hybrid,44_10.1007@s10856-019-6221-2.pdf,1
1591,Au,Rod,,Seed-Mediated Growth Method,,,,10000,H,Human,Bone,Osteoblast,,24,5,NRU,NeutralRed,72.806,10.1007/s10856-019-6221-2,44,,18,,hFOB1.19,Journal of Materials Science: Materials in Medicine,Springer Science and Business Media LLC,2019,Impact of gold nanoparticles shape on their cytotoxicity against human osteoblast and osteosarcoma in in vitro model. Evaluation of the safety of use and anti-cancer potential,FALSE,TRUE,hybrid,44_10.1007@s10856-019-6221-2.pdf,1
1592,Au,Star,,Chemical Reduction,,,,10000,H,Human,Bone,Osteoblast,,24,0.3,NRU,NeutralRed,98.993,10.1007/s10856-019-6221-2,44,,215,,hFOB1.19,Journal of Materials Science: Materials in Medicine,Springer Science and Business Media LLC,2019,Impact of gold nanoparticles shape on their cytotoxicity against human osteoblast and osteosarcoma in in vitro model. Evaluation of the safety of use and anti-cancer potential,FALSE,TRUE,hybrid,44_10.1007@s10856-019-6221-2.pdf,1
1593,Au,Star,,Chemical Reduction,,,,10000,H,Human,Bone,Osteoblast,,24,0.6,NRU,NeutralRed,84.748,10.1007/s10856-019-6221-2,44,,215,,hFOB1.19,Journal of Materials Science: Materials in Medicine,Springer Science and Business Media LLC,2019,Impact of gold nanoparticles shape on their cytotoxicity against human osteoblast and osteosarcoma in in vitro model. Evaluation of the safety of use and anti-cancer potential,FALSE,TRUE,hybrid,44_10.1007@s10856-019-6221-2.pdf,1
1594,Au,Star,,Chemical Reduction,,,,10000,H,Human,Bone,Osteoblast,,24,1.2,NRU,NeutralRed,77.41,10.1007/s10856-019-6221-2,44,,215,,hFOB1.19,Journal of Materials Science: Materials in Medicine,Springer Science and Business Media LLC,2019,Impact of gold nanoparticles shape on their cytotoxicity against human osteoblast and osteosarcoma in in vitro model. Evaluation of the safety of use and anti-cancer potential,FALSE,TRUE,hybrid,44_10.1007@s10856-019-6221-2.pdf,1
1595,Au,Star,,Chemical Reduction,,,,10000,H,Human,Bone,Osteoblast,,24,2.5,NRU,NeutralRed,76.691,10.1007/s10856-019-6221-2,44,,215,,hFOB1.19,Journal of Materials Science: Materials in Medicine,Springer Science and Business Media LLC,2019,Impact of gold nanoparticles shape on their cytotoxicity against human osteoblast and osteosarcoma in in vitro model. Evaluation of the safety of use and anti-cancer potential,FALSE,TRUE,hybrid,44_10.1007@s10856-019-6221-2.pdf,1
1596,Au,Star,,Chemical Reduction,,,,10000,H,Human,Bone,Osteoblast,,24,5,NRU,NeutralRed,41.727,10.1007/s10856-019-6221-2,44,,215,,hFOB1.19,Journal of Materials Science: Materials in Medicine,Springer Science and Business Media LLC,2019,Impact of gold nanoparticles shape on their cytotoxicity against human osteoblast and osteosarcoma in in vitro model. Evaluation of the safety of use and anti-cancer potential,FALSE,TRUE,hybrid,44_10.1007@s10856-019-6221-2.pdf,1
1597,Au,Sphere,,Chemical Reduction,,,,10000,H,Human,Bone,Osteoblast,,24,0.3,NRU,NeutralRed,100,10.1007/s10856-019-6221-2,44,,6.3,,hFOB1.19,Journal of Materials Science: Materials in Medicine,Springer Science and Business Media LLC,2019,Impact of gold nanoparticles shape on their cytotoxicity against human osteoblast and osteosarcoma in in vitro model. Evaluation of the safety of use and anti-cancer potential,FALSE,TRUE,hybrid,44_10.1007@s10856-019-6221-2.pdf,1
1598,Au,Sphere,,Chemical Reduction,,,,10000,H,Human,Bone,Osteoblast,,24,0.6,NRU,NeutralRed,100.29,10.1007/s10856-019-6221-2,44,,6.3,,hFOB1.19,Journal of Materials Science: Materials in Medicine,Springer Science and Business Media LLC,2019,Impact of gold nanoparticles shape on their cytotoxicity against human osteoblast and osteosarcoma in in vitro model. Evaluation of the safety of use and anti-cancer potential,FALSE,TRUE,hybrid,44_10.1007@s10856-019-6221-2.pdf,1
1599,Au,Sphere,,Chemical Reduction,,,,10000,H,Human,Bone,Osteoblast,,24,1.2,NRU,NeutralRed,99.424,10.1007/s10856-019-6221-2,44,,6.3,,hFOB1.19,Journal of Materials Science: Materials in Medicine,Springer Science and Business Media LLC,2019,Impact of gold nanoparticles shape on their cytotoxicity against human osteoblast and osteosarcoma in in vitro model. Evaluation of the safety of use and anti-cancer potential,FALSE,TRUE,hybrid,44_10.1007@s10856-019-6221-2.pdf,1
1600,Au,Sphere,,Chemical Reduction,,,,10000,H,Human,Bone,Osteoblast,,24,2.5,NRU,NeutralRed,100.29,10.1007/s10856-019-6221-2,44,,6.3,,hFOB1.19,Journal of Materials Science: Materials in Medicine,Springer Science and Business Media LLC,2019,Impact of gold nanoparticles shape on their cytotoxicity against human osteoblast and osteosarcoma in in vitro model. Evaluation of the safety of use and anti-cancer potential,FALSE,TRUE,hybrid,44_10.1007@s10856-019-6221-2.pdf,1
1601,Au,Sphere,,Chemical Reduction,,,,10000,H,Human,Bone,Osteoblast,,24,5,NRU,NeutralRed,98.705,10.1007/s10856-019-6221-2,44,,6.3,,hFOB1.19,Journal of Materials Science: Materials in Medicine,Springer Science and Business Media LLC,2019,Impact of gold nanoparticles shape on their cytotoxicity against human osteoblast and osteosarcoma in in vitro model. Evaluation of the safety of use and anti-cancer potential,FALSE,TRUE,hybrid,44_10.1007@s10856-019-6221-2.pdf,1
1602,Au,Rod,,Seed-Mediated Growth Method,,,,10000,H,Human,Bone,Fibroblast,,24,0.3,MTT,TetrazoliumSalt,94.416,10.1007/s10856-019-6221-2,44,,18,,MG-63,Journal of Materials Science: Materials in Medicine,Springer Science and Business Media LLC,2019,Impact of gold nanoparticles shape on their cytotoxicity against human osteoblast and osteosarcoma in in vitro model. Evaluation of the safety of use and anti-cancer potential,FALSE,TRUE,hybrid,44_10.1007@s10856-019-6221-2.pdf,1
