Repository: anastasiavepreva/ChemX

# ChemX: A Collection of Chemistry Datasets for Benchmarking Automated Information Extraction

## Abstract

ChemX is a collection of 10 manually curated benchmarking datasets developed to support robust automated information extraction in chemistry. It spans two major domains — **nanomaterials** and **small molecules** — and enables evaluation across multiple modalities including text, tables, and figures.

ChemX is designed to benchmark large language models and multi-agent systems in real-world chemical contexts, emphasizing reproducibility, schema-based annotation, and domain-specific validation.

File: datasets/Nanomag.csv (part 12 of 23)
name,np_shell_2,np_hydro_size,xrd_scherrer_size,zfc_h_meas,htherm_sar,mri_r1,mri_r2,emic_size,instrument,core_shell_formula,np_core,np_shell,space_group_core,space_group_shell,squid_h_max,fc_field_T,squid_temperature,squid_sat_mag,coercivity,squid_rem_mag,exchange_bias_shift_Oe,vertical_loop_shift_M_vsl_emu_g,hc_kOe,doi,pdf,supp,journal,publisher,year,title,access,verification required,verified_by,verification_date,has_mistake_in_matadata,comment,article_name_folder,supp_info_name_folder
,,,,,,22.0,467.0,13.4,,,Zn0.24Fe1.76O3,,,,30.0,,300.0,97.2,0.0,0.0,,,,10.3390/nano12193304,nano12193304.pdf,0,Nanomaterials,MDPI AG,2022,Tailoring the Magnetic and Structural Properties of Manganese/Zinc Doped Iron Oxide Nanoparticles through Microwaves-Assisted Polyol Synthesis,1,,,,,,dataset2_110,0
,,,,,,7.75,645.1,8.0,,,Fe1Fe2O4,,,,50.0,,300.0,65.5,0.0,0.0,,,,10.3390/nano7080225,nano7080225.pdf,nano7080225_SI.pdf,Nanomaterials,MDPI AG,2017,Tuning Properties of Iron Oxide Nanoparticles in Aqueous Synthesis without Ligands to Improve MRI Relaxivity and SAR,1,,,,,,dataset2_111,dataset2_111_supp
,,,,,,5.93,964.8,14.7,,,Fe1Fe2O4,,,,50.0,,300.0,74.0,0.0,0.0,,,,10.3390/nano7080225,nano7080225.pdf,nano7080225_SI.pdf,Nanomaterials,MDPI AG,2017,Tuning Properties of Iron Oxide Nanoparticles in Aqueous Synthesis without Ligands to Improve MRI Relaxivity and SAR,1,,,,,,dataset2_111,dataset2_111_supp
,,,,,,6.18,987.1,15.6,,,Fe1Fe2O4,,,,50.0,,300.0,77.2,0.0,0.0,,,,10.3390/nano7080225,nano7080225.pdf,nano7080225_SI.pdf,Nanomaterials,MDPI AG,2017,Tuning Properties of Iron Oxide Nanoparticles in Aqueous Synthesis without Ligands to Improve MRI Relaxivity and SAR,1,,,,,,dataset2_111,dataset2_111_supp
,,,,,,5.51,814.2,19.0,,,Fe1Fe2O4,,,,50.0,,300.0,71.1,0.0,0.0,,,,10.3390/nano7080225,nano7080225.pdf,nano7080225_SI.pdf,Nanomaterials,MDPI AG,2017,Tuning Properties of Iron Oxide Nanoparticles in Aqueous Synthesis without Ligands to Improve MRI Relaxivity and SAR,1,,,,,,dataset2_111,dataset2_111_supp
,,,,,,5.46,971.6,17.4,,,Fe1Fe2O4,,,,50.0,,300.0,69.8,0.0,0.0,,,,10.3390/nano7080225,nano7080225.pdf,nano7080225_SI.pdf,Nanomaterials,MDPI AG,2017,Tuning Properties of Iron Oxide Nanoparticles in Aqueous Synthesis without Ligands to Improve MRI Relaxivity and SAR,1,,,,,,dataset2_111,dataset2_111_supp
,,,,,,06.09,1189.0,21.5,,,Fe1Fe2O4,,,,50.0,,300.0,72.0,0.0,0.0,,,,10.3390/nano7080225,nano7080225.pdf,nano7080225_SI.pdf,Nanomaterials,MDPI AG,2017,Tuning Properties of Iron Oxide Nanoparticles in Aqueous Synthesis without Ligands to Improve MRI Relaxivity and SAR,1,,,,,,dataset2_111,dataset2_111_supp
,,,,,,6.0,83.0,12.0,,,Mn1Fe2O4,Au1,,,,,,,,,,,,10.3938/jkps.62.1696,jkps.62.1696.pdf,0,Journal of the Korean Physical Society,Korean Physical Society,2013,Relaxivities of hydrogen protons in aqueous solutions of gold-coated manganese ferrite nanoparticles,0,,,,,,dataset2_112,0
,,10.0,,,,7.82,17.99,5.3,,,Fe1Fe2O4,PEG,,,20.0,,300.0,46.0,0.0,0.0,,,,10.7150/thno.14280,thno.14280.pdf,thno.14280_SI.pdf,Theranostics,Ivyspring International Publisher,2016,Active-target T<sub>1</sub>-weighted MR Imaging of Tiny Hepatic Tumor <i>via</i> RGD Modified Ultra-small Fe<sub>3</sub>O<sub>4</sub> Nanoprobes,1,,,,,,dataset2_113,dataset2_113_supp
,,15.0,,,,7.74,21.67,5.3,,,Fe1Fe2O4,RGD,,,20.0,,300.0,49.0,0.0,0.0,,,,10.7150/thno.14280,thno.14280.pdf,thno.14280_SI.pdf,Theranostics,Ivyspring International Publisher,2016,Active-target T<sub>1</sub>-weighted MR Imaging of Tiny Hepatic Tumor <i>via</i> RGD Modified Ultra-small Fe<sub>3</sub>O<sub>4</sub> Nanoprobes,1,,,,,,dataset2_113,dataset2_113_supp
,,,,,,,,,Quantum Design MPMS-XL 5,Fe3O4@CoO,Fe3O4,CoO,fd-3m,fm-3m,60.0,7.0,5.0,,2900.0,,-1290,,70.0,10.1002/adfm.201706957,adfm.201706957.pdf,0,Advanced Functional Materials,Wiley,2018,Exploring Exchange Bias Coupling in Fe<sub>3−</sub><i><sub>δ</sub></i>O<sub>4</sub>@CoO Core–Shell Nanoparticle 2D Assemblies,0,,,,,,dataset3_1,0
,,,,,,,,,Quantum Design MPMS-XL 5,Fe3O4@CoO,Fe3O4,CoO,fd-3m,fm-3m,60.0,7.0,5.0,,7035.0,,-3430,,70.0,10.1002/adfm.201706957,adfm.201706957.pdf,0,Advanced Functional Materials,Wiley,2018,Exploring Exchange Bias Coupling in Fe<sub>3−</sub><i><sub>δ</sub></i>O<sub>4</sub>@CoO Core–Shell Nanoparticle 2D Assemblies,0,,,,,,dataset3_1,0
,,,,,,,,,Quantum Design MPMS-XL 5,Fe3O4@CoO,Fe3O4,CoO,fd-3m,fm-3m,60.0,7.0,5.0,33.0,11200.0,20.13,-4020,,70.0,10.1002/adfm.201706957,adfm.201706957.pdf,0,Advanced Functional Materials,Wiley,2018,Exploring Exchange Bias Coupling in Fe<sub>3−</sub><i><sub>δ</sub></i>O<sub>4</sub>@CoO Core–Shell Nanoparticle 2D Assemblies,0,,,,,,dataset3_1,0
,,,,,,,,,Quantum Design MPMS-XL 5,Fe3O4@CoO,Fe3O4,CoO,fd-3m,fm-3m,60.0,7.0,5.0,59.0,12700.0,37.76,-5100,,70.0,10.1002/adfm.201706957,adfm.201706957.pdf,0,Advanced Functional Materials,Wiley,2018,Exploring Exchange Bias Coupling in Fe<sub>3−</sub><i><sub>δ</sub></i>O<sub>4</sub>@CoO Core–Shell Nanoparticle 2D Assemblies,0,,,,,,dataset3_1,0
,,,,,,,,,,FeF2/Fe,FeF2,Fe,im-3m,p42/mnm,20.0,5.0,10.0,,10778.3,,-1580,,50.0,10.1002/admi.202000862,admi.202000862.pdf,0,Advanced Materials Interfaces,Wiley,2020,Structural Relaxation and Crystalline Phase Effects on the Exchange Bias Phenomenon in FeF<sub>2</sub>/Fe Core/Shell Nanoparticles,0,,,,,,dataset3_2,0
,,,,,,,,,,FeF2/Fe,FeF2,Fe,im-3m,p42/mnm,20.0,70.0,10.0,,10707.57,,-990,,700.0,10.1002/admi.202000862,admi.202000862.pdf,0,Advanced Materials Interfaces,Wiley,2020,Structural Relaxation and Crystalline Phase Effects on the Exchange Bias Phenomenon in FeF<sub>2</sub>/Fe Core/Shell Nanoparticles,0,,,,,,dataset3_2,0
CFO,,,9.3,,,,,,Quantum Design MPMS-5S SQUID magnetometer,CoFe2O4,CoFe2O4,0,fd-3m,0,60.0,0.0,5.0,86.9,9460.0,48.0,,0.0,0.0,10.1002/ppsc.201800290,ppsc.201800290.pdf,ppsc.201800290_SI.pdf,Particle &amp; Particle Systems Characterization,Wiley,2018,Giant Exchange‐Bias in Polyol‐Made CoFe<sub>2</sub>O<sub>4</sub>‐CoO Core–Shell Like Nanoparticles,0,,,,,,dataset3_3,dataset3_3_supp
CFO-CO,,,12.4,,,,,,Quantum Design MPMS-5S SQUID magnetometer,CoFe2O4-CoO,CoFe2O4,CoO,fd-3m,fm-3m,60.0,0.0,5.0,55.3,11900.0,30.0,,0.0,0.0,10.1002/ppsc.201800290,ppsc.201800290.pdf,ppsc.201800290_SI.pdf,Particle &amp; Particle Systems Characterization,Wiley,2018,Giant Exchange‐Bias in Polyol‐Made CoFe<sub>2</sub>O<sub>4</sub>‐CoO Core–Shell Like Nanoparticles,0,,,,,,dataset3_3,dataset3_3_supp
cobalt ferrite,,,9.3,,,,,,Quantum Design MPMS-5S SQUID magnetometer,CoFe2O4,CoFe2O4,0,fd-3m,0,60.0,7.0,5.0,86.9,9470.0,48.0,,0.0,70.0,10.1002/ppsc.201800290,ppsc.201800290.pdf,ppsc.201800290_SI.pdf,Particle &amp; Particle Systems Characterization,Wiley,2018,Giant Exchange‐Bias in Polyol‐Made CoFe<sub>2</sub>O<sub>4</sub>‐CoO Core–Shell Like Nanoparticles,0,,,,,,dataset3_3,dataset3_3_supp
CFO-CO,,,12.4,,,,,,Quantum Design MPMS-5S SQUID magnetometer,CoFe2O4-CoO,CoFe2O4,CoO,fd-3m,fm-3m,60.0,7.0,5.0,55.7,13950.0,39.1,,0.0,70.0,10.1002/ppsc.201800290,ppsc.201800290.pdf,ppsc.201800290_SI.pdf,Particle &amp; Particle Systems Characterization,Wiley,2018,Giant Exchange‐Bias in Polyol‐Made CoFe<sub>2</sub>O<sub>4</sub>‐CoO Core–Shell Like Nanoparticles,0,,,,,,dataset3_3,dataset3_3_supp
barium ferrite,,,,,,,,,MPMSXL-7,BaFe12O19/Fe3O4,BaFe12O19,Fe3O4,p63mc,fd-3m,30.0,0.0,300.0,41.21,1045.0,12.0,,0.0,0.0,10.1007/s00339-017-1034-y,s00339-017-1034-y.pdf,0,Applied Physics A,Springer Science and Business Media LLC,2017,Exchange bias in barium ferrite/magnetite nanocomposites,0,,,,,,dataset3_4,0
barium ferrite,,,,,,,,,MPMSXL-7,BaFe12O19/Fe3O4,BaFe12O19,Fe3O4,p63mc,fd-3m,30.0,0.0,300.0,28.28,232.0,3.2,,0.0,0.0,10.1007/s00339-017-1034-y,s00339-017-1034-y.pdf,0,Applied Physics A,Springer Science and Business Media LLC,2017,Exchange bias in barium ferrite/magnetite nanocomposites,0,,,,,,dataset3_4,0
barium ferrite,,,,,,,,,MPMSXL-7,BaFe12O19/Fe3O4,BaFe12O19,Fe3O4,p63mc,fd-3m,30.0,2.0,4.0,,1571.0,,,,20.0,10.1007/s00339-017-1034-y,s00339-017-1034-y.pdf,0,Applied Physics A,Springer Science and Business Media LLC,2017,Exchange bias in barium ferrite/magnetite nanocomposites,0,,,,,,dataset3_4,0
barium ferrite,,,,,,,,,MPMSXL-7,BaFe12O19/Fe3O4,BaFe12O19,Fe3O4,p63mc,fd-3m,30.0,2.0,4.0,0.2087,974.0,0.1027,,0.0194,20.0,10.1007/s00339-017-1034-y,s00339-017-1034-y.pdf,0,Applied Physics A,Springer Science and Business Media LLC,2017,Exchange bias in barium ferrite/magnetite nanocomposites,0,,,,,,dataset3_4,0
nickel oxide,,,5.9,,,,,,PPMS-Quanta Design E-2,NiO,NiO,0,fm-3m,0,10.0,1.0,10.0,,100.2,0.1,,0.61,10.0,10.1007/s10853-023-08853-1,s10853-023-08853-1.pdf,s10853-023-08853-1_SI.pdf,Journal of Materials Science,Springer Science and Business Media LLC,2023,Unravelling the role of cationic Ni2+ vacancies and Ni3+ ions in non-stoichiometric NiO: breakdown of anti-ferromagnetic ordering and large exchange bias,0,,,,,,dataset3_5,dataset3_5_supp
nickel oxide,,,11.6,,,,,,PPMS-Quanta Design E-2,NiO,NiO,0,fm-3m,0,10.0,1.0,10.0,,77.3,0.016,,0.52,10.0,10.1007/s10853-023-08853-1,s10853-023-08853-1.pdf,s10853-023-08853-1_SI.pdf,Journal of Materials Science,Springer Science and Business Media LLC,2023,Unravelling the role of cationic Ni2+ vacancies and Ni3+ ions in non-stoichiometric NiO: breakdown of anti-ferromagnetic ordering and large exchange bias,0,,,,,,dataset3_5,dataset3_5_supp
nickel oxide,,,24.7,,,,,,PPMS-Quanta Design E-2,NiO,NiO,0,fm-3m,0,10.0,1.0,10.0,,64.5,0.002,,0.08,10.0,10.1007/s10853-023-08853-1,s10853-023-08853-1.pdf,s10853-023-08853-1_SI.pdf,Journal of Materials Science,Springer Science and Business Media LLC,2023,Unravelling the role of cationic Ni2+ vacancies and Ni3+ ions in non-stoichiometric NiO: breakdown of anti-ferromagnetic ordering and large exchange bias,0,,,,,,dataset3_5,dataset3_5_supp
nickel oxide,,,29.4,,,,,,PPMS-Quanta Design E-2,NiO,NiO,0,fm-3m,0,10.0,1.0,10.0,,61.9,0.01175,,0.04,10.0,10.1007/s10853-023-08853-1,s10853-023-08853-1.pdf,s10853-023-08853-1_SI.pdf,Journal of Materials Science,Springer Science and Business Media LLC,2023,Unravelling the role of cationic Ni2+ vacancies and Ni3+ ions in non-stoichiometric NiO: breakdown of anti-ferromagnetic ordering and large exchange bias,0,,,,,,dataset3_5,dataset3_5_supp
nickel oxide,,,34.9,,,,,,PPMS-Quanta Design E-2,NiO,NiO,0,fm-3m,0,10.0,1.0,10.0,,55.9,0.012,,0.03,10.0,10.1007/s10853-023-08853-1,s10853-023-08853-1.pdf,s10853-023-08853-1_SI.pdf,Journal of Materials Science,Springer Science and Business Media LLC,2023,Unravelling the role of cationic Ni2+ vacancies and Ni3+ ions in non-stoichiometric NiO: breakdown of anti-ferromagnetic ordering and large exchange bias,0,,,,,,dataset3_5,dataset3_5_supp
nickel oxide,,,36.8,,,,,,PPMS-Quanta Design E-2,NiO,NiO,0,fm-3m,0,10.0,1.0,10.0,,49.8,0.012,,0.01,10.0,10.1007/s10853-023-08853-1,s10853-023-08853-1.pdf,s10853-023-08853-1_SI.pdf,Journal of Materials Science,Springer Science and Business Media LLC,2023,Unravelling the role of cationic Ni2+ vacancies and Ni3+ ions in non-stoichiometric NiO: breakdown of anti-ferromagnetic ordering and large exchange bias,0,,,,,,dataset3_5,dataset3_5_supp
nickel monoxide,,,,,,,,,Quantum Design MPMSXL-7,Ni@NiO,Ni,NiO,fm-3m,fm-3m,2.5,1.0,8.0,26.6,634.0,21.5,,0.0,10.0,10.1007/s10853-023-09277-7,s10853-023-09277-7.pdf,0,Journal of Materials Science,Springer Science and Business Media LLC,2024,Influence of microstructure on exchange bias in Ni–NiO composites,0,,,,,,dataset3_6,0
nickel monoxide,,,,,,,,,Quantum Design MPMSXL-7,Ni@NiO,Ni,NiO,fm-3m,fm-3m,2.5,1.0,8.0,26.4,641.0,21.5,,0.0,10.0,10.1007/s10853-023-09277-7,s10853-023-09277-7.pdf,0,Journal of Materials Science,Springer Science and Business Media LLC,2024,Influence of microstructure on exchange bias in Ni–NiO composites,0,,,,,,dataset3_6,0
nickel monoxide,,,,,,,,,Quantum Design MPMSXL-7,Ni@NiO,Ni,NiO,fm-3m,fm-3m,2.5,1.0,8.0,15.2,379.0,8.9,,0.0,10.0,10.1007/s10853-023-09277-7,s10853-023-09277-7.pdf,0,Journal of Materials Science,Springer Science and Business Media LLC,2024,Influence of microstructure on exchange bias in Ni–NiO composites,0,,,,,,dataset3_6,0
nickel monoxide,,,,,,,,,Quantum Design MPMSXL-7,Ni@NiO,Ni,NiO,fm-3m,fm-3m,2.5,1.0,8.0,14.7,547.0,10.7,,0.0,10.0,10.1007/s10853-023-09277-7,s10853-023-09277-7.pdf,0,Journal of Materials Science,Springer Science and Business Media LLC,2024,Influence of microstructure on exchange bias in Ni–NiO composites,0,,,,,,dataset3_6,0
nickel monoxide,,,,,,,,,Quantum Design MPMSXL-7,Ni@NiO,Ni,NiO,fm-3m,fm-3m,2.5,1.0,8.0,16.0,534.0,13.0,,0.0,10.0,10.1007/s10853-023-09277-7,s10853-023-09277-7.pdf,0,Journal of Materials Science,Springer Science and Business Media LLC,2024,Influence of microstructure on exchange bias in Ni–NiO composites,0,,,,,,dataset3_6,0
nickel monoxide,,,,,,,,,Quantum Design MPMSXL-7,Ni@NiO,Ni,NiO,fm-3m,fm-3m,2.5,1.0,8.0,16.5,756.0,12.8,,0.0,10.0,10.1007/s10853-023-09277-7,s10853-023-09277-7.pdf,0,Journal of Materials Science,Springer Science and Business Media LLC,2024,Influence of microstructure on exchange bias in Ni–NiO composites,0,,,,,,dataset3_6,0
,,,8.0,,,,,,MPMS,NiFe2O4/CoO,NiFe2O4,CoO,fd-3m,fm-3m,60.0,5.0,5.0,48.0,12180.0,38.148,,0.0,50.0,10.1007/s10854-019-01536-1,s10854-019-01536-1.pdf,0,Journal of Materials Science: Materials in Electronics,Springer Science and Business Media LLC,2019,Existence of exchange bias and large coercivity in NiFe2O4/CoO core–shell structured nanoparticles,0,,,,,,dataset3_7,0
,,,11.0,,,,,,MPMS,NiFe2O4/CoO,NiFe2O4,CoO,fd-3m,fm-3m,60.0,5.0,5.0,16.5,12110.0,12.592,,0.0,50.0,10.1007/s10854-019-01536-1,s10854-019-01536-1.pdf,0,Journal of Materials Science: Materials in Electronics,Springer Science and Business Media LLC,2019,Existence of exchange bias and large coercivity in NiFe2O4/CoO core–shell structured nanoparticles,0,,,,,,dataset3_7,0
,,,12.0,,,,,,MPMS,NiFe2O4/CoO,NiFe2O4,CoO,fd-3m,fm-3m,60.0,5.0,5.0,19.0,12040.0,14.81,,0.0,50.0,10.1007/s10854-019-01536-1,s10854-019-01536-1.pdf,0,Journal of Materials Science: Materials in Electronics,Springer Science and Business Media LLC,2019,Existence of exchange bias and large coercivity in NiFe2O4/CoO core–shell structured nanoparticles,0,,,,,,dataset3_7,0
,,,,,,,,,MPMS,NiFe2O4/CoO,NiFe2O4,CoO,fd-3m,fm-3m,60.0,0.0,300.0,47.0,1150.0,13.7,,0.0,0.0,10.1007/s10854-019-01536-1,s10854-019-01536-1.pdf,0,Journal of Materials Science: Materials in Electronics,Springer Science and Business Media LLC,2019,Existence of exchange bias and large coercivity in NiFe2O4/CoO core–shell structured nanoparticles,0,,,,,,dataset3_7,0
,,,,,,,,,MPMS,NiFe2O4/CoO,NiFe2O4,CoO,fd-3m,fm-3m,60.0,0.0,300.0,16.3,1160.0,6.7,,0.0,0.0,10.1007/s10854-019-01536-1,s10854-019-01536-1.pdf,0,Journal of Materials Science: Materials in Electronics,Springer Science and Business Media LLC,2019,Existence of exchange bias and large coercivity in NiFe2O4/CoO core–shell structured nanoparticles,0,,,,,,dataset3_7,0
,,,,,,,,,MPMS,NiFe2O4/CoO,NiFe2O4,CoO,fd-3m,fm-3m,60.0,0.0,300.0,18.7,1160.0,7.037,,0.0,0.0,10.1007/s10854-019-01536-1,s10854-019-01536-1.pdf,0,Journal of Materials Science: Materials in Electronics,Springer Science and Business Media LLC,2019,Existence of exchange bias and large coercivity in NiFe2O4/CoO core–shell structured nanoparticles,0,,,,,,dataset3_7,0
double perovskite,,,,,,,,,,La2FeMnO6,La2FeMnO6,0,pnma,0,15.0,0.1,15.0,7.538,933.92,0.78,,-0.01,1.0,10.1007/s10854-021-06343-1,s10854-021-06343-1,0,Journal of Materials Science: Materials in Electronics,Springer Science and Business Media LLC,2021,"Exchange bias, magnetic, and dielectric properties of La2FeMnO6 nanoparticles",0,,,,,,dataset3_7,0
double perovskite,,,,,,,,,,La2FeMnO6,La2FeMnO6,0,pnma,0,15.0,0.1,50.0,5.942,206.0,0.5365,,-0.0315,1.0,10.1007/s10854-021-06343-1,s10854-021-06343-1,0,Journal of Materials Science: Materials in Electronics,Springer Science and Business Media LLC,2021,"Exchange bias, magnetic, and dielectric properties of La2FeMnO6 nanoparticles",0,,,,,,dataset3_7,0
double perovskite,,,,,,,,,,La2FeMnO6,La2FeMnO6,0,pnma,0,15.0,0.1,100.0,20.87,176.327,0.222,,-0.02,1.0,10.1007/s10854-021-06343-1,s10854-021-06343-1,0,Journal of Materials Science: Materials in Electronics,Springer Science and Business Media LLC,2021,"Exchange bias, magnetic, and dielectric properties of La2FeMnO6 nanoparticles",0,,,,,,dataset3_7,0
double perovskite,,,,,,,,,,La2FeMnO6,La2FeMnO6,0,pnma,0,15.0,0.1,250.0,,919.3,,,,1.0,10.1007/s10854-021-06343-1,s10854-021-06343-1,0,Journal of Materials Science: Materials in Electronics,Springer Science and Business Media LLC,2021,"Exchange bias, magnetic, and dielectric properties of La2FeMnO6 nanoparticles",0,,,,,,dataset3_7,0
iron ferrite,,,,,,,,,,Fe3O4,Fe3O4,0,fd-3m,0,20.0,3.0,5.0,57.0,624.1,33.04,,3.8,30.0,10.1007/s10854-021-07606-7,s10854-021-07606-7.pdf,0,Journal of Materials Science: Materials in Electronics,Springer Science and Business Media LLC,2022,Exchange bias and magnetocrystalline anisotropy of non-stoichiometric CoxFe3−xO4 nanoparticles,0,,,,,,dataset3_8,0
,,,,,,,,,,Co0.4Fe2.6O4,Co0.4Fe2.6O4,0,fd-3m,0,20.0,3.0,5.0,55.0,8336.0,43.5,,2.15,30.0,10.1007/s10854-021-07606-7,s10854-021-07606-7.pdf,0,Journal of Materials Science: Materials in Electronics,Springer Science and Business Media LLC,2022,Exchange bias and magnetocrystalline anisotropy of non-stoichiometric CoxFe3−xO4 nanoparticles,0,,,,,,dataset3_8,0
,,,,,,,,,,Co0.7Fe2.3O4,Co0.7Fe2.3O4,0,fd-3m,0,20.0,3.0,5.0,51.0,10760.0,36.47,,0.0,30.0,10.1007/s10854-021-07606-7,s10854-021-07606-7.pdf,0,Journal of Materials Science: Materials in Electronics,Springer Science and Business Media LLC,2022,Exchange bias and magnetocrystalline anisotropy of non-stoichiometric CoxFe3−xO4 nanoparticles,0,,,,,,dataset3_8,0
cobalt ferrite,,,,,,,,,,CoFe2O4,CoFe2O4,0,fd-3m,0,20.0,3.0,5.0,45.0,14563.0,32.22,,2.48,30.0,10.1007/s10854-021-07606-7,s10854-021-07606-7.pdf,0,Journal of Materials Science: Materials in Electronics,Springer Science and Business Media LLC,2022,Exchange bias and magnetocrystalline anisotropy of non-stoichiometric CoxFe3−xO4 nanoparticles,0,,,,,,dataset3_8,0
,,,,,,,,,PPMS,Fe3O4/MnO,Fe3O4,MnO,cmcm,fm-3m,6.0,5.0,5.0,5.625,8649.5,1.5625,,1.125,50.0,10.1007/s10854-023-11860-2,s10854-023-11860-2.pdf,0,Journal of Materials Science: Materials in Electronics,Springer Science and Business Media LLC,2024,A study of exchange bias effect in Fe3O4/MnO core–shell hetero-nanostructures,0,,,,,,dataset3_9,0
,,,,,,,,,PPMS,Fe3O4/MnO,Fe3O4,MnO,cmcm,fm-3m,6.0,5.0,5.0,5.625,6995.0,1.5625,,1.5,50.0,10.1007/s10854-023-11860-2,s10854-023-11860-2.pdf,0,Journal of Materials Science: Materials in Electronics,Springer Science and Business Media LLC,2024,A study of exchange bias effect in Fe3O4/MnO core–shell hetero-nanostructures,0,,,,,,dataset3_9,0
,,,,,,,,,PPMS,Fe3O4/MnO,Fe3O4,MnO,cmcm,fm-3m,50.0,5.0,10.0,7.0,6944.0,1.458,,0.486,50.0,10.1007/s10854-023-11860-2,s10854-023-11860-2.pdf,0,Journal of Materials Science: Materials in Electronics,Springer Science and Business Media LLC,2024,A study of exchange bias effect in Fe3O4/MnO core–shell hetero-nanostructures,0,,,,,,dataset3_9,0
,,,,,,,,,PPMS,Fe3O4/MnO,Fe3O4,MnO,cmcm,fm-3m,50.0,5.0,20.0,7.0,5555.0,0.77,,0.0,50.0,10.1007/s10854-023-11860-2,s10854-023-11860-2.pdf,0,Journal of Materials Science: Materials in Electronics,Springer Science and Business Media LLC,2024,A study of exchange bias effect in Fe3O4/MnO core–shell hetero-nanostructures,0,,,,,,dataset3_9,0
,,,,,,,,,PPMS,Fe3O4/MnO,Fe3O4,MnO,cmcm,fm-3m,50.0,3.0,5.0,3.75,4158.5,0.675,,1.661,30.0,10.1007/s10854-023-11860-2,s10854-023-11860-2.pdf,0,Journal of Materials Science: Materials in Electronics,Springer Science and Business Media LLC,2024,A study of exchange bias effect in Fe3O4/MnO core–shell hetero-nanostructures,0,,,,,,dataset3_9,0
,,,,,,,,,PPMS,Fe3O4/MnO,Fe3O4,MnO,cmcm,fm-3m,50.0,4.0,5.0,4.75,6621.96,01.05,,1.393,40.0,10.1007/s10854-023-11860-2,s10854-023-11860-2.pdf,0,Journal of Materials Science: Materials in Electronics,Springer Science and Business Media LLC,2024,A study of exchange bias effect in Fe3O4/MnO core–shell hetero-nanostructures,0,,,,,,dataset3_9,0
,,,,,,,,,PPMS,Fe3O4/MnO,Fe3O4,MnO,cmcm,fm-3m,50.0,5.0,5.0,6.5,8823.154,1484.5,,1.484,50.0,10.1007/s10854-023-11860-2,s10854-023-11860-2.pdf,0,Journal of Materials Science: Materials in Electronics,Springer Science and Business Media LLC,2024,A study of exchange bias effect in Fe3O4/MnO core–shell hetero-nanostructures,0,,,,,,dataset3_9,0
,,,,,,,,,PPMS,Fe3O4/MnO,Fe3O4,MnO,cmcm,fm-3m,50.0,6.0,5.0,7.37,9980.32,1.7485,,0.9685,60.0,10.1007/s10854-023-11860-2,s10854-023-11860-2.pdf,0,Journal of Materials Science: Materials in Electronics,Springer Science and Business Media LLC,2024,A study of exchange bias effect in Fe3O4/MnO core–shell hetero-nanostructures,0,,,,,,dataset3_9,0
,,,,,,,,,VSM,La2Fe2O6/CoFe2O4,La2Fe2O6,CoFe2O4,pnma,fd-3m,25.0,0.0,300.0,13.501,378.0,2.0785,,0.0,0.0,10.1007/s10904-021-02202-y,s10904-021-02202-y.pdf,0,Journal of Inorganic and Organometallic Polymers and Materials,Springer Science and Business Media LLC,2022,Core–Shell Nanoarchitectonics of CoFe2O4 Encapsulated La2Fe2O6 Nanoparticles for Their Use in Various Applications,0,,,,,,dataset3_10,0
,,,,,,,,,VSM,La2Fe2O6/CoFe2O4,La2Fe2O6,CoFe2O4,pnma,fd-3m,25.0,0.0,300.0,11.105,459.0,1.576,,0.0,0.0,10.1007/s10904-021-02202-y,s10904-021-02202-y.pdf,0,Journal of Inorganic and Organometallic Polymers and Materials,Springer Science and Business Media LLC,2022,Core–Shell Nanoarchitectonics of CoFe2O4 Encapsulated La2Fe2O6 Nanoparticles for Their Use in Various Applications,0,,,,,,dataset3_10,0
,,,,,,,,,VSM,La2Fe2O6/CoFe2O4,La2Fe2O6,CoFe2O4,pnma,fd-3m,25.0,0.0,300.0,20.365,1560.0,9.4571,,0.0,0.0,10.1007/s10904-021-02202-y,s10904-021-02202-y.pdf,0,Journal of Inorganic and Organometallic Polymers and Materials,Springer Science and Business Media LLC,2022,Core–Shell Nanoarchitectonics of CoFe2O4 Encapsulated La2Fe2O6 Nanoparticles for Their Use in Various Applications,0,,,,,,dataset3_10,0
,,,,,,,,,VSM,CoFe2O4@NiO,CoFe2O4,NiO,fd-3m,fm-3m,40.0,0.0,300.0,18.5,582.0,8.0,,0.0,0.0,10.1007/s10909-021-02568-w,s10909-021-02568-w.pdf,0,Journal of Low Temperature Physics,Springer Science and Business Media LLC,2021,The Exchange Bias Effect of CoFe2O4@NiO Core–Shell Nanofibers Based on Annealing Temperature,0,,,,,,dataset3_11,0
,,,,,,,,,VSM,CoFe2O4@NiO,CoFe2O4,NiO,fd-3m,fm-3m,40.0,0.0,300.0,27.4,775.0,11.2,,0.0,0.0,10.1007/s10909-021-02568-w,s10909-021-02568-w.pdf,0,Journal of Low Temperature Physics,Springer Science and Business Media LLC,2021,The Exchange Bias Effect of CoFe2O4@NiO Core–Shell Nanofibers Based on Annealing Temperature,0,,,,,,dataset3_11,0
,,,,,,,,,VSM,CoFe2O4@NiO,CoFe2O4,NiO,fd-3m,fm-3m,40.0,0.0,300.0,32.2,821.0,4.2,,0.0,0.0,10.1007/s10909-021-02568-w,s10909-021-02568-w.pdf,0,Journal of Low Temperature Physics,Springer Science and Business Media LLC,2021,The Exchange Bias Effect of CoFe2O4@NiO Core–Shell Nanofibers Based on Annealing Temperature,0,,,,,,dataset3_11,0
,,,,,,,,,VSM,CoFe2O4@NiO,CoFe2O4,NiO,fd-3m,fm-3m,40.0,0.0,300.0,42.7,958.0,8.5,,0.0,0.0,10.1007/s10909-021-02568-w,s10909-021-02568-w.pdf,0,Journal of Low Temperature Physics,Springer Science and Business Media LLC,2021,The Exchange Bias Effect of CoFe2O4@NiO Core–Shell Nanofibers Based on Annealing Temperature,0,,,,,,dataset3_11,0
,,,,,,,,,VSM,CoFe2O4@NiO,CoFe2O4,NiO,fd-3m,fm-3m,40.0,0.0,300.0,38.1,592.0,16.8,,0.0,0.0,10.1007/s10909-021-02568-w,s10909-021-02568-w.pdf,0,Journal of Low Temperature Physics,Springer Science and Business Media LLC,2021,The Exchange Bias Effect of CoFe2O4@NiO Core–Shell Nanofibers Based on Annealing Temperature,0,,,,,,dataset3_11,0
,,,,,,,,,VSM,CoFe2O4@NiO,CoFe2O4,NiO,fd-3m,fm-3m,40.0,5.0,5.0,17.7,4263.0,11.0,,0.0,50.0,10.1007/s10909-021-02568-w,s10909-021-02568-w.pdf,0,Journal of Low Temperature Physics,Springer Science and Business Media LLC,2021,The Exchange Bias Effect of CoFe2O4@NiO Core–Shell Nanofibers Based on Annealing Temperature,0,,,,,,dataset3_11,0
,,,,,,,,,VSM,CoFe2O4@NiO,CoFe2O4,NiO,fd-3m,fm-3m,40.0,5.0,5.0,30.0,6315.0,22.4,,0.0,50.0,10.1007/s10909-021-02568-w,s10909-021-02568-w.pdf,0,Journal of Low Temperature Physics,Springer Science and Business Media LLC,2021,The Exchange Bias Effect of CoFe2O4@NiO Core–Shell Nanofibers Based on Annealing Temperature,0,,,,,,dataset3_11,0
,,,,,,,,,VSM,CoFe2O4@NiO,CoFe2O4,NiO,fd-3m,fm-3m,40.0,5.0,5.0,34.5,12334.0,22.5,,0.0,50.0,10.1007/s10909-021-02568-w,s10909-021-02568-w.pdf,0,Journal of Low Temperature Physics,Springer Science and Business Media LLC,2021,The Exchange Bias Effect of CoFe2O4@NiO Core–Shell Nanofibers Based on Annealing Temperature,0,,,,,,dataset3_11,0
,,,,,,,,,VSM,CoFe2O4@NiO,CoFe2O4,NiO,fd-3m,fm-3m,40.0,5.0,5.0,47.2,12653.0,32.7,,0.0,50.0,10.1007/s10909-021-02568-w,s10909-021-02568-w.pdf,0,Journal of Low Temperature Physics,Springer Science and Business Media LLC,2021,The Exchange Bias Effect of CoFe2O4@NiO Core–Shell Nanofibers Based on Annealing Temperature,0,,,,,,dataset3_11,0
,,,,,,,,,VSM,CoFe2O4@NiO,CoFe2O4,NiO,fd-3m,fm-3m,40.0,5.0,5.0,41.0,7820.0,33.5,,0.0,50.0,10.1007/s10909-021-02568-w,s10909-021-02568-w.pdf,0,Journal of Low Temperature Physics,Springer Science and Business Media LLC,2021,The Exchange Bias Effect of CoFe2O4@NiO Core–Shell Nanofibers Based on Annealing Temperature,0,,,,,,dataset3_11,0
lanthanum iron oxide,,,49.14,,,,,,,LaFeO3,LaFeO3,0,pnma,0,10.0,,300.0,0.0045,5275.5,0.0037,,"4,00E-05",,10.1007/s10948-016-3520-4,s10948-016-3520-4.pdf,0,Journal of Superconductivity and Novel Magnetism,Springer Science and Business Media LLC,2016,Structural Investigation and Zero-Field-Cooled Exchange Bias in Nanocrystalline LaFeO3,0,,,,,,dataset3_12,0
lanthanum iron oxide,,,,,,,,,,LaFeO3,LaFeO3,0,pnma,0,10.0,0.8,10.0,0.0047,1063.17,0.00225,,0.000145,8.0,10.1007/s10948-016-3520-4,s10948-016-3520-4.pdf,0,Journal of Superconductivity and Novel Magnetism,Springer Science and Business Media LLC,2016,Structural Investigation and Zero-Field-Cooled Exchange Bias in Nanocrystalline LaFeO3,0,,,,,,dataset3_12,0
LFO,,,29.87,,,,,,(PPMS) from Quantum Design,LaFeO3,LaFeO3,0,pm-3m,0,20.0,0.0,300.0,0.0025,5250.0,0.00091,,,0.0,10.1007/s10948-017-4218-y,s10948-017-4218-y.pdf,0,Journal of Superconductivity and Novel Magnetism,Springer Science and Business Media LLC,2017,Particle Size-Dependent Zero-Field Exchange Bias in LaFeO 3 Nanoparticles,0,,,,,,dataset3_13,0
LFO,,,38.91,,,,,,(PPMS) from Quantum Design,LaFeO3,LaFeO3,0,pm-3m,0,20.0,0.0,300.0,0.0035,4750.0,0.000363,,,0.0,10.1007/s10948-017-4218-y,s10948-017-4218-y.pdf,0,Journal of Superconductivity and Novel Magnetism,Springer Science and Business Media LLC,2017,Particle Size-Dependent Zero-Field Exchange Bias in LaFeO 3 Nanoparticles,0,,,,,,dataset3_13,0
LFO,,,47.57,,,,,,(PPMS) from Quantum Design,LaFeO3,LaFeO3,0,pm-3m,0,20.0,0.0,300.0,0.0035,1750.0,0.000227,,,0.0,10.1007/s10948-017-4218-y,s10948-017-4218-y.pdf,0,Journal of Superconductivity and Novel Magnetism,Springer Science and Business Media LLC,2017,Particle Size-Dependent Zero-Field Exchange Bias in LaFeO 3 Nanoparticles,0,,,,,,dataset3_13,0
LFO,,,29.87,,,,,,(PPMS) from Quantum Design,LaFeO3,LaFeO3,0,pm-3m,0,20.0,8.0,10.0,,1000.0,,,,80.0,10.1007/s10948-017-4218-y,s10948-017-4218-y.pdf,0,Journal of Superconductivity and Novel Magnetism,Springer Science and Business Media LLC,2017,Particle Size-Dependent Zero-Field Exchange Bias in LaFeO 3 Nanoparticles,0,,,,,,dataset3_13,0
LFO,,,38.91,,,,,,(PPMS) from Quantum Design,LaFeO3,LaFeO3,0,pm-3m,0,20.0,8.0,10.0,,1125.0,,,,80.0,10.1007/s10948-017-4218-y,s10948-017-4218-y.pdf,0,Journal of Superconductivity and Novel Magnetism,Springer Science and Business Media LLC,2017,Particle Size-Dependent Zero-Field Exchange Bias in LaFeO 3 Nanoparticles,0,,,,,,dataset3_13,0
LFO,,,47.57,,,,,,(PPMS) from Quantum Design,LaFeO3,LaFeO3,0,pm-3m,0,20.0,8.0,10.0,,750.0,,,,80.0,10.1007/s10948-017-4218-y,s10948-017-4218-y.pdf,0,Journal of Superconductivity and Novel Magnetism,Springer Science and Business Media LLC,2017,Particle Size-Dependent Zero-Field Exchange Bias in LaFeO 3 Nanoparticles,0,,,,,,dataset3_13,0
Cr ion-doped Ag,,,72.61,,,,,,VSM,Ag0.5Cr2.5O4,Ag0.5Cr2.5O4,0,pnma,0,25.0,0.0,300.0,0.31209,7.1935,0.0001,,0.0,0.0,10.1007/s10948-017-4340-x,s10948-017-4340-x.pdf,0,Journal of Superconductivity and Novel Magnetism,Springer Science and Business Media LLC,2017,Giant Exchange Bias of Hysteresis Loops on Cr3+-doped Ag Nanoparticles,0,,,,,,dataset3_14,0
Cr ion-doped Ag,,,,,,,,,VSM,Ag0.5Cr2.5O4,Ag0.5Cr2.5O4,0,pnma,0,25.0,2.0,200.0,0.56532,663.75,0.148,,-0.1875,20.0,10.1007/s10948-017-4340-x,s10948-017-4340-x.pdf,0,Journal of Superconductivity and Novel Magnetism,Springer Science and Business Media LLC,2017,Giant Exchange Bias of Hysteresis Loops on Cr3+-doped Ag Nanoparticles,0,,,,,,dataset3_14,0
Cr ion-doped Ag,,,,,,,,,VSM,Ag0.5Cr2.5O4,Ag0.5Cr2.5O4,0,pnma,0,25.0,2.0,100.0,0.78491,1507.0,0.174,45.0,-0.125,20.0,10.1007/s10948-017-4340-x,s10948-017-4340-x.pdf,0,Journal of Superconductivity and Novel Magnetism,Springer Science and Business Media LLC,2017,Giant Exchange Bias of Hysteresis Loops on Cr3+-doped Ag Nanoparticles,0,,,,,,dataset3_14,0
Cr ion-doped Ag,,,77.1,,,,,,VSM,AgCrO2,AgCrO2,0,r3m,0,25.0,0.0,300.0,0.18978,32.093,0.0003,-48.0,0.0,0.0,10.1007/s10948-017-4340-x,s10948-017-4340-x.pdf,0,Journal of Superconductivity and Novel Magnetism,Springer Science and Business Media LLC,2017,Giant Exchange Bias of Hysteresis Loops on Cr3+-doped Ag Nanoparticles,0,,,,,,dataset3_14,0
Cr ion-doped Ag,,,,,,,,,VSM,AgCrO2,AgCrO2,0,r3m,0,25.0,2.0,200.0,0.31956,0.0,0.006,24.0,-0.125,20.0,10.1007/s10948-017-4340-x,s10948-017-4340-x.pdf,0,Journal of Superconductivity and Novel Magnetism,Springer Science and Business Media LLC,2017,Giant Exchange Bias of Hysteresis Loops on Cr3+-doped Ag Nanoparticles,0,,,,,,dataset3_14,0
Cr ion-doped Ag,,,,,,,,,VSM,AgCrO2,AgCrO2,0,r3m,0,25.0,2.0,100.0,0.15146,3032.9,0.012,-21.0,-0.0479,20.0,10.1007/s10948-017-4340-x,s10948-017-4340-x.pdf,0,Journal of Superconductivity and Novel Magnetism,Springer Science and Business Media LLC,2017,Giant Exchange Bias of Hysteresis Loops on Cr3+-doped Ag Nanoparticles,0,,,,,,dataset3_14,0
,,,,,,,,,Superconductor Quantum Interference Vibrating Sample Magnetometer,Fe0.7Co0.3,Fe0.7Co0.3,0,im-3m,0,30.0,,10.0,63.0,3999.6,34.3,10.0,,,10.1007/s10948-017-4389-6,s10948-017-4389-6.pdf,0,Journal of Superconductivity and Novel Magnetism,Springer Science and Business Media LLC,2017,Exchange Bias Effect in FeCo Nanoparticles,0,,,,,,dataset3_15,0
,,,,,,,,,Superconductor Quantum Interference Vibrating Sample Magnetometer,Fe0.7Co0.3,Fe0.7Co0.3,0,im-3m,0,30.0,,150.0,59.95,1299.65,28.0,-14.0,,,10.1007/s10948-017-4389-6,s10948-017-4389-6.pdf,0,Journal of Superconductivity and Novel Magnetism,Springer Science and Business Media LLC,2017,Exchange Bias Effect in FeCo Nanoparticles,0,,,,,,dataset3_15,0
,,,,,,,,,Superconductor Quantum Interference Vibrating Sample Magnetometer,Fe0.7Co0.3,Fe0.7Co0.3,0,im-3m,0,30.0,,300.0,55.4,849.7,22.25,-1.5,,,10.1007/s10948-017-4389-6,s10948-017-4389-6.pdf,0,Journal of Superconductivity and Novel Magnetism,Springer Science and Business Media LLC,2017,Exchange Bias Effect in FeCo Nanoparticles,0,,,,,,dataset3_15,0
,,,,,,,,,Superconductor Quantum Interference Vibrating Sample Magnetometer,Fe0.5Co0.5,Fe0.5Co0.5,0,im-3m,0,30.0,,10.0,97.3,2899.7,39.33,-12.0,,,10.1007/s10948-017-4389-6,s10948-017-4389-6.pdf,0,Journal of Superconductivity and Novel Magnetism,Springer Science and Business Media LLC,2017,Exchange Bias Effect in FeCo Nanoparticles,0,,,,,,dataset3_15,0
,,,,,,,,,Superconductor Quantum Interference Vibrating Sample Magnetometer,Fe0.5Co0.5,Fe0.5Co0.5,0,im-3m,0,30.0,,150.0,97.45,1499.0,32.0,-3.0,,,10.1007/s10948-017-4389-6,s10948-017-4389-6.pdf,0,Journal of Superconductivity and Novel Magnetism,Springer Science and Business Media LLC,2017,Exchange Bias Effect in FeCo Nanoparticles,0,,,,,,dataset3_15,0
,,,,,,,,,Superconductor Quantum Interference Vibrating Sample Magnetometer,Fe0.5Co0.5,Fe0.5Co0.5,0,im-3m,0,30.0,,300.0,90.95,799.65,21.0,3.0,,,10.1007/s10948-017-4389-6,s10948-017-4389-6.pdf,0,Journal of Superconductivity and Novel Magnetism,Springer Science and Business Media LLC,2017,Exchange Bias Effect in FeCo Nanoparticles,0,,,,,,dataset3_15,0
,,,,,,,,,Superconductor Quantum Interference Vibrating Sample Magnetometer,Fe0.3Co0.7,Fe0.3Co0.7,0,im-3m,0,30.0,,10.0,18.3,3999.65,21.6,0.0,,,10.1007/s10948-017-4389-6,s10948-017-4389-6.pdf,0,Journal of Superconductivity and Novel Magnetism,Springer Science and Business Media LLC,2017,Exchange Bias Effect in FeCo Nanoparticles,0,,,,,,dataset3_15,0
,,,,,,,,,Superconductor Quantum Interference Vibrating Sample Magnetometer,Fe0.3Co0.7,Fe0.3Co0.7,0,im-3m,0,30.0,,150.0,13.0,2299.75,18.0,0.0,,,10.1007/s10948-017-4389-6,s10948-017-4389-6.pdf,0,Journal of Superconductivity and Novel Magnetism,Springer Science and Business Media LLC,2017,Exchange Bias Effect in FeCo Nanoparticles,0,,,,,,dataset3_15,0
,,,,,,,,,Superconductor Quantum Interference Vibrating Sample Magnetometer,Fe0.3Co0.7,Fe0.3Co0.7,0,im-3m,0,30.0,,300.0,10.85,1099.75,11.7,0.0,,,10.1007/s10948-017-4389-6,s10948-017-4389-6.pdf,0,Journal of Superconductivity and Novel Magnetism,Springer Science and Business Media LLC,2017,Exchange Bias Effect in FeCo Nanoparticles,0,,,,,,dataset3_15,0
,,,47.0,,,,,,,Fe3O4/CoFe2O4,Fe3O4,Fe,fd-3m,fd-3m,15.0,1.5,,61.6,97.0,8.125,0.0,0.0,15.0,10.1007/s10948-021-05974-z,s10948-021-05974-z.pdf,0,Journal of Superconductivity and Novel Magnetism,Springer Science and Business Media LLC,2021,A Method to Distinguish Exchange Coupled Core/Shell Nanostructures from the Mixed One in Synthesized (Fe3O4/CoFe2O4) Nanostructure,0,,,,,,dataset3_16,0
,,,47.0,,,,,,,Fe3O4/CoFe2O4,Fe3O4,CoFe2O4,fd-3m,fd-3m,15.0,1.5,,63.24,360.0,20.0,0.0,0.0,15.0,10.1007/s10948-021-05974-z,s10948-021-05974-z.pdf,0,Journal of Superconductivity and Novel Magnetism,Springer Science and Business Media LLC,2021,A Method to Distinguish Exchange Coupled Core/Shell Nanostructures from the Mixed One in Synthesized (Fe3O4/CoFe2O4) Nanostructure,0,,,,,,dataset3_16,0
,,,9.0,,,,,,,Fe3O4,Fe3O4,0,fd-3m,0,15.0,1.5,,55.2,15.0,3.918,-22.2,0.0,15.0,10.1007/s10948-021-05974-z,s10948-021-05974-z.pdf,0,Journal of Superconductivity and Novel Magnetism,Springer Science and Business Media LLC,2021,A Method to Distinguish Exchange Coupled Core/Shell Nanostructures from the Mixed One in Synthesized (Fe3O4/CoFe2O4) Nanostructure,0,,,,,,dataset3_16,0
,,,16.0,,,,,,,CoFe2O4,CoFe2O4,0,fd-3m,0,15.0,1.5,,72.84,1555.0,34.146,-24.05,0.0,15.0,10.1007/s10948-021-05974-z,s10948-021-05974-z.pdf,0,Journal of Superconductivity and Novel Magnetism,Springer Science and Business Media LLC,2021,A Method to Distinguish Exchange Coupled Core/Shell Nanostructures from the Mixed One in Synthesized (Fe3O4/CoFe2O4) Nanostructure,0,,,,,,dataset3_16,0
,,,,,,,,,,Fe3O4/CoO,Fe3O4,CoO,fd-3m,fm-3m,45.0,10.0,5.0,,20800.0,,-40.779,,100.0,10.1007/s11051-019-4655-6,s11051-019-4655-6.pdf,0,Journal of Nanoparticle Research,Springer Science and Business Media LLC,2019,An atomic scale Monte Carlo study of exchange bias in homogeneous/inhomogeneous core/shell Fe3O4/CoO nanoparticles,0,,,,,,dataset3_17,0
,,,,,,,,,,Fe3O4/CoO,Fe3O4,CoO,fd-3m,fm-3m,45.0,10.0,5.0,,17600.0,,-57.4,,100.0,10.1007/s11051-019-4655-6,s11051-019-4655-6.pdf,0,Journal of Nanoparticle Research,Springer Science and Business Media LLC,2019,An atomic scale Monte Carlo study of exchange bias in homogeneous/inhomogeneous core/shell Fe3O4/CoO nanoparticles,0,,,,,,dataset3_17,0
,,,37.0,,,,,,,FeVO4-Fe3O4,FeVO4,Fe3O4,p1,fd-3m,10.0,2.0,5.0,,107.0,,-40.76,,20.0,10.1007/s11664-019-07083-z,s11664-019-07083-z.pdf,0,Journal of Electronic Materials,Springer Science and Business Media LLC,2019,Exchange Bias Enhancement and Magnetic Proximity Effect in FeVO4-Fe3O4 Nanoparticles,0,,,,,,dataset3_18,0
,,,37.0,,,,,,,FeVO4-Fe3O4,FeVO4,Fe3O4,p1,fd-3m,10.0,2.0,5.0,,450.0,,,,20.0,10.1007/s11664-019-07083-z,s11664-019-07083-z.pdf,0,Journal of Electronic Materials,Springer Science and Business Media LLC,2019,Exchange Bias Enhancement and Magnetic Proximity Effect in FeVO4-Fe3O4 Nanoparticles,0,,,,,,dataset3_18,0
,,,21.0,,,,,,PPMS,FeNi,FeNi,0,p4/mmm,0,30.0,0.0,300.0,83.0,121.0,7.2,,0.0,0.0,10.1007/s13204-021-01870-z,s13204-021-01870-z,0,Applied Nanoscience,Springer Science and Business Media LLC,2021,Investigating the origin of exchange bias effect in ferromagnetic FeNi nanoparticles prepared via controlled synthesis,0,,,,,,dataset3_18,0
,,,,,,,,,PPMS,FeNi,FeNi,0,p4/mmm,0,30.0,0.0,50.0,96.0,127.0,7.8,,0.0,0.0,10.1007/s13204-021-01870-z,s13204-021-01870-z,0,Applied Nanoscience,Springer Science and Business Media LLC,2021,Investigating the origin of exchange bias effect in ferromagnetic FeNi nanoparticles prepared via controlled synthesis,0,,,,,,dataset3_18,0
,,,,,,,,,PPMS,FeNi,FeNi,0,p4/mmm,0,30.0,3.0,50.0,96.0,141.0,8.4,,0.0,30.0,10.1007/s13204-021-01870-z,s13204-021-01870-z,0,Applied Nanoscience,Springer Science and Business Media LLC,2021,Investigating the origin of exchange bias effect in ferromagnetic FeNi nanoparticles prepared via controlled synthesis,0,,,,,,dataset3_18,0
nickel oxide,,,22.6,,,,,,Quantum Design/MPMS 3,NiO,NiO,0,fm-3m,0,80.0,7.0,2.0,5.32,3769.0,0.63,,0.0,70.0,10.1016/j.heliyon.2023.e22876,j.heliyon.2023.e22876.pdf,j.heliyon.2023.e22876_SI.pdf,Heliyon,Elsevier BV,2023,Magnetic properties of Fe-doped NiO nanoparticles,1,,,,,,dataset3_19,dataset3_19_supp
Fe-doped NiO,,,21.4,,,,,,Quantum Design/MPMS 3,Ni0.99Fe0.01O,Ni0.99Fe0.01O,0,fd-3m,0,80.0,7.0,2.0,,1922.0,0.09,,,70.0,10.1016/j.heliyon.2023.e22876,j.heliyon.2023.e22876.pdf,j.heliyon.2023.e22876_SI.pdf,Heliyon,Elsevier BV,2023,Magnetic properties of Fe-doped NiO nanoparticles,1,,,,,,dataset3_19,dataset3_19_supp
Fe-doped NiO,,,19.0,,,,,,Quantum Design/MPMS 3,Ni0.98Fe0.02O,Ni0.98Fe0.02O,0,fd-3m,0,80.0,7.0,2.0,1.368,2110.0,0.09,,0.0,70.0,10.1016/j.heliyon.2023.e22876,j.heliyon.2023.e22876.pdf,j.heliyon.2023.e22876_SI.pdf,Heliyon,Elsevier BV,2023,Magnetic properties of Fe-doped NiO nanoparticles,1,,,,,,dataset3_19,dataset3_19_supp
Fe-doped NiO,,,18.3,,,,,,Quantum Design/MPMS 3,Ni0.96Fe0.04O,Ni0.96Fe0.04O,0,fd-3m,0,70.0,7.0,2.0,3.5,4354.1,0.53,,0.0,70.0,10.1016/j.heliyon.2023.e22876,j.heliyon.2023.e22876.pdf,j.heliyon.2023.e22876_SI.pdf,Heliyon,Elsevier BV,2023,Magnetic properties of Fe-doped NiO nanoparticles,1,,,,,,dataset3_19,dataset3_19_supp
Fe-doped NiO,,,18.9,,,,,,Quantum Design/MPMS 3,Ni0.97Fe0.03O,Ni0.97Fe0.03O,0,fd-3m,0,80.0,7.0,2.0,0.4,1657.0,0.02,,0.062,70.0,10.1016/j.heliyon.2023.e22876,j.heliyon.2023.e22876.pdf,j.heliyon.2023.e22876_SI.pdf,Heliyon,Elsevier BV,2023,Magnetic properties of Fe-doped NiO nanoparticles,1,,,,,,dataset3_19,dataset3_19_supp
cobalt irin oxide,,,,,,,,,Quantum Design Dynacool Physical Property Measurement System,CoFe2O4,CoFe2O4,0,fd-3m,0,15.0,0.5,300.0,75.0,1400.0,32.0,,0.0,5.0,10.1016/j.jallcom.2021.161650,j.jallcom.2021.161650.pdf,0,Journal of Alloys and Compounds,Elsevier BV,2021,"CoFe2O4@BiFeO3 core/shell nanoparticles: Synthesis, characterization, and fingerprints of the spin disorder",0,,,,,,dataset3_20,0
bismuth ferrite,,,,,,,,,,BiFeO3,BiFeO3,0,r3c,0,15.0,0.5,300.0,0.12,0.0,0.03,,0.0,5.0,10.1016/j.jallcom.2021.161650,j.jallcom.2021.161650.pdf,0,Journal of Alloys and Compounds,Elsevier BV,2021,"CoFe2O4@BiFeO3 core/shell nanoparticles: Synthesis, characterization, and fingerprints of the spin disorder",0,,,,,,dataset3_20,0
cobalt irin oxide and bismuth ferrite,,,,,,,,,,CoFe2O4@BiFeO3,CoFe2O4,BiFeO3,fd-3m,r3c,60.0,10.0,350.0,74.595,902.2495,31.042,,0.0,100.0,10.1016/j.jallcom.2021.161650,j.jallcom.2021.161650.pdf,0,Journal of Alloys and Compounds,Elsevier BV,2021,"CoFe2O4@BiFeO3 core/shell nanoparticles: Synthesis, characterization, and fingerprints of the spin disorder",0,,,,,,dataset3_20,0
cobalt irin oxide and bismuth ferrite,,,,,,,,,,CoFe2O4@BiFeO3,CoFe2O4,BiFeO3,fd-3m,r3c,60.0,10.0,300.0,79.167,1316.317,39.222,,0.0,100.0,10.1016/j.jallcom.2021.161650,j.jallcom.2021.161650.pdf,0,Journal of Alloys and Compounds,Elsevier BV,2021,"CoFe2O4@BiFeO3 core/shell nanoparticles: Synthesis, characterization, and fingerprints of the spin disorder",0,,,,,,dataset3_20,0
cobalt irin oxide and bismuth ferrite,,,,,,,,,,CoFe2O4@BiFeO3,CoFe2O4,BiFeO3,fd-3m,r3c,60.0,10.0,250.0,83.259,1616.53,41.629,,0.0,100.0,10.1016/j.jallcom.2021.161650,j.jallcom.2021.161650.pdf,0,Journal of Alloys and Compounds,Elsevier BV,2021,"CoFe2O4@BiFeO3 core/shell nanoparticles: Synthesis, characterization, and fingerprints of the spin disorder",0,,,,,,dataset3_20,0
