Repository: anastasiavepreva/ChemX

# ChemX: A Collection of Chemistry Datasets for Benchmarking Automated Information Extraction

## Abstract

ChemX is a collection of 10 manually curated benchmarking datasets developed to support robust automated information extraction in chemistry. It spans two major domains — **nanomaterials** and **small molecules** — and enables evaluation across multiple modalities including text, tables, and figures.

ChemX is designed to benchmark large language models and multi-agent systems in real-world chemical contexts, emphasizing reproducibility, schema-based annotation, and domain-specific validation.

File: datasets/Cytotox.csv (part 13 of 49)
sn,material,shape,coat_functional_group,synthesis_method,surface_charge,size_in_medium_nm,zeta_in_medium_mv,no_of_cells_cells_well,human_animal,cell_source,cell_tissue,cell_morphology,cell_age,time_hr,concentration,test,test_indicator,viability_%,doi,article_list,core_nm,hydrodynamic_nm,potential_mv,cell_type,journal_name,publisher,year,title,journal_is_oa,is_oa,oa_status,pdf,access
1603,Au,Rod,,Seed-Mediated Growth Method,,,,10000,H,Human,Bone,Fibroblast,,24,0.6,MTT,TetrazoliumSalt,92.893,10.1007/s10856-019-6221-2,44,,18,,MG-63,Journal of Materials Science: Materials in Medicine,Springer Science and Business Media LLC,2019,Impact of gold nanoparticles shape on their cytotoxicity against human osteoblast and osteosarcoma in in vitro model. Evaluation of the safety of use and anti-cancer potential,FALSE,TRUE,hybrid,44_10.1007@s10856-019-6221-2.pdf,1
1604,Au,Rod,,Seed-Mediated Growth Method,,,,10000,H,Human,Bone,Fibroblast,,24,1.2,MTT,TetrazoliumSalt,88.198,10.1007/s10856-019-6221-2,44,,18,,MG-63,Journal of Materials Science: Materials in Medicine,Springer Science and Business Media LLC,2019,Impact of gold nanoparticles shape on their cytotoxicity against human osteoblast and osteosarcoma in in vitro model. Evaluation of the safety of use and anti-cancer potential,FALSE,TRUE,hybrid,44_10.1007@s10856-019-6221-2.pdf,1
1605,Au,Rod,,Seed-Mediated Growth Method,,,,10000,H,Human,Bone,Fibroblast,,24,2.5,MTT,TetrazoliumSalt,64.848,10.1007/s10856-019-6221-2,44,,18,,MG-63,Journal of Materials Science: Materials in Medicine,Springer Science and Business Media LLC,2019,Impact of gold nanoparticles shape on their cytotoxicity against human osteoblast and osteosarcoma in in vitro model. Evaluation of the safety of use and anti-cancer potential,FALSE,TRUE,hybrid,44_10.1007@s10856-019-6221-2.pdf,1
1606,Au,Rod,,Seed-Mediated Growth Method,,,,10000,H,Human,Bone,Fibroblast,,24,5,MTT,TetrazoliumSalt,66.244,10.1007/s10856-019-6221-2,44,,18,,MG-63,Journal of Materials Science: Materials in Medicine,Springer Science and Business Media LLC,2019,Impact of gold nanoparticles shape on their cytotoxicity against human osteoblast and osteosarcoma in in vitro model. Evaluation of the safety of use and anti-cancer potential,FALSE,TRUE,hybrid,44_10.1007@s10856-019-6221-2.pdf,1
1607,Au,Star,,Chemical Reduction,,,,10000,H,Human,Bone,Fibroblast,,24,0.3,MTT,TetrazoliumSalt,90.355,10.1007/s10856-019-6221-2,44,,215,,MG-63,Journal of Materials Science: Materials in Medicine,Springer Science and Business Media LLC,2019,Impact of gold nanoparticles shape on their cytotoxicity against human osteoblast and osteosarcoma in in vitro model. Evaluation of the safety of use and anti-cancer potential,FALSE,TRUE,hybrid,44_10.1007@s10856-019-6221-2.pdf,1
1608,Au,Star,,Chemical Reduction,,,,10000,H,Human,Bone,Fibroblast,,24,0.6,MTT,TetrazoliumSalt,88.198,10.1007/s10856-019-6221-2,44,,215,,MG-63,Journal of Materials Science: Materials in Medicine,Springer Science and Business Media LLC,2019,Impact of gold nanoparticles shape on their cytotoxicity against human osteoblast and osteosarcoma in in vitro model. Evaluation of the safety of use and anti-cancer potential,FALSE,TRUE,hybrid,44_10.1007@s10856-019-6221-2.pdf,1
1609,Au,Star,,Chemical Reduction,,,,10000,H,Human,Bone,Fibroblast,,24,1.2,MTT,TetrazoliumSalt,83.503,10.1007/s10856-019-6221-2,44,,215,,MG-63,Journal of Materials Science: Materials in Medicine,Springer Science and Business Media LLC,2019,Impact of gold nanoparticles shape on their cytotoxicity against human osteoblast and osteosarcoma in in vitro model. Evaluation of the safety of use and anti-cancer potential,FALSE,TRUE,hybrid,44_10.1007@s10856-019-6221-2.pdf,1
1610,Au,Star,,Chemical Reduction,,,,10000,H,Human,Bone,Fibroblast,,24,2.5,MTT,TetrazoliumSalt,23.223,10.1007/s10856-019-6221-2,44,,215,,MG-63,Journal of Materials Science: Materials in Medicine,Springer Science and Business Media LLC,2019,Impact of gold nanoparticles shape on their cytotoxicity against human osteoblast and osteosarcoma in in vitro model. Evaluation of the safety of use and anti-cancer potential,FALSE,TRUE,hybrid,44_10.1007@s10856-019-6221-2.pdf,1
1611,Au,Star,,Chemical Reduction,,,,10000,H,Human,Bone,Fibroblast,,24,5,MTT,TetrazoliumSalt,13.325,10.1007/s10856-019-6221-2,44,,215,,MG-63,Journal of Materials Science: Materials in Medicine,Springer Science and Business Media LLC,2019,Impact of gold nanoparticles shape on their cytotoxicity against human osteoblast and osteosarcoma in in vitro model. Evaluation of the safety of use and anti-cancer potential,FALSE,TRUE,hybrid,44_10.1007@s10856-019-6221-2.pdf,1
1612,Au,Sphere,,Chemical Reduction,,,,10000,H,Human,Bone,Fibroblast,,24,0.3,MTT,TetrazoliumSalt,99.112,10.1007/s10856-019-6221-2,44,,6.3,,MG-63,Journal of Materials Science: Materials in Medicine,Springer Science and Business Media LLC,2019,Impact of gold nanoparticles shape on their cytotoxicity against human osteoblast and osteosarcoma in in vitro model. Evaluation of the safety of use and anti-cancer potential,FALSE,TRUE,hybrid,44_10.1007@s10856-019-6221-2.pdf,1
1613,Au,Sphere,,Chemical Reduction,,,,10000,H,Human,Bone,Fibroblast,,24,0.6,MTT,TetrazoliumSalt,99.112,10.1007/s10856-019-6221-2,44,,6.3,,MG-63,Journal of Materials Science: Materials in Medicine,Springer Science and Business Media LLC,2019,Impact of gold nanoparticles shape on their cytotoxicity against human osteoblast and osteosarcoma in in vitro model. Evaluation of the safety of use and anti-cancer potential,FALSE,TRUE,hybrid,44_10.1007@s10856-019-6221-2.pdf,1
1614,Au,Sphere,,Chemical Reduction,,,,10000,H,Human,Bone,Fibroblast,,24,1.2,MTT,TetrazoliumSalt,99.112,10.1007/s10856-019-6221-2,44,,6.3,,MG-63,Journal of Materials Science: Materials in Medicine,Springer Science and Business Media LLC,2019,Impact of gold nanoparticles shape on their cytotoxicity against human osteoblast and osteosarcoma in in vitro model. Evaluation of the safety of use and anti-cancer potential,FALSE,TRUE,hybrid,44_10.1007@s10856-019-6221-2.pdf,1
1615,Au,Sphere,,Chemical Reduction,,,,10000,H,Human,Bone,Fibroblast,,24,2.5,MTT,TetrazoliumSalt,94.162,10.1007/s10856-019-6221-2,44,,6.3,,MG-63,Journal of Materials Science: Materials in Medicine,Springer Science and Business Media LLC,2019,Impact of gold nanoparticles shape on their cytotoxicity against human osteoblast and osteosarcoma in in vitro model. Evaluation of the safety of use and anti-cancer potential,FALSE,TRUE,hybrid,44_10.1007@s10856-019-6221-2.pdf,1
1616,Au,Sphere,,Chemical Reduction,,,,10000,H,Human,Bone,Fibroblast,,24,5,MTT,TetrazoliumSalt,95.305,10.1007/s10856-019-6221-2,44,,6.3,,MG-63,Journal of Materials Science: Materials in Medicine,Springer Science and Business Media LLC,2019,Impact of gold nanoparticles shape on their cytotoxicity against human osteoblast and osteosarcoma in in vitro model. Evaluation of the safety of use and anti-cancer potential,FALSE,TRUE,hybrid,44_10.1007@s10856-019-6221-2.pdf,1
1617,Au,Rod,,Seed-Mediated Growth Method,,,,10000,H,Human,Bone,Fibroblast,,24,0.3,NRU,NeutralRed,95.07,10.1007/s10856-019-6221-2,44,,18,,MG-63,Journal of Materials Science: Materials in Medicine,Springer Science and Business Media LLC,2019,Impact of gold nanoparticles shape on their cytotoxicity against human osteoblast and osteosarcoma in in vitro model. Evaluation of the safety of use and anti-cancer potential,FALSE,TRUE,hybrid,44_10.1007@s10856-019-6221-2.pdf,1
1618,Au,Rod,,Seed-Mediated Growth Method,,,,10000,H,Human,Bone,Fibroblast,,24,0.6,NRU,NeutralRed,90.645,10.1007/s10856-019-6221-2,44,,18,,MG-63,Journal of Materials Science: Materials in Medicine,Springer Science and Business Media LLC,2019,Impact of gold nanoparticles shape on their cytotoxicity against human osteoblast and osteosarcoma in in vitro model. Evaluation of the safety of use and anti-cancer potential,FALSE,TRUE,hybrid,44_10.1007@s10856-019-6221-2.pdf,1
1619,Au,Rod,,Seed-Mediated Growth Method,,,,10000,H,Human,Bone,Fibroblast,,24,1.2,NRU,NeutralRed,81.037,10.1007/s10856-019-6221-2,44,,18,,MG-63,Journal of Materials Science: Materials in Medicine,Springer Science and Business Media LLC,2019,Impact of gold nanoparticles shape on their cytotoxicity against human osteoblast and osteosarcoma in in vitro model. Evaluation of the safety of use and anti-cancer potential,FALSE,TRUE,hybrid,44_10.1007@s10856-019-6221-2.pdf,1
1620,Au,Rod,,Seed-Mediated Growth Method,,,,10000,H,Human,Bone,Fibroblast,,24,2.5,NRU,NeutralRed,80.025,10.1007/s10856-019-6221-2,44,,18,,MG-63,Journal of Materials Science: Materials in Medicine,Springer Science and Business Media LLC,2019,Impact of gold nanoparticles shape on their cytotoxicity against human osteoblast and osteosarcoma in in vitro model. Evaluation of the safety of use and anti-cancer potential,FALSE,TRUE,hybrid,44_10.1007@s10856-019-6221-2.pdf,1
1621,Au,Rod,,Seed-Mediated Growth Method,,,,10000,H,Human,Bone,Fibroblast,,24,5,NRU,NeutralRed,74.21,10.1007/s10856-019-6221-2,44,,18,,MG-63,Journal of Materials Science: Materials in Medicine,Springer Science and Business Media LLC,2019,Impact of gold nanoparticles shape on their cytotoxicity against human osteoblast and osteosarcoma in in vitro model. Evaluation of the safety of use and anti-cancer potential,FALSE,TRUE,hybrid,44_10.1007@s10856-019-6221-2.pdf,1
1622,Au,Star,,Chemical Reduction,,,,10000,H,Human,Bone,Fibroblast,,24,0.3,NRU,NeutralRed,99.747,10.1007/s10856-019-6221-2,44,,215,,MG-63,Journal of Materials Science: Materials in Medicine,Springer Science and Business Media LLC,2019,Impact of gold nanoparticles shape on their cytotoxicity against human osteoblast and osteosarcoma in in vitro model. Evaluation of the safety of use and anti-cancer potential,FALSE,TRUE,hybrid,44_10.1007@s10856-019-6221-2.pdf,1
1623,Au,Star,,Chemical Reduction,,,,10000,H,Human,Bone,Fibroblast,,24,0.6,NRU,NeutralRed,87.105,10.1007/s10856-019-6221-2,44,,215,,MG-63,Journal of Materials Science: Materials in Medicine,Springer Science and Business Media LLC,2019,Impact of gold nanoparticles shape on their cytotoxicity against human osteoblast and osteosarcoma in in vitro model. Evaluation of the safety of use and anti-cancer potential,FALSE,TRUE,hybrid,44_10.1007@s10856-019-6221-2.pdf,1
1624,Au,Star,,Chemical Reduction,,,,10000,H,Human,Bone,Fibroblast,,24,1.2,NRU,NeutralRed,82.427,10.1007/s10856-019-6221-2,44,,215,,MG-63,Journal of Materials Science: Materials in Medicine,Springer Science and Business Media LLC,2019,Impact of gold nanoparticles shape on their cytotoxicity against human osteoblast and osteosarcoma in in vitro model. Evaluation of the safety of use and anti-cancer potential,FALSE,TRUE,hybrid,44_10.1007@s10856-019-6221-2.pdf,1
1625,Au,Star,,Chemical Reduction,,,,10000,H,Human,Bone,Fibroblast,,24,2.5,NRU,NeutralRed,43.363,10.1007/s10856-019-6221-2,44,,215,,MG-63,Journal of Materials Science: Materials in Medicine,Springer Science and Business Media LLC,2019,Impact of gold nanoparticles shape on their cytotoxicity against human osteoblast and osteosarcoma in in vitro model. Evaluation of the safety of use and anti-cancer potential,FALSE,TRUE,hybrid,44_10.1007@s10856-019-6221-2.pdf,1
1626,Au,Star,,Chemical Reduction,,,,10000,H,Human,Bone,Fibroblast,,24,5,NRU,NeutralRed,26.422,10.1007/s10856-019-6221-2,44,,215,,MG-63,Journal of Materials Science: Materials in Medicine,Springer Science and Business Media LLC,2019,Impact of gold nanoparticles shape on their cytotoxicity against human osteoblast and osteosarcoma in in vitro model. Evaluation of the safety of use and anti-cancer potential,FALSE,TRUE,hybrid,44_10.1007@s10856-019-6221-2.pdf,1
1627,Au,Sphere,,Chemical Reduction,,,,10000,H,Human,Bone,Fibroblast,,24,0.3,NRU,NeutralRed,99.747,10.1007/s10856-019-6221-2,44,,6.3,,MG-63,Journal of Materials Science: Materials in Medicine,Springer Science and Business Media LLC,2019,Impact of gold nanoparticles shape on their cytotoxicity against human osteoblast and osteosarcoma in in vitro model. Evaluation of the safety of use and anti-cancer potential,FALSE,TRUE,hybrid,44_10.1007@s10856-019-6221-2.pdf,1
1628,Au,Sphere,,Chemical Reduction,,,,10000,H,Human,Bone,Fibroblast,,24,0.6,NRU,NeutralRed,100,10.1007/s10856-019-6221-2,44,,6.3,,MG-63,Journal of Materials Science: Materials in Medicine,Springer Science and Business Media LLC,2019,Impact of gold nanoparticles shape on their cytotoxicity against human osteoblast and osteosarcoma in in vitro model. Evaluation of the safety of use and anti-cancer potential,FALSE,TRUE,hybrid,44_10.1007@s10856-019-6221-2.pdf,1
1629,Au,Sphere,,Chemical Reduction,,,,10000,H,Human,Bone,Fibroblast,,24,1.2,NRU,NeutralRed,99.494,10.1007/s10856-019-6221-2,44,,6.3,,MG-63,Journal of Materials Science: Materials in Medicine,Springer Science and Business Media LLC,2019,Impact of gold nanoparticles shape on their cytotoxicity against human osteoblast and osteosarcoma in in vitro model. Evaluation of the safety of use and anti-cancer potential,FALSE,TRUE,hybrid,44_10.1007@s10856-019-6221-2.pdf,1
1630,Au,Sphere,,Chemical Reduction,,,,10000,H,Human,Bone,Fibroblast,,24,2.5,NRU,NeutralRed,98.736,10.1007/s10856-019-6221-2,44,,6.3,,MG-63,Journal of Materials Science: Materials in Medicine,Springer Science and Business Media LLC,2019,Impact of gold nanoparticles shape on their cytotoxicity against human osteoblast and osteosarcoma in in vitro model. Evaluation of the safety of use and anti-cancer potential,FALSE,TRUE,hybrid,44_10.1007@s10856-019-6221-2.pdf,1
1631,Au,Sphere,,Chemical Reduction,,,,10000,H,Human,Bone,Fibroblast,,24,5,NRU,NeutralRed,100,10.1007/s10856-019-6221-2,44,,6.3,,MG-63,Journal of Materials Science: Materials in Medicine,Springer Science and Business Media LLC,2019,Impact of gold nanoparticles shape on their cytotoxicity against human osteoblast and osteosarcoma in in vitro model. Evaluation of the safety of use and anti-cancer potential,FALSE,TRUE,hybrid,44_10.1007@s10856-019-6221-2.pdf,1
1632,Au,Rod,,Seed-Mediated Growth Method,,,,10000,H,Human,Bone,Mixed,,24,0.3,MTT,TetrazoliumSalt,84.988,10.1007/s10856-019-6221-2,44,,18,,143B,Journal of Materials Science: Materials in Medicine,Springer Science and Business Media LLC,2019,Impact of gold nanoparticles shape on their cytotoxicity against human osteoblast and osteosarcoma in in vitro model. Evaluation of the safety of use and anti-cancer potential,FALSE,TRUE,hybrid,44_10.1007@s10856-019-6221-2.pdf,1
1633,Au,Rod,,Seed-Mediated Growth Method,,,,10000,H,Human,Bone,Mixed,,24,0.6,MTT,TetrazoliumSalt,86.849,10.1007/s10856-019-6221-2,44,,18,,143B,Journal of Materials Science: Materials in Medicine,Springer Science and Business Media LLC,2019,Impact of gold nanoparticles shape on their cytotoxicity against human osteoblast and osteosarcoma in in vitro model. Evaluation of the safety of use and anti-cancer potential,FALSE,TRUE,hybrid,44_10.1007@s10856-019-6221-2.pdf,1
1634,Au,Rod,,Seed-Mediated Growth Method,,,,10000,H,Human,Bone,Mixed,,24,1.2,MTT,TetrazoliumSalt,85.484,10.1007/s10856-019-6221-2,44,,18,,143B,Journal of Materials Science: Materials in Medicine,Springer Science and Business Media LLC,2019,Impact of gold nanoparticles shape on their cytotoxicity against human osteoblast and osteosarcoma in in vitro model. Evaluation of the safety of use and anti-cancer potential,FALSE,TRUE,hybrid,44_10.1007@s10856-019-6221-2.pdf,1
1635,Au,Rod,,Seed-Mediated Growth Method,,,,10000,H,Human,Bone,Mixed,,24,2.5,MTT,TetrazoliumSalt,70.72,10.1007/s10856-019-6221-2,44,,18,,143B,Journal of Materials Science: Materials in Medicine,Springer Science and Business Media LLC,2019,Impact of gold nanoparticles shape on their cytotoxicity against human osteoblast and osteosarcoma in in vitro model. Evaluation of the safety of use and anti-cancer potential,FALSE,TRUE,hybrid,44_10.1007@s10856-019-6221-2.pdf,1
1636,Au,Rod,,Seed-Mediated Growth Method,,,,10000,H,Human,Bone,Mixed,,24,5,MTT,TetrazoliumSalt,54.094,10.1007/s10856-019-6221-2,44,,18,,143B,Journal of Materials Science: Materials in Medicine,Springer Science and Business Media LLC,2019,Impact of gold nanoparticles shape on their cytotoxicity against human osteoblast and osteosarcoma in in vitro model. Evaluation of the safety of use and anti-cancer potential,FALSE,TRUE,hybrid,44_10.1007@s10856-019-6221-2.pdf,1
1637,Au,Star,,Chemical Reduction,,,,10000,H,Human,Bone,Mixed,,24,0.3,MTT,TetrazoliumSalt,67.99,10.1007/s10856-019-6221-2,44,,215,,143B,Journal of Materials Science: Materials in Medicine,Springer Science and Business Media LLC,2019,Impact of gold nanoparticles shape on their cytotoxicity against human osteoblast and osteosarcoma in in vitro model. Evaluation of the safety of use and anti-cancer potential,FALSE,TRUE,hybrid,44_10.1007@s10856-019-6221-2.pdf,1
1638,Au,Star,,Chemical Reduction,,,,10000,H,Human,Bone,Mixed,,24,0.6,MTT,TetrazoliumSalt,16.377,10.1007/s10856-019-6221-2,44,,215,,143B,Journal of Materials Science: Materials in Medicine,Springer Science and Business Media LLC,2019,Impact of gold nanoparticles shape on their cytotoxicity against human osteoblast and osteosarcoma in in vitro model. Evaluation of the safety of use and anti-cancer potential,FALSE,TRUE,hybrid,44_10.1007@s10856-019-6221-2.pdf,1
1639,Au,Star,,Chemical Reduction,,,,10000,H,Human,Bone,Mixed,,24,1.2,MTT,TetrazoliumSalt,16.377,10.1007/s10856-019-6221-2,44,,215,,143B,Journal of Materials Science: Materials in Medicine,Springer Science and Business Media LLC,2019,Impact of gold nanoparticles shape on their cytotoxicity against human osteoblast and osteosarcoma in in vitro model. Evaluation of the safety of use and anti-cancer potential,FALSE,TRUE,hybrid,44_10.1007@s10856-019-6221-2.pdf,1
1640,Au,Star,,Chemical Reduction,,,,10000,H,Human,Bone,Mixed,,24,2.5,MTT,TetrazoliumSalt,14.764,10.1007/s10856-019-6221-2,44,,215,,143B,Journal of Materials Science: Materials in Medicine,Springer Science and Business Media LLC,2019,Impact of gold nanoparticles shape on their cytotoxicity against human osteoblast and osteosarcoma in in vitro model. Evaluation of the safety of use and anti-cancer potential,FALSE,TRUE,hybrid,44_10.1007@s10856-019-6221-2.pdf,1
1641,Au,Star,,Chemical Reduction,,,,10000,H,Human,Bone,Mixed,,24,5,MTT,TetrazoliumSalt,13.896,10.1007/s10856-019-6221-2,44,,215,,143B,Journal of Materials Science: Materials in Medicine,Springer Science and Business Media LLC,2019,Impact of gold nanoparticles shape on their cytotoxicity against human osteoblast and osteosarcoma in in vitro model. Evaluation of the safety of use and anti-cancer potential,FALSE,TRUE,hybrid,44_10.1007@s10856-019-6221-2.pdf,1
1642,Au,Sphere,,Chemical Reduction,,,,10000,H,Human,Bone,Mixed,,24,0.3,MTT,TetrazoliumSalt,94.541,10.1007/s10856-019-6221-2,44,,6.3,,143B,Journal of Materials Science: Materials in Medicine,Springer Science and Business Media LLC,2019,Impact of gold nanoparticles shape on their cytotoxicity against human osteoblast and osteosarcoma in in vitro model. Evaluation of the safety of use and anti-cancer potential,FALSE,TRUE,hybrid,44_10.1007@s10856-019-6221-2.pdf,1
1643,Au,Sphere,,Chemical Reduction,,,,10000,H,Human,Bone,Mixed,,24,0.6,MTT,TetrazoliumSalt,89.578,10.1007/s10856-019-6221-2,44,,6.3,,143B,Journal of Materials Science: Materials in Medicine,Springer Science and Business Media LLC,2019,Impact of gold nanoparticles shape on their cytotoxicity against human osteoblast and osteosarcoma in in vitro model. Evaluation of the safety of use and anti-cancer potential,FALSE,TRUE,hybrid,44_10.1007@s10856-019-6221-2.pdf,1
1644,Au,Sphere,,Chemical Reduction,,,,10000,H,Human,Bone,Mixed,,24,1.2,MTT,TetrazoliumSalt,89.826,10.1007/s10856-019-6221-2,44,,6.3,,143B,Journal of Materials Science: Materials in Medicine,Springer Science and Business Media LLC,2019,Impact of gold nanoparticles shape on their cytotoxicity against human osteoblast and osteosarcoma in in vitro model. Evaluation of the safety of use and anti-cancer potential,FALSE,TRUE,hybrid,44_10.1007@s10856-019-6221-2.pdf,1
1645,Au,Sphere,,Chemical Reduction,,,,10000,H,Human,Bone,Mixed,,24,2.5,MTT,TetrazoliumSalt,88.834,10.1007/s10856-019-6221-2,44,,6.3,,143B,Journal of Materials Science: Materials in Medicine,Springer Science and Business Media LLC,2019,Impact of gold nanoparticles shape on their cytotoxicity against human osteoblast and osteosarcoma in in vitro model. Evaluation of the safety of use and anti-cancer potential,FALSE,TRUE,hybrid,44_10.1007@s10856-019-6221-2.pdf,1
1646,Au,Sphere,,Chemical Reduction,,,,10000,H,Human,Bone,Mixed,,24,5,MTT,TetrazoliumSalt,86.104,10.1007/s10856-019-6221-2,44,,6.3,,143B,Journal of Materials Science: Materials in Medicine,Springer Science and Business Media LLC,2019,Impact of gold nanoparticles shape on their cytotoxicity against human osteoblast and osteosarcoma in in vitro model. Evaluation of the safety of use and anti-cancer potential,FALSE,TRUE,hybrid,44_10.1007@s10856-019-6221-2.pdf,1
1647,Au,Rod,,Seed-Mediated Growth Method,,,,10000,H,Human,Bone,Mixed,,24,0.3,NRU,NeutralRed,101.63,10.1007/s10856-019-6221-2,44,,18,,143B,Journal of Materials Science: Materials in Medicine,Springer Science and Business Media LLC,2019,Impact of gold nanoparticles shape on their cytotoxicity against human osteoblast and osteosarcoma in in vitro model. Evaluation of the safety of use and anti-cancer potential,FALSE,TRUE,hybrid,44_10.1007@s10856-019-6221-2.pdf,1
1648,Au,Rod,,Seed-Mediated Growth Method,,,,10000,H,Human,Bone,Mixed,,24,0.6,NRU,NeutralRed,98.37,10.1007/s10856-019-6221-2,44,,18,,143B,Journal of Materials Science: Materials in Medicine,Springer Science and Business Media LLC,2019,Impact of gold nanoparticles shape on their cytotoxicity against human osteoblast and osteosarcoma in in vitro model. Evaluation of the safety of use and anti-cancer potential,FALSE,TRUE,hybrid,44_10.1007@s10856-019-6221-2.pdf,1
1649,Au,Rod,,Seed-Mediated Growth Method,,,,10000,H,Human,Bone,Mixed,,24,1.2,NRU,NeutralRed,98.37,10.1007/s10856-019-6221-2,44,,18,,143B,Journal of Materials Science: Materials in Medicine,Springer Science and Business Media LLC,2019,Impact of gold nanoparticles shape on their cytotoxicity against human osteoblast and osteosarcoma in in vitro model. Evaluation of the safety of use and anti-cancer potential,FALSE,TRUE,hybrid,44_10.1007@s10856-019-6221-2.pdf,1
1650,Au,Rod,,Seed-Mediated Growth Method,,,,10000,H,Human,Bone,Mixed,,24,2.5,NRU,NeutralRed,87.092,10.1007/s10856-019-6221-2,44,,18,,143B,Journal of Materials Science: Materials in Medicine,Springer Science and Business Media LLC,2019,Impact of gold nanoparticles shape on their cytotoxicity against human osteoblast and osteosarcoma in in vitro model. Evaluation of the safety of use and anti-cancer potential,FALSE,TRUE,hybrid,44_10.1007@s10856-019-6221-2.pdf,1
1651,Au,Rod,,Seed-Mediated Growth Method,,,,10000,H,Human,Bone,Mixed,,24,5,NRU,NeutralRed,79.348,10.1007/s10856-019-6221-2,44,,18,,143B,Journal of Materials Science: Materials in Medicine,Springer Science and Business Media LLC,2019,Impact of gold nanoparticles shape on their cytotoxicity against human osteoblast and osteosarcoma in in vitro model. Evaluation of the safety of use and anti-cancer potential,FALSE,TRUE,hybrid,44_10.1007@s10856-019-6221-2.pdf,1
1652,Au,Star,,Chemical Reduction,,,,10000,H,Human,Bone,Mixed,,24,0.3,NRU,NeutralRed,97.011,10.1007/s10856-019-6221-2,44,,215,,143B,Journal of Materials Science: Materials in Medicine,Springer Science and Business Media LLC,2019,Impact of gold nanoparticles shape on their cytotoxicity against human osteoblast and osteosarcoma in in vitro model. Evaluation of the safety of use and anti-cancer potential,FALSE,TRUE,hybrid,44_10.1007@s10856-019-6221-2.pdf,1
1653,Au,Star,,Chemical Reduction,,,,10000,H,Human,Bone,Mixed,,24,0.6,NRU,NeutralRed,82.337,10.1007/s10856-019-6221-2,44,,215,,143B,Journal of Materials Science: Materials in Medicine,Springer Science and Business Media LLC,2019,Impact of gold nanoparticles shape on their cytotoxicity against human osteoblast and osteosarcoma in in vitro model. Evaluation of the safety of use and anti-cancer potential,FALSE,TRUE,hybrid,44_10.1007@s10856-019-6221-2.pdf,1
1654,Au,Star,,Chemical Reduction,,,,10000,H,Human,Bone,Mixed,,24,1.2,NRU,NeutralRed,66.168,10.1007/s10856-019-6221-2,44,,215,,143B,Journal of Materials Science: Materials in Medicine,Springer Science and Business Media LLC,2019,Impact of gold nanoparticles shape on their cytotoxicity against human osteoblast and osteosarcoma in in vitro model. Evaluation of the safety of use and anti-cancer potential,FALSE,TRUE,hybrid,44_10.1007@s10856-019-6221-2.pdf,1
1655,Au,Star,,Chemical Reduction,,,,10000,H,Human,Bone,Mixed,,24,2.5,NRU,NeutralRed,26.223,10.1007/s10856-019-6221-2,44,,215,,143B,Journal of Materials Science: Materials in Medicine,Springer Science and Business Media LLC,2019,Impact of gold nanoparticles shape on their cytotoxicity against human osteoblast and osteosarcoma in in vitro model. Evaluation of the safety of use and anti-cancer potential,FALSE,TRUE,hybrid,44_10.1007@s10856-019-6221-2.pdf,1
1656,Au,Star,,Chemical Reduction,,,,10000,H,Human,Bone,Mixed,,24,5,NRU,NeutralRed,17.12,10.1007/s10856-019-6221-2,44,,215,,143B,Journal of Materials Science: Materials in Medicine,Springer Science and Business Media LLC,2019,Impact of gold nanoparticles shape on their cytotoxicity against human osteoblast and osteosarcoma in in vitro model. Evaluation of the safety of use and anti-cancer potential,FALSE,TRUE,hybrid,44_10.1007@s10856-019-6221-2.pdf,1
1657,Au,Sphere,,Chemical Reduction,,,,10000,H,Human,Bone,Mixed,,24,0.3,NRU,NeutralRed,102.45,10.1007/s10856-019-6221-2,44,,6.3,,143B,Journal of Materials Science: Materials in Medicine,Springer Science and Business Media LLC,2019,Impact of gold nanoparticles shape on their cytotoxicity against human osteoblast and osteosarcoma in in vitro model. Evaluation of the safety of use and anti-cancer potential,FALSE,TRUE,hybrid,44_10.1007@s10856-019-6221-2.pdf,1
1658,Au,Sphere,,Chemical Reduction,,,,10000,H,Human,Bone,Mixed,,24,0.6,NRU,NeutralRed,101.36,10.1007/s10856-019-6221-2,44,,6.3,,143B,Journal of Materials Science: Materials in Medicine,Springer Science and Business Media LLC,2019,Impact of gold nanoparticles shape on their cytotoxicity against human osteoblast and osteosarcoma in in vitro model. Evaluation of the safety of use and anti-cancer potential,FALSE,TRUE,hybrid,44_10.1007@s10856-019-6221-2.pdf,1
1659,Au,Sphere,,Chemical Reduction,,,,10000,H,Human,Bone,Mixed,,24,1.2,NRU,NeutralRed,103.26,10.1007/s10856-019-6221-2,44,,6.3,,143B,Journal of Materials Science: Materials in Medicine,Springer Science and Business Media LLC,2019,Impact of gold nanoparticles shape on their cytotoxicity against human osteoblast and osteosarcoma in in vitro model. Evaluation of the safety of use and anti-cancer potential,FALSE,TRUE,hybrid,44_10.1007@s10856-019-6221-2.pdf,1
1660,Au,Sphere,,Chemical Reduction,,,,10000,H,Human,Bone,Mixed,,24,2.5,NRU,NeutralRed,102.99,10.1007/s10856-019-6221-2,44,,6.3,,143B,Journal of Materials Science: Materials in Medicine,Springer Science and Business Media LLC,2019,Impact of gold nanoparticles shape on their cytotoxicity against human osteoblast and osteosarcoma in in vitro model. Evaluation of the safety of use and anti-cancer potential,FALSE,TRUE,hybrid,44_10.1007@s10856-019-6221-2.pdf,1
1661,Au,Sphere,,Chemical Reduction,,,,10000,H,Human,Bone,Mixed,,24,5,NRU,NeutralRed,103.26,10.1007/s10856-019-6221-2,44,,6.3,,143B,Journal of Materials Science: Materials in Medicine,Springer Science and Business Media LLC,2019,Impact of gold nanoparticles shape on their cytotoxicity against human osteoblast and osteosarcoma in in vitro model. Evaluation of the safety of use and anti-cancer potential,FALSE,TRUE,hybrid,44_10.1007@s10856-019-6221-2.pdf,1
1662,Au,Sphere,Citrate,Chemical Reduction,Negative,10.1,-1.2,100000,H,Human,Liver,,,24,,MTT,TetrazoliumSalt,84.32,10.1016/j.toxlet.2012.09.025,45,,7.3,-15,HepG2,Toxicology Letters,Elsevier BV,2012,Cyto and genotoxicity of gold nanoparticles in human hepatocellular carcinoma and peripheral blood mononuclear cells,FALSE,TRUE,hybrid,45_paino2012.pdf,1
1663,Au,Sphere,Citrate,Chemical Reduction,Negative,10.1,-1.2,100000,H,Human,Liver,,,24,,MTT,TetrazoliumSalt,82.4,10.1016/j.toxlet.2012.09.025,45,,7.3,-15,HepG2,Toxicology Letters,Elsevier BV,2012,Cyto and genotoxicity of gold nanoparticles in human hepatocellular carcinoma and peripheral blood mononuclear cells,FALSE,TRUE,hybrid,45_paino2012.pdf,1
1664,Au,Sphere,Citrate,Chemical Reduction,Negative,10.1,-1.2,100000,H,Human,Liver,,,24,,MTT,TetrazoliumSalt,76.8,10.1016/j.toxlet.2012.09.025,45,,7.3,-15,HepG2,Toxicology Letters,Elsevier BV,2012,Cyto and genotoxicity of gold nanoparticles in human hepatocellular carcinoma and peripheral blood mononuclear cells,FALSE,TRUE,hybrid,45_paino2012.pdf,1
1665,Au,Sphere,Citrate,Chemical Reduction,Negative,10.1,-1.2,100000,H,Human,Liver,,,24,,MTT,TetrazoliumSalt,76.96,10.1016/j.toxlet.2012.09.025,45,,7.3,-15,HepG2,Toxicology Letters,Elsevier BV,2012,Cyto and genotoxicity of gold nanoparticles in human hepatocellular carcinoma and peripheral blood mononuclear cells,FALSE,TRUE,hybrid,45_paino2012.pdf,1
1666,Au,Sphere,Citrate,Chemical Reduction,Negative,10.1,-1.2,100000,H,Human,Liver,,,24,,MTT,TetrazoliumSalt,75.04,10.1016/j.toxlet.2012.09.025,45,,7.3,-15,HepG2,Toxicology Letters,Elsevier BV,2012,Cyto and genotoxicity of gold nanoparticles in human hepatocellular carcinoma and peripheral blood mononuclear cells,FALSE,TRUE,hybrid,45_paino2012.pdf,1
1667,Au,Sphere,PAMAM,Chemical Reduction,Positive,12.1,-6.8,100000,H,Human,Liver,,,24,,MTT,TetrazoliumSalt,73.487,10.1016/j.toxlet.2012.09.025,45,,7.2,41,HepG2,Toxicology Letters,Elsevier BV,2012,Cyto and genotoxicity of gold nanoparticles in human hepatocellular carcinoma and peripheral blood mononuclear cells,FALSE,TRUE,hybrid,45_paino2012.pdf,1
1668,Au,Sphere,PAMAM,Chemical Reduction,Positive,12.1,-6.8,100000,H,Human,Liver,,,24,,MTT,TetrazoliumSalt,70.605,10.1016/j.toxlet.2012.09.025,45,,7.2,41,HepG2,Toxicology Letters,Elsevier BV,2012,Cyto and genotoxicity of gold nanoparticles in human hepatocellular carcinoma and peripheral blood mononuclear cells,FALSE,TRUE,hybrid,45_paino2012.pdf,1
1669,Au,Sphere,PAMAM,Chemical Reduction,Positive,12.1,-6.8,100000,H,Human,Liver,,,24,,MTT,TetrazoliumSalt,70.173,10.1016/j.toxlet.2012.09.025,45,,7.2,41,HepG2,Toxicology Letters,Elsevier BV,2012,Cyto and genotoxicity of gold nanoparticles in human hepatocellular carcinoma and peripheral blood mononuclear cells,FALSE,TRUE,hybrid,45_paino2012.pdf,1
1670,Au,Sphere,PAMAM,Chemical Reduction,Positive,12.1,-6.8,100000,H,Human,Liver,,,24,,MTT,TetrazoliumSalt,67.291,10.1016/j.toxlet.2012.09.025,45,,7.2,41,HepG2,Toxicology Letters,Elsevier BV,2012,Cyto and genotoxicity of gold nanoparticles in human hepatocellular carcinoma and peripheral blood mononuclear cells,FALSE,TRUE,hybrid,45_paino2012.pdf,1
1671,Au,Sphere,PAMAM,Chemical Reduction,Positive,12.1,-6.8,100000,H,Human,Liver,,,24,,MTT,TetrazoliumSalt,52.45,10.1016/j.toxlet.2012.09.025,45,,7.2,41,HepG2,Toxicology Letters,Elsevier BV,2012,Cyto and genotoxicity of gold nanoparticles in human hepatocellular carcinoma and peripheral blood mononuclear cells,FALSE,TRUE,hybrid,45_paino2012.pdf,1
1672,Au,Sphere,Citrate,Chemical Reduction,Negative,10.1,-1.2,100000,H,Human,Blood,,,24,,MTT,TetrazoliumSalt,83.913,10.1016/j.toxlet.2012.09.025,45,,7.3,-15,PBMC,Toxicology Letters,Elsevier BV,2012,Cyto and genotoxicity of gold nanoparticles in human hepatocellular carcinoma and peripheral blood mononuclear cells,FALSE,TRUE,hybrid,45_paino2012.pdf,1
1673,Au,Sphere,Citrate,Chemical Reduction,Negative,10.1,-1.2,100000,H,Human,Blood,,,24,,MTT,TetrazoliumSalt,71.159,10.1016/j.toxlet.2012.09.025,45,,7.3,-15,PBMC,Toxicology Letters,Elsevier BV,2012,Cyto and genotoxicity of gold nanoparticles in human hepatocellular carcinoma and peripheral blood mononuclear cells,FALSE,TRUE,hybrid,45_paino2012.pdf,1
1674,Au,Sphere,Citrate,Chemical Reduction,Negative,10.1,-1.2,100000,H,Human,Blood,,,24,,MTT,TetrazoliumSalt,70.725,10.1016/j.toxlet.2012.09.025,45,,7.3,-15,PBMC,Toxicology Letters,Elsevier BV,2012,Cyto and genotoxicity of gold nanoparticles in human hepatocellular carcinoma and peripheral blood mononuclear cells,FALSE,TRUE,hybrid,45_paino2012.pdf,1
1675,Au,Sphere,Citrate,Chemical Reduction,Negative,10.1,-1.2,100000,H,Human,Blood,,,24,,MTT,TetrazoliumSalt,66.087,10.1016/j.toxlet.2012.09.025,45,,7.3,-15,PBMC,Toxicology Letters,Elsevier BV,2012,Cyto and genotoxicity of gold nanoparticles in human hepatocellular carcinoma and peripheral blood mononuclear cells,FALSE,TRUE,hybrid,45_paino2012.pdf,1
1676,Au,Sphere,Citrate,Chemical Reduction,Negative,10.1,-1.2,100000,H,Human,Blood,,,24,,MTT,TetrazoliumSalt,62.609,10.1016/j.toxlet.2012.09.025,45,,7.3,-15,PBMC,Toxicology Letters,Elsevier BV,2012,Cyto and genotoxicity of gold nanoparticles in human hepatocellular carcinoma and peripheral blood mononuclear cells,FALSE,TRUE,hybrid,45_paino2012.pdf,1
1677,Au,Sphere,PAMAM,Chemical Reduction,Positive,12.1,-6.8,100000,H,Human,Blood,,,24,,MTT,TetrazoliumSalt,75.071,10.1016/j.toxlet.2012.09.025,45,,7.2,41,PBMC,Toxicology Letters,Elsevier BV,2012,Cyto and genotoxicity of gold nanoparticles in human hepatocellular carcinoma and peripheral blood mononuclear cells,FALSE,TRUE,hybrid,45_paino2012.pdf,1
1678,Au,Sphere,PAMAM,Chemical Reduction,Positive,12.1,-6.8,100000,H,Human,Blood,,,24,,MTT,TetrazoliumSalt,74.786,10.1016/j.toxlet.2012.09.025,45,,7.2,41,PBMC,Toxicology Letters,Elsevier BV,2012,Cyto and genotoxicity of gold nanoparticles in human hepatocellular carcinoma and peripheral blood mononuclear cells,FALSE,TRUE,hybrid,45_paino2012.pdf,1
1679,Au,Sphere,PAMAM,Chemical Reduction,Positive,12.1,-6.8,100000,H,Human,Blood,,,24,,MTT,TetrazoliumSalt,72.08,10.1016/j.toxlet.2012.09.025,45,,7.2,41,PBMC,Toxicology Letters,Elsevier BV,2012,Cyto and genotoxicity of gold nanoparticles in human hepatocellular carcinoma and peripheral blood mononuclear cells,FALSE,TRUE,hybrid,45_paino2012.pdf,1
1680,Au,Sphere,PAMAM,Chemical Reduction,Positive,12.1,-6.8,100000,H,Human,Blood,,,24,,MTT,TetrazoliumSalt,67.664,10.1016/j.toxlet.2012.09.025,45,,7.2,41,PBMC,Toxicology Letters,Elsevier BV,2012,Cyto and genotoxicity of gold nanoparticles in human hepatocellular carcinoma and peripheral blood mononuclear cells,FALSE,TRUE,hybrid,45_paino2012.pdf,1
1681,Au,Sphere,PAMAM,Chemical Reduction,Positive,12.1,-6.8,100000,H,Human,Blood,,,24,,MTT,TetrazoliumSalt,64.957,10.1016/j.toxlet.2012.09.025,45,,7.2,41,PBMC,Toxicology Letters,Elsevier BV,2012,Cyto and genotoxicity of gold nanoparticles in human hepatocellular carcinoma and peripheral blood mononuclear cells,FALSE,TRUE,hybrid,45_paino2012.pdf,1
1682,CuO,,,Commercial,Positive,214,-10.5,,H,Human,Lung,Epithelial,Adult,4,5,CellTiterBlue,AlamarBlue,124.78,10.1186/s12989-016-0160-6,46,,28.2,35.9,A549,Particle and Fibre Toxicology,Springer Science and Business Media LLC,2015,Copper oxide nanoparticle toxicity profiling using untargeted metabolomics,TRUE,TRUE,gold,46_boyles2015.pdf,1
1683,CuO,,,Commercial,Positive,214,-10.5,,H,Human,Lung,Epithelial,Adult,4,10,CellTiterBlue,AlamarBlue,128.04,10.1186/s12989-016-0160-6,46,,28.2,35.9,A549,Particle and Fibre Toxicology,Springer Science and Business Media LLC,2015,Copper oxide nanoparticle toxicity profiling using untargeted metabolomics,TRUE,TRUE,gold,46_boyles2015.pdf,1
1684,CuO,,,Commercial,Positive,214,-10.5,,H,Human,Lung,Epithelial,Adult,4,20,CellTiterBlue,AlamarBlue,126.3,10.1186/s12989-016-0160-6,46,,28.2,35.9,A549,Particle and Fibre Toxicology,Springer Science and Business Media LLC,2015,Copper oxide nanoparticle toxicity profiling using untargeted metabolomics,TRUE,TRUE,gold,46_boyles2015.pdf,1
1685,CuO,,,Commercial,Positive,214,-10.5,,H,Human,Lung,Epithelial,Adult,4,40,CellTiterBlue,AlamarBlue,101.09,10.1186/s12989-016-0160-6,46,,28.2,35.9,A549,Particle and Fibre Toxicology,Springer Science and Business Media LLC,2015,Copper oxide nanoparticle toxicity profiling using untargeted metabolomics,TRUE,TRUE,gold,46_boyles2015.pdf,1
1686,CuO,,,Commercial,Positive,214,-10.5,,H,Human,Lung,Epithelial,Adult,24,5,CellTiterBlue,AlamarBlue,110.22,10.1186/s12989-016-0160-6,46,,28.2,35.9,A549,Particle and Fibre Toxicology,Springer Science and Business Media LLC,2015,Copper oxide nanoparticle toxicity profiling using untargeted metabolomics,TRUE,TRUE,gold,46_boyles2015.pdf,1
1687,CuO,,,Commercial,Positive,214,-10.5,,H,Human,Lung,Epithelial,Adult,24,10,CellTiterBlue,AlamarBlue,98.261,10.1186/s12989-016-0160-6,46,,28.2,35.9,A549,Particle and Fibre Toxicology,Springer Science and Business Media LLC,2015,Copper oxide nanoparticle toxicity profiling using untargeted metabolomics,TRUE,TRUE,gold,46_boyles2015.pdf,1
1688,CuO,,,Commercial,Positive,214,-10.5,,H,Human,Lung,Epithelial,Adult,24,20,CellTiterBlue,AlamarBlue,45.217,10.1186/s12989-016-0160-6,46,,28.2,35.9,A549,Particle and Fibre Toxicology,Springer Science and Business Media LLC,2015,Copper oxide nanoparticle toxicity profiling using untargeted metabolomics,TRUE,TRUE,gold,46_boyles2015.pdf,1
1689,CuO,,,Commercial,Positive,214,-10.5,,H,Human,Lung,Epithelial,Adult,24,40,CellTiterBlue,AlamarBlue,20,10.1186/s12989-016-0160-6,46,,28.2,35.9,A549,Particle and Fibre Toxicology,Springer Science and Business Media LLC,2015,Copper oxide nanoparticle toxicity profiling using untargeted metabolomics,TRUE,TRUE,gold,46_boyles2015.pdf,1
1690,CuO,,,Commercial,Positive,214,-10.5,,H,Human,Lung,Epithelial,Adult,48,5,CellTiterBlue,AlamarBlue,100,10.1186/s12989-016-0160-6,46,,28.2,35.9,A549,Particle and Fibre Toxicology,Springer Science and Business Media LLC,2015,Copper oxide nanoparticle toxicity profiling using untargeted metabolomics,TRUE,TRUE,gold,46_boyles2015.pdf,1
1691,CuO,,,Commercial,Positive,214,-10.5,,H,Human,Lung,Epithelial,Adult,48,10,CellTiterBlue,AlamarBlue,66.739,10.1186/s12989-016-0160-6,46,,28.2,35.9,A549,Particle and Fibre Toxicology,Springer Science and Business Media LLC,2015,Copper oxide nanoparticle toxicity profiling using untargeted metabolomics,TRUE,TRUE,gold,46_boyles2015.pdf,1
1692,CuO,,,Commercial,Positive,214,-10.5,,H,Human,Lung,Epithelial,Adult,48,20,CellTiterBlue,AlamarBlue,17.609,10.1186/s12989-016-0160-6,46,,28.2,35.9,A549,Particle and Fibre Toxicology,Springer Science and Business Media LLC,2015,Copper oxide nanoparticle toxicity profiling using untargeted metabolomics,TRUE,TRUE,gold,46_boyles2015.pdf,1
1693,CuO,,,Commercial,Positive,214,-10.5,,H,Human,Lung,Epithelial,Adult,48,40,CellTiterBlue,AlamarBlue,7.1739,10.1186/s12989-016-0160-6,46,,28.2,35.9,A549,Particle and Fibre Toxicology,Springer Science and Business Media LLC,2015,Copper oxide nanoparticle toxicity profiling using untargeted metabolomics,TRUE,TRUE,gold,46_boyles2015.pdf,1
1694,Ag,Wire,,Commercial,Negative,,-0.87,10000,A,Mouse,,Macrophage,,24,2,MTS,,95.629,10.1016/j.chemosphere.2019.124565,47,,30,-4.23,J774A.1,Chemosphere,Elsevier BV,2019,Length and diameter-dependent phagocytosis and cytotoxicity of long silver nanowires in macrophages,FALSE,FALSE,closed,47_wang2019.pdf,0
1695,Ag,Wire,,Commercial,Negative,,-0.87,10000,A,Mouse,,Macrophage,,24,5,MTS,,86.713,10.1016/j.chemosphere.2019.124565,47,,30,-4.23,J774A.1,Chemosphere,Elsevier BV,2019,Length and diameter-dependent phagocytosis and cytotoxicity of long silver nanowires in macrophages,FALSE,FALSE,closed,47_wang2019.pdf,0
1696,Ag,Wire,,Commercial,Negative,,-0.87,10000,A,Mouse,,Macrophage,,24,10,MTS,,78.322,10.1016/j.chemosphere.2019.124565,47,,30,-4.23,J774A.1,Chemosphere,Elsevier BV,2019,Length and diameter-dependent phagocytosis and cytotoxicity of long silver nanowires in macrophages,FALSE,FALSE,closed,47_wang2019.pdf,0
1697,Ag,Wire,,Commercial,Negative,,-0.87,10000,A,Mouse,,Macrophage,,24,20,MTS,,67.308,10.1016/j.chemosphere.2019.124565,47,,30,-4.23,J774A.1,Chemosphere,Elsevier BV,2019,Length and diameter-dependent phagocytosis and cytotoxicity of long silver nanowires in macrophages,FALSE,FALSE,closed,47_wang2019.pdf,0
