Repository: anastasiavepreva/ChemX

# ChemX: A Collection of Chemistry Datasets for Benchmarking Automated Information Extraction

## Abstract

ChemX is a collection of 10 manually curated benchmarking datasets developed to support robust automated information extraction in chemistry. It spans two major domains — **nanomaterials** and **small molecules** — and enables evaluation across multiple modalities including text, tables, and figures.

ChemX is designed to benchmark large language models and multi-agent systems in real-world chemical contexts, emphasizing reproducibility, schema-based annotation, and domain-specific validation.

File: datasets/Cytotox.csv (part 14 of 49)
sn,material,shape,coat_functional_group,synthesis_method,surface_charge,size_in_medium_nm,zeta_in_medium_mv,no_of_cells_cells_well,human_animal,cell_source,cell_tissue,cell_morphology,cell_age,time_hr,concentration,test,test_indicator,viability_%,doi,article_list,core_nm,hydrodynamic_nm,potential_mv,cell_type,journal_name,publisher,year,title,journal_is_oa,is_oa,oa_status,pdf,access
1698,Ag,Wire,,Commercial,Negative,,-0.87,10000,A,Mouse,,Macrophage,,24,50,MTS,,56.294,10.1016/j.chemosphere.2019.124565,47,,30,-4.23,J774A.1,Chemosphere,Elsevier BV,2019,Length and diameter-dependent phagocytosis and cytotoxicity of long silver nanowires in macrophages,FALSE,FALSE,closed,47_wang2019.pdf,0
1699,Ag,Wire,,Commercial,Negative,,-0.87,10000,A,Mouse,,Macrophage,,24,2,MTS,,98.776,10.1016/j.chemosphere.2019.124565,47,,30,-3.85,J774A.1,Chemosphere,Elsevier BV,2019,Length and diameter-dependent phagocytosis and cytotoxicity of long silver nanowires in macrophages,FALSE,FALSE,closed,47_wang2019.pdf,0
1700,Ag,Wire,,Commercial,Negative,,-0.87,10000,A,Mouse,,Macrophage,,24,5,MTS,,94.755,10.1016/j.chemosphere.2019.124565,47,,30,-3.85,J774A.1,Chemosphere,Elsevier BV,2019,Length and diameter-dependent phagocytosis and cytotoxicity of long silver nanowires in macrophages,FALSE,FALSE,closed,47_wang2019.pdf,0
1701,Ag,Wire,,Commercial,Negative,,-0.87,10000,A,Mouse,,Macrophage,,24,10,MTS,,88.462,10.1016/j.chemosphere.2019.124565,47,,30,-3.85,J774A.1,Chemosphere,Elsevier BV,2019,Length and diameter-dependent phagocytosis and cytotoxicity of long silver nanowires in macrophages,FALSE,FALSE,closed,47_wang2019.pdf,0
1702,Ag,Wire,,Commercial,Negative,,-0.87,10000,A,Mouse,,Macrophage,,24,20,MTS,,81.993,10.1016/j.chemosphere.2019.124565,47,,30,-3.85,J774A.1,Chemosphere,Elsevier BV,2019,Length and diameter-dependent phagocytosis and cytotoxicity of long silver nanowires in macrophages,FALSE,FALSE,closed,47_wang2019.pdf,0
1703,Ag,Wire,,Commercial,Negative,,-0.87,10000,A,Mouse,,Macrophage,,24,50,MTS,,67.133,10.1016/j.chemosphere.2019.124565,47,,30,-3.85,J774A.1,Chemosphere,Elsevier BV,2019,Length and diameter-dependent phagocytosis and cytotoxicity of long silver nanowires in macrophages,FALSE,FALSE,closed,47_wang2019.pdf,0
1704,Ag,Wire,,Commercial,Negative,,-0.82,10000,A,Mouse,,Macrophage,,24,2,MTS,,100.7,10.1016/j.chemosphere.2019.124565,47,,30,-3.36,J774A.1,Chemosphere,Elsevier BV,2019,Length and diameter-dependent phagocytosis and cytotoxicity of long silver nanowires in macrophages,FALSE,FALSE,closed,47_wang2019.pdf,0
1705,Ag,Wire,,Commercial,Negative,,-0.82,10000,A,Mouse,,Macrophage,,24,5,MTS,,97.727,10.1016/j.chemosphere.2019.124565,47,,30,-3.36,J774A.1,Chemosphere,Elsevier BV,2019,Length and diameter-dependent phagocytosis and cytotoxicity of long silver nanowires in macrophages,FALSE,FALSE,closed,47_wang2019.pdf,0
1706,Ag,Wire,,Commercial,Negative,,-0.82,10000,A,Mouse,,Macrophage,,24,10,MTS,,88.462,10.1016/j.chemosphere.2019.124565,47,,30,-3.36,J774A.1,Chemosphere,Elsevier BV,2019,Length and diameter-dependent phagocytosis and cytotoxicity of long silver nanowires in macrophages,FALSE,FALSE,closed,47_wang2019.pdf,0
1707,Ag,Wire,,Commercial,Negative,,-0.82,10000,A,Mouse,,Macrophage,,24,20,MTS,,83.042,10.1016/j.chemosphere.2019.124565,47,,30,-3.36,J774A.1,Chemosphere,Elsevier BV,2019,Length and diameter-dependent phagocytosis and cytotoxicity of long silver nanowires in macrophages,FALSE,FALSE,closed,47_wang2019.pdf,0
1708,Ag,Wire,,Commercial,Negative,,-0.82,10000,A,Mouse,,Macrophage,,24,50,MTS,,73.427,10.1016/j.chemosphere.2019.124565,47,,30,-3.36,J774A.1,Chemosphere,Elsevier BV,2019,Length and diameter-dependent phagocytosis and cytotoxicity of long silver nanowires in macrophages,FALSE,FALSE,closed,47_wang2019.pdf,0
1709,Ag,Wire,,Commercial,Negative,,-0.32,10000,A,Mouse,,Macrophage,,24,2,MTS,,98.427,10.1016/j.chemosphere.2019.124565,47,,50,-2.49,J774A.1,Chemosphere,Elsevier BV,2019,Length and diameter-dependent phagocytosis and cytotoxicity of long silver nanowires in macrophages,FALSE,FALSE,closed,47_wang2019.pdf,0
1710,Ag,Wire,,Commercial,Negative,,-0.32,10000,A,Mouse,,Macrophage,,24,5,MTS,,97.028,10.1016/j.chemosphere.2019.124565,47,,50,-2.49,J774A.1,Chemosphere,Elsevier BV,2019,Length and diameter-dependent phagocytosis and cytotoxicity of long silver nanowires in macrophages,FALSE,FALSE,closed,47_wang2019.pdf,0
1711,Ag,Wire,,Commercial,Negative,,-0.32,10000,A,Mouse,,Macrophage,,24,10,MTS,,90.385,10.1016/j.chemosphere.2019.124565,47,,50,-2.49,J774A.1,Chemosphere,Elsevier BV,2019,Length and diameter-dependent phagocytosis and cytotoxicity of long silver nanowires in macrophages,FALSE,FALSE,closed,47_wang2019.pdf,0
1712,Ag,Wire,,Commercial,Negative,,-0.32,10000,A,Mouse,,Macrophage,,24,20,MTS,,88.986,10.1016/j.chemosphere.2019.124565,47,,50,-2.49,J774A.1,Chemosphere,Elsevier BV,2019,Length and diameter-dependent phagocytosis and cytotoxicity of long silver nanowires in macrophages,FALSE,FALSE,closed,47_wang2019.pdf,0
1713,Ag,Wire,,Commercial,Negative,,-0.32,10000,A,Mouse,,Macrophage,,24,50,MTS,,76.224,10.1016/j.chemosphere.2019.124565,47,,50,-2.49,J774A.1,Chemosphere,Elsevier BV,2019,Length and diameter-dependent phagocytosis and cytotoxicity of long silver nanowires in macrophages,FALSE,FALSE,closed,47_wang2019.pdf,0
1714,Ag,Wire,,Commercial,Negative,,-0.25,10000,A,Mouse,,Macrophage,,24,2,MTS,,102.1,10.1016/j.chemosphere.2019.124565,47,,100,-1.46,J774A.1,Chemosphere,Elsevier BV,2019,Length and diameter-dependent phagocytosis and cytotoxicity of long silver nanowires in macrophages,FALSE,FALSE,closed,47_wang2019.pdf,0
1715,Ag,Wire,,Commercial,Negative,,-0.25,10000,A,Mouse,,Macrophage,,24,5,MTS,,103.67,10.1016/j.chemosphere.2019.124565,47,,100,-1.46,J774A.1,Chemosphere,Elsevier BV,2019,Length and diameter-dependent phagocytosis and cytotoxicity of long silver nanowires in macrophages,FALSE,FALSE,closed,47_wang2019.pdf,0
1716,Ag,Wire,,Commercial,Negative,,-0.25,10000,A,Mouse,,Macrophage,,24,10,MTS,,102.8,10.1016/j.chemosphere.2019.124565,47,,100,-1.46,J774A.1,Chemosphere,Elsevier BV,2019,Length and diameter-dependent phagocytosis and cytotoxicity of long silver nanowires in macrophages,FALSE,FALSE,closed,47_wang2019.pdf,0
1717,Ag,Wire,,Commercial,Negative,,-0.25,10000,A,Mouse,,Macrophage,,24,20,MTS,,99.65,10.1016/j.chemosphere.2019.124565,47,,100,-1.46,J774A.1,Chemosphere,Elsevier BV,2019,Length and diameter-dependent phagocytosis and cytotoxicity of long silver nanowires in macrophages,FALSE,FALSE,closed,47_wang2019.pdf,0
1718,Ag,Wire,,Commercial,Negative,,-0.25,10000,A,Mouse,,Macrophage,,24,50,MTS,,76.399,10.1016/j.chemosphere.2019.124565,47,,100,-1.46,J774A.1,Chemosphere,Elsevier BV,2019,Length and diameter-dependent phagocytosis and cytotoxicity of long silver nanowires in macrophages,FALSE,FALSE,closed,47_wang2019.pdf,0
1719,SiO2,Sphere,,Soft Templating Method,Negative,,,10000,H,Human,Lung,Epithelial,Adult,96,50,MTT,TetrazoliumSalt,91.667,10.1016/j.matdes.2019.108187,48,,120,-5.21,A549,Materials &amp; Design,Elsevier BV,2019,Functionalised mesoporous silica nanoparticles with excellent cytotoxicity against various cancer cells for pH-responsive and controlled drug delivery,TRUE,TRUE,gold,48_park2019.pdf,1
1720,SiO2,Sphere,,Soft Templating Method,Negative,,,10000,H,Human,Lung,Epithelial,Adult,96,100,MTT,TetrazoliumSalt,91.27,10.1016/j.matdes.2019.108187,48,,120,-5.21,A549,Materials &amp; Design,Elsevier BV,2019,Functionalised mesoporous silica nanoparticles with excellent cytotoxicity against various cancer cells for pH-responsive and controlled drug delivery,TRUE,TRUE,gold,48_park2019.pdf,1
1721,SiO2,Sphere,,Soft Templating Method,Negative,,,10000,H,Human,Lung,Epithelial,Adult,96,200,MTT,TetrazoliumSalt,86.111,10.1016/j.matdes.2019.108187,48,,120,-5.21,A549,Materials &amp; Design,Elsevier BV,2019,Functionalised mesoporous silica nanoparticles with excellent cytotoxicity against various cancer cells for pH-responsive and controlled drug delivery,TRUE,TRUE,gold,48_park2019.pdf,1
1722,SiO2,Sphere,,Soft Templating Method,Negative,,,10000,H,Human,Lung,Epithelial,Adult,96,500,MTT,TetrazoliumSalt,83.333,10.1016/j.matdes.2019.108187,48,,120,-5.21,A549,Materials &amp; Design,Elsevier BV,2019,Functionalised mesoporous silica nanoparticles with excellent cytotoxicity against various cancer cells for pH-responsive and controlled drug delivery,TRUE,TRUE,gold,48_park2019.pdf,1
1723,SiO2,Sphere,COOH,Soft Templating Method,Negative,,,10000,H,Human,Lung,Epithelial,Adult,96,50,MTT,TetrazoliumSalt,89.431,10.1016/j.matdes.2019.108187,48,,120,-28.7,A549,Materials &amp; Design,Elsevier BV,2019,Functionalised mesoporous silica nanoparticles with excellent cytotoxicity against various cancer cells for pH-responsive and controlled drug delivery,TRUE,TRUE,gold,48_park2019.pdf,1
1724,SiO2,Sphere,COOH,Soft Templating Method,Negative,,,10000,H,Human,Lung,Epithelial,Adult,96,100,MTT,TetrazoliumSalt,81.707,10.1016/j.matdes.2019.108187,48,,120,-28.7,A549,Materials &amp; Design,Elsevier BV,2019,Functionalised mesoporous silica nanoparticles with excellent cytotoxicity against various cancer cells for pH-responsive and controlled drug delivery,TRUE,TRUE,gold,48_park2019.pdf,1
1725,SiO2,Sphere,COOH,Soft Templating Method,Negative,,,10000,H,Human,Lung,Epithelial,Adult,96,200,MTT,TetrazoliumSalt,81.03,10.1016/j.matdes.2019.108187,48,,120,-28.7,A549,Materials &amp; Design,Elsevier BV,2019,Functionalised mesoporous silica nanoparticles with excellent cytotoxicity against various cancer cells for pH-responsive and controlled drug delivery,TRUE,TRUE,gold,48_park2019.pdf,1
1726,SiO2,Sphere,COOH,Soft Templating Method,Negative,,,10000,H,Human,Lung,Epithelial,Adult,96,500,MTT,TetrazoliumSalt,84.959,10.1016/j.matdes.2019.108187,48,,120,-28.7,A549,Materials &amp; Design,Elsevier BV,2019,Functionalised mesoporous silica nanoparticles with excellent cytotoxicity against various cancer cells for pH-responsive and controlled drug delivery,TRUE,TRUE,gold,48_park2019.pdf,1
1727,SiO2,Sphere,,Soft Templating Method,Negative,,,10000,H,Human,Ovary,Epithelial,Adult,96,50,MTT,TetrazoliumSalt,81.081,10.1016/j.matdes.2019.108187,48,,120,-5.21,A2780,Materials &amp; Design,Elsevier BV,2019,Functionalised mesoporous silica nanoparticles with excellent cytotoxicity against various cancer cells for pH-responsive and controlled drug delivery,TRUE,TRUE,gold,48_park2019.pdf,1
1728,SiO2,Sphere,,Soft Templating Method,Negative,,,10000,H,Human,Ovary,Epithelial,Adult,96,100,MTT,TetrazoliumSalt,83.499,10.1016/j.matdes.2019.108187,48,,120,-5.21,A2780,Materials &amp; Design,Elsevier BV,2019,Functionalised mesoporous silica nanoparticles with excellent cytotoxicity against various cancer cells for pH-responsive and controlled drug delivery,TRUE,TRUE,gold,48_park2019.pdf,1
1729,SiO2,Sphere,,Soft Templating Method,Negative,,,10000,H,Human,,,,96,200,MTT,TetrazoliumSalt,84.637,10.1016/j.matdes.2019.108187,48,,120,-5.21,A2780,Materials &amp; Design,Elsevier BV,2019,Functionalised mesoporous silica nanoparticles with excellent cytotoxicity against various cancer cells for pH-responsive and controlled drug delivery,TRUE,TRUE,gold,48_park2019.pdf,1
1730,SiO2,Sphere,,Soft Templating Method,Negative,,,10000,H,Human,,,,96,500,MTT,TetrazoliumSalt,82.646,10.1016/j.matdes.2019.108187,48,,120,-5.21,A2780,Materials &amp; Design,Elsevier BV,2019,Functionalised mesoporous silica nanoparticles with excellent cytotoxicity against various cancer cells for pH-responsive and controlled drug delivery,TRUE,TRUE,gold,48_park2019.pdf,1
1731,SiO2,Sphere,COOH,Soft Templating Method,Negative,,,10000,H,Human,,,,96,50,MTT,TetrazoliumSalt,90.15,10.1016/j.matdes.2019.108187,48,,120,-28.7,A2780,Materials &amp; Design,Elsevier BV,2019,Functionalised mesoporous silica nanoparticles with excellent cytotoxicity against various cancer cells for pH-responsive and controlled drug delivery,TRUE,TRUE,gold,48_park2019.pdf,1
1732,SiO2,Sphere,COOH,Soft Templating Method,Negative,,,10000,H,Human,,,,96,100,MTT,TetrazoliumSalt,89.33,10.1016/j.matdes.2019.108187,48,,120,-28.7,A2780,Materials &amp; Design,Elsevier BV,2019,Functionalised mesoporous silica nanoparticles with excellent cytotoxicity against various cancer cells for pH-responsive and controlled drug delivery,TRUE,TRUE,gold,48_park2019.pdf,1
1733,SiO2,Sphere,COOH,Soft Templating Method,Negative,,,10000,H,Human,,,,96,200,MTT,TetrazoliumSalt,85.226,10.1016/j.matdes.2019.108187,48,,120,-28.7,A2780,Materials &amp; Design,Elsevier BV,2019,Functionalised mesoporous silica nanoparticles with excellent cytotoxicity against various cancer cells for pH-responsive and controlled drug delivery,TRUE,TRUE,gold,48_park2019.pdf,1
1734,SiO2,Sphere,COOH,Soft Templating Method,Negative,,,10000,H,Human,,,,96,500,MTT,TetrazoliumSalt,82.216,10.1016/j.matdes.2019.108187,48,,120,-28.7,A2780,Materials &amp; Design,Elsevier BV,2019,Functionalised mesoporous silica nanoparticles with excellent cytotoxicity against various cancer cells for pH-responsive and controlled drug delivery,TRUE,TRUE,gold,48_park2019.pdf,1
1735,SiO2,Sphere,,Soft Templating Method,Negative,,,10000,H,Human,Breast,,,96,50,MTT,TetrazoliumSalt,88.514,10.1016/j.matdes.2019.108187,48,,120,-5.21,MCF-7,Materials &amp; Design,Elsevier BV,2019,Functionalised mesoporous silica nanoparticles with excellent cytotoxicity against various cancer cells for pH-responsive and controlled drug delivery,TRUE,TRUE,gold,48_park2019.pdf,1
1736,SiO2,Sphere,,Soft Templating Method,Negative,,,10000,H,Human,Breast,,,96,100,MTT,TetrazoliumSalt,86.892,10.1016/j.matdes.2019.108187,48,,120,-5.21,MCF-7,Materials &amp; Design,Elsevier BV,2019,Functionalised mesoporous silica nanoparticles with excellent cytotoxicity against various cancer cells for pH-responsive and controlled drug delivery,TRUE,TRUE,gold,48_park2019.pdf,1
1737,SiO2,Sphere,,Soft Templating Method,Negative,,,10000,H,Human,Breast,,,96,200,MTT,TetrazoliumSalt,83.378,10.1016/j.matdes.2019.108187,48,,120,-5.21,MCF-7,Materials &amp; Design,Elsevier BV,2019,Functionalised mesoporous silica nanoparticles with excellent cytotoxicity against various cancer cells for pH-responsive and controlled drug delivery,TRUE,TRUE,gold,48_park2019.pdf,1
1738,SiO2,Sphere,,Soft Templating Method,Negative,,,10000,H,Human,Breast,,,96,500,MTT,TetrazoliumSalt,82.973,10.1016/j.matdes.2019.108187,48,,120,-5.21,MCF-7,Materials &amp; Design,Elsevier BV,2019,Functionalised mesoporous silica nanoparticles with excellent cytotoxicity against various cancer cells for pH-responsive and controlled drug delivery,TRUE,TRUE,gold,48_park2019.pdf,1
1739,SiO2,Sphere,COOH,Soft Templating Method,Negative,,,10000,H,Human,Breast,,,96,50,MTT,TetrazoliumSalt,96.138,10.1016/j.matdes.2019.108187,48,,120,-28.7,MCF-7,Materials &amp; Design,Elsevier BV,2019,Functionalised mesoporous silica nanoparticles with excellent cytotoxicity against various cancer cells for pH-responsive and controlled drug delivery,TRUE,TRUE,gold,48_park2019.pdf,1
1740,SiO2,Sphere,COOH,Soft Templating Method,Negative,,,10000,H,Human,Breast,,,96,100,MTT,TetrazoliumSalt,90.013,10.1016/j.matdes.2019.108187,48,,120,-28.7,MCF-7,Materials &amp; Design,Elsevier BV,2019,Functionalised mesoporous silica nanoparticles with excellent cytotoxicity against various cancer cells for pH-responsive and controlled drug delivery,TRUE,TRUE,gold,48_park2019.pdf,1
1741,SiO2,Sphere,COOH,Soft Templating Method,Negative,,,10000,H,Human,Breast,,,96,200,MTT,TetrazoliumSalt,90.679,10.1016/j.matdes.2019.108187,48,,120,-28.7,MCF-7,Materials &amp; Design,Elsevier BV,2019,Functionalised mesoporous silica nanoparticles with excellent cytotoxicity against various cancer cells for pH-responsive and controlled drug delivery,TRUE,TRUE,gold,48_park2019.pdf,1
1742,SiO2,Sphere,COOH,Soft Templating Method,Negative,,,10000,H,Human,Breast,,,96,500,MTT,TetrazoliumSalt,82.157,10.1016/j.matdes.2019.108187,48,,120,-28.7,MCF-7,Materials &amp; Design,Elsevier BV,2019,Functionalised mesoporous silica nanoparticles with excellent cytotoxicity against various cancer cells for pH-responsive and controlled drug delivery,TRUE,TRUE,gold,48_park2019.pdf,1
1767,Fe3O4,Rod,Urea,Chemical Reduction,,,,10000,A,Mouse,SubcutaneousConnectiveTissue,Fibroblast,Adult,24,200,MTT,TetrazoliumSalt,55.577,10.1016/j.etp.2015.07.005,49,,150,,L929,Experimental and Toxicologic Pathology,Elsevier BV,2015,Investigating the cytotoxicity of iron oxide nanoparticles in in vivo and in vitro studies,FALSE,FALSE,closed,49_ghasempour2015.pdf,0
1768,Fe3O4,Rod,Urea,Chemical Reduction,,,,10000,A,Mouse,SubcutaneousConnectiveTissue,Fibroblast,Adult,24,400,MTT,TetrazoliumSalt,72.401,10.1016/j.etp.2015.07.005,49,,150,,L929,Experimental and Toxicologic Pathology,Elsevier BV,2015,Investigating the cytotoxicity of iron oxide nanoparticles in in vivo and in vitro studies,FALSE,FALSE,closed,49_ghasempour2015.pdf,0
1769,Fe3O4,Sphere,Dextran,Co-precipitation,Negative,60,-11,150000,H,Human,Blood,Monocyte,Adult,24,10,CCK-8,,95,10.2147/ijn.s135189,50,,7.5,,Monocytes,International Journal of Nanomedicine,Dove Medical Press Ltd.,2017,Iron oxide nanoparticles and induced autophagy in human monocytes,TRUE,TRUE,green,50_wu2017.pdf,1
1770,Fe3O4,Sphere,Dextran,Co-precipitation,Negative,60,-11,150000,H,Human,Blood,Monocyte,Adult,24,20,CCK-8,,93,10.2147/ijn.s135189,50,,7.5,,Monocytes,International Journal of Nanomedicine,Dove Medical Press Ltd.,2017,Iron oxide nanoparticles and induced autophagy in human monocytes,TRUE,TRUE,green,50_wu2017.pdf,1
1771,Fe3O4,Sphere,Dextran,Co-precipitation,Negative,60,-11,150000,H,Human,Blood,Monocyte,Adult,24,50,CCK-8,,102.4,10.2147/ijn.s135189,50,,7.5,,Monocytes,International Journal of Nanomedicine,Dove Medical Press Ltd.,2017,Iron oxide nanoparticles and induced autophagy in human monocytes,TRUE,TRUE,green,50_wu2017.pdf,1
1772,Fe3O4,Sphere,Dextran,Co-precipitation,Negative,60,-11,150000,H,Human,Blood,Monocyte,Adult,24,100,CCK-8,,99,10.2147/ijn.s135189,50,,7.5,,Monocytes,International Journal of Nanomedicine,Dove Medical Press Ltd.,2017,Iron oxide nanoparticles and induced autophagy in human monocytes,TRUE,TRUE,green,50_wu2017.pdf,1
1773,Fe3O4,Sphere,Dextran,Co-precipitation,Negative,60,-11,150000,H,Human,Blood,Monocyte,Adult,48,10,CCK-8,,184.82,10.2147/ijn.s135189,50,,7.5,,Monocytes,International Journal of Nanomedicine,Dove Medical Press Ltd.,2017,Iron oxide nanoparticles and induced autophagy in human monocytes,TRUE,TRUE,green,50_wu2017.pdf,1
1774,Fe3O4,Sphere,Dextran,Co-precipitation,Negative,60,-11,150000,H,Human,Blood,Monocyte,Adult,48,20,CCK-8,,221.01,10.2147/ijn.s135189,50,,7.5,,Monocytes,International Journal of Nanomedicine,Dove Medical Press Ltd.,2017,Iron oxide nanoparticles and induced autophagy in human monocytes,TRUE,TRUE,green,50_wu2017.pdf,1
1775,Fe3O4,Sphere,Dextran,Co-precipitation,Negative,60,-11,150000,H,Human,Blood,Monocyte,Adult,48,50,CCK-8,,234.63,10.2147/ijn.s135189,50,,7.5,,Monocytes,International Journal of Nanomedicine,Dove Medical Press Ltd.,2017,Iron oxide nanoparticles and induced autophagy in human monocytes,TRUE,TRUE,green,50_wu2017.pdf,1
1776,Fe3O4,Sphere,Dextran,Co-precipitation,Negative,60,-11,150000,H,Human,Blood,Monocyte,Adult,48,100,CCK-8,,230.74,10.2147/ijn.s135189,50,,7.5,,Monocytes,International Journal of Nanomedicine,Dove Medical Press Ltd.,2017,Iron oxide nanoparticles and induced autophagy in human monocytes,TRUE,TRUE,green,50_wu2017.pdf,1
1777,SiO2,Sphere,,Soft Templating Method,Negative,61.8,-25.4,6000,H,Human,,,,48,10,MTT,TetrazoliumSalt,98.63,10.1016/j.talanta.2013.01.037,51,,55.6,,HeLa,Talanta,Elsevier BV,2013,"Size-dependent cellular uptake efficiency, mechanism, and cytotoxicity of silica nanoparticles toward HeLa cells",FALSE,FALSE,closed,51_zhu2013.pdf,0
1778,SiO2,Sphere,,Soft Templating Method,Negative,61.8,-25.4,6000,H,Human,,,,48,100,MTT,TetrazoliumSalt,94.894,10.1016/j.talanta.2013.01.037,51,,55.6,,HeLa,Talanta,Elsevier BV,2013,"Size-dependent cellular uptake efficiency, mechanism, and cytotoxicity of silica nanoparticles toward HeLa cells",FALSE,FALSE,closed,51_zhu2013.pdf,0
1779,SiO2,Sphere,,Soft Templating Method,Negative,164.2,-24,6000,H,Human,,,,48,10,MTT,TetrazoliumSalt,95.641,10.1016/j.talanta.2013.01.037,51,,167.8,,HeLa,Talanta,Elsevier BV,2013,"Size-dependent cellular uptake efficiency, mechanism, and cytotoxicity of silica nanoparticles toward HeLa cells",FALSE,FALSE,closed,51_zhu2013.pdf,0
1780,SiO2,Sphere,,Soft Templating Method,Negative,164.2,-24,6000,H,Human,,,,48,100,MTT,TetrazoliumSalt,96.887,10.1016/j.talanta.2013.01.037,51,,167.8,,HeLa,Talanta,Elsevier BV,2013,"Size-dependent cellular uptake efficiency, mechanism, and cytotoxicity of silica nanoparticles toward HeLa cells",FALSE,FALSE,closed,51_zhu2013.pdf,0
1781,SiO2,Sphere,,Soft Templating Method,Negative,342,-27.3,6000,H,Human,,,,48,10,MTT,TetrazoliumSalt,94.894,10.1016/j.talanta.2013.01.037,51,,307.6,,HeLa,Talanta,Elsevier BV,2013,"Size-dependent cellular uptake efficiency, mechanism, and cytotoxicity of silica nanoparticles toward HeLa cells",FALSE,FALSE,closed,51_zhu2013.pdf,0
1782,SiO2,Sphere,,Soft Templating Method,Negative,342,-27.3,6000,H,Human,,,,48,100,MTT,TetrazoliumSalt,94.894,10.1016/j.talanta.2013.01.037,51,,307.6,,HeLa,Talanta,Elsevier BV,2013,"Size-dependent cellular uptake efficiency, mechanism, and cytotoxicity of silica nanoparticles toward HeLa cells",FALSE,FALSE,closed,51_zhu2013.pdf,0
1783,SiO2,Sphere,,Sol-Gel Method,Negative,,,40000,H,Human,Lung,Epithelial,Adult,24,8,CCK-8,TetrazoliumSalt,101.67,10.1016/j.ecoenv.2019.109770,52,,19.4,-21.77,A549,Ecotoxicology and Environmental Safety,Elsevier BV,2019,Evaluation of in vitro toxicity of silica nanoparticles (NPs) to lung cells: Influence of cell types and pulmonary surfactant component DPPC,FALSE,FALSE,closed,52_10.1016@j.ecoenv.2019.109770.pdf,0
1784,SiO2,Sphere,,Sol-Gel Method,Negative,,,40000,H,Human,Lung,Epithelial,Adult,24,16,CCK-8,TetrazoliumSalt,103.04,10.1016/j.ecoenv.2019.109770,52,,19.4,-21.77,A549,Ecotoxicology and Environmental Safety,Elsevier BV,2019,Evaluation of in vitro toxicity of silica nanoparticles (NPs) to lung cells: Influence of cell types and pulmonary surfactant component DPPC,FALSE,FALSE,closed,52_10.1016@j.ecoenv.2019.109770.pdf,0
1785,SiO2,Sphere,,Sol-Gel Method,Negative,,,40000,H,Human,Lung,Epithelial,Adult,24,32,CCK-8,TetrazoliumSalt,103.04,10.1016/j.ecoenv.2019.109770,52,,19.4,-21.77,A549,Ecotoxicology and Environmental Safety,Elsevier BV,2019,Evaluation of in vitro toxicity of silica nanoparticles (NPs) to lung cells: Influence of cell types and pulmonary surfactant component DPPC,FALSE,FALSE,closed,52_10.1016@j.ecoenv.2019.109770.pdf,0
1786,SiO2,Sphere,,Sol-Gel Method,Negative,,,40000,H,Human,Lung,Epithelial,Adult,24,64,CCK-8,TetrazoliumSalt,104.41,10.1016/j.ecoenv.2019.109770,52,,19.4,-21.77,A549,Ecotoxicology and Environmental Safety,Elsevier BV,2019,Evaluation of in vitro toxicity of silica nanoparticles (NPs) to lung cells: Influence of cell types and pulmonary surfactant component DPPC,FALSE,FALSE,closed,52_10.1016@j.ecoenv.2019.109770.pdf,0
1787,SiO2,Sphere,,Sol-Gel Method,Negative,,,40000,H,Human,Lung,Epithelial,Adult,24,128,CCK-8,TetrazoliumSalt,101.67,10.1016/j.ecoenv.2019.109770,52,,19.4,-21.77,A549,Ecotoxicology and Environmental Safety,Elsevier BV,2019,Evaluation of in vitro toxicity of silica nanoparticles (NPs) to lung cells: Influence of cell types and pulmonary surfactant component DPPC,FALSE,FALSE,closed,52_10.1016@j.ecoenv.2019.109770.pdf,0
1788,SiO2,Sphere,,Sol-Gel Method,Negative,,,40000,H,Human,Lung,Epithelial,Adult,24,256,CCK-8,TetrazoliumSalt,79.62,10.1016/j.ecoenv.2019.109770,52,,19.4,-21.77,A549,Ecotoxicology and Environmental Safety,Elsevier BV,2019,Evaluation of in vitro toxicity of silica nanoparticles (NPs) to lung cells: Influence of cell types and pulmonary surfactant component DPPC,FALSE,FALSE,closed,52_10.1016@j.ecoenv.2019.109770.pdf,0
1789,SiO2,Sphere,,Sol-Gel Method,Negative,,,40000,H,Human,RespiratoryTract,Epithelial,Adult,24,8,CCK-8,TetrazoliumSalt,101.06,10.1016/j.ecoenv.2019.109770,52,,19.4,-21.77,16HBE,Ecotoxicology and Environmental Safety,Elsevier BV,2019,Evaluation of in vitro toxicity of silica nanoparticles (NPs) to lung cells: Influence of cell types and pulmonary surfactant component DPPC,FALSE,FALSE,closed,52_10.1016@j.ecoenv.2019.109770.pdf,0
1790,SiO2,Sphere,,Sol-Gel Method,Negative,,,40000,H,Human,RespiratoryTract,Epithelial,Adult,24,16,CCK-8,TetrazoliumSalt,102.73,10.1016/j.ecoenv.2019.109770,52,,19.4,-21.77,16HBE,Ecotoxicology and Environmental Safety,Elsevier BV,2019,Evaluation of in vitro toxicity of silica nanoparticles (NPs) to lung cells: Influence of cell types and pulmonary surfactant component DPPC,FALSE,FALSE,closed,52_10.1016@j.ecoenv.2019.109770.pdf,0
1791,SiO2,Sphere,,Sol-Gel Method,Negative,,,40000,H,Human,RespiratoryTract,Epithelial,Adult,24,32,CCK-8,TetrazoliumSalt,103.64,10.1016/j.ecoenv.2019.109770,52,,19.4,-21.77,16HBE,Ecotoxicology and Environmental Safety,Elsevier BV,2019,Evaluation of in vitro toxicity of silica nanoparticles (NPs) to lung cells: Influence of cell types and pulmonary surfactant component DPPC,FALSE,FALSE,closed,52_10.1016@j.ecoenv.2019.109770.pdf,0
1792,SiO2,Sphere,,Sol-Gel Method,Negative,,,40000,H,Human,RespiratoryTract,Epithelial,Adult,24,64,CCK-8,TetrazoliumSalt,106.22,10.1016/j.ecoenv.2019.109770,52,,19.4,-21.77,16HBE,Ecotoxicology and Environmental Safety,Elsevier BV,2019,Evaluation of in vitro toxicity of silica nanoparticles (NPs) to lung cells: Influence of cell types and pulmonary surfactant component DPPC,FALSE,FALSE,closed,52_10.1016@j.ecoenv.2019.109770.pdf,0
1793,SiO2,Sphere,,Sol-Gel Method,Negative,,,40000,H,Human,RespiratoryTract,Epithelial,Adult,24,128,CCK-8,TetrazoliumSalt,72.989,10.1016/j.ecoenv.2019.109770,52,,19.4,-21.77,16HBE,Ecotoxicology and Environmental Safety,Elsevier BV,2019,Evaluation of in vitro toxicity of silica nanoparticles (NPs) to lung cells: Influence of cell types and pulmonary surfactant component DPPC,FALSE,FALSE,closed,52_10.1016@j.ecoenv.2019.109770.pdf,0
1794,SiO2,Sphere,,Sol-Gel Method,Negative,,,40000,H,Human,RespiratoryTract,Epithelial,Adult,24,256,CCK-8,TetrazoliumSalt,20.822,10.1016/j.ecoenv.2019.109770,52,,19.4,-21.77,16HBE,Ecotoxicology and Environmental Safety,Elsevier BV,2019,Evaluation of in vitro toxicity of silica nanoparticles (NPs) to lung cells: Influence of cell types and pulmonary surfactant component DPPC,FALSE,FALSE,closed,52_10.1016@j.ecoenv.2019.109770.pdf,0
1795,SiO2,Sphere,DPPC,Sol-Gel Method,Negative,,,40000,H,Human,Lung,Epithelial,Adult,24,8,CCK-8,TetrazoliumSalt,98.928,10.1016/j.ecoenv.2019.109770,52,,19.4,-13.5,A549,Ecotoxicology and Environmental Safety,Elsevier BV,2019,Evaluation of in vitro toxicity of silica nanoparticles (NPs) to lung cells: Influence of cell types and pulmonary surfactant component DPPC,FALSE,FALSE,closed,52_10.1016@j.ecoenv.2019.109770.pdf,0
1796,SiO2,Sphere,DPPC,Sol-Gel Method,Negative,,,40000,H,Human,Lung,Epithelial,Adult,24,16,CCK-8,TetrazoliumSalt,98.622,10.1016/j.ecoenv.2019.109770,52,,19.4,-13.5,A549,Ecotoxicology and Environmental Safety,Elsevier BV,2019,Evaluation of in vitro toxicity of silica nanoparticles (NPs) to lung cells: Influence of cell types and pulmonary surfactant component DPPC,FALSE,FALSE,closed,52_10.1016@j.ecoenv.2019.109770.pdf,0
1797,SiO2,Sphere,DPPC,Sol-Gel Method,Negative,,,40000,H,Human,Lung,Epithelial,Adult,24,32,CCK-8,TetrazoliumSalt,97.243,10.1016/j.ecoenv.2019.109770,52,,19.4,-13.5,A549,Ecotoxicology and Environmental Safety,Elsevier BV,2019,Evaluation of in vitro toxicity of silica nanoparticles (NPs) to lung cells: Influence of cell types and pulmonary surfactant component DPPC,FALSE,FALSE,closed,52_10.1016@j.ecoenv.2019.109770.pdf,0
1798,SiO2,Sphere,DPPC,Sol-Gel Method,Negative,,,40000,H,Human,Lung,Epithelial,Adult,24,64,CCK-8,TetrazoliumSalt,98.315,10.1016/j.ecoenv.2019.109770,52,,19.4,-13.5,A549,Ecotoxicology and Environmental Safety,Elsevier BV,2019,Evaluation of in vitro toxicity of silica nanoparticles (NPs) to lung cells: Influence of cell types and pulmonary surfactant component DPPC,FALSE,FALSE,closed,52_10.1016@j.ecoenv.2019.109770.pdf,0
1799,SiO2,Sphere,DPPC,Sol-Gel Method,Negative,,,40000,H,Human,Lung,Epithelial,Adult,24,128,CCK-8,TetrazoliumSalt,98.622,10.1016/j.ecoenv.2019.109770,52,,19.4,-13.5,A549,Ecotoxicology and Environmental Safety,Elsevier BV,2019,Evaluation of in vitro toxicity of silica nanoparticles (NPs) to lung cells: Influence of cell types and pulmonary surfactant component DPPC,FALSE,FALSE,closed,52_10.1016@j.ecoenv.2019.109770.pdf,0
1800,SiO2,Sphere,DPPC,Sol-Gel Method,Negative,,,40000,H,Human,RespiratoryTract,Epithelial,Adult,24,8,CCK-8,TetrazoliumSalt,93.539,10.1016/j.ecoenv.2019.109770,52,,19.4,-13.5,16HBE,Ecotoxicology and Environmental Safety,Elsevier BV,2019,Evaluation of in vitro toxicity of silica nanoparticles (NPs) to lung cells: Influence of cell types and pulmonary surfactant component DPPC,FALSE,FALSE,closed,52_10.1016@j.ecoenv.2019.109770.pdf,0
1801,SiO2,Sphere,DPPC,Sol-Gel Method,Negative,,,40000,H,Human,RespiratoryTract,Epithelial,Adult,24,16,CCK-8,TetrazoliumSalt,94.86,10.1016/j.ecoenv.2019.109770,52,,19.4,-13.5,16HBE,Ecotoxicology and Environmental Safety,Elsevier BV,2019,Evaluation of in vitro toxicity of silica nanoparticles (NPs) to lung cells: Influence of cell types and pulmonary surfactant component DPPC,FALSE,FALSE,closed,52_10.1016@j.ecoenv.2019.109770.pdf,0
1802,SiO2,Sphere,DPPC,Sol-Gel Method,Negative,,,40000,H,Human,RespiratoryTract,Epithelial,Adult,24,32,CCK-8,TetrazoliumSalt,95.448,10.1016/j.ecoenv.2019.109770,52,,19.4,-13.5,16HBE,Ecotoxicology and Environmental Safety,Elsevier BV,2019,Evaluation of in vitro toxicity of silica nanoparticles (NPs) to lung cells: Influence of cell types and pulmonary surfactant component DPPC,FALSE,FALSE,closed,52_10.1016@j.ecoenv.2019.109770.pdf,0
1803,SiO2,Sphere,DPPC,Sol-Gel Method,Negative,,,40000,H,Human,RespiratoryTract,Epithelial,Adult,24,64,CCK-8,TetrazoliumSalt,98.385,10.1016/j.ecoenv.2019.109770,52,,19.4,-13.5,16HBE,Ecotoxicology and Environmental Safety,Elsevier BV,2019,Evaluation of in vitro toxicity of silica nanoparticles (NPs) to lung cells: Influence of cell types and pulmonary surfactant component DPPC,FALSE,FALSE,closed,52_10.1016@j.ecoenv.2019.109770.pdf,0
1804,SiO2,Sphere,DPPC,Sol-Gel Method,Negative,,,40000,H,Human,RespiratoryTract,Epithelial,Adult,24,128,CCK-8,TetrazoliumSalt,92.364,10.1016/j.ecoenv.2019.109770,52,,19.4,-13.5,16HBE,Ecotoxicology and Environmental Safety,Elsevier BV,2019,Evaluation of in vitro toxicity of silica nanoparticles (NPs) to lung cells: Influence of cell types and pulmonary surfactant component DPPC,FALSE,FALSE,closed,52_10.1016@j.ecoenv.2019.109770.pdf,0
1805,Au,Sphere,Citrate,Commercial,Negative,48,-7.7,2000,A,Mouse,Embryo,Fibroblast,Embryonic,24,0.028,WST-1,TetrazoliumSalt,83.921,10.1016/j.tiv.2016.09.012,53,,13,-60.7,BALB/c3T3,Toxicology in Vitro,Elsevier BV,2016,"The applicability of conventional cytotoxicity assays to predict safety/toxicity of mesoporous silica nanoparticles, silver and gold nanoparticles and multi-walled carbon nanotubes",FALSE,FALSE,closed,53_10.1016@j.tiv.2016.09.012.pdf,0
1806,Au,Sphere,Citrate,Commercial,Negative,48,-7.7,2000,A,Mouse,Embryo,Fibroblast,Embryonic,24,0.061,WST-1,TetrazoliumSalt,83.357,10.1016/j.tiv.2016.09.012,53,,13,-60.7,BALB/c3T3,Toxicology in Vitro,Elsevier BV,2016,"The applicability of conventional cytotoxicity assays to predict safety/toxicity of mesoporous silica nanoparticles, silver and gold nanoparticles and multi-walled carbon nanotubes",FALSE,FALSE,closed,53_10.1016@j.tiv.2016.09.012.pdf,0
1807,Au,Sphere,Citrate,Commercial,Negative,48,-7.7,2000,A,Mouse,Embryo,Fibroblast,Embryonic,24,0.131,WST-1,TetrazoliumSalt,88.011,10.1016/j.tiv.2016.09.012,53,,13,-60.7,BALB/c3T3,Toxicology in Vitro,Elsevier BV,2016,"The applicability of conventional cytotoxicity assays to predict safety/toxicity of mesoporous silica nanoparticles, silver and gold nanoparticles and multi-walled carbon nanotubes",FALSE,FALSE,closed,53_10.1016@j.tiv.2016.09.012.pdf,0
1808,Au,Sphere,Citrate,Commercial,Negative,48,-7.7,2000,A,Mouse,Embryo,Fibroblast,Embryonic,24,0.281,WST-1,TetrazoliumSalt,91.537,10.1016/j.tiv.2016.09.012,53,,13,-60.7,BALB/c3T3,Toxicology in Vitro,Elsevier BV,2016,"The applicability of conventional cytotoxicity assays to predict safety/toxicity of mesoporous silica nanoparticles, silver and gold nanoparticles and multi-walled carbon nanotubes",FALSE,FALSE,closed,53_10.1016@j.tiv.2016.09.012.pdf,0
1809,Au,Sphere,Citrate,Commercial,Negative,48,-7.7,2000,A,Mouse,Embryo,Fibroblast,Embryonic,24,0.604,WST-1,TetrazoliumSalt,92.102,10.1016/j.tiv.2016.09.012,53,,13,-60.7,BALB/c3T3,Toxicology in Vitro,Elsevier BV,2016,"The applicability of conventional cytotoxicity assays to predict safety/toxicity of mesoporous silica nanoparticles, silver and gold nanoparticles and multi-walled carbon nanotubes",FALSE,FALSE,closed,53_10.1016@j.tiv.2016.09.012.pdf,0
1810,Au,Sphere,Citrate,Commercial,Negative,48,-7.7,2000,A,Mouse,Embryo,Fibroblast,Embryonic,24,1.298,WST-1,TetrazoliumSalt,93.371,10.1016/j.tiv.2016.09.012,53,,13,-60.7,BALB/c3T3,Toxicology in Vitro,Elsevier BV,2016,"The applicability of conventional cytotoxicity assays to predict safety/toxicity of mesoporous silica nanoparticles, silver and gold nanoparticles and multi-walled carbon nanotubes",FALSE,FALSE,closed,53_10.1016@j.tiv.2016.09.012.pdf,0
1811,Au,Sphere,Citrate,Commercial,Negative,48,-7.7,2000,A,Mouse,Embryo,Fibroblast,Embryonic,24,2.791,WST-1,TetrazoliumSalt,95.769,10.1016/j.tiv.2016.09.012,53,,13,-60.7,BALB/c3T3,Toxicology in Vitro,Elsevier BV,2016,"The applicability of conventional cytotoxicity assays to predict safety/toxicity of mesoporous silica nanoparticles, silver and gold nanoparticles and multi-walled carbon nanotubes",FALSE,FALSE,closed,53_10.1016@j.tiv.2016.09.012.pdf,0
1812,Au,Sphere,Citrate,Commercial,Negative,48,-7.7,2000,A,Mouse,Embryo,Fibroblast,Embryonic,24,6,WST-1,TetrazoliumSalt,71.227,10.1016/j.tiv.2016.09.012,53,,13,-60.7,BALB/c3T3,Toxicology in Vitro,Elsevier BV,2016,"The applicability of conventional cytotoxicity assays to predict safety/toxicity of mesoporous silica nanoparticles, silver and gold nanoparticles and multi-walled carbon nanotubes",FALSE,FALSE,closed,53_10.1016@j.tiv.2016.09.012.pdf,0
1813,Au,Sphere,Citrate,Commercial,Negative,48,-7.7,2000,A,Mouse,Embryo,Fibroblast,Embryonic,48,0.028,NRU,NeutralRed,99.577,10.1016/j.tiv.2016.09.012,53,,13,-60.7,BALB/c3T3,Toxicology in Vitro,Elsevier BV,2016,"The applicability of conventional cytotoxicity assays to predict safety/toxicity of mesoporous silica nanoparticles, silver and gold nanoparticles and multi-walled carbon nanotubes",FALSE,FALSE,closed,53_10.1016@j.tiv.2016.09.012.pdf,0
1814,Au,Sphere,Citrate,Commercial,Negative,48,-7.7,2000,A,Mouse,Embryo,Fibroblast,Embryonic,48,0.061,NRU,NeutralRed,96.897,10.1016/j.tiv.2016.09.012,53,,13,-60.7,BALB/c3T3,Toxicology in Vitro,Elsevier BV,2016,"The applicability of conventional cytotoxicity assays to predict safety/toxicity of mesoporous silica nanoparticles, silver and gold nanoparticles and multi-walled carbon nanotubes",FALSE,FALSE,closed,53_10.1016@j.tiv.2016.09.012.pdf,0
1815,Au,Sphere,Citrate,Commercial,Negative,48,-7.7,2000,A,Mouse,Embryo,Fibroblast,Embryonic,48,0.131,NRU,NeutralRed,95.769,10.1016/j.tiv.2016.09.012,53,,13,-60.7,BALB/c3T3,Toxicology in Vitro,Elsevier BV,2016,"The applicability of conventional cytotoxicity assays to predict safety/toxicity of mesoporous silica nanoparticles, silver and gold nanoparticles and multi-walled carbon nanotubes",FALSE,FALSE,closed,53_10.1016@j.tiv.2016.09.012.pdf,0
1816,Au,Sphere,Citrate,Commercial,Negative,48,-7.7,2000,A,Mouse,Embryo,Fibroblast,Embryonic,48,0.281,NRU,NeutralRed,97.884,10.1016/j.tiv.2016.09.012,53,,13,-60.7,BALB/c3T3,Toxicology in Vitro,Elsevier BV,2016,"The applicability of conventional cytotoxicity assays to predict safety/toxicity of mesoporous silica nanoparticles, silver and gold nanoparticles and multi-walled carbon nanotubes",FALSE,FALSE,closed,53_10.1016@j.tiv.2016.09.012.pdf,0
1817,Au,Sphere,Citrate,Commercial,Negative,48,-7.7,2000,A,Mouse,Embryo,Fibroblast,Embryonic,48,0.604,NRU,NeutralRed,95.346,10.1016/j.tiv.2016.09.012,53,,13,-60.7,BALB/c3T3,Toxicology in Vitro,Elsevier BV,2016,"The applicability of conventional cytotoxicity assays to predict safety/toxicity of mesoporous silica nanoparticles, silver and gold nanoparticles and multi-walled carbon nanotubes",FALSE,FALSE,closed,53_10.1016@j.tiv.2016.09.012.pdf,0
1818,Au,Sphere,Citrate,Commercial,Negative,48,-7.7,2000,A,Mouse,Embryo,Fibroblast,Embryonic,48,1.298,NRU,NeutralRed,97.461,10.1016/j.tiv.2016.09.012,53,,13,-60.7,BALB/c3T3,Toxicology in Vitro,Elsevier BV,2016,"The applicability of conventional cytotoxicity assays to predict safety/toxicity of mesoporous silica nanoparticles, silver and gold nanoparticles and multi-walled carbon nanotubes",FALSE,FALSE,closed,53_10.1016@j.tiv.2016.09.012.pdf,0
1819,Au,Sphere,Citrate,Commercial,Negative,48,-7.7,2000,A,Mouse,Embryo,Fibroblast,Embryonic,48,2.791,NRU,NeutralRed,95.769,10.1016/j.tiv.2016.09.012,53,,13,-60.7,BALB/c3T3,Toxicology in Vitro,Elsevier BV,2016,"The applicability of conventional cytotoxicity assays to predict safety/toxicity of mesoporous silica nanoparticles, silver and gold nanoparticles and multi-walled carbon nanotubes",FALSE,FALSE,closed,53_10.1016@j.tiv.2016.09.012.pdf,0
1820,Au,Sphere,Citrate,Commercial,Negative,48,-7.7,2000,A,Mouse,Embryo,Fibroblast,Embryonic,48,6,NRU,NeutralRed,100.71,10.1016/j.tiv.2016.09.012,53,,13,-60.7,BALB/c3T3,Toxicology in Vitro,Elsevier BV,2016,"The applicability of conventional cytotoxicity assays to predict safety/toxicity of mesoporous silica nanoparticles, silver and gold nanoparticles and multi-walled carbon nanotubes",FALSE,FALSE,closed,53_10.1016@j.tiv.2016.09.012.pdf,0
1821,Au,Sphere,Citrate,Commercial,Negative,52,-9.3,12000,A,Rat,Lung,Macrophage,Adult,24,0.028,WST-1,TetrazoliumSalt,86.46,10.1016/j.tiv.2016.09.012,53,,13,-60.7,NR8383,Toxicology in Vitro,Elsevier BV,2016,"The applicability of conventional cytotoxicity assays to predict safety/toxicity of mesoporous silica nanoparticles, silver and gold nanoparticles and multi-walled carbon nanotubes",FALSE,FALSE,closed,53_10.1016@j.tiv.2016.09.012.pdf,0
1822,Au,Sphere,Citrate,Commercial,Negative,52,-9.3,12000,A,Rat,Lung,Macrophage,Adult,24,0.061,WST-1,TetrazoliumSalt,80.395,10.1016/j.tiv.2016.09.012,53,,13,-60.7,NR8383,Toxicology in Vitro,Elsevier BV,2016,"The applicability of conventional cytotoxicity assays to predict safety/toxicity of mesoporous silica nanoparticles, silver and gold nanoparticles and multi-walled carbon nanotubes",FALSE,FALSE,closed,53_10.1016@j.tiv.2016.09.012.pdf,0
1823,Au,Sphere,Citrate,Commercial,Negative,52,-9.3,12000,A,Rat,Lung,Macrophage,Adult,24,0.131,WST-1,TetrazoliumSalt,82.37,10.1016/j.tiv.2016.09.012,53,,13,-60.7,NR8383,Toxicology in Vitro,Elsevier BV,2016,"The applicability of conventional cytotoxicity assays to predict safety/toxicity of mesoporous silica nanoparticles, silver and gold nanoparticles and multi-walled carbon nanotubes",FALSE,FALSE,closed,53_10.1016@j.tiv.2016.09.012.pdf,0
1824,Au,Sphere,Citrate,Commercial,Negative,52,-9.3,12000,A,Rat,Lung,Macrophage,Adult,24,0.281,WST-1,TetrazoliumSalt,87.729,10.1016/j.tiv.2016.09.012,53,,13,-60.7,NR8383,Toxicology in Vitro,Elsevier BV,2016,"The applicability of conventional cytotoxicity assays to predict safety/toxicity of mesoporous silica nanoparticles, silver and gold nanoparticles and multi-walled carbon nanotubes",FALSE,FALSE,closed,53_10.1016@j.tiv.2016.09.012.pdf,0
1825,Au,Sphere,Citrate,Commercial,Negative,52,-9.3,12000,A,Rat,Lung,Macrophage,Adult,24,0.604,WST-1,TetrazoliumSalt,82.793,10.1016/j.tiv.2016.09.012,53,,13,-60.7,NR8383,Toxicology in Vitro,Elsevier BV,2016,"The applicability of conventional cytotoxicity assays to predict safety/toxicity of mesoporous silica nanoparticles, silver and gold nanoparticles and multi-walled carbon nanotubes",FALSE,FALSE,closed,53_10.1016@j.tiv.2016.09.012.pdf,0
