Repository: anastasiavepreva/ChemX

# ChemX: A Collection of Chemistry Datasets for Benchmarking Automated Information Extraction

## Abstract

ChemX is a collection of 10 manually curated benchmarking datasets developed to support robust automated information extraction in chemistry. It spans two major domains — **nanomaterials** and **small molecules** — and enables evaluation across multiple modalities including text, tables, and figures.

ChemX is designed to benchmark large language models and multi-agent systems in real-world chemical contexts, emphasizing reproducibility, schema-based annotation, and domain-specific validation.

File: datasets/Nanomag.csv (part 14 of 23)
name,np_shell_2,np_hydro_size,xrd_scherrer_size,zfc_h_meas,htherm_sar,mri_r1,mri_r2,emic_size,instrument,core_shell_formula,np_core,np_shell,space_group_core,space_group_shell,squid_h_max,fc_field_T,squid_temperature,squid_sat_mag,coercivity,squid_rem_mag,exchange_bias_shift_Oe,vertical_loop_shift_M_vsl_emu_g,hc_kOe,doi,pdf,supp,journal,publisher,year,title,access,verification required,verified_by,verification_date,has_mistake_in_matadata,comment,article_name_folder,supp_info_name_folder
,,,,,,,,,,FeO/Fe3O4,FeO,Fe3O4,fm-3m,fd-3m,60.0,7.0,5.0,19.21,2044.82,7.1,47.6,3.717,70.0,10.1039/c3nr02596a,c3nr02596a.pdf,0,Nanoscale,Royal Society of Chemistry (RSC),2013,Mechanism and controlled growth of shape and size variant core/shell FeO/Fe3O4 nanoparticles,0,,,,,,dataset3_38,0
nickel oxide,,,,,,,,,MPMS-SQUID,NiO,NiO,0,fm-3m,0,1.0,2.0,25.0,,769.23,0.0283,,-0.001023,20.0,10.1039/c5ra24673c,c5ra24673c.pdf,c5ra24673c_SI.pdf,RSC Advances,Royal Society of Chemistry (RSC),2016,Dense inter-particle interaction mediated spontaneous exchange bias in NiO nanoparticles,0,,,,,,dataset3_39,dataset3_39_supp
nickel oxide,,,,,,,,,MPMS-SQUID,NiO,NiO,0,fm-3m,0,1.0,2.0,25.0,,861.53,0.0316,,0.00186,20.0,10.1039/c5ra24673c,c5ra24673c.pdf,c5ra24673c_SI.pdf,RSC Advances,Royal Society of Chemistry (RSC),2016,Dense inter-particle interaction mediated spontaneous exchange bias in NiO nanoparticles,0,,,,,,dataset3_39,dataset3_39_supp
nickel oxide,,,,,,,,,MPMS-SQUID,NiO,NiO,0,fm-3m,0,0.3,2.0,25.0,,193.0,0.0111,,-0.00111,20.0,10.1039/c5ra24673c,c5ra24673c.pdf,c5ra24673c_SI.pdf,RSC Advances,Royal Society of Chemistry (RSC),2016,Dense inter-particle interaction mediated spontaneous exchange bias in NiO nanoparticles,0,,,,,,dataset3_39,dataset3_39_supp
nickel oxide,,,,,,,,,MPMS-SQUID,NiO,NiO,0,fm-3m,0,0.3,2.0,25.0,,190.0,0.010925,,0.0010185,20.0,10.1039/c5ra24673c,c5ra24673c.pdf,c5ra24673c_SI.pdf,RSC Advances,Royal Society of Chemistry (RSC),2016,Dense inter-particle interaction mediated spontaneous exchange bias in NiO nanoparticles,0,,,,,,dataset3_39,dataset3_39_supp
nickel oxide,,,,,,,,,MPMS-SQUID,NiO,NiO,0,fm-3m,0,0.2,2.0,25.0,,75.47,0.0011625,-249.0,-0.0001875,20.0,10.1039/c5ra24673c,c5ra24673c.pdf,c5ra24673c_SI.pdf,RSC Advances,Royal Society of Chemistry (RSC),2016,Dense inter-particle interaction mediated spontaneous exchange bias in NiO nanoparticles,0,,,,,,dataset3_39,dataset3_39_supp
nickel oxide,,,,,,,,,MPMS-SQUID,NiO,NiO,0,fm-3m,0,0.2,2.0,25.0,,71.7,0.00111,-94.0,0.0003111,20.0,10.1039/c5ra24673c,c5ra24673c.pdf,c5ra24673c_SI.pdf,RSC Advances,Royal Society of Chemistry (RSC),2016,Dense inter-particle interaction mediated spontaneous exchange bias in NiO nanoparticles,0,,,,,,dataset3_39,dataset3_39_supp
nickel oxide,,,,,,,,,MPMS-SQUID,NiO,NiO,0,fm-3m,0,0.2,2.0,25.0,,3.8,7.78e-06,-1335.0,,20.0,10.1039/c5ra24673c,c5ra24673c.pdf,c5ra24673c_SI.pdf,RSC Advances,Royal Society of Chemistry (RSC),2016,Dense inter-particle interaction mediated spontaneous exchange bias in NiO nanoparticles,0,,,,,,dataset3_39,dataset3_39_supp
nickel oxide,,,,,,,,,MPMS-SQUID,NiO,NiO,0,fm-3m,0,0.2,2.0,25.0,,3.8,5.66e-06,-1318.0,,20.0,10.1039/c5ra24673c,c5ra24673c.pdf,c5ra24673c_SI.pdf,RSC Advances,Royal Society of Chemistry (RSC),2016,Dense inter-particle interaction mediated spontaneous exchange bias in NiO nanoparticles,0,,,,,,dataset3_39,dataset3_39_supp
nickel oxide,,,,,,,,,MPMS-SQUID,NiO,NiO,0,fm-3m,0,0.2,2.0,25.0,,24528.0,0.00125,250.0,-0.000208,20.0,10.1039/c5ra24673c,c5ra24673c.pdf,c5ra24673c_SI.pdf,RSC Advances,Royal Society of Chemistry (RSC),2016,Dense inter-particle interaction mediated spontaneous exchange bias in NiO nanoparticles,0,,,,,,dataset3_39,dataset3_39_supp
nickel oxide,,,,,,,,,MPMS-SQUID,NiO,NiO,0,fm-3m,0,0.2,2.0,25.0,,16981.0,"9,00E-05",984.37,0.0,20.0,10.1039/c5ra24673c,c5ra24673c.pdf,c5ra24673c_SI.pdf,RSC Advances,Royal Society of Chemistry (RSC),2016,Dense inter-particle interaction mediated spontaneous exchange bias in NiO nanoparticles,0,,,,,,dataset3_39,dataset3_39_supp
metallic Ni and nickel monoxide,,,6.0,,,,,,,Ni/NiO,Ni,NiO,fm-3m,fm-3m,90.0,0.0,300.0,4.61,0.0,0.0,-677.0,0.0,0.0,10.1039/c5tc01095k,c5tc01095k.pdf,c5tc01095k_SI.pdf,Journal of Materials Chemistry C,Royal Society of Chemistry (RSC),2015,Unravelling the onset of the exchange bias effect in Ni(core)@NiO(shell) nanoparticles embedded in a mesoporous carbon matrix,0,,,,,,dataset3_40,"dataset3_40_supp_1, dataset3_40_supp_2"
metallic Ni and nickel monoxide,,,7.0,,,,,,,Ni/NiO,Ni,NiO,fm-3m,fm-3m,90.0,0.0,300.0,08.01,,,81.11,0.0,0.0,10.1039/c5tc01095k,c5tc01095k.pdf,c5tc01095k_SI.pdf,Journal of Materials Chemistry C,Royal Society of Chemistry (RSC),2015,Unravelling the onset of the exchange bias effect in Ni(core)@NiO(shell) nanoparticles embedded in a mesoporous carbon matrix,0,,,,,,dataset3_40,"dataset3_40_supp_1, dataset3_40_supp_2"
metallic Ni and nickel monoxide,,,9.0,,,,,,,Ni/NiO,Ni,NiO,fm-3m,fm-3m,90.0,0.0,300.0,12.21,,,79.292,0.0,0.0,10.1039/c5tc01095k,c5tc01095k.pdf,c5tc01095k_SI.pdf,Journal of Materials Chemistry C,Royal Society of Chemistry (RSC),2015,Unravelling the onset of the exchange bias effect in Ni(core)@NiO(shell) nanoparticles embedded in a mesoporous carbon matrix,0,,,,,,dataset3_40,"dataset3_40_supp_1, dataset3_40_supp_2"
metallic Ni and nickel monoxide,,,13.0,,,,,,,Ni/NiO,Ni,NiO,fm-3m,fm-3m,90.0,0.0,300.0,28.41,63.6,0.7368,113.716,0.0,0.0,10.1039/c5tc01095k,c5tc01095k.pdf,c5tc01095k_SI.pdf,Journal of Materials Chemistry C,Royal Society of Chemistry (RSC),2015,Unravelling the onset of the exchange bias effect in Ni(core)@NiO(shell) nanoparticles embedded in a mesoporous carbon matrix,0,,,,,,dataset3_40,"dataset3_40_supp_1, dataset3_40_supp_2"
metallic Ni and nickel monoxide,,,20.0,,,,,,,Ni/NiO,Ni,NiO,fm-3m,fm-3m,90.0,0.0,300.0,40.31,68.1,2.526,-30.0,0.0,0.0,10.1039/c5tc01095k,c5tc01095k.pdf,c5tc01095k_SI.pdf,Journal of Materials Chemistry C,Royal Society of Chemistry (RSC),2015,Unravelling the onset of the exchange bias effect in Ni(core)@NiO(shell) nanoparticles embedded in a mesoporous carbon matrix,0,,,,,,dataset3_40,"dataset3_40_supp_1, dataset3_40_supp_2"
metallic Ni and nickel monoxide,,,,,,,,,,Ni/NiO,Ni,NiO,fm-3m,fm-3m,90.0,0.5,5.0,37.815,411.1,2.61,-130.0,1.239,5.0,10.1039/c5tc01095k,c5tc01095k.pdf,c5tc01095k_SI.pdf,Journal of Materials Chemistry C,Royal Society of Chemistry (RSC),2015,Unravelling the onset of the exchange bias effect in Ni(core)@NiO(shell) nanoparticles embedded in a mesoporous carbon matrix,0,,,,,,dataset3_40,"dataset3_40_supp_1, dataset3_40_supp_2"
metallic Ni and nickel monoxide,,,,,,,,,,Ni/NiO,Ni,NiO,fm-3m,fm-3m,90.0,0.5,5.0,36.97,512.95,4.21,-168.0,0.0,5.0,10.1039/c5tc01095k,c5tc01095k.pdf,c5tc01095k_SI.pdf,Journal of Materials Chemistry C,Royal Society of Chemistry (RSC),2015,Unravelling the onset of the exchange bias effect in Ni(core)@NiO(shell) nanoparticles embedded in a mesoporous carbon matrix,0,,,,,,dataset3_40,"dataset3_40_supp_1, dataset3_40_supp_2"
metallic Ni and nickel monoxide,,,,,,,,,,Ni/NiO,Ni,NiO,fm-3m,fm-3m,90.0,0.5,5.0,36.13,637.02,6.31,-520.0,0.0,5.0,10.1039/c5tc01095k,c5tc01095k.pdf,c5tc01095k_SI.pdf,Journal of Materials Chemistry C,Royal Society of Chemistry (RSC),2015,Unravelling the onset of the exchange bias effect in Ni(core)@NiO(shell) nanoparticles embedded in a mesoporous carbon matrix,0,,,,,,dataset3_40,"dataset3_40_supp_1, dataset3_40_supp_2"
metallic Ni and nickel monoxide,,,,,,,,,,Ni/NiO,Ni,NiO,fm-3m,fm-3m,90.0,0.5,5.0,50.4,538.876,13.11,-632.0,0.0,5.0,10.1039/c5tc01095k,c5tc01095k.pdf,c5tc01095k_SI.pdf,Journal of Materials Chemistry C,Royal Society of Chemistry (RSC),2015,Unravelling the onset of the exchange bias effect in Ni(core)@NiO(shell) nanoparticles embedded in a mesoporous carbon matrix,0,,,,,,dataset3_40,"dataset3_40_supp_1, dataset3_40_supp_2"
metallic Ni and nickel monoxide,,,,,,,,,,Ni/NiO,Ni,NiO,fm-3m,fm-3m,90.0,0.5,5.0,53.78,559.24,20.51,-871.02,0.0,5.0,10.1039/c5tc01095k,c5tc01095k.pdf,c5tc01095k_SI.pdf,Journal of Materials Chemistry C,Royal Society of Chemistry (RSC),2015,Unravelling the onset of the exchange bias effect in Ni(core)@NiO(shell) nanoparticles embedded in a mesoporous carbon matrix,0,,,,,,dataset3_40,"dataset3_40_supp_1, dataset3_40_supp_2"
cobalt oxide,,,46.0,,,,,,MPMS-5,Co3O4,Co3O4,0,fd-3m,0,60.0,0.0,2.0,3.5,66.6,0.01026,-1480.01,0.0,0.0,10.1039/c8cp06659k,c8cp06659k.pdf,0,Physical Chemistry Chemical Physics,Royal Society of Chemistry (RSC),2019,Spin glass like transition and the exchange bias effect in Co<sub>3</sub>O<sub>4</sub> nanoparticles anchored onto graphene sheets,0,,,,,,dataset3_41,0
cobalt oxide,,,46.0,,,,,,MPMS-5,Co3O4,Co3O4,0,fd-3m,0,60.0,1.0,2.0,3.5,134.375,0.01304,-159.24,0.0,10.0,10.1039/c8cp06659k,c8cp06659k.pdf,0,Physical Chemistry Chemical Physics,Royal Society of Chemistry (RSC),2019,Spin glass like transition and the exchange bias effect in Co<sub>3</sub>O<sub>4</sub> nanoparticles anchored onto graphene sheets,0,,,,,,dataset3_41,0
cobalt oxide,,,46.0,,,,,,MPMS-5,Co3O4,Co3O4,0,fd-3m,0,60.0,1.0,2.0,3.5,127.0,0.0217,-473.62,0.0,10.0,10.1039/c8cp06659k,c8cp06659k.pdf,0,Physical Chemistry Chemical Physics,Royal Society of Chemistry (RSC),2019,Spin glass like transition and the exchange bias effect in Co<sub>3</sub>O<sub>4</sub> nanoparticles anchored onto graphene sheets,0,,,,,,dataset3_41,0
,,,5.4,,,,,,,Fe3O4@CoFe2O4,Fe3O4,CoFe2O4,fd-3m,fd-3m,75.0,7.0,5.0,67.0,26100.0,,0.0,0.0,70.0,10.1039/c9nr02323b,c9nr02323b.pdf,c9nr02323b_SI.pdf,Nanoscale,Royal Society of Chemistry (RSC),2019,Strong interfacial coupling through exchange interactions in soft/hard core–shell nanoparticles as a function of cationic distribution,0,,,,,,dataset3_42,dataset3_42_supp
,,,9.7,,,,,,,Fe3O4@CoFe2O4,Fe3O4,CoFe2O4,fd-3m,fd-3m,75.0,7.0,5.0,63.0,21700.0,,0.0,0.0,70.0,10.1039/c9nr02323b,c9nr02323b.pdf,c9nr02323b_SI.pdf,Nanoscale,Royal Society of Chemistry (RSC),2019,Strong interfacial coupling through exchange interactions in soft/hard core–shell nanoparticles as a function of cationic distribution,0,,,,,,dataset3_42,dataset3_42_supp
,,,8.4,,,,,,,Fe3O4@CoO,Fe3O4,CoO,fd-3m,fm-3m,75.0,7.0,5.0,46.0,15300.0,,0.0,0.0,70.0,10.1039/c9nr02323b,c9nr02323b.pdf,c9nr02323b_SI.pdf,Nanoscale,Royal Society of Chemistry (RSC),2019,Strong interfacial coupling through exchange interactions in soft/hard core–shell nanoparticles as a function of cationic distribution,0,,,,,,dataset3_42,dataset3_42_supp
,,,,,,,,,MPMS-XL-5,Fe3O4/CoO,Fe3O4,CoO,fd-3m,fm-3m,80.0,0.2,10.0,,8895.3,,"-5753,62",,2.0,10.1039/d0cp05902a,d0cp05902a.pdf,0,Physical Chemistry Chemical Physics,Royal Society of Chemistry (RSC),2021,Giant exchange bias induced <i>via</i> tuning interfacial spins in polycrystalline Fe<sub>3</sub>O<sub>4</sub>/CoO bilayers,0,,,,,,dataset3_43,0
,,,,,,,,,MPMS-XL-5,Fe3O4/CoO,Fe3O4,CoO,fd-3m,fm-3m,80.0,0.5,10.0,,10174.58,,"-8310,58",,5.0,10.1039/d0cp05902a,d0cp05902a.pdf,0,Physical Chemistry Chemical Physics,Royal Society of Chemistry (RSC),2021,Giant exchange bias induced <i>via</i> tuning interfacial spins in polycrystalline Fe<sub>3</sub>O<sub>4</sub>/CoO bilayers,0,,,,,,dataset3_43,0
,,,,,,,,,MPMS-XL-5,Fe3O4/CoO,Fe3O4,CoO,fd-3m,fm-3m,80.0,1.0,10.0,,10814.11,,"-9418,761",,10.0,10.1039/d0cp05902a,d0cp05902a.pdf,0,Physical Chemistry Chemical Physics,Royal Society of Chemistry (RSC),2021,Giant exchange bias induced <i>via</i> tuning interfacial spins in polycrystalline Fe<sub>3</sub>O<sub>4</sub>/CoO bilayers,0,,,,,,dataset3_43,0
,,,,,,,,,MPMS-XL-5,Fe3O4/CoO,Fe3O4,CoO,fd-3m,fm-3m,80.0,2.0,10.0,,11279.07,,"-9573,644",,20.0,10.1039/d0cp05902a,d0cp05902a.pdf,0,Physical Chemistry Chemical Physics,Royal Society of Chemistry (RSC),2021,Giant exchange bias induced <i>via</i> tuning interfacial spins in polycrystalline Fe<sub>3</sub>O<sub>4</sub>/CoO bilayers,0,,,,,,dataset3_43,0
,,,,,,,,,MPMS-XL-5,Fe3O4/CoO,Fe3O4,CoO,fd-3m,fm-3m,80.0,5.0,10.0,,11744.25,,"-8410,92",,50.0,10.1039/d0cp05902a,d0cp05902a.pdf,0,Physical Chemistry Chemical Physics,Royal Society of Chemistry (RSC),2021,Giant exchange bias induced <i>via</i> tuning interfacial spins in polycrystalline Fe<sub>3</sub>O<sub>4</sub>/CoO bilayers,0,,,,,,dataset3_43,0
,,,,,,,,,MPMS-XL-5,Fe3O4/CoO,Fe3O4,CoO,fd-3m,fm-3m,80.0,2.0,100.0,,1956.331,,"-1369,513",,20.0,10.1039/d0cp05902a,d0cp05902a.pdf,0,Physical Chemistry Chemical Physics,Royal Society of Chemistry (RSC),2021,Giant exchange bias induced <i>via</i> tuning interfacial spins in polycrystalline Fe<sub>3</sub>O<sub>4</sub>/CoO bilayers,0,,,,,,dataset3_43,0
,,,,,,,,,MPMS-XL-5,Fe3O4/CoO,Fe3O4,CoO,fd-3m,fm-3m,80.0,2.0,200.0,,499.93,,"-57,07",,20.0,10.1039/d0cp05902a,d0cp05902a.pdf,0,Physical Chemistry Chemical Physics,Royal Society of Chemistry (RSC),2021,Giant exchange bias induced <i>via</i> tuning interfacial spins in polycrystalline Fe<sub>3</sub>O<sub>4</sub>/CoO bilayers,0,,,,,,dataset3_43,0
,,,,,,,,,MPMS-XL-5,Fe3O4/CoO,Fe3O4,CoO,fd-3m,fm-3m,80.0,2.0,300.0,,182.12,,0,,20.0,10.1039/d0cp05902a,d0cp05902a.pdf,0,Physical Chemistry Chemical Physics,Royal Society of Chemistry (RSC),2021,Giant exchange bias induced <i>via</i> tuning interfacial spins in polycrystalline Fe<sub>3</sub>O<sub>4</sub>/CoO bilayers,0,,,,,,dataset3_43,0
,,,6.2,,,,,,,CoFe2O4,CoFe2O4,0,fd-3m,0,50.0,,5.0,98.5,13200.0,46.295,,0.0,,10.1039/d1na00312g,d1na00312g.pdf,d1na00312g_SI.pdf,Nanoscale Advances,Royal Society of Chemistry (RSC),2021,Interplay between inter- and intraparticle interactions in bi-magnetic core/shell nanoparticles,1,,,,,,dataset3_44,dataset3_44_supp
,,,9.2,,,,,,,CoFe2O4@NiFe2O4,CoFe2O4,NiFe2O4,fd-3m,fd-3m,50.0,,5.0,83.3,8310.0,50.8,-100.0,0.0,,10.1039/d1na00312g,d1na00312g.pdf,d1na00312g_SI.pdf,Nanoscale Advances,Royal Society of Chemistry (RSC),2021,Interplay between inter- and intraparticle interactions in bi-magnetic core/shell nanoparticles,1,,,,,,dataset3_44,dataset3_44_supp
,,,6.2,,,,,,,NiFe2O4,NiFe2O4,0,fd-3m,0,50.0,,5.0,75.3,251.0,15.813,-812.5,0.0,,10.1039/d1na00312g,d1na00312g.pdf,d1na00312g_SI.pdf,Nanoscale Advances,Royal Society of Chemistry (RSC),2021,Interplay between inter- and intraparticle interactions in bi-magnetic core/shell nanoparticles,1,,,,,,dataset3_44,dataset3_44_supp
,,,09.02,,,,,,,NiFe2O4@CoFe2O4,NiFe2O4,CoFe2O4,fd-3m,fd-3m,50.0,,5.0,86.3,3010.0,38.835,,0.0,,10.1039/d1na00312g,d1na00312g.pdf,d1na00312g_SI.pdf,Nanoscale Advances,Royal Society of Chemistry (RSC),2021,Interplay between inter- and intraparticle interactions in bi-magnetic core/shell nanoparticles,1,,,,,,dataset3_44,dataset3_44_supp
ferrous ferric oxide,,,,,,,,,,Fe3O4,Fe3O4,0,fd-3m,0,20.0,5.0,5.0,80.88,400.0,19.35,,0.0,50.0,10.1039/d1nr04520b,d1nr04520b.pdf,d1nr04520b_SI.pdf,Nanoscale,Royal Society of Chemistry (RSC),2021,Exchange bias and Verwey transition in Fe<sub>5</sub>C<sub>2</sub>/Fe<sub>3</sub>O<sub>4</sub> core/shell nanoparticles,0,,,,,,dataset3_45,dataset3_45_supp
,,,,,,,,,,Fe5C2/Fe3O4,Fe5C2,Fe3O4,c2/c,fd-3m,20.0,5.0,5.0,109.0,1700.0,100.0,,0.0,50.0,10.1039/d1nr04520b,d1nr04520b.pdf,d1nr04520b_SI.pdf,Nanoscale,Royal Society of Chemistry (RSC),2021,Exchange bias and Verwey transition in Fe<sub>5</sub>C<sub>2</sub>/Fe<sub>3</sub>O<sub>4</sub> core/shell nanoparticles,0,,,,,,dataset3_45,dataset3_45_supp
Iron carbide,,,,,,,,,,Fe5C2,Fe5C2,0,c2/c,0,20.0,5.0,5.0,122.8,1400.0,100.0,,0.0,50.0,10.1039/d1nr04520b,d1nr04520b.pdf,d1nr04520b_SI.pdf,Nanoscale,Royal Society of Chemistry (RSC),2021,Exchange bias and Verwey transition in Fe<sub>5</sub>C<sub>2</sub>/Fe<sub>3</sub>O<sub>4</sub> core/shell nanoparticles,0,,,,,,dataset3_45,dataset3_45_supp
ferrous ferric oxide,,,,,,,,,,Fe3O4,Fe3O4,0,fd-3m,0,20.0,0.0,300.0,73.3,0.0,6.0,,0.0,0.0,10.1039/d1nr04520b,d1nr04520b.pdf,d1nr04520b_SI.pdf,Nanoscale,Royal Society of Chemistry (RSC),2021,Exchange bias and Verwey transition in Fe<sub>5</sub>C<sub>2</sub>/Fe<sub>3</sub>O<sub>4</sub> core/shell nanoparticles,0,,,,,,dataset3_45,dataset3_45_supp
,,,,,,,,,,Fe5C2/Fe3O4,Fe5C2,Fe3O4,c2/c,fd-3m,20.0,0.0,300.0,75.0,650.0,81.81,,0.0,0.0,10.1039/d1nr04520b,d1nr04520b.pdf,d1nr04520b_SI.pdf,Nanoscale,Royal Society of Chemistry (RSC),2021,Exchange bias and Verwey transition in Fe<sub>5</sub>C<sub>2</sub>/Fe<sub>3</sub>O<sub>4</sub> core/shell nanoparticles,0,,,,,,dataset3_45,dataset3_45_supp
Iron carbide,,,,,,,,,,Fe5C2,Fe5C2,0,c2/c,0,20.0,0.0,300.0,108.0,850.0,60.6,,0.0,0.0,10.1039/d1nr04520b,d1nr04520b.pdf,d1nr04520b_SI.pdf,Nanoscale,Royal Society of Chemistry (RSC),2021,Exchange bias and Verwey transition in Fe<sub>5</sub>C<sub>2</sub>/Fe<sub>3</sub>O<sub>4</sub> core/shell nanoparticles,0,,,,,,dataset3_45,dataset3_45_supp
,,,89.0,,,,,,,Nd0.78Sr0.22CoO3,Nd0.78Sr0.22CoO3,0,pnma,0,70.0,0.2,2.0,29.4,6088.8,1.0,,0.0,2.0,10.1039/d2ra04454d,d2ra04454d.pdf,0,RSC Advances,Royal Society of Chemistry (RSC),2022,Exchange bias and magnetic memory effect in hole doped Nd<sub>0.78</sub>Sr<sub>0.22</sub>CoO<sub>3</sub>nanoparticles,1,,,,,,dataset3_46,0
,,,,,,,,,,Nd0.78Sr0.22CoO3,Nd0.78Sr0.22CoO3,0,pnma,0,70.0,5.0,8.0,21.626,8899.6785,1.7,,0.0,50.0,10.1039/d2ra04454d,d2ra04454d.pdf,0,RSC Advances,Royal Society of Chemistry (RSC),2022,Exchange bias and magnetic memory effect in hole doped Nd<sub>0.78</sub>Sr<sub>0.22</sub>CoO<sub>3</sub>nanoparticles,1,,,,,,dataset3_46,0
,,,89.0,,,,,,,Nd0.78Sr0.22CoO3,Nd0.78Sr0.22CoO3,0,pnma,0,70.0,5.0,10.0,20.4,6342.6,2.536,,0.0,50.0,10.1039/d2ra04454d,d2ra04454d.pdf,0,RSC Advances,Royal Society of Chemistry (RSC),2022,Exchange bias and magnetic memory effect in hole doped Nd<sub>0.78</sub>Sr<sub>0.22</sub>CoO<sub>3</sub>nanoparticles,1,,,,,,dataset3_46,0
,,,89.0,,,,,,,Nd0.78Sr0.22CoO3,Nd0.78Sr0.22CoO3,0,pnma,0,70.0,5.0,50.0,13.44,2142.85,3.33,,0.0,50.0,10.1039/d2ra04454d,d2ra04454d.pdf,0,RSC Advances,Royal Society of Chemistry (RSC),2022,Exchange bias and magnetic memory effect in hole doped Nd<sub>0.78</sub>Sr<sub>0.22</sub>CoO<sub>3</sub>nanoparticles,1,,,,,,dataset3_46,0
,,,,,,,,,,Nd0.78Sr0.22CoO3,Nd0.78Sr0.22CoO3,0,pnma,0,70.0,5.0,75.0,10.1,2144.5,3.768,,0.0,50.0,10.1039/d2ra04454d,d2ra04454d.pdf,0,RSC Advances,Royal Society of Chemistry (RSC),2022,Exchange bias and magnetic memory effect in hole doped Nd<sub>0.78</sub>Sr<sub>0.22</sub>CoO<sub>3</sub>nanoparticles,1,,,,,,dataset3_46,0
,,,89.0,,,,,,,Nd0.78Sr0.22CoO3,Nd0.78Sr0.22CoO3,0,pnma,0,70.0,5.0,100.0,8.6,1458.4,3.768,0.0,0.0,50.0,10.1039/d2ra04454d,d2ra04454d.pdf,0,RSC Advances,Royal Society of Chemistry (RSC),2022,Exchange bias and magnetic memory effect in hole doped Nd<sub>0.78</sub>Sr<sub>0.22</sub>CoO<sub>3</sub>nanoparticles,1,,,,,,dataset3_46,0
,,,22.0,,,,,,SQUID,Fe3O4/MgO,Fe3O4,MgO,fd-3m,fm-3m,20.0,5.0,5.0,38.4,5491.0,12.549,0.0,0.0,50.0,10.1039/d2tc03144b,d2tc03144b.pdf,d2tc03144b_SI.pdf,Journal of Materials Chemistry C,Royal Society of Chemistry (RSC),2022,Onion-like Fe<sub>3</sub>O<sub>4</sub>/MgO/CoFe<sub>2</sub>O<sub>4</sub> magnetic nanoparticles: new ways to control magnetic coupling between soft and hard magnetic phases,1,,,,,,dataset3_47,dataset3_47_supp
,,,22.0,,,,,,SQUID,Fe3O4/MgO,Fe3O4,MgO,fd-3m,fm-3m,20.0,0.0,25.0,30.17,5033.95,15.932,0.0,0.0,0.0,10.1039/d2tc03144b,d2tc03144b.pdf,d2tc03144b_SI.pdf,Journal of Materials Chemistry C,Royal Society of Chemistry (RSC),2022,Onion-like Fe<sub>3</sub>O<sub>4</sub>/MgO/CoFe<sub>2</sub>O<sub>4</sub> magnetic nanoparticles: new ways to control magnetic coupling between soft and hard magnetic phases,1,,,,,,dataset3_47,dataset3_47_supp
,,,22.0,,,,,,SQUID,Fe3O4/MgO,Fe3O4,MgO,fd-3m,fm-3m,20.0,0.0,50.0,30.5,3534.0,14.9,0.0,0.0,0.0,10.1039/d2tc03144b,d2tc03144b.pdf,d2tc03144b_SI.pdf,Journal of Materials Chemistry C,Royal Society of Chemistry (RSC),2022,Onion-like Fe<sub>3</sub>O<sub>4</sub>/MgO/CoFe<sub>2</sub>O<sub>4</sub> magnetic nanoparticles: new ways to control magnetic coupling between soft and hard magnetic phases,1,,,,,,dataset3_47,dataset3_47_supp
,,,22.0,,,,,,SQUID,Fe3O4/MgO,Fe3O4,MgO,fd-3m,fm-3m,20.0,0.0,75.0,30.5,2746.15,13.9,0.0,0.0,0.0,10.1039/d2tc03144b,d2tc03144b.pdf,d2tc03144b_SI.pdf,Journal of Materials Chemistry C,Royal Society of Chemistry (RSC),2022,Onion-like Fe<sub>3</sub>O<sub>4</sub>/MgO/CoFe<sub>2</sub>O<sub>4</sub> magnetic nanoparticles: new ways to control magnetic coupling between soft and hard magnetic phases,1,,,,,,dataset3_47,dataset3_47_supp
,,,22.0,,,,,,SQUID,Fe3O4/MgO,Fe3O4,MgO,fd-3m,fm-3m,20.0,0.0,100.0,30.0,2161.55,12.288,-827.586,0.0,0.0,10.1039/d2tc03144b,d2tc03144b.pdf,d2tc03144b_SI.pdf,Journal of Materials Chemistry C,Royal Society of Chemistry (RSC),2022,Onion-like Fe<sub>3</sub>O<sub>4</sub>/MgO/CoFe<sub>2</sub>O<sub>4</sub> magnetic nanoparticles: new ways to control magnetic coupling between soft and hard magnetic phases,1,,,,,,dataset3_47,dataset3_47_supp
,,,22.0,,,,,,SQUID,Fe3O4/MgO,Fe3O4,MgO,fd-3m,fm-3m,20.0,0.0,125.0,30.25,1525.8,11.61,0.0,0.0,0.0,10.1039/d2tc03144b,d2tc03144b.pdf,d2tc03144b_SI.pdf,Journal of Materials Chemistry C,Royal Society of Chemistry (RSC),2022,Onion-like Fe<sub>3</sub>O<sub>4</sub>/MgO/CoFe<sub>2</sub>O<sub>4</sub> magnetic nanoparticles: new ways to control magnetic coupling between soft and hard magnetic phases,1,,,,,,dataset3_47,dataset3_47_supp
,,,22.0,,,,,,SQUID,Fe3O4/MgO,Fe3O4,MgO,fd-3m,fm-3m,20.0,0.0,150.0,30.339,941.295,10.763,-1355.93,0.0,0.0,10.1039/d2tc03144b,d2tc03144b.pdf,d2tc03144b_SI.pdf,Journal of Materials Chemistry C,Royal Society of Chemistry (RSC),2022,Onion-like Fe<sub>3</sub>O<sub>4</sub>/MgO/CoFe<sub>2</sub>O<sub>4</sub> magnetic nanoparticles: new ways to control magnetic coupling between soft and hard magnetic phases,1,,,,,,dataset3_47,dataset3_47_supp
,,,22.0,,,,,,SQUID,Fe3O4/MgO,Fe3O4,MgO,fd-3m,fm-3m,20.0,0.0,200.0,29.32,457.615,9.326,0.0,0.0,0.0,10.1039/d2tc03144b,d2tc03144b.pdf,d2tc03144b_SI.pdf,Journal of Materials Chemistry C,Royal Society of Chemistry (RSC),2022,Onion-like Fe<sub>3</sub>O<sub>4</sub>/MgO/CoFe<sub>2</sub>O<sub>4</sub> magnetic nanoparticles: new ways to control magnetic coupling between soft and hard magnetic phases,1,,,,,,dataset3_47,dataset3_47_supp
,,,22.0,,,,,,SQUID,Fe3O4/MgO,Fe3O4,MgO,fd-3m,fm-3m,20.0,0.0,250.0,27.967,,6.5,2068.9,0.0,0.0,10.1039/d2tc03144b,d2tc03144b.pdf,d2tc03144b_SI.pdf,Journal of Materials Chemistry C,Royal Society of Chemistry (RSC),2022,Onion-like Fe<sub>3</sub>O<sub>4</sub>/MgO/CoFe<sub>2</sub>O<sub>4</sub> magnetic nanoparticles: new ways to control magnetic coupling between soft and hard magnetic phases,1,,,,,,dataset3_47,dataset3_47_supp
,,,22.0,,,,,,SQUID,Fe3O4/MgO,Fe3O4,CoFe2O4,fd-3m,fm-3m,20.0,0.0,300.0,26.187,,6.0,0.0,0.0,0.0,10.1039/d2tc03144b,d2tc03144b.pdf,d2tc03144b_SI.pdf,Journal of Materials Chemistry C,Royal Society of Chemistry (RSC),2022,Onion-like Fe<sub>3</sub>O<sub>4</sub>/MgO/CoFe<sub>2</sub>O<sub>4</sub> magnetic nanoparticles: new ways to control magnetic coupling between soft and hard magnetic phases,1,,,,,,dataset3_47,dataset3_47_supp
,,,,,,,,,SQUID,Fe3O4/MgO/CoFe2O4,Fe3O4,CoFe2O4,fd-3m,fm-3m,20.0,5.0,5.0,32.9,6785.7825,22.82,0.0,0.0,50.0,10.1039/d2tc03144b,d2tc03144b.pdf,d2tc03144b_SI.pdf,Journal of Materials Chemistry C,Royal Society of Chemistry (RSC),2022,Onion-like Fe<sub>3</sub>O<sub>4</sub>/MgO/CoFe<sub>2</sub>O<sub>4</sub> magnetic nanoparticles: new ways to control magnetic coupling between soft and hard magnetic phases,1,,,,,,dataset3_47,dataset3_47_supp
,,,,,,,,,SQUID,Fe3O4/MgO/CoFe2O4,Fe3O4,CoFe2O4,fd-3m,fm-3m,20.0,1.0,25.0,30.85,5255.674,20.17,0.0,0.0,10.0,10.1039/d2tc03144b,d2tc03144b.pdf,d2tc03144b_SI.pdf,Journal of Materials Chemistry C,Royal Society of Chemistry (RSC),2022,Onion-like Fe<sub>3</sub>O<sub>4</sub>/MgO/CoFe<sub>2</sub>O<sub>4</sub> magnetic nanoparticles: new ways to control magnetic coupling between soft and hard magnetic phases,1,,,,,,dataset3_47,dataset3_47_supp
,,,,,,,,,SQUID,Fe3O4/MgO/CoFe2O4,Fe3O4,CoFe2O4,fd-3m,fm-3m,20.0,1.0,50.0,31.538,3724.686,16.4,0.0,0.0,10.0,10.1039/d2tc03144b,d2tc03144b.pdf,d2tc03144b_SI.pdf,Journal of Materials Chemistry C,Royal Society of Chemistry (RSC),2022,Onion-like Fe<sub>3</sub>O<sub>4</sub>/MgO/CoFe<sub>2</sub>O<sub>4</sub> magnetic nanoparticles: new ways to control magnetic coupling between soft and hard magnetic phases,1,,,,,,dataset3_47,dataset3_47_supp
,,,,,,,,,SQUID,Fe3O4/MgO/CoFe2O4,Fe3O4,CoFe2O4,fd-3m,fm-3m,20.0,5.0,75.0,30.427,2882.653,15.213,2847.4576,0.0,50.0,10.1039/d2tc03144b,d2tc03144b.pdf,d2tc03144b_SI.pdf,Journal of Materials Chemistry C,Royal Society of Chemistry (RSC),2022,Onion-like Fe<sub>3</sub>O<sub>4</sub>/MgO/CoFe<sub>2</sub>O<sub>4</sub> magnetic nanoparticles: new ways to control magnetic coupling between soft and hard magnetic phases,1,,,,,,dataset3_47,dataset3_47_supp
,,,,,,,,,SQUID,Fe3O4/MgO/CoFe2O4,Fe3O4,CoFe2O4,fd-3m,fm-3m,20.0,1.0,100.0,30.34,2168.6,13.675,0.0,0.0,10.0,10.1039/d2tc03144b,d2tc03144b.pdf,d2tc03144b_SI.pdf,Journal of Materials Chemistry C,Royal Society of Chemistry (RSC),2022,Onion-like Fe<sub>3</sub>O<sub>4</sub>/MgO/CoFe<sub>2</sub>O<sub>4</sub> magnetic nanoparticles: new ways to control magnetic coupling between soft and hard magnetic phases,1,,,,,,dataset3_47,dataset3_47_supp
,,,,,,,,,SQUID,Fe3O4/MgO/CoFe2O4,Fe3O4,CoFe2O4,fd-3m,fm-3m,20.0,1.0,125.0,30.3,1505.05,12.393,-22.0,0.0,10.0,10.1039/d2tc03144b,d2tc03144b.pdf,d2tc03144b_SI.pdf,Journal of Materials Chemistry C,Royal Society of Chemistry (RSC),2022,Onion-like Fe<sub>3</sub>O<sub>4</sub>/MgO/CoFe<sub>2</sub>O<sub>4</sub> magnetic nanoparticles: new ways to control magnetic coupling between soft and hard magnetic phases,1,,,,,,dataset3_47,dataset3_47_supp
,,,,,,,,,SQUID,Fe3O4/MgO/CoFe2O4,Fe3O4,CoFe2O4,fd-3m,fm-3m,20.0,5.0,150.0,30.17,944.54,11.368,-45.0,0.0,50.0,10.1039/d2tc03144b,d2tc03144b.pdf,d2tc03144b_SI.pdf,Journal of Materials Chemistry C,Royal Society of Chemistry (RSC),2022,Onion-like Fe<sub>3</sub>O<sub>4</sub>/MgO/CoFe<sub>2</sub>O<sub>4</sub> magnetic nanoparticles: new ways to control magnetic coupling between soft and hard magnetic phases,1,,,,,,dataset3_47,dataset3_47_supp
,,,,,,,,,SQUID,Fe3O4/MgO/CoFe2O4,Fe3O4,CoFe2O4,fd-3m,fm-3m,20.0,5.0,200.0,29.144,433.5,7.752,-43.0,0.0,50.0,10.1039/d2tc03144b,d2tc03144b.pdf,d2tc03144b_SI.pdf,Journal of Materials Chemistry C,Royal Society of Chemistry (RSC),2022,Onion-like Fe<sub>3</sub>O<sub>4</sub>/MgO/CoFe<sub>2</sub>O<sub>4</sub> magnetic nanoparticles: new ways to control magnetic coupling between soft and hard magnetic phases,1,,,,,,dataset3_47,dataset3_47_supp
,,,,,,,,,SQUID,Fe3O4/MgO/CoFe2O4,Fe3O4,CoFe2O4,fd-3m,fm-3m,20.0,1.0,250.0,27.606,0.0,9.061,-62.0,0.0,10.0,10.1039/d2tc03144b,d2tc03144b.pdf,d2tc03144b_SI.pdf,Journal of Materials Chemistry C,Royal Society of Chemistry (RSC),2022,Onion-like Fe<sub>3</sub>O<sub>4</sub>/MgO/CoFe<sub>2</sub>O<sub>4</sub> magnetic nanoparticles: new ways to control magnetic coupling between soft and hard magnetic phases,1,,,,,,dataset3_47,dataset3_47_supp
,,,,,,,,,"VSM, Quantum Device PPMS Evercool II",FeNi3,FeNi3,0,pm-3m,0,30.0,3.0,5.0,94.0,414.0,,-250.0,0.0,30.0,10.1039/d3mh00908d,d3mh00908d.pdf,d3mh00908d_SI.pdf,Materials Horizons,Royal Society of Chemistry (RSC),2023,Induction heating: an efficient methodology for the synthesis of functional core–shell nanoparticles,0,,,,,,dataset3_48,dataset3_48_supp
,,,,,,,,,"VSM, Quantum Device PPMS Evercool II",FeNi3@Mo,FeNi3,Mo,pm-3m,im-3m,30.0,3.0,5.0,57.0,174.0,,-310.0,0.0,30.0,10.1039/d3mh00908d,d3mh00908d.pdf,d3mh00908d_SI.pdf,Materials Horizons,Royal Society of Chemistry (RSC),2023,Induction heating: an efficient methodology for the synthesis of functional core–shell nanoparticles,0,,,,,,dataset3_48,dataset3_48_supp
,,,,,,,,,"VSM, Quantum Device PPMS Evercool II",Fe2.2C,Fe2.2C,0,p6322,0,30.0,3.0,5.0,183.0,742.0,,-570.0,0.0,30.0,10.1039/d3mh00908d,d3mh00908d.pdf,d3mh00908d_SI.pdf,Materials Horizons,Royal Society of Chemistry (RSC),2023,Induction heating: an efficient methodology for the synthesis of functional core–shell nanoparticles,0,,,,,,dataset3_48,dataset3_48_supp
,,,,,,,,,"VSM, Quantum Device PPMS Evercool II",Fe2.2C@Mo,Fe2.2C,Mo,pnnm,im-3m,30.0,0.0,300.0,162.0,423.0,,-96.767,0.0,0.0,10.1039/d3mh00908d,d3mh00908d.pdf,d3mh00908d_SI.pdf,Materials Horizons,Royal Society of Chemistry (RSC),2023,Induction heating: an efficient methodology for the synthesis of functional core–shell nanoparticles,0,,,,,,dataset3_48,dataset3_48_supp
,,,,,,,,,"VSM, Quantum Device PPMS Evercool II",Fe2.2C,Fe2.2C,0,p6322,0,30.0,3.0,5.0,108.0,605.0,,-1812.0,0.0,30.0,10.1039/d3mh00908d,d3mh00908d.pdf,d3mh00908d_SI.pdf,Materials Horizons,Royal Society of Chemistry (RSC),2023,Induction heating: an efficient methodology for the synthesis of functional core–shell nanoparticles,0,,,,,,dataset3_48,dataset3_48_supp
,,,,,,,,,"VSM, Quantum Device PPMS Evercool II",Fe2.2C@Mo,Fe2.2C,Mo,pnnm,im-3m,30.0,0.0,300.0,97.0,247.0,,-7238.0,0.0,0.0,10.1039/d3mh00908d,d3mh00908d.pdf,d3mh00908d_SI.pdf,Materials Horizons,Royal Society of Chemistry (RSC),2023,Induction heating: an efficient methodology for the synthesis of functional core–shell nanoparticles,0,,,,,,dataset3_48,dataset3_48_supp
zinc oxide,,,6.0,,,,,,Quantum Design,ZnO/CoFe2O4,ZnO,CoFe2O4,p63mc,fd-3m,50.0,5.0,5.0,,27800.0,,-1304.348,0.0,50.0,10.1063/1.4771993,1.4771993.pdf,0,Applied Physics Letters,AIP Publishing,2012,Origin of magnetic anisotropy in ZnO/CoFe2O4 and CoO/CoFe2O4 core/shell nanoparticle systems,0,,,,,,dataset3_49,0
copper oxide,,,7.0,,,,,,Quantum Design,CoO/CoFe2O4,CoO,CoFe2O4,fm-3m,fd-3m,50.0,5.0,5.0,,7800.0,,1195.65,0.0,50.0,10.1063/1.4771993,1.4771993.pdf,0,Applied Physics Letters,AIP Publishing,2012,Origin of magnetic anisotropy in ZnO/CoFe2O4 and CoO/CoFe2O4 core/shell nanoparticle systems,0,,,,,,dataset3_49,0
,,,,,,,,,Quantum Design MPMS-XL7,Bi0.9Gd0.1Fe0.9Ti0.1O3,Bi0.9Gd0.1Fe0.9Ti0.1O3,0,,0,30.0,6.0,150.0,2.6,6000.0,0.8,-763.0,0.006,60.0,10.1063/1.4926424,1.4926424.pdf,1.4926424_SI.pdf,Journal of Applied Physics,AIP Publishing,2015,Tunable exchange bias effect in magnetic Bi0.9Gd0.1Fe0.9Ti0.1O3 nanoparticles at temperatures up to 250 K,1,,,,,,dataset3_50,dataset3_50_supp
,,,17.2,,,,,,MPMS-XL,MnO@Mn3O4,MnO,Mn3O4,fm-3m,i41/amd,20.0,5.0,10.0,,,,-506.0,,50.0,10.1063/1.4979919,1.4979919.pdf,1.4979919_SI.pdf,AIP Advances,AIP Publishing,2017,Well-controlled exchange bias effect in MnO@Mn3O4 core-shell nanoparticles with an inverted coupling structures,1,,,,,,dataset3_51,dataset3_51_supp
,,,17.2,,,,,,MPMS-XL,MnO@Mn3O4,MnO,Mn3O4,fm-3m,i41/amd,20.0,5.0,10.0,,,,-379.0,,50.0,10.1063/1.4979919,1.4979919.pdf,1.4979919_SI.pdf,AIP Advances,AIP Publishing,2017,Well-controlled exchange bias effect in MnO@Mn3O4 core-shell nanoparticles with an inverted coupling structures,1,,,,,,dataset3_51,dataset3_51_supp
LSMO,,,,,,,,,Quantum Design MPMS,La0.67Sr0.33MnO3,La0.67Sr0.33MnO3,0,r3c,0,50.0,0.0,330.0,13.46,,2.214,-340.5,0.0,0.0,10.1063/1.4982893,1.4982893.pdf,0,Journal of Applied Physics,AIP Publishing,2017,"Magnetic properties, exchange bias, and memory effects in core-shell superparamagnetic nanoparticles of La0.67Sr0.33MnO3",1,,,,,,dataset3_52,0
LSMO,,,,,,,,,Quantum Design MPMS,La0.67Sr0.33MnO3,La0.67Sr0.33MnO3,0,r3c,0,50.0,0.0,300.0,17.17,,5.4,-178.869,0.0,0.0,10.1063/1.4982893,1.4982893.pdf,0,Journal of Applied Physics,AIP Publishing,2017,"Magnetic properties, exchange bias, and memory effects in core-shell superparamagnetic nanoparticles of La0.67Sr0.33MnO3",1,,,,,,dataset3_52,0
LSMO,,,,,,,,,Quantum Design MPMS,La0.67Sr0.33MnO3,La0.67Sr0.33MnO3,0,r3c,0,50.0,0.0,200.0,35.38,,19.45,-124.743,0.0,0.0,10.1063/1.4982893,1.4982893.pdf,0,Journal of Applied Physics,AIP Publishing,2017,"Magnetic properties, exchange bias, and memory effects in core-shell superparamagnetic nanoparticles of La0.67Sr0.33MnO3",1,,,,,,dataset3_52,0
LSMO,,,,,,,,,Quantum Design MPMS,La0.67Sr0.33MnO3,La0.67Sr0.33MnO3,0,r3c,0,50.0,0.0,5.0,56.312,,33.184,-179.2,0.0,0.0,10.1063/1.4982893,1.4982893.pdf,0,Journal of Applied Physics,AIP Publishing,2017,"Magnetic properties, exchange bias, and memory effects in core-shell superparamagnetic nanoparticles of La0.67Sr0.33MnO3",1,,,,,,dataset3_52,0
LSMO,,,,,,,,,Quantum Design MPMS,La0.67Sr0.33MnO3,La0.67Sr0.33MnO3,0,r3c,0,,0.001,4.0,,191.28,13.9,-18.0,0.0,0.01,10.1063/1.4982893,1.4982893.pdf,0,Journal of Applied Physics,AIP Publishing,2017,"Magnetic properties, exchange bias, and memory effects in core-shell superparamagnetic nanoparticles of La0.67Sr0.33MnO3",1,,,,,,dataset3_52,0
LSMO,,,,,,,,,Quantum Design MPMS,La0.67Sr0.33MnO3,La0.67Sr0.33MnO3,0,r3c,0,,0.01,4.0,,168.829,13.9,-108.706,0.0,0.1,10.1063/1.4982893,1.4982893.pdf,0,Journal of Applied Physics,AIP Publishing,2017,"Magnetic properties, exchange bias, and memory effects in core-shell superparamagnetic nanoparticles of La0.67Sr0.33MnO3",1,,,,,,dataset3_52,0
LSMO,,,,,,,,,Quantum Design MPMS,La0.67Sr0.33MnO3,La0.67Sr0.33MnO3,0,r3c,0,,0.1,4.0,,198.97,15.658,-35.3685,1.579,1.0,10.1063/1.4982893,1.4982893.pdf,0,Journal of Applied Physics,AIP Publishing,2017,"Magnetic properties, exchange bias, and memory effects in core-shell superparamagnetic nanoparticles of La0.67Sr0.33MnO3",1,,,,,,dataset3_52,0
,,,,,,,,,Quantum Design,Co-CoO,Co,Co1O1,P63/mmc,fm-3m,5.0,1.0,5.0,40.36,543.7435,9.4,173.9,1.632,10.0,10.1063/1.4997883,1.4997883.pdf,0,Journal of Applied Physics,AIP Publishing,2017,Effect of shell thickness on the exchange bias blocking temperature and coercivity in Co-CoO core-shell nanoparticles,0,,,,,,dataset3_53,0
,,,,,,,,,Quantum Design,Co-CoO,Co,Co1O1,P63/mmc,fm-3m,5.0,1.0,5.0,38.0,546.7225,8.1,902.0,0.13,10.0,10.1063/1.4997883,1.4997883.pdf,0,Journal of Applied Physics,AIP Publishing,2017,Effect of shell thickness on the exchange bias blocking temperature and coercivity in Co-CoO core-shell nanoparticles,0,,,,,,dataset3_53,0
,,,,,,,,,Quantum Design,Co-CoO,Co,Co1O1,P63/mmc,fm-3m,5.0,1.0,5.0,38.8,561.497,8.16,-173.9,-2.0245,10.0,10.1063/1.4997883,1.4997883.pdf,0,Journal of Applied Physics,AIP Publishing,2017,Effect of shell thickness on the exchange bias blocking temperature and coercivity in Co-CoO core-shell nanoparticles,0,,,,,,dataset3_53,0
,,,,,,,,,Quantum Design,Co-CoO,Co,Co1O1,P63/mmc,fm-3m,5.0,1.0,5.0,4.5,241.85,1.432,-902.0,0.354,10.0,10.1063/1.4997883,1.4997883.pdf,0,Journal of Applied Physics,AIP Publishing,2017,Effect of shell thickness on the exchange bias blocking temperature and coercivity in Co-CoO core-shell nanoparticles,0,,,,,,dataset3_53,0
,,,,,,,,,Quantum Design,Co-CoO,Co,Co1O1,P63/mmc,fm-3m,5.0,1.0,5.0,4.5,239.63,1.479,-1086.0,0.023,10.0,10.1063/1.4997883,1.4997883.pdf,0,Journal of Applied Physics,AIP Publishing,2017,Effect of shell thickness on the exchange bias blocking temperature and coercivity in Co-CoO core-shell nanoparticles,0,,,,,,dataset3_53,0
,,,,,,,,,Quantum Design,Co-CoO,Co,Co1O1,P63/mmc,fm-3m,5.0,1.0,5.0,4.5,241.8286,1.4195,-575.0,-0.255,10.0,10.1063/1.4997883,1.4997883.pdf,0,Journal of Applied Physics,AIP Publishing,2017,Effect of shell thickness on the exchange bias blocking temperature and coercivity in Co-CoO core-shell nanoparticles,0,,,,,,dataset3_53,0
,,,,,,,,,"Quantum Design, MPMS",Co/CoO,Co,Co1O1,p-3m1,fm-3m,40.0,5.0,5.0,100.6,1333.0,15.3,-273.0,4.68,50.0,10.1063/1.5041017,1.5041017.pdf,0,AIP Advances,AIP Publishing,2018,Morphology dependence of low temperatures exchange bias Co/CoO core-shell nanoparticles/spheres by eco-friendly solvothermal route,1,,,,,,dataset3_54,0
,,,,,,,,,"Quantum Design, MPMS",Co/CoO,Co,Co1O1,p-3m1,fm-3m,40.0,5.0,5.0,76.1,523.8,4.68,-900.0,2.7,50.0,10.1063/1.5041017,1.5041017.pdf,0,AIP Advances,AIP Publishing,2018,Morphology dependence of low temperatures exchange bias Co/CoO core-shell nanoparticles/spheres by eco-friendly solvothermal route,1,,,,,,dataset3_54,0
,,,,,,,,,"Quantum Design, MPMS",Co/CoO,Co,Co1O1,p-3m1,fm-3m,40.0,5.0,5.0,74.6,523.8,4.68,-2750.0,-0.85,50.0,10.1063/1.5041017,1.5041017.pdf,0,AIP Advances,AIP Publishing,2018,Morphology dependence of low temperatures exchange bias Co/CoO core-shell nanoparticles/spheres by eco-friendly solvothermal route,1,,,,,,dataset3_54,0
,,,,,,,,,Quantum Design MPMS-3 SQUID-VSM,Cu0.98/Fe0.02O,Cu0.98,Fe0.02O,im-3m,fm-3m,80.0,0.0,300.0,0.025,14.0,0.0003,,,0.0,10.1063/5.0008366,5.0008366.pdf,5.0008366_SI.pdf,AIP Advances,AIP Publishing,2020,Core–shell behavior and exchange bias of Fe-doped CuO nanoparticles,1,,,,,,dataset3_55,dataset3_55_supp
,,,,,,,,,Quantum Design MPMS-3 SQUID-VSM,Cu0.96/Fe0.04O,Cu0.96,Fe0.04O,im-3m,fm-3m,80.0,0.0,300.0,0.172,17.0,0.0022,-471.0,,0.0,10.1063/5.0008366,5.0008366.pdf,5.0008366_SI.pdf,AIP Advances,AIP Publishing,2020,Core–shell behavior and exchange bias of Fe-doped CuO nanoparticles,1,,,,,,dataset3_55,dataset3_55_supp
,,,,,,,,,Quantum Design MPMS-3 SQUID-VSM,Cu0.98/Fe0.02O,Cu0.98,Fe0.02O,im-3m,fm-3m,80.0,,10.0,0.115,761.0,0.012,-1190.0,,,10.1063/5.0008366,5.0008366.pdf,5.0008366_SI.pdf,AIP Advances,AIP Publishing,2020,Core–shell behavior and exchange bias of Fe-doped CuO nanoparticles,1,,,,,,dataset3_55,dataset3_55_supp
,,,,,,,,,Quantum Design MPMS-3 SQUID-VSM,Cu0.96/Fe0.04O,Cu0.96,Fe0.04O,im-3m,fm-3m,80.0,,10.0,0.344,995.0,0.082,-133.0,,,10.1063/5.0008366,5.0008366.pdf,5.0008366_SI.pdf,AIP Advances,AIP Publishing,2020,Core–shell behavior and exchange bias of Fe-doped CuO nanoparticles,1,,,,,,dataset3_55,dataset3_55_supp
,,,,,,,,,Quantum Design MPMS-3 SQUID-VSM,Cu0.98/Fe0.02O,Cu0.98,Fe0.02O,im-3m,fm-3m,80.0,,100.0,,91.0,0.0386,-1814.6,,,10.1063/5.0008366,5.0008366.pdf,5.0008366_SI.pdf,AIP Advances,AIP Publishing,2020,Core–shell behavior and exchange bias of Fe-doped CuO nanoparticles,1,,,,,,dataset3_55,dataset3_55_supp
,,,,,,,,,Quantum Design MPMS-3 SQUID-VSM,Cu0.96/Fe0.04O,Cu0.96,Fe0.04O,im-3m,fm-3m,80.0,,100.0,,25.0,0.132,-1350.0,,,10.1063/5.0008366,5.0008366.pdf,5.0008366_SI.pdf,AIP Advances,AIP Publishing,2020,Core–shell behavior and exchange bias of Fe-doped CuO nanoparticles,1,,,,,,dataset3_55,dataset3_55_supp
,,,,,,,,,Quantum Design MPMS-3 SQUID-VSM,Cu0.98/Fe0.02O,Cu0.98,Fe0.02O,im-3m,fm-3m,80.0,,5.0,,247.0,0.0193,-502.0,,,10.1063/5.0008366,5.0008366.pdf,5.0008366_SI.pdf,AIP Advances,AIP Publishing,2020,Core–shell behavior and exchange bias of Fe-doped CuO nanoparticles,1,,,,,,dataset3_55,dataset3_55_supp
,,,,,,,,,Quantum Design MPMS-3 SQUID-VSM,Cu0.96/Fe0.04O,Cu0.96,Fe0.04O,im-3m,fm-3m,80.0,,5.0,,41.0,0.027,-181.0,,,10.1063/5.0008366,5.0008366.pdf,5.0008366_SI.pdf,AIP Advances,AIP Publishing,2020,Core–shell behavior and exchange bias of Fe-doped CuO nanoparticles,1,,,,,,dataset3_55,dataset3_55_supp
bismuth iron oxide,,,22.0,,,,,,,BiFeO3,BiFeO3,0,r3c,0,20.0,2.0,300.0,1.5745,239.34,0.079,-124.14,0.079,20.0,10.1063/5.0015339,5.0015339.pdf,5.0015339_SI.pdf,APL Materials,AIP Publishing,2020,Large structure-dependent room temperature exchange bias in self-assembled BiFeO3 nanoparticles,1,,,,,,dataset3_56,dataset3_56_supp
bismuth iron oxide,,,25.0,,,,,,,BiFeO3,BiFeO3,0,r3c,0,20.0,2.0,300.0,1.585,1135.5,0.117,-123.24,0.092,20.0,10.1063/5.0015339,5.0015339.pdf,5.0015339_SI.pdf,APL Materials,AIP Publishing,2020,Large structure-dependent room temperature exchange bias in self-assembled BiFeO3 nanoparticles,1,,,,,,dataset3_56,dataset3_56_supp
bismuth iron oxide,,,35.0,,,,,,,BiFeO3,BiFeO3,0,r3c,0,20.0,2.0,300.0,1.1835,1041.71,0.119,-148.595,0.047,20.0,10.1063/5.0015339,5.0015339.pdf,5.0015339_SI.pdf,APL Materials,AIP Publishing,2020,Large structure-dependent room temperature exchange bias in self-assembled BiFeO3 nanoparticles,1,,,,,,dataset3_56,dataset3_56_supp
,,,38.0,,,,,,VSM,GdCrTiO5,GdCrTiO5,0,pbam,0,80.0,7.0,2.0,101.25,260.4,1.24,-183.82,-0.44,70.0,10.1063/9.0000340,9.0000340.pdf,0,AIP Advances,AIP Publishing,2022,Anomalous magnetic properties of GdCrTiO5 nanoparticles,1,,,,,,dataset3_57,0
,,,,,,,,,VSM,GdCrTiO5,GdCrTiO5,0,pbam,0,80.0,7.0,10.0,80.0,268.92,0.56,-210.53,-0.16,70.0,10.1063/9.0000340,9.0000340.pdf,0,AIP Advances,AIP Publishing,2022,Anomalous magnetic properties of GdCrTiO5 nanoparticles,1,,,,,,dataset3_57,0
,,,,,,,,,VSM,GdCrTiO5,GdCrTiO5,0,pbam,0,80.0,7.0,50.0,30.0,234.4,0.06,-147.36,-0.12,70.0,10.1063/9.0000340,9.0000340.pdf,0,AIP Advances,AIP Publishing,2022,Anomalous magnetic properties of GdCrTiO5 nanoparticles,1,,,,,,dataset3_57,0
,,,37.0,,,,,,VSM,DyCrTiO5,DyCrTiO5,0,pbam,0,60.0,6.0,10.0,,47.826,,-36.6,,60.0,10.1063/9.0000552,9.0000552.pdf,0,AIP Advances,AIP Publishing,2023,Magnetic phase transitions and magnetocaloric effect in DyCrTiO5 nanoparticles,1,,,,,,dataset3_58,0
,,,37.0,,,,,,VSM,DyCrTiO5,DyCrTiO5,0,pbam,0,60.0,6.0,10.0,,35.5,,-26.442,,60.0,10.1063/9.0000552,9.0000552.pdf,0,AIP Advances,AIP Publishing,2023,Magnetic phase transitions and magnetocaloric effect in DyCrTiO5 nanoparticles,1,,,,,,dataset3_58,0
