Repository: anastasiavepreva/ChemX

# ChemX: A Collection of Chemistry Datasets for Benchmarking Automated Information Extraction

## Abstract

ChemX is a collection of 10 manually curated benchmarking datasets developed to support robust automated information extraction in chemistry. It spans two major domains — **nanomaterials** and **small molecules** — and enables evaluation across multiple modalities including text, tables, and figures.

ChemX is designed to benchmark large language models and multi-agent systems in real-world chemical contexts, emphasizing reproducibility, schema-based annotation, and domain-specific validation.

File: datasets/Cytotox.csv (part 15 of 49)
sn,material,shape,coat_functional_group,synthesis_method,surface_charge,size_in_medium_nm,zeta_in_medium_mv,no_of_cells_cells_well,human_animal,cell_source,cell_tissue,cell_morphology,cell_age,time_hr,concentration,test,test_indicator,viability_%,doi,article_list,core_nm,hydrodynamic_nm,potential_mv,cell_type,journal_name,publisher,year,title,journal_is_oa,is_oa,oa_status,pdf,access
1826,Au,Sphere,Citrate,Commercial,Negative,52,-9.3,12000,A,Rat,Lung,Macrophage,Adult,24,1.298,WST-1,TetrazoliumSalt,82.087,10.1016/j.tiv.2016.09.012,53,,13,-60.7,NR8383,Toxicology in Vitro,Elsevier BV,2016,"The applicability of conventional cytotoxicity assays to predict safety/toxicity of mesoporous silica nanoparticles, silver and gold nanoparticles and multi-walled carbon nanotubes",FALSE,FALSE,closed,53_10.1016@j.tiv.2016.09.012.pdf,0
1827,Au,Sphere,Citrate,Commercial,Negative,52,-9.3,12000,A,Rat,Lung,Macrophage,Adult,24,2.791,WST-1,TetrazoliumSalt,77.715,10.1016/j.tiv.2016.09.012,53,,13,-60.7,NR8383,Toxicology in Vitro,Elsevier BV,2016,"The applicability of conventional cytotoxicity assays to predict safety/toxicity of mesoporous silica nanoparticles, silver and gold nanoparticles and multi-walled carbon nanotubes",FALSE,FALSE,closed,53_10.1016@j.tiv.2016.09.012.pdf,0
1828,Au,Sphere,Citrate,Commercial,Negative,52,-9.3,12000,A,Rat,Lung,Macrophage,Adult,24,6,WST-1,TetrazoliumSalt,74.189,10.1016/j.tiv.2016.09.012,53,,13,-60.7,NR8383,Toxicology in Vitro,Elsevier BV,2016,"The applicability of conventional cytotoxicity assays to predict safety/toxicity of mesoporous silica nanoparticles, silver and gold nanoparticles and multi-walled carbon nanotubes",FALSE,FALSE,closed,53_10.1016@j.tiv.2016.09.012.pdf,0
1829,Ag,Irregular,PVP,Commercial,Negative,121,-9,2000,A,Mouse,Embryo,Fibroblast,Embryonic,24,0.67,WST-1,TetrazoliumSalt,102.69,10.1016/j.tiv.2016.09.012,53,,20,-17.1,BALB/c3T3,Toxicology in Vitro,Elsevier BV,2016,"The applicability of conventional cytotoxicity assays to predict safety/toxicity of mesoporous silica nanoparticles, silver and gold nanoparticles and multi-walled carbon nanotubes",FALSE,FALSE,closed,53_10.1016@j.tiv.2016.09.012.pdf,0
1830,Ag,Irregular,PVP,Commercial,Negative,121,-9,2000,A,Mouse,Embryo,Fibroblast,Embryonic,24,1,WST-1,TetrazoliumSalt,94.215,10.1016/j.tiv.2016.09.012,53,,20,-17.1,BALB/c3T3,Toxicology in Vitro,Elsevier BV,2016,"The applicability of conventional cytotoxicity assays to predict safety/toxicity of mesoporous silica nanoparticles, silver and gold nanoparticles and multi-walled carbon nanotubes",FALSE,FALSE,closed,53_10.1016@j.tiv.2016.09.012.pdf,0
1831,Ag,Irregular,PVP,Commercial,Negative,121,-9,2000,A,Mouse,Embryo,Fibroblast,Embryonic,24,1.5,WST-1,TetrazoliumSalt,98.967,10.1016/j.tiv.2016.09.012,53,,20,-17.1,BALB/c3T3,Toxicology in Vitro,Elsevier BV,2016,"The applicability of conventional cytotoxicity assays to predict safety/toxicity of mesoporous silica nanoparticles, silver and gold nanoparticles and multi-walled carbon nanotubes",FALSE,FALSE,closed,53_10.1016@j.tiv.2016.09.012.pdf,0
1832,Ag,Irregular,PVP,Commercial,Negative,121,-9,2000,A,Mouse,Embryo,Fibroblast,Embryonic,24,2.1,WST-1,TetrazoliumSalt,152.69,10.1016/j.tiv.2016.09.012,53,,20,-17.1,BALB/c3T3,Toxicology in Vitro,Elsevier BV,2016,"The applicability of conventional cytotoxicity assays to predict safety/toxicity of mesoporous silica nanoparticles, silver and gold nanoparticles and multi-walled carbon nanotubes",FALSE,FALSE,closed,53_10.1016@j.tiv.2016.09.012.pdf,0
1833,Ag,Irregular,PVP,Commercial,Negative,121,-9,2000,A,Mouse,Embryo,Fibroblast,Embryonic,24,3.1,WST-1,TetrazoliumSalt,29.752,10.1016/j.tiv.2016.09.012,53,,20,-17.1,BALB/c3T3,Toxicology in Vitro,Elsevier BV,2016,"The applicability of conventional cytotoxicity assays to predict safety/toxicity of mesoporous silica nanoparticles, silver and gold nanoparticles and multi-walled carbon nanotubes",FALSE,FALSE,closed,53_10.1016@j.tiv.2016.09.012.pdf,0
1834,Ag,Irregular,PVP,Commercial,Negative,121,-9,2000,A,Mouse,Embryo,Fibroblast,Embryonic,24,4.6,WST-1,TetrazoliumSalt,2.0661,10.1016/j.tiv.2016.09.012,53,,20,-17.1,BALB/c3T3,Toxicology in Vitro,Elsevier BV,2016,"The applicability of conventional cytotoxicity assays to predict safety/toxicity of mesoporous silica nanoparticles, silver and gold nanoparticles and multi-walled carbon nanotubes",FALSE,FALSE,closed,53_10.1016@j.tiv.2016.09.012.pdf,0
1835,Ag,Irregular,PVP,Commercial,Negative,121,-9,2000,A,Mouse,Embryo,Fibroblast,Embryonic,24,6.8,WST-1,TetrazoliumSalt,2.2727,10.1016/j.tiv.2016.09.012,53,,20,-17.1,BALB/c3T3,Toxicology in Vitro,Elsevier BV,2016,"The applicability of conventional cytotoxicity assays to predict safety/toxicity of mesoporous silica nanoparticles, silver and gold nanoparticles and multi-walled carbon nanotubes",FALSE,FALSE,closed,53_10.1016@j.tiv.2016.09.012.pdf,0
1836,Ag,Irregular,PVP,Commercial,Negative,121,-9,2000,A,Mouse,Embryo,Fibroblast,Embryonic,24,10,WST-1,TetrazoliumSalt,3.0992,10.1016/j.tiv.2016.09.012,53,,20,-17.1,BALB/c3T3,Toxicology in Vitro,Elsevier BV,2016,"The applicability of conventional cytotoxicity assays to predict safety/toxicity of mesoporous silica nanoparticles, silver and gold nanoparticles and multi-walled carbon nanotubes",FALSE,FALSE,closed,53_10.1016@j.tiv.2016.09.012.pdf,0
1837,Ag,Irregular,PVP,Commercial,Negative,121,-9,2000,A,Mouse,Embryo,Fibroblast,Embryonic,48,0.67,NRU,NeutralRed,93.388,10.1016/j.tiv.2016.09.012,53,,20,-17.1,BALB/c3T3,Toxicology in Vitro,Elsevier BV,2016,"The applicability of conventional cytotoxicity assays to predict safety/toxicity of mesoporous silica nanoparticles, silver and gold nanoparticles and multi-walled carbon nanotubes",FALSE,FALSE,closed,53_10.1016@j.tiv.2016.09.012.pdf,0
1838,Ag,Irregular,PVP,Commercial,Negative,121,-9,2000,A,Mouse,Embryo,Fibroblast,Embryonic,48,1,NRU,NeutralRed,92.562,10.1016/j.tiv.2016.09.012,53,,20,-17.1,BALB/c3T3,Toxicology in Vitro,Elsevier BV,2016,"The applicability of conventional cytotoxicity assays to predict safety/toxicity of mesoporous silica nanoparticles, silver and gold nanoparticles and multi-walled carbon nanotubes",FALSE,FALSE,closed,53_10.1016@j.tiv.2016.09.012.pdf,0
1839,Ag,Irregular,PVP,Commercial,Negative,121,-9,2000,A,Mouse,Embryo,Fibroblast,Embryonic,48,1.5,NRU,NeutralRed,90.702,10.1016/j.tiv.2016.09.012,53,,20,-17.1,BALB/c3T3,Toxicology in Vitro,Elsevier BV,2016,"The applicability of conventional cytotoxicity assays to predict safety/toxicity of mesoporous silica nanoparticles, silver and gold nanoparticles and multi-walled carbon nanotubes",FALSE,FALSE,closed,53_10.1016@j.tiv.2016.09.012.pdf,0
1840,Ag,Irregular,PVP,Commercial,Negative,121,-9,2000,A,Mouse,Embryo,Fibroblast,Embryonic,48,2.1,NRU,NeutralRed,89.463,10.1016/j.tiv.2016.09.012,53,,20,-17.1,BALB/c3T3,Toxicology in Vitro,Elsevier BV,2016,"The applicability of conventional cytotoxicity assays to predict safety/toxicity of mesoporous silica nanoparticles, silver and gold nanoparticles and multi-walled carbon nanotubes",FALSE,FALSE,closed,53_10.1016@j.tiv.2016.09.012.pdf,0
1841,Ag,Irregular,PVP,Commercial,Negative,121,-9,2000,A,Mouse,Embryo,Fibroblast,Embryonic,48,3.1,NRU,NeutralRed,24.587,10.1016/j.tiv.2016.09.012,53,,20,-17.1,BALB/c3T3,Toxicology in Vitro,Elsevier BV,2016,"The applicability of conventional cytotoxicity assays to predict safety/toxicity of mesoporous silica nanoparticles, silver and gold nanoparticles and multi-walled carbon nanotubes",FALSE,FALSE,closed,53_10.1016@j.tiv.2016.09.012.pdf,0
1842,Ag,Irregular,PVP,Commercial,Negative,121,-9,2000,A,Mouse,Embryo,Fibroblast,Embryonic,48,4.6,NRU,NeutralRed,0.61983,10.1016/j.tiv.2016.09.012,53,,20,-17.1,BALB/c3T3,Toxicology in Vitro,Elsevier BV,2016,"The applicability of conventional cytotoxicity assays to predict safety/toxicity of mesoporous silica nanoparticles, silver and gold nanoparticles and multi-walled carbon nanotubes",FALSE,FALSE,closed,53_10.1016@j.tiv.2016.09.012.pdf,0
1843,Ag,Irregular,PVP,Commercial,Negative,121,-9,2000,A,Mouse,Embryo,Fibroblast,Embryonic,48,6.8,NRU,NeutralRed,0.20661,10.1016/j.tiv.2016.09.012,53,,20,-17.1,BALB/c3T3,Toxicology in Vitro,Elsevier BV,2016,"The applicability of conventional cytotoxicity assays to predict safety/toxicity of mesoporous silica nanoparticles, silver and gold nanoparticles and multi-walled carbon nanotubes",FALSE,FALSE,closed,53_10.1016@j.tiv.2016.09.012.pdf,0
1844,Ag,Irregular,PVP,Commercial,Negative,121,-9,2000,A,Mouse,Embryo,Fibroblast,Embryonic,48,10,NRU,NeutralRed,0.41322,10.1016/j.tiv.2016.09.012,53,,20,-17.1,BALB/c3T3,Toxicology in Vitro,Elsevier BV,2016,"The applicability of conventional cytotoxicity assays to predict safety/toxicity of mesoporous silica nanoparticles, silver and gold nanoparticles and multi-walled carbon nanotubes",FALSE,FALSE,closed,53_10.1016@j.tiv.2016.09.012.pdf,0
1845,Ag,Irregular,PVP,Commercial,Negative,,-11.3,12000,A,Rat,Lung,Macrophage,Adult,24,0.67,WST-1,TetrazoliumSalt,97.107,10.1016/j.tiv.2016.09.012,53,,20,-17.1,NR8383,Toxicology in Vitro,Elsevier BV,2016,"The applicability of conventional cytotoxicity assays to predict safety/toxicity of mesoporous silica nanoparticles, silver and gold nanoparticles and multi-walled carbon nanotubes",FALSE,FALSE,closed,53_10.1016@j.tiv.2016.09.012.pdf,0
1846,Ag,Irregular,PVP,Commercial,Negative,,-11.3,12000,A,Rat,Lung,Macrophage,Adult,24,1,WST-1,TetrazoliumSalt,98.967,10.1016/j.tiv.2016.09.012,53,,20,-17.1,NR8383,Toxicology in Vitro,Elsevier BV,2016,"The applicability of conventional cytotoxicity assays to predict safety/toxicity of mesoporous silica nanoparticles, silver and gold nanoparticles and multi-walled carbon nanotubes",FALSE,FALSE,closed,53_10.1016@j.tiv.2016.09.012.pdf,0
1847,Ag,Irregular,PVP,Commercial,Negative,,-11.3,12000,A,Rat,Lung,Macrophage,Adult,24,1.5,WST-1,TetrazoliumSalt,104.75,10.1016/j.tiv.2016.09.012,53,,20,-17.1,NR8383,Toxicology in Vitro,Elsevier BV,2016,"The applicability of conventional cytotoxicity assays to predict safety/toxicity of mesoporous silica nanoparticles, silver and gold nanoparticles and multi-walled carbon nanotubes",FALSE,FALSE,closed,53_10.1016@j.tiv.2016.09.012.pdf,0
1848,Ag,Irregular,PVP,Commercial,Negative,,-11.3,12000,A,Rat,Lung,Macrophage,Adult,24,2.1,WST-1,TetrazoliumSalt,102.89,10.1016/j.tiv.2016.09.012,53,,20,-17.1,NR8383,Toxicology in Vitro,Elsevier BV,2016,"The applicability of conventional cytotoxicity assays to predict safety/toxicity of mesoporous silica nanoparticles, silver and gold nanoparticles and multi-walled carbon nanotubes",FALSE,FALSE,closed,53_10.1016@j.tiv.2016.09.012.pdf,0
1849,Ag,Irregular,PVP,Commercial,Negative,,-11.3,12000,A,Rat,Lung,Macrophage,Adult,24,3.1,WST-1,TetrazoliumSalt,106.2,10.1016/j.tiv.2016.09.012,53,,20,-17.1,NR8383,Toxicology in Vitro,Elsevier BV,2016,"The applicability of conventional cytotoxicity assays to predict safety/toxicity of mesoporous silica nanoparticles, silver and gold nanoparticles and multi-walled carbon nanotubes",FALSE,FALSE,closed,53_10.1016@j.tiv.2016.09.012.pdf,0
1850,Ag,Irregular,PVP,Commercial,Negative,,-11.3,12000,A,Rat,Lung,Macrophage,Adult,24,4.6,WST-1,TetrazoliumSalt,95.455,10.1016/j.tiv.2016.09.012,53,,20,-17.1,NR8383,Toxicology in Vitro,Elsevier BV,2016,"The applicability of conventional cytotoxicity assays to predict safety/toxicity of mesoporous silica nanoparticles, silver and gold nanoparticles and multi-walled carbon nanotubes",FALSE,FALSE,closed,53_10.1016@j.tiv.2016.09.012.pdf,0
1851,Ag,Irregular,PVP,Commercial,Negative,,-11.3,12000,A,Rat,Lung,Macrophage,Adult,24,6.8,WST-1,TetrazoliumSalt,83.058,10.1016/j.tiv.2016.09.012,53,,20,-17.1,NR8383,Toxicology in Vitro,Elsevier BV,2016,"The applicability of conventional cytotoxicity assays to predict safety/toxicity of mesoporous silica nanoparticles, silver and gold nanoparticles and multi-walled carbon nanotubes",FALSE,FALSE,closed,53_10.1016@j.tiv.2016.09.012.pdf,0
1852,Ag,Irregular,PVP,Commercial,Negative,,-11.3,12000,A,Rat,Lung,Macrophage,Adult,24,10,WST-1,TetrazoliumSalt,48.76,10.1016/j.tiv.2016.09.012,53,,20,-17.1,NR8383,Toxicology in Vitro,Elsevier BV,2016,"The applicability of conventional cytotoxicity assays to predict safety/toxicity of mesoporous silica nanoparticles, silver and gold nanoparticles and multi-walled carbon nanotubes",FALSE,FALSE,closed,53_10.1016@j.tiv.2016.09.012.pdf,0
1853,SiO2,Sphere,,Sol-Gel Method,,,,,H,Human,Skin,Keratinocyte,Adult,4,25,MTT,TetrazoliumSalt,99.588,10.1002/jat.2953,54,,50,,HaCat,Journal of Applied Toxicology,Wiley,2013,Cytotoxicity of silica nanoparticles on HaCaT cells,FALSE,TRUE,bronze,54_liang2013.pdf,1
1854,SiO2,Sphere,,Sol-Gel Method,,,,,H,Human,Skin,Keratinocyte,Adult,4,75,MTT,TetrazoliumSalt,94.643,10.1002/jat.2953,54,,50,,HaCat,Journal of Applied Toxicology,Wiley,2013,Cytotoxicity of silica nanoparticles on HaCaT cells,FALSE,TRUE,bronze,54_liang2013.pdf,1
1855,SiO2,Sphere,,Sol-Gel Method,,,,,H,Human,Skin,Keratinocyte,Adult,4,100,MTT,TetrazoliumSalt,52.473,10.1002/jat.2953,54,,50,,HaCat,Journal of Applied Toxicology,Wiley,2013,Cytotoxicity of silica nanoparticles on HaCaT cells,FALSE,TRUE,bronze,54_liang2013.pdf,1
1856,SiO2,Sphere,,Sol-Gel Method,,,,,H,Human,Skin,Keratinocyte,Adult,4,200,MTT,TetrazoliumSalt,36.126,10.1002/jat.2953,54,,50,,HaCat,Journal of Applied Toxicology,Wiley,2013,Cytotoxicity of silica nanoparticles on HaCaT cells,FALSE,TRUE,bronze,54_liang2013.pdf,1
1857,SiO2,Sphere,,Sol-Gel Method,,,,,H,Human,Skin,Keratinocyte,Adult,4,400,MTT,TetrazoliumSalt,22.253,10.1002/jat.2953,54,,50,,HaCat,Journal of Applied Toxicology,Wiley,2013,Cytotoxicity of silica nanoparticles on HaCaT cells,FALSE,TRUE,bronze,54_liang2013.pdf,1
1858,SiO2,Sphere,,Sol-Gel Method,,,,,H,Human,Skin,Keratinocyte,Adult,4,500,MTT,TetrazoliumSalt,19.643,10.1002/jat.2953,54,,50,,HaCat,Journal of Applied Toxicology,Wiley,2013,Cytotoxicity of silica nanoparticles on HaCaT cells,FALSE,TRUE,bronze,54_liang2013.pdf,1
1859,Ag,Sphere,,Chemical Reduction,Negative,43.9,-16.2,10000,A,Mouse,Ascites,Monocyte/Macrophage,Adult,72,1,MTT,TetrazoliumSalt,91.262,10.1016/j.toxlet.2012.07.009,55,,,,RAW264.7,Toxicology Letters,Elsevier BV,2012,"Cellular uptake, intracellular trafficking and cytotoxicity of silver nanoparticles",FALSE,FALSE,closed,55_singh2012.pdf,0
1860,Ag,Sphere,,Chemical Reduction,Negative,43.9,-16.2,10000,A,Mouse,Ascites,Monocyte/Macrophage,Adult,72,3,MTT,TetrazoliumSalt,87.5,10.1016/j.toxlet.2012.07.009,55,,,,RAW264.7,Toxicology Letters,Elsevier BV,2012,"Cellular uptake, intracellular trafficking and cytotoxicity of silver nanoparticles",FALSE,FALSE,closed,55_singh2012.pdf,0
1861,Ag,Sphere,,Chemical Reduction,Negative,43.9,-16.2,10000,A,Mouse,Ascites,Monocyte/Macrophage,Adult,72,10,MTT,TetrazoliumSalt,81.553,10.1016/j.toxlet.2012.07.009,55,,,,RAW264.7,Toxicology Letters,Elsevier BV,2012,"Cellular uptake, intracellular trafficking and cytotoxicity of silver nanoparticles",FALSE,FALSE,closed,55_singh2012.pdf,0
1862,Ag,Sphere,,Chemical Reduction,Negative,43.9,-16.2,10000,A,Mouse,Ascites,Monocyte/Macrophage,Adult,72,30,MTT,TetrazoliumSalt,52.306,10.1016/j.toxlet.2012.07.009,55,,,,RAW264.7,Toxicology Letters,Elsevier BV,2012,"Cellular uptake, intracellular trafficking and cytotoxicity of silver nanoparticles",FALSE,FALSE,closed,55_singh2012.pdf,0
1863,Ag,Sphere,,Chemical Reduction,Negative,43.9,-16.2,10000,A,Mouse,Ascites,Monocyte/Macrophage,Adult,72,100,MTT,TetrazoliumSalt,30.097,10.1016/j.toxlet.2012.07.009,55,,,,RAW264.7,Toxicology Letters,Elsevier BV,2012,"Cellular uptake, intracellular trafficking and cytotoxicity of silver nanoparticles",FALSE,FALSE,closed,55_singh2012.pdf,0
1864,Ag,Sphere,,Chemical Reduction,Negative,43.9,-16.2,10000,A,Mouse,Ascites,Macrophage,Adult,72,1,MTT,TetrazoliumSalt,108.01,10.1016/j.toxlet.2012.07.009,55,,,,J774A.1,Toxicology Letters,Elsevier BV,2012,"Cellular uptake, intracellular trafficking and cytotoxicity of silver nanoparticles",FALSE,FALSE,closed,55_singh2012.pdf,0
1865,Ag,Sphere,,Chemical Reduction,Negative,43.9,-16.2,10000,A,Mouse,Ascites,Macrophage,Adult,72,3,MTT,TetrazoliumSalt,107.14,10.1016/j.toxlet.2012.07.009,55,,,,J774A.1,Toxicology Letters,Elsevier BV,2012,"Cellular uptake, intracellular trafficking and cytotoxicity of silver nanoparticles",FALSE,FALSE,closed,55_singh2012.pdf,0
1866,Ag,Sphere,,Chemical Reduction,Negative,43.9,-16.2,10000,A,Mouse,Ascites,Macrophage,Adult,72,10,MTT,TetrazoliumSalt,106.26,10.1016/j.toxlet.2012.07.009,55,,,,J774A.1,Toxicology Letters,Elsevier BV,2012,"Cellular uptake, intracellular trafficking and cytotoxicity of silver nanoparticles",FALSE,FALSE,closed,55_singh2012.pdf,0
1867,Ag,Sphere,,Chemical Reduction,Negative,43.9,-16.2,10000,A,Mouse,Ascites,Macrophage,Adult,72,30,MTT,TetrazoliumSalt,94.072,10.1016/j.toxlet.2012.07.009,55,,,,J774A.1,Toxicology Letters,Elsevier BV,2012,"Cellular uptake, intracellular trafficking and cytotoxicity of silver nanoparticles",FALSE,FALSE,closed,55_singh2012.pdf,0
1868,Ag,Sphere,,Chemical Reduction,Negative,43.9,-16.2,10000,A,Mouse,Ascites,Macrophage,Adult,72,100,MTT,TetrazoliumSalt,64.764,10.1016/j.toxlet.2012.07.009,55,,,,J774A.1,Toxicology Letters,Elsevier BV,2012,"Cellular uptake, intracellular trafficking and cytotoxicity of silver nanoparticles",FALSE,FALSE,closed,55_singh2012.pdf,0
1869,Ag,Sphere,,Commercial,,,,10000,H,Human,Embryo,Fibroblast,Embryonic,24,0.5,CCK-8,TetrazoliumSalt,88.021,10.1155/2012/160145,56,,20,,EBF,Journal of Nanomaterials,Wiley,2012,Cytotoxicity of Silver Nanoparticles in Human Embryonic Stem CellГўВЂВђDerived Fibroblasts and an LГўВЂВђ929 Cell Line,FALSE,TRUE,hybrid,56_peng2012.pdf,1
1870,Ag,Sphere,,Commercial,,,,10000,H,Human,Embryo,Fibroblast,Embryonic,24,5,CCK-8,TetrazoliumSalt,85.069,10.1155/2012/160145,56,,20,,EBF,Journal of Nanomaterials,Wiley,2012,Cytotoxicity of Silver Nanoparticles in Human Embryonic Stem CellГўВЂВђDerived Fibroblasts and an LГўВЂВђ929 Cell Line,FALSE,TRUE,hybrid,56_peng2012.pdf,1
1871,Ag,Sphere,,Commercial,,,,10000,H,Human,Embryo,Fibroblast,Embryonic,24,50,CCK-8,TetrazoliumSalt,55.556,10.1155/2012/160145,56,,20,,EBF,Journal of Nanomaterials,Wiley,2012,Cytotoxicity of Silver Nanoparticles in Human Embryonic Stem CellГўВЂВђDerived Fibroblasts and an LГўВЂВђ929 Cell Line,FALSE,TRUE,hybrid,56_peng2012.pdf,1
1872,Ag,Sphere,,Commercial,,,,10000,H,Human,Embryo,Fibroblast,Embryonic,24,500,CCK-8,TetrazoliumSalt,12.5,10.1155/2012/160145,56,,20,,EBF,Journal of Nanomaterials,Wiley,2012,Cytotoxicity of Silver Nanoparticles in Human Embryonic Stem CellГўВЂВђDerived Fibroblasts and an LГўВЂВђ929 Cell Line,FALSE,TRUE,hybrid,56_peng2012.pdf,1
1873,Ag,Sphere,,Commercial,,,,10000,A,Mouse,SubcutaneousConnectiveTissue,Fibroblast,Adult,24,0.5,CCK-8,TetrazoliumSalt,97.049,10.1155/2012/160145,56,,20,,L929,Journal of Nanomaterials,Wiley,2012,Cytotoxicity of Silver Nanoparticles in Human Embryonic Stem CellГўВЂВђDerived Fibroblasts and an LГўВЂВђ929 Cell Line,FALSE,TRUE,hybrid,56_peng2012.pdf,1
1874,Ag,Sphere,,Commercial,,,,10000,A,Mouse,SubcutaneousConnectiveTissue,Fibroblast,Adult,24,5,CCK-8,TetrazoliumSalt,94.444,10.1155/2012/160145,56,,20,,L929,Journal of Nanomaterials,Wiley,2012,Cytotoxicity of Silver Nanoparticles in Human Embryonic Stem CellГўВЂВђDerived Fibroblasts and an LГўВЂВђ929 Cell Line,FALSE,TRUE,hybrid,56_peng2012.pdf,1
1875,Ag,Sphere,,Commercial,,,,10000,A,Mouse,SubcutaneousConnectiveTissue,Fibroblast,Adult,24,50,CCK-8,TetrazoliumSalt,92.014,10.1155/2012/160145,56,,20,,L929,Journal of Nanomaterials,Wiley,2012,Cytotoxicity of Silver Nanoparticles in Human Embryonic Stem CellГўВЂВђDerived Fibroblasts and an LГўВЂВђ929 Cell Line,FALSE,TRUE,hybrid,56_peng2012.pdf,1
1876,Ag,Sphere,,Commercial,,,,10000,A,Mouse,SubcutaneousConnectiveTissue,Fibroblast,Adult,24,500,CCK-8,TetrazoliumSalt,5.9028,10.1155/2012/160145,56,,20,,L929,Journal of Nanomaterials,Wiley,2012,Cytotoxicity of Silver Nanoparticles in Human Embryonic Stem CellГўВЂВђDerived Fibroblasts and an LГўВЂВђ929 Cell Line,FALSE,TRUE,hybrid,56_peng2012.pdf,1
1877,Ag,Sphere,,Commercial,,,,10000,H,Human,Embryo,Fibroblast,Embryonic,48,0.5,CCK-8,TetrazoliumSalt,83.505,10.1155/2012/160145,56,,20,,EBF,Journal of Nanomaterials,Wiley,2012,Cytotoxicity of Silver Nanoparticles in Human Embryonic Stem CellГўВЂВђDerived Fibroblasts and an LГўВЂВђ929 Cell Line,FALSE,TRUE,hybrid,56_peng2012.pdf,1
1878,Ag,Sphere,,Commercial,,,,10000,H,Human,Embryo,Fibroblast,Embryonic,48,5,CCK-8,TetrazoliumSalt,69.931,10.1155/2012/160145,56,,20,,EBF,Journal of Nanomaterials,Wiley,2012,Cytotoxicity of Silver Nanoparticles in Human Embryonic Stem CellГўВЂВђDerived Fibroblasts and an LГўВЂВђ929 Cell Line,FALSE,TRUE,hybrid,56_peng2012.pdf,1
1879,Ag,Sphere,,Commercial,,,,10000,H,Human,Embryo,Fibroblast,Embryonic,48,50,CCK-8,TetrazoliumSalt,49.485,10.1155/2012/160145,56,,20,,EBF,Journal of Nanomaterials,Wiley,2012,Cytotoxicity of Silver Nanoparticles in Human Embryonic Stem CellГўВЂВђDerived Fibroblasts and an LГўВЂВђ929 Cell Line,FALSE,TRUE,hybrid,56_peng2012.pdf,1
1881,Ag,Sphere,,Commercial,,,,10000,A,Mouse,SubcutaneousConnectiveTissue,Fibroblast,Adult,48,0.5,CCK-8,TetrazoliumSalt,99.485,10.1155/2012/160145,56,,20,,L929,Journal of Nanomaterials,Wiley,2012,Cytotoxicity of Silver Nanoparticles in Human Embryonic Stem CellГўВЂВђDerived Fibroblasts and an LГўВЂВђ929 Cell Line,FALSE,TRUE,hybrid,56_peng2012.pdf,1
1882,Ag,Sphere,,Commercial,,,,10000,A,Mouse,SubcutaneousConnectiveTissue,Fibroblast,Adult,48,5,CCK-8,TetrazoliumSalt,89.519,10.1155/2012/160145,56,,20,,L929,Journal of Nanomaterials,Wiley,2012,Cytotoxicity of Silver Nanoparticles in Human Embryonic Stem CellГўВЂВђDerived Fibroblasts and an LГўВЂВђ929 Cell Line,FALSE,TRUE,hybrid,56_peng2012.pdf,1
1883,Ag,Sphere,,Commercial,,,,10000,A,Mouse,SubcutaneousConnectiveTissue,Fibroblast,Adult,48,50,CCK-8,TetrazoliumSalt,85.911,10.1155/2012/160145,56,,20,,L929,Journal of Nanomaterials,Wiley,2012,Cytotoxicity of Silver Nanoparticles in Human Embryonic Stem CellГўВЂВђDerived Fibroblasts and an LГўВЂВђ929 Cell Line,FALSE,TRUE,hybrid,56_peng2012.pdf,1
1884,Ag,Sphere,,Commercial,,,,10000,A,Mouse,SubcutaneousConnectiveTissue,Fibroblast,Adult,48,500,CCK-8,TetrazoliumSalt,3.9519,10.1155/2012/160145,56,,20,,L929,Journal of Nanomaterials,Wiley,2012,Cytotoxicity of Silver Nanoparticles in Human Embryonic Stem CellГўВЂВђDerived Fibroblasts and an LГўВЂВђ929 Cell Line,FALSE,TRUE,hybrid,56_peng2012.pdf,1
1885,Ag,Sphere,,Commercial,,,,10000,H,Human,Embryo,Fibroblast,Embryonic,72,0.5,CCK-8,TetrazoliumSalt,82.847,10.1155/2012/160145,56,,20,,EBF,Journal of Nanomaterials,Wiley,2012,Cytotoxicity of Silver Nanoparticles in Human Embryonic Stem CellГўВЂВђDerived Fibroblasts and an LГўВЂВђ929 Cell Line,FALSE,TRUE,hybrid,56_peng2012.pdf,1
1886,Ag,Sphere,,Commercial,,,,10000,H,Human,Embryo,Fibroblast,Embryonic,72,5,CCK-8,TetrazoliumSalt,59.691,10.1155/2012/160145,56,,20,,EBF,Journal of Nanomaterials,Wiley,2012,Cytotoxicity of Silver Nanoparticles in Human Embryonic Stem CellГўВЂВђDerived Fibroblasts and an LГўВЂВђ929 Cell Line,FALSE,TRUE,hybrid,56_peng2012.pdf,1
1887,Ag,Sphere,,Commercial,,,,10000,H,Human,Embryo,Fibroblast,Embryonic,72,50,CCK-8,TetrazoliumSalt,39.108,10.1155/2012/160145,56,,20,,EBF,Journal of Nanomaterials,Wiley,2012,Cytotoxicity of Silver Nanoparticles in Human Embryonic Stem CellГўВЂВђDerived Fibroblasts and an LГўВЂВђ929 Cell Line,FALSE,TRUE,hybrid,56_peng2012.pdf,1
1888,Ag,Sphere,,Commercial,,,,10000,H,Human,Embryo,Fibroblast,Embryonic,72,500,CCK-8,TetrazoliumSalt,1.5437,10.1155/2012/160145,56,,20,,EBF,Journal of Nanomaterials,Wiley,2012,Cytotoxicity of Silver Nanoparticles in Human Embryonic Stem CellГўВЂВђDerived Fibroblasts and an LГўВЂВђ929 Cell Line,FALSE,TRUE,hybrid,56_peng2012.pdf,1
1889,Ag,Sphere,,Commercial,,,,10000,A,Mouse,SubcutaneousConnectiveTissue,Fibroblast,Adult,72,0.5,CCK-8,TetrazoliumSalt,83.877,10.1155/2012/160145,56,,20,,L929,Journal of Nanomaterials,Wiley,2012,Cytotoxicity of Silver Nanoparticles in Human Embryonic Stem CellГўВЂВђDerived Fibroblasts and an LГўВЂВђ929 Cell Line,FALSE,TRUE,hybrid,56_peng2012.pdf,1
1890,Ag,Sphere,,Commercial,,,,10000,A,Mouse,SubcutaneousConnectiveTissue,Fibroblast,Adult,72,5,CCK-8,TetrazoliumSalt,81.818,10.1155/2012/160145,56,,20,,L929,Journal of Nanomaterials,Wiley,2012,Cytotoxicity of Silver Nanoparticles in Human Embryonic Stem CellГўВЂВђDerived Fibroblasts and an LГўВЂВђ929 Cell Line,FALSE,TRUE,hybrid,56_peng2012.pdf,1
1891,Ag,Sphere,,Commercial,,,,10000,A,Mouse,SubcutaneousConnectiveTissue,Fibroblast,Adult,72,50,CCK-8,TetrazoliumSalt,58.834,10.1155/2012/160145,56,,20,,L929,Journal of Nanomaterials,Wiley,2012,Cytotoxicity of Silver Nanoparticles in Human Embryonic Stem CellГўВЂВђDerived Fibroblasts and an LГўВЂВђ929 Cell Line,FALSE,TRUE,hybrid,56_peng2012.pdf,1
1892,Ag,Sphere,,Commercial,,,,10000,A,Mouse,SubcutaneousConnectiveTissue,Fibroblast,Adult,72,500,CCK-8,TetrazoliumSalt,2.4014,10.1155/2012/160145,56,,20,,L929,Journal of Nanomaterials,Wiley,2012,Cytotoxicity of Silver Nanoparticles in Human Embryonic Stem CellГўВЂВђDerived Fibroblasts and an LГўВЂВђ929 Cell Line,FALSE,TRUE,hybrid,56_peng2012.pdf,1
1893,Ag,Sphere,,Commercial,,,,10000,H,Human,Embryo,Fibroblast,Embryonic,24,0.5,CCK-8,TetrazoliumSalt,87.13,10.1155/2012/160145,56,,100,,EBF,Journal of Nanomaterials,Wiley,2012,Cytotoxicity of Silver Nanoparticles in Human Embryonic Stem CellГўВЂВђDerived Fibroblasts and an LГўВЂВђ929 Cell Line,FALSE,TRUE,hybrid,56_peng2012.pdf,1
1894,Ag,Sphere,,Commercial,,,,10000,H,Human,Embryo,Fibroblast,Embryonic,24,5,CCK-8,TetrazoliumSalt,78.609,10.1155/2012/160145,56,,100,,EBF,Journal of Nanomaterials,Wiley,2012,Cytotoxicity of Silver Nanoparticles in Human Embryonic Stem CellГўВЂВђDerived Fibroblasts and an LГўВЂВђ929 Cell Line,FALSE,TRUE,hybrid,56_peng2012.pdf,1
1895,Ag,Sphere,,Commercial,,,,10000,H,Human,Embryo,Fibroblast,Embryonic,24,50,CCK-8,TetrazoliumSalt,55.13,10.1155/2012/160145,56,,100,,EBF,Journal of Nanomaterials,Wiley,2012,Cytotoxicity of Silver Nanoparticles in Human Embryonic Stem CellГўВЂВђDerived Fibroblasts and an LГўВЂВђ929 Cell Line,FALSE,TRUE,hybrid,56_peng2012.pdf,1
1896,Ag,Sphere,,Commercial,,,,10000,H,Human,Embryo,Fibroblast,Embryonic,24,500,CCK-8,TetrazoliumSalt,9.913,10.1155/2012/160145,56,,100,,EBF,Journal of Nanomaterials,Wiley,2012,Cytotoxicity of Silver Nanoparticles in Human Embryonic Stem CellГўВЂВђDerived Fibroblasts and an LГўВЂВђ929 Cell Line,FALSE,TRUE,hybrid,56_peng2012.pdf,1
1897,Ag,Sphere,,Commercial,,,,10000,A,Mouse,SubcutaneousConnectiveTissue,Fibroblast,Adult,24,0.5,CCK-8,TetrazoliumSalt,98.087,10.1155/2012/160145,56,,100,,L929,Journal of Nanomaterials,Wiley,2012,Cytotoxicity of Silver Nanoparticles in Human Embryonic Stem CellГўВЂВђDerived Fibroblasts and an LГўВЂВђ929 Cell Line,FALSE,TRUE,hybrid,56_peng2012.pdf,1
1898,Ag,Sphere,,Commercial,,,,10000,A,Mouse,SubcutaneousConnectiveTissue,Fibroblast,Adult,24,5,CCK-8,TetrazoliumSalt,95.652,10.1155/2012/160145,56,,100,,L929,Journal of Nanomaterials,Wiley,2012,Cytotoxicity of Silver Nanoparticles in Human Embryonic Stem CellГўВЂВђDerived Fibroblasts and an LГўВЂВђ929 Cell Line,FALSE,TRUE,hybrid,56_peng2012.pdf,1
1899,Ag,Sphere,,Commercial,,,,10000,A,Mouse,SubcutaneousConnectiveTissue,Fibroblast,Adult,24,50,CCK-8,TetrazoliumSalt,96.522,10.1155/2012/160145,56,,100,,L929,Journal of Nanomaterials,Wiley,2012,Cytotoxicity of Silver Nanoparticles in Human Embryonic Stem CellГўВЂВђDerived Fibroblasts and an LГўВЂВђ929 Cell Line,FALSE,TRUE,hybrid,56_peng2012.pdf,1
1900,Ag,Sphere,,Commercial,,,,10000,A,Mouse,SubcutaneousConnectiveTissue,Fibroblast,Adult,24,500,CCK-8,TetrazoliumSalt,1.0435,10.1155/2012/160145,56,,100,,L929,Journal of Nanomaterials,Wiley,2012,Cytotoxicity of Silver Nanoparticles in Human Embryonic Stem CellГўВЂВђDerived Fibroblasts and an LГўВЂВђ929 Cell Line,FALSE,TRUE,hybrid,56_peng2012.pdf,1
1901,Ag,Sphere,,Commercial,,,,10000,H,Human,Embryo,Fibroblast,Embryonic,48,0.5,CCK-8,TetrazoliumSalt,88.644,10.1155/2012/160145,56,,100,,EBF,Journal of Nanomaterials,Wiley,2012,Cytotoxicity of Silver Nanoparticles in Human Embryonic Stem CellГўВЂВђDerived Fibroblasts and an LГўВЂВђ929 Cell Line,FALSE,TRUE,hybrid,56_peng2012.pdf,1
1902,Ag,Sphere,,Commercial,,,,10000,H,Human,Embryo,Fibroblast,Embryonic,48,5,CCK-8,TetrazoliumSalt,90.169,10.1155/2012/160145,56,,100,,EBF,Journal of Nanomaterials,Wiley,2012,Cytotoxicity of Silver Nanoparticles in Human Embryonic Stem CellГўВЂВђDerived Fibroblasts and an LГўВЂВђ929 Cell Line,FALSE,TRUE,hybrid,56_peng2012.pdf,1
1903,Ag,Sphere,,Commercial,,,,10000,H,Human,Embryo,Fibroblast,Embryonic,48,50,CCK-8,TetrazoliumSalt,63.39,10.1155/2012/160145,56,,100,,EBF,Journal of Nanomaterials,Wiley,2012,Cytotoxicity of Silver Nanoparticles in Human Embryonic Stem CellГўВЂВђDerived Fibroblasts and an LГўВЂВђ929 Cell Line,FALSE,TRUE,hybrid,56_peng2012.pdf,1
1905,Ag,Sphere,,Commercial,,,,10000,A,Mouse,SubcutaneousConnectiveTissue,Fibroblast,Adult,48,0.5,CCK-8,TetrazoliumSalt,92.542,10.1155/2012/160145,56,,100,,L929,Journal of Nanomaterials,Wiley,2012,Cytotoxicity of Silver Nanoparticles in Human Embryonic Stem CellГўВЂВђDerived Fibroblasts and an LГўВЂВђ929 Cell Line,FALSE,TRUE,hybrid,56_peng2012.pdf,1
1906,Ag,Sphere,,Commercial,,,,10000,A,Mouse,SubcutaneousConnectiveTissue,Fibroblast,Adult,48,5,CCK-8,TetrazoliumSalt,96.61,10.1155/2012/160145,56,,100,,L929,Journal of Nanomaterials,Wiley,2012,Cytotoxicity of Silver Nanoparticles in Human Embryonic Stem CellГўВЂВђDerived Fibroblasts and an LГўВЂВђ929 Cell Line,FALSE,TRUE,hybrid,56_peng2012.pdf,1
1907,Ag,Sphere,,Commercial,,,,10000,A,Mouse,SubcutaneousConnectiveTissue,Fibroblast,Adult,48,50,CCK-8,TetrazoliumSalt,96.102,10.1155/2012/160145,56,,100,,L929,Journal of Nanomaterials,Wiley,2012,Cytotoxicity of Silver Nanoparticles in Human Embryonic Stem CellГўВЂВђDerived Fibroblasts and an LГўВЂВђ929 Cell Line,FALSE,TRUE,hybrid,56_peng2012.pdf,1
1908,Ag,Sphere,,Commercial,,,,10000,A,Mouse,SubcutaneousConnectiveTissue,Fibroblast,Adult,48,500,CCK-8,TetrazoliumSalt,2.3729,10.1155/2012/160145,56,,100,,L929,Journal of Nanomaterials,Wiley,2012,Cytotoxicity of Silver Nanoparticles in Human Embryonic Stem CellГўВЂВђDerived Fibroblasts and an LГўВЂВђ929 Cell Line,FALSE,TRUE,hybrid,56_peng2012.pdf,1
1909,Ag,Sphere,,Commercial,,,,10000,H,Human,Embryo,Fibroblast,Embryonic,72,0.5,CCK-8,TetrazoliumSalt,77.108,10.1155/2012/160145,56,,100,,EBF,Journal of Nanomaterials,Wiley,2012,Cytotoxicity of Silver Nanoparticles in Human Embryonic Stem CellГўВЂВђDerived Fibroblasts and an LГўВЂВђ929 Cell Line,FALSE,TRUE,hybrid,56_peng2012.pdf,1
1910,Ag,Sphere,,Commercial,,,,10000,H,Human,Embryo,Fibroblast,Embryonic,72,5,CCK-8,TetrazoliumSalt,75.559,10.1155/2012/160145,56,,100,,EBF,Journal of Nanomaterials,Wiley,2012,Cytotoxicity of Silver Nanoparticles in Human Embryonic Stem CellГўВЂВђDerived Fibroblasts and an LГўВЂВђ929 Cell Line,FALSE,TRUE,hybrid,56_peng2012.pdf,1
1911,Ag,Sphere,,Commercial,,,,10000,H,Human,Embryo,Fibroblast,Embryonic,72,50,CCK-8,TetrazoliumSalt,55.25,10.1155/2012/160145,56,,100,,EBF,Journal of Nanomaterials,Wiley,2012,Cytotoxicity of Silver Nanoparticles in Human Embryonic Stem CellГўВЂВђDerived Fibroblasts and an LГўВЂВђ929 Cell Line,FALSE,TRUE,hybrid,56_peng2012.pdf,1
1913,Ag,Sphere,,Commercial,,,,10000,A,Mouse,SubcutaneousConnectiveTissue,Fibroblast,Adult,72,0.5,CCK-8,TetrazoliumSalt,91.05,10.1155/2012/160145,56,,100,,L929,Journal of Nanomaterials,Wiley,2012,Cytotoxicity of Silver Nanoparticles in Human Embryonic Stem CellГўВЂВђDerived Fibroblasts and an LГўВЂВђ929 Cell Line,FALSE,TRUE,hybrid,56_peng2012.pdf,1
1914,Ag,Sphere,,Commercial,,,,10000,A,Mouse,SubcutaneousConnectiveTissue,Fibroblast,Adult,72,5,CCK-8,TetrazoliumSalt,91.91,10.1155/2012/160145,56,,100,,L929,Journal of Nanomaterials,Wiley,2012,Cytotoxicity of Silver Nanoparticles in Human Embryonic Stem CellГўВЂВђDerived Fibroblasts and an LГўВЂВђ929 Cell Line,FALSE,TRUE,hybrid,56_peng2012.pdf,1
1915,Ag,Sphere,,Commercial,,,,10000,A,Mouse,SubcutaneousConnectiveTissue,Fibroblast,Adult,72,50,CCK-8,TetrazoliumSalt,91.566,10.1155/2012/160145,56,,100,,L929,Journal of Nanomaterials,Wiley,2012,Cytotoxicity of Silver Nanoparticles in Human Embryonic Stem CellГўВЂВђDerived Fibroblasts and an LГўВЂВђ929 Cell Line,FALSE,TRUE,hybrid,56_peng2012.pdf,1
1916,Ag,Sphere,,Commercial,,,,10000,A,Mouse,SubcutaneousConnectiveTissue,Fibroblast,Adult,72,500,CCK-8,TetrazoliumSalt,11.876,10.1155/2012/160145,56,,100,,L929,Journal of Nanomaterials,Wiley,2012,Cytotoxicity of Silver Nanoparticles in Human Embryonic Stem CellГўВЂВђDerived Fibroblasts and an LГўВЂВђ929 Cell Line,FALSE,TRUE,hybrid,56_peng2012.pdf,1
1917,CaHCO3,Rod,,Precipitation,,567.86,,,H,Human,BoneMarrow,,,24,5,CCK-8,,98.864,10.1155/2018/2036176,57,,,,hMSC,Stem Cells International,Wiley,2018,In Vitro Uptake of Hydroxyapatite Nanoparticles and Their Effect on Osteogenic Differentiation of Human Mesenchymal Stem Cells,TRUE,TRUE,gold,57_yang2018.pdf,1
1918,CaHCO3,Rod,,Precipitation,,567.86,,,H,Human,BoneMarrow,,,24,10,CCK-8,,100,10.1155/2018/2036176,57,,,,hMSC,Stem Cells International,Wiley,2018,In Vitro Uptake of Hydroxyapatite Nanoparticles and Their Effect on Osteogenic Differentiation of Human Mesenchymal Stem Cells,TRUE,TRUE,gold,57_yang2018.pdf,1
1919,CaHCO3,Rod,,Precipitation,,567.86,,,H,Human,BoneMarrow,,,24,50,CCK-8,,91.136,10.1155/2018/2036176,57,,,,hMSC,Stem Cells International,Wiley,2018,In Vitro Uptake of Hydroxyapatite Nanoparticles and Their Effect on Osteogenic Differentiation of Human Mesenchymal Stem Cells,TRUE,TRUE,gold,57_yang2018.pdf,1
1920,CaHCO3,Rod,,Precipitation,,626.1,,,H,Human,BoneMarrow,,,24,5,CCK-8,,100,10.1155/2018/2036176,57,,,,hMSC,Stem Cells International,Wiley,2018,In Vitro Uptake of Hydroxyapatite Nanoparticles and Their Effect on Osteogenic Differentiation of Human Mesenchymal Stem Cells,TRUE,TRUE,gold,57_yang2018.pdf,1
1921,CaHCO3,Rod,,Precipitation,,626.1,,,H,Human,BoneMarrow,,,24,10,CCK-8,,99.318,10.1155/2018/2036176,57,,,,hMSC,Stem Cells International,Wiley,2018,In Vitro Uptake of Hydroxyapatite Nanoparticles and Their Effect on Osteogenic Differentiation of Human Mesenchymal Stem Cells,TRUE,TRUE,gold,57_yang2018.pdf,1
1922,CaHCO3,Rod,,Precipitation,,626.1,,,H,Human,BoneMarrow,,,24,50,CCK-8,,89.318,10.1155/2018/2036176,57,,,,hMSC,Stem Cells International,Wiley,2018,In Vitro Uptake of Hydroxyapatite Nanoparticles and Their Effect on Osteogenic Differentiation of Human Mesenchymal Stem Cells,TRUE,TRUE,gold,57_yang2018.pdf,1
1923,CaHCO3,Rod,,Precipitation,,1262.33,,,H,Human,BoneMarrow,,,24,5,CCK-8,,99.318,10.1155/2018/2036176,57,,,,hMSC,Stem Cells International,Wiley,2018,In Vitro Uptake of Hydroxyapatite Nanoparticles and Their Effect on Osteogenic Differentiation of Human Mesenchymal Stem Cells,TRUE,TRUE,gold,57_yang2018.pdf,1
1924,CaHCO3,Rod,,Precipitation,,1262.33,,,H,Human,BoneMarrow,,,24,10,CCK-8,,99.318,10.1155/2018/2036176,57,,,,hMSC,Stem Cells International,Wiley,2018,In Vitro Uptake of Hydroxyapatite Nanoparticles and Their Effect on Osteogenic Differentiation of Human Mesenchymal Stem Cells,TRUE,TRUE,gold,57_yang2018.pdf,1
1925,CaHCO3,Rod,,Precipitation,,1262.33,,,H,Human,BoneMarrow,,,24,50,CCK-8,,85.227,10.1155/2018/2036176,57,,,,hMSC,Stem Cells International,Wiley,2018,In Vitro Uptake of Hydroxyapatite Nanoparticles and Their Effect on Osteogenic Differentiation of Human Mesenchymal Stem Cells,TRUE,TRUE,gold,57_yang2018.pdf,1
1926,CaHCO3,Rod,,Precipitation,,567.86,,,H,Human,BoneMarrow,,,72,5,CCK-8,,100.45,10.1155/2018/2036176,57,,,,hMSC,Stem Cells International,Wiley,2018,In Vitro Uptake of Hydroxyapatite Nanoparticles and Their Effect on Osteogenic Differentiation of Human Mesenchymal Stem Cells,TRUE,TRUE,gold,57_yang2018.pdf,1
1927,CaHCO3,Rod,,Precipitation,,567.86,,,H,Human,BoneMarrow,,,72,10,CCK-8,,99.324,10.1155/2018/2036176,57,,,,hMSC,Stem Cells International,Wiley,2018,In Vitro Uptake of Hydroxyapatite Nanoparticles and Their Effect on Osteogenic Differentiation of Human Mesenchymal Stem Cells,TRUE,TRUE,gold,57_yang2018.pdf,1
1928,CaHCO3,Rod,,Precipitation,,567.86,,,H,Human,BoneMarrow,,,72,50,CCK-8,,90.541,10.1155/2018/2036176,57,,,,hMSC,Stem Cells International,Wiley,2018,In Vitro Uptake of Hydroxyapatite Nanoparticles and Their Effect on Osteogenic Differentiation of Human Mesenchymal Stem Cells,TRUE,TRUE,gold,57_yang2018.pdf,1
1929,CaHCO3,Rod,,Precipitation,,626.1,,,H,Human,BoneMarrow,,,72,5,CCK-8,,99.324,10.1155/2018/2036176,57,,,,hMSC,Stem Cells International,Wiley,2018,In Vitro Uptake of Hydroxyapatite Nanoparticles and Their Effect on Osteogenic Differentiation of Human Mesenchymal Stem Cells,TRUE,TRUE,gold,57_yang2018.pdf,1
1930,CaHCO3,Rod,,Precipitation,,626.1,,,H,Human,BoneMarrow,,,72,10,CCK-8,,99.324,10.1155/2018/2036176,57,,,,hMSC,Stem Cells International,Wiley,2018,In Vitro Uptake of Hydroxyapatite Nanoparticles and Their Effect on Osteogenic Differentiation of Human Mesenchymal Stem Cells,TRUE,TRUE,gold,57_yang2018.pdf,1
1931,CaHCO3,Rod,,Precipitation,,626.1,,,H,Human,BoneMarrow,,,72,50,CCK-8,,93.468,10.1155/2018/2036176,57,,,,hMSC,Stem Cells International,Wiley,2018,In Vitro Uptake of Hydroxyapatite Nanoparticles and Their Effect on Osteogenic Differentiation of Human Mesenchymal Stem Cells,TRUE,TRUE,gold,57_yang2018.pdf,1
1932,CaHCO3,Rod,,Precipitation,,1262.33,,,H,Human,BoneMarrow,,,72,5,CCK-8,,98.649,10.1155/2018/2036176,57,,,,hMSC,Stem Cells International,Wiley,2018,In Vitro Uptake of Hydroxyapatite Nanoparticles and Their Effect on Osteogenic Differentiation of Human Mesenchymal Stem Cells,TRUE,TRUE,gold,57_yang2018.pdf,1
1933,CaHCO3,Rod,,Precipitation,,1262.33,,,H,Human,BoneMarrow,,,72,10,CCK-8,,98.649,10.1155/2018/2036176,57,,,,hMSC,Stem Cells International,Wiley,2018,In Vitro Uptake of Hydroxyapatite Nanoparticles and Their Effect on Osteogenic Differentiation of Human Mesenchymal Stem Cells,TRUE,TRUE,gold,57_yang2018.pdf,1
1934,CaHCO3,Rod,,Precipitation,,1262.33,,,H,Human,BoneMarrow,,,72,50,CCK-8,,92.342,10.1155/2018/2036176,57,,,,hMSC,Stem Cells International,Wiley,2018,In Vitro Uptake of Hydroxyapatite Nanoparticles and Their Effect on Osteogenic Differentiation of Human Mesenchymal Stem Cells,TRUE,TRUE,gold,57_yang2018.pdf,1
1935,CaHCO3,Sphere,,Sol-Gel Method,,,,100000,H,Human,Liver,,,48,200,MTT,TetrazoliumSalt,53.263,10.1016/j.biomaterials.2009.09.088,58,,26,,HepG2,Biomaterials,Elsevier BV,2010,Size-mediated cytotoxicity and apoptosis of hydroxyapatite nanoparticles in human hepatoma HepG2 cells,FALSE,FALSE,closed,58_yuan2010.pdf,0
1936,CaHCO3,Sphere,,Sol-Gel Method,,,,100000,H,Human,Liver,,,48,200,MTT,TetrazoliumSalt,22.458,10.1016/j.biomaterials.2009.09.088,58,,45,,HepG2,Biomaterials,Elsevier BV,2010,Size-mediated cytotoxicity and apoptosis of hydroxyapatite nanoparticles in human hepatoma HepG2 cells,FALSE,FALSE,closed,58_yuan2010.pdf,0
1937,CaHCO3,Sphere,,Sol-Gel Method,,,,100000,H,Human,Liver,,,48,200,MTT,TetrazoliumSalt,65.554,10.1016/j.biomaterials.2009.09.088,58,,78,,HepG2,Biomaterials,Elsevier BV,2010,Size-mediated cytotoxicity and apoptosis of hydroxyapatite nanoparticles in human hepatoma HepG2 cells,FALSE,FALSE,closed,58_yuan2010.pdf,0
1938,CaHCO3,Sphere,,Sol-Gel Method,,,,100000,H,Human,Liver,,,48,200,MTT,TetrazoliumSalt,91.047,10.1016/j.biomaterials.2009.09.088,58,,175,,HepG2,Biomaterials,Elsevier BV,2010,Size-mediated cytotoxicity and apoptosis of hydroxyapatite nanoparticles in human hepatoma HepG2 cells,FALSE,FALSE,closed,58_yuan2010.pdf,0
1939,CaHCO3,Sphere,,Sol-Gel Method,,,,100000,H,Human,Liver,,,48,200,MTT,TetrazoliumSalt,96.662,10.1016/j.biomaterials.2009.09.088,58,,26,,L-02,Biomaterials,Elsevier BV,2010,Size-mediated cytotoxicity and apoptosis of hydroxyapatite nanoparticles in human hepatoma HepG2 cells,FALSE,FALSE,closed,58_yuan2010.pdf,0
1940,CaHCO3,Sphere,,Sol-Gel Method,,,,100000,H,Human,Liver,,,48,200,MTT,TetrazoliumSalt,95.144,10.1016/j.biomaterials.2009.09.088,58,,45,,L-02,Biomaterials,Elsevier BV,2010,Size-mediated cytotoxicity and apoptosis of hydroxyapatite nanoparticles in human hepatoma HepG2 cells,FALSE,FALSE,closed,58_yuan2010.pdf,0
1941,CaHCO3,Sphere,,Sol-Gel Method,,,,100000,H,Human,Liver,,,48,200,MTT,TetrazoliumSalt,94.537,10.1016/j.biomaterials.2009.09.088,58,,78,,L-02,Biomaterials,Elsevier BV,2010,Size-mediated cytotoxicity and apoptosis of hydroxyapatite nanoparticles in human hepatoma HepG2 cells,FALSE,FALSE,closed,58_yuan2010.pdf,0
