Repository: anastasiavepreva/ChemX

# ChemX: A Collection of Chemistry Datasets for Benchmarking Automated Information Extraction

## Abstract

ChemX is a collection of 10 manually curated benchmarking datasets developed to support robust automated information extraction in chemistry. It spans two major domains — **nanomaterials** and **small molecules** — and enables evaluation across multiple modalities including text, tables, and figures.

ChemX is designed to benchmark large language models and multi-agent systems in real-world chemical contexts, emphasizing reproducibility, schema-based annotation, and domain-specific validation.

File: datasets/Nanomag.csv (part 15 of 23)
name,np_shell_2,np_hydro_size,xrd_scherrer_size,zfc_h_meas,htherm_sar,mri_r1,mri_r2,emic_size,instrument,core_shell_formula,np_core,np_shell,space_group_core,space_group_shell,squid_h_max,fc_field_T,squid_temperature,squid_sat_mag,coercivity,squid_rem_mag,exchange_bias_shift_Oe,vertical_loop_shift_M_vsl_emu_g,hc_kOe,doi,pdf,supp,journal,publisher,year,title,access,verification required,verified_by,verification_date,has_mistake_in_matadata,comment,article_name_folder,supp_info_name_folder
,,,14.8,,,,,,PPMS,CoO/NiFe2O4,CoO,Ni1Fe2O4,fd-3m,fd-3m,25.0,0.005,5.0,24.6,7412.0,19.8,-21.5,0.0,0.05,10.1063/9.0000561,9.0000561.pdf,9.0000561_SI.pdf,AIP Advances,AIP Publishing,2023,On the synthesis and characterization of bimagnetic CoO/NiFe<sub>2</sub>O<sub>4</sub> heterostructured nanoparticles,1,,,,,,dataset3_59,dataset3_59_supp
,,,18.1,,,,,,PPMS,CoO/NiFe2O4,CoO,Ni1Fe2O4,fd-3m,fd-3m,25.0,0.005,5.0,10.4,6052.0,9.1,,0.0,0.05,10.1063/9.0000561,9.0000561.pdf,9.0000561_SI.pdf,AIP Advances,AIP Publishing,2023,On the synthesis and characterization of bimagnetic CoO/NiFe<sub>2</sub>O<sub>4</sub> heterostructured nanoparticles,1,,,,,,dataset3_59,dataset3_59_supp
,,,12.5,,,,,,PPMS,CoO/NiFe2O4,CoO,Ni1Fe2O4,fd-3m,fd-3m,25.0,0.005,5.0,8.3,9624.0,7.9,-1020.0,0.0,0.05,10.1063/9.0000561,9.0000561.pdf,9.0000561_SI.pdf,AIP Advances,AIP Publishing,2023,On the synthesis and characterization of bimagnetic CoO/NiFe<sub>2</sub>O<sub>4</sub> heterostructured nanoparticles,1,,,,,,dataset3_59,dataset3_59_supp
Mn-Co-NiO-based heterostructured nanocrystals,,,11.87,,,,,,PPMS,NiO/CoMn2O4,NiO,Co1Mn2O4,fm-3m,i41/amd,25.0,0.01,5.0,3.295,577.7,0.49,-1030.0,0.677,0.1,10.1063/9.0000583,9.0000583.pdf,9.0000583_SI.pdf,AIP Advances,AIP Publishing,2023,Size-dependent magnetic properties of Mn-Co-NiO based heterostructured nanoparticles,1,,,,,,dataset3_60,dataset3_60_supp
Mn-Co-NiO-based heterostructured nanocrystals,,,20.56,,,,,,PPMS,NiO/CoMn2O4,NiO,Co1Mn2O4,fm-3m,i41/amd,25.0,0.01,5.0,1.278,3467.27,0.59,-1110.0,0.156,0.1,10.1063/9.0000583,9.0000583.pdf,9.0000583_SI.pdf,AIP Advances,AIP Publishing,2023,Size-dependent magnetic properties of Mn-Co-NiO based heterostructured nanoparticles,1,,,,,,dataset3_60,dataset3_60_supp
Mn-Co-NiO-based heterostructured nanocrystals,,,25.24,,,,,,PPMS,NiO/CoMn2O4,NiO,Co1Mn2O4,fm-3m,i41/amd,25.0,0.01,5.0,2.26,229.74,0.3,-1110.0,0.115,0.1,10.1063/9.0000583,9.0000583.pdf,9.0000583_SI.pdf,AIP Advances,AIP Publishing,2023,Size-dependent magnetic properties of Mn-Co-NiO based heterostructured nanoparticles,1,,,,,,dataset3_60,dataset3_60_supp
Mn-Co-NiO-based heterostructured nanocrystals,,,26.22,,,,,,PPMS,NiO/CoMn2O4,NiO,Co1Mn2O4,fm-3m,i41/amd,25.0,0.01,5.0,1.72,2215.15,0.83,0.0,0.167,0.1,10.1063/9.0000583,9.0000583.pdf,9.0000583_SI.pdf,AIP Advances,AIP Publishing,2023,Size-dependent magnetic properties of Mn-Co-NiO based heterostructured nanoparticles,1,,,,,,dataset3_60,dataset3_60_supp
,,,,,,,,,VSM,Fe/Fe3C,Fe,Fe3C1,im-3m,pnma,15.0,2.0,10.0,17.4,2500.0,8.6,0.0,0.0,50.0,10.1063/9.0000845,9.0000845.pdf,0,AIP Advances,AIP Publishing,2024,Characterization of carbon-coated core-shell iron nanoparticles annealed by oxygen and nitrogen,1,,,,,,dataset3_61,0
,,,,,,,,,VSM,Fe/Fe3C,Fe,Fe3C1,im-3m,pnma,15.0,2.0,10.0,20.3,2600.0,10.1,0.0,0.0,20.0,10.1063/9.0000845,9.0000845.pdf,0,AIP Advances,AIP Publishing,2024,Characterization of carbon-coated core-shell iron nanoparticles annealed by oxygen and nitrogen,1,,,,,,dataset3_61,0
,,,,,,,,,VSM,Fe/Fe3C,Fe,Fe3C1,im-3m,pnma,15.0,2.0,10.0,15.4,2650.0,7.6,0.0,0.0,20.0,10.1063/9.0000845,9.0000845.pdf,0,AIP Advances,AIP Publishing,2024,Characterization of carbon-coated core-shell iron nanoparticles annealed by oxygen and nitrogen,1,,,,,,dataset3_61,0
,,,,,,,,,VSM,Fe/Fe3O4,Fe,Fe3O4,im-3m,pnma,15.0,2.0,10.0,17.9,950.0,4.9,,0.0,20.0,10.1063/9.0000845,9.0000845.pdf,0,AIP Advances,AIP Publishing,2024,Characterization of carbon-coated core-shell iron nanoparticles annealed by oxygen and nitrogen,1,,,,,,dataset3_61,0
,,,,,,,,,VSM,Fe/Fe3O4,Fe,Fe3O4,im-3m,pnma,15.0,2.0,10.0,22.1,920.0,6.3,,0.0,20.0,10.1063/9.0000845,9.0000845.pdf,0,AIP Advances,AIP Publishing,2024,Characterization of carbon-coated core-shell iron nanoparticles annealed by oxygen and nitrogen,1,,,,,,dataset3_61,0
,,,,,,,,,VSM,Fe/Fe3O4,Fe,Fe3O4,im-3m,pnma,15.0,2.0,10.0,19.8,1250.0,6.6,,0.0,20.0,10.1063/9.0000845,9.0000845.pdf,0,AIP Advances,AIP Publishing,2024,Characterization of carbon-coated core-shell iron nanoparticles annealed by oxygen and nitrogen,1,,,,,,dataset3_61,0
,,,,,,,,,VSM,Fe/Fe3O4,Fe,Fe3O4,im-3m,pnma,15.0,2.0,10.0,8.9,1273.0,2.7,,0.0,20.0,10.1063/9.0000845,9.0000845.pdf,0,AIP Advances,AIP Publishing,2024,Characterization of carbon-coated core-shell iron nanoparticles annealed by oxygen and nitrogen,1,,,,,,dataset3_61,0
,,,,,,,,,VSM,Fe/Fe3O4,Fe,Fe3O4,im-3m,pnma,15.0,2.0,10.0,1.3,1000.0,0.4,,0.0,20.0,10.1063/9.0000845,9.0000845.pdf,0,AIP Advances,AIP Publishing,2024,Characterization of carbon-coated core-shell iron nanoparticles annealed by oxygen and nitrogen,1,,,,,,dataset3_61,0
,,,,,,,,,VSM,Fe/Fe3O4,Fe,Fe3O4,im-3m,pnma,15.0,2.0,10.0,2.4,500.0,0.6,,0.0,20.0,10.1063/9.0000845,9.0000845.pdf,0,AIP Advances,AIP Publishing,2024,Characterization of carbon-coated core-shell iron nanoparticles annealed by oxygen and nitrogen,1,,,,,,dataset3_61,0
lanthanum iton oxide,,,24.87,,,,,,VSM,LaFeO3,LaFeO3,0,pnma,0,20.0,0.0,300.0,0.22718,290.0,0.01331,,0.004375,0.0,10.1080/00150193.2019.1652509,00150193.2019.1652509.pdf,0,Ferroelectrics,Informa UK Limited,2019,Dielectric anomaly in the microwave region and exchange bias effect in LaFeO<sub>3</sub> nanoparticles at room temperature,0,,,,,,dataset3_62,0
,,,,,,,,,VSM,La0.85Sr0.15FeO3,La0.85Sr0.15FeO3,0,pnma,0,15.0,,,30.0,2812.5,17.71,,,,10.1080/14786435.2018.1528015,14786435.2018.1528015.pdf,0,Philosophical Magazine,Informa UK Limited,2018,Multiferroic and exchange bias in La<sub>0.85</sub>Sr<sub>0.15</sub>FeO<sub>3−<i>δ</i></sub> perovskite nanoparticles,0,,,,,,dataset3_63,0
nickel oxide,,,2.0,,,,,,,NiO,NiO,0,fm-3m,0,80.0,0.0,2.0,53.0,0.27,1.8,,0.0,0.0,10.1088/0957-4484/26/30/305705,305705.pdf,0,Nanotechnology,IOP Publishing,2015,Scrutinizing the role of size reduction on the exchange bias and dynamic magnetic behavior in NiO nanoparticles,0,,,,,,dataset3_64,0
nickel oxide,,,2.0,,,,,,,NiO,NiO,0,fm-3m,0,80.0,0.0,5.0,50.86,275.86,1.35,,0.0,0.0,10.1088/0957-4484/26/30/305705,305705.pdf,0,Nanotechnology,IOP Publishing,2015,Scrutinizing the role of size reduction on the exchange bias and dynamic magnetic behavior in NiO nanoparticles,0,,,,,,dataset3_64,0
nickel oxide,,,2.0,,,,,,,NiO,NiO,0,fm-3m,0,80.0,0.0,5.0,66.0,275.86,1.35,,0.0,0.0,10.1088/0957-4484/26/30/305705,305705.pdf,0,Nanotechnology,IOP Publishing,2015,Scrutinizing the role of size reduction on the exchange bias and dynamic magnetic behavior in NiO nanoparticles,0,,,,,,dataset3_64,0
nickel oxide,,,4.0,,,,,,,NiO,NiO,0,fm-3m,0,80.0,0.0,2.0,5.88,02.04,0.3,,0.0,0.0,10.1088/0957-4484/26/30/305705,305705.pdf,0,Nanotechnology,IOP Publishing,2015,Scrutinizing the role of size reduction on the exchange bias and dynamic magnetic behavior in NiO nanoparticles,0,,,,,,dataset3_64,0
nickel oxide,,,4.0,,,,,,,NiO,NiO,0,fm-3m,0,80.0,0.0,20.0,5.68,0.68,0.09,,0.0,0.0,10.1088/0957-4484/26/30/305705,305705.pdf,0,Nanotechnology,IOP Publishing,2015,Scrutinizing the role of size reduction on the exchange bias and dynamic magnetic behavior in NiO nanoparticles,0,,,,,,dataset3_64,0
nickel oxide,,,4.0,,,,,,,NiO,NiO,0,fm-3m,0,80.0,8.0,5.0,5.74,2482.75,0.295,,0.11,80.0,10.1088/0957-4484/26/30/305705,305705.pdf,0,Nanotechnology,IOP Publishing,2015,Scrutinizing the role of size reduction on the exchange bias and dynamic magnetic behavior in NiO nanoparticles,0,,,,,,dataset3_64,0
nickel oxide,,,4.0,,,,,,,NiO,NiO,0,fm-3m,0,80.0,8.0,5.0,5.67,2344.83,0.341,,0.0,80.0,10.1088/0957-4484/26/30/305705,305705.pdf,0,Nanotechnology,IOP Publishing,2015,Scrutinizing the role of size reduction on the exchange bias and dynamic magnetic behavior in NiO nanoparticles,0,,,,,,dataset3_64,0
nickel oxide,,,6.0,,,,,,,NiO,NiO,0,fm-3m,0,80.0,8.0,5.0,4.6,2711.86,0.2,,0.104,80.0,10.1088/0957-4484/26/30/305705,305705.pdf,0,Nanotechnology,IOP Publishing,2015,Scrutinizing the role of size reduction on the exchange bias and dynamic magnetic behavior in NiO nanoparticles,0,,,,,,dataset3_64,0
nickel oxide,,,6.0,,,,,,,NiO,NiO,0,fm-3m,0,80.0,8.0,5.0,4.53,2305.0,0.16,,0.0,80.0,10.1088/0957-4484/26/30/305705,305705.pdf,0,Nanotechnology,IOP Publishing,2015,Scrutinizing the role of size reduction on the exchange bias and dynamic magnetic behavior in NiO nanoparticles,0,,,,,,dataset3_64,0
nickel oxide,,,7.0,,,,,,,NiO,NiO,0,fm-3m,0,80.0,8.0,5.0,04.05,3172.4,0.208,,0.1171875,80.0,10.1088/0957-4484/26/30/305705,305705.pdf,0,Nanotechnology,IOP Publishing,2015,Scrutinizing the role of size reduction on the exchange bias and dynamic magnetic behavior in NiO nanoparticles,0,,,,,,dataset3_64,0
nickel oxide,,,7.0,,,,,,,NiO,NiO,0,fm-3m,0,80.0,8.0,5.0,3.82,1724.13,0.143,,0.0,80.0,10.1088/0957-4484/26/30/305705,305705.pdf,0,Nanotechnology,IOP Publishing,2015,Scrutinizing the role of size reduction on the exchange bias and dynamic magnetic behavior in NiO nanoparticles,0,,,,,,dataset3_64,0
nickel oxide,,,9.0,,,,,,,NiO,NiO,0,fm-3m,0,80.0,0.0,2.0,2.94,1.13,0.12,,0.0,0.0,10.1088/0957-4484/26/30/305705,305705.pdf,0,Nanotechnology,IOP Publishing,2015,Scrutinizing the role of size reduction on the exchange bias and dynamic magnetic behavior in NiO nanoparticles,0,,,,,,dataset3_64,0
nickel oxide,,,9.0,,,,,,,NiO,NiO,0,fm-3m,0,80.0,0.0,20.0,2.53,0.8,0.07,,0.0,0.0,10.1088/0957-4484/26/30/305705,305705.pdf,0,Nanotechnology,IOP Publishing,2015,Scrutinizing the role of size reduction on the exchange bias and dynamic magnetic behavior in NiO nanoparticles,0,,,,,,dataset3_64,0
nickel oxide,,,9.0,,,,,,,NiO,NiO,0,fm-3m,0,80.0,0.0,140.0,1.469,0.11,0.01,,0.0,0.0,10.1088/0957-4484/26/30/305705,305705.pdf,0,Nanotechnology,IOP Publishing,2015,Scrutinizing the role of size reduction on the exchange bias and dynamic magnetic behavior in NiO nanoparticles,0,,,,,,dataset3_64,0
nickel oxide,,,9.0,,,,,,,NiO,NiO,0,fm-3m,0,80.0,8.0,5.0,3.234,2847.4576,0.2089552,,0.2089552,80.0,10.1088/0957-4484/26/30/305705,305705.pdf,0,Nanotechnology,IOP Publishing,2015,Scrutinizing the role of size reduction on the exchange bias and dynamic magnetic behavior in NiO nanoparticles,0,,,,,,dataset3_64,0
nickel oxide,,,9.0,,,,,,,NiO,NiO,0,fm-3m,0,80.0,8.0,5.0,03.09,1491.52,0.1432,,0.0,80.0,10.1088/0957-4484/26/30/305705,305705.pdf,0,Nanotechnology,IOP Publishing,2015,Scrutinizing the role of size reduction on the exchange bias and dynamic magnetic behavior in NiO nanoparticles,0,,,,,,dataset3_64,0
,,,,,,,,,Quantum Design MPMS XL-5,Ni@NiO,Ni,Ni1O1,fm-3m,fm-3m,2.0,0.2,5.0,13.4,170.0,5.4,,0.0,2.0,10.1088/0957-4484/26/40/405704,405704.pdf,0,Nanotechnology,IOP Publishing,2015,Tunability of exchange bias in Ni@NiO core-shell nanoparticles obtained by sequential layer deposition,0,,,,,,dataset3_65,0
,,,,,,,,,Quantum Design MPMS XL-5,Ni@NiO,Ni,Ni1O1,fm-3m,fm-3m,2.0,0.2,5.0,12.9,230.0,6.9,,0.0,2.0,10.1088/0957-4484/26/40/405704,405704.pdf,0,Nanotechnology,IOP Publishing,2015,Tunability of exchange bias in Ni@NiO core-shell nanoparticles obtained by sequential layer deposition,0,,,,,,dataset3_65,0
,,,,,,,,,Quantum Design MPMS XL-5,Ni@NiO,Ni,Ni1O1,fm-3m,fm-3m,2.0,0.2,5.0,17.6,250.0,9.9,,0.0,2.0,10.1088/0957-4484/26/40/405704,405704.pdf,0,Nanotechnology,IOP Publishing,2015,Tunability of exchange bias in Ni@NiO core-shell nanoparticles obtained by sequential layer deposition,0,,,,,,dataset3_65,0
,,,,,,,,,Quantum Design MPMS XL-5,Ni@NiO,Ni,Ni1O1,fm-3m,fm-3m,2.0,0.2,5.0,21.6,230.0,8.4,,1.92,2.0,10.1088/0957-4484/26/40/405704,405704.pdf,0,Nanotechnology,IOP Publishing,2015,Tunability of exchange bias in Ni@NiO core-shell nanoparticles obtained by sequential layer deposition,0,,,,,,dataset3_65,0
,,,,,,,,,Quantum Design MPMS XL-5,Ni@NiO,Ni,Ni1O1,fm-3m,fm-3m,2.0,0.2,5.0,31.5,440.0,16.2,,2.69,2.0,10.1088/0957-4484/26/40/405704,405704.pdf,0,Nanotechnology,IOP Publishing,2015,Tunability of exchange bias in Ni@NiO core-shell nanoparticles obtained by sequential layer deposition,0,,,,,,dataset3_65,0
,,,,,,,,,Quantum Design MPMS XL-5,Ni@NiO,Ni,Ni1O1,fm-3m,fm-3m,2.0,0.2,5.0,16.1,420.0,7.1,,5.38,2.0,10.1088/0957-4484/26/40/405704,405704.pdf,0,Nanotechnology,IOP Publishing,2015,Tunability of exchange bias in Ni@NiO core-shell nanoparticles obtained by sequential layer deposition,0,,,,,,dataset3_65,0
,,,,,,,,,Quantum Design MPMS XL-5,Ni@NiO,Ni,Ni1O1,fm-3m,fm-3m,2.0,0.2,5.0,14.9,550.0,6.2,,6.923,2.0,10.1088/0957-4484/26/40/405704,405704.pdf,0,Nanotechnology,IOP Publishing,2015,Tunability of exchange bias in Ni@NiO core-shell nanoparticles obtained by sequential layer deposition,0,,,,,,dataset3_65,0
iron hematite,,,,,,,,,,Fe/Fe2O3,Fe,Fe2O3,im-3m,p4332,4.0,5.0,5.0,384.57,2095.77,247.96,,111.36,50.0,10.1088/0957-4484/26/40/405705,405705.pdf,0,Nanotechnology,IOP Publishing,2015,From core/shell to hollow Fe/<i>γ</i>-Fe<sub>2</sub>O<sub>3</sub>nanoparticles: evolution of the magnetic behavior,0,,,,,,dataset3_66,0
iron hematite,,,,,,,,,,Fe/Fe2O3,Fe,Fe2O3,im-3m,p4332,4.0,5.0,5.0,326.6,1812.0,155.91,,157.4,50.0,10.1088/0957-4484/26/40/405705,405705.pdf,0,Nanotechnology,IOP Publishing,2015,From core/shell to hollow Fe/<i>γ</i>-Fe<sub>2</sub>O<sub>3</sub>nanoparticles: evolution of the magnetic behavior,0,,,,,,dataset3_66,0
iron hematite,,,,,,,,,,Fe/Fe2O3,Fe,Fe2O3,im-3m,p4332,4.0,5.0,5.0,326.6,7238.0,117.337,,117.0,50.0,10.1088/0957-4484/26/40/405705,405705.pdf,0,Nanotechnology,IOP Publishing,2015,From core/shell to hollow Fe/<i>γ</i>-Fe<sub>2</sub>O<sub>3</sub>nanoparticles: evolution of the magnetic behavior,0,,,,,,dataset3_66,0
,,,34.0,,,,,,MPMS-XL,CoCr2O4,CoCr2O4,0,fd-3m,0,80.0,3.5,2.0,6.2,9130.43,2.3944,,0.0,35.0,10.1088/1361-6463/ab87c7,ab87c7.pdf,0,Journal of Physics D: Applied Physics,IOP Publishing,2020,Surface driven exchange bias in nanocrystalline CoCr<sub>2</sub>O<sub>4</sub>,0,,,,,,dataset3_67,0
,,,,,,,,,MPMS-XL,CoCr2O4,CoCr2O4,0,fd-3m,0,80.0,3.5,2.0,6.2,8478.26,2.11,,0.0,35.0,10.1088/1361-6463/ab87c7,ab87c7.pdf,0,Journal of Physics D: Applied Physics,IOP Publishing,2020,Surface driven exchange bias in nanocrystalline CoCr<sub>2</sub>O<sub>4</sub>,0,,,,,,dataset3_67,0
,,,,,,,,,MPMS-XL,CoCr2O4,CoCr2O4,0,fd-3m,0,80.0,1.0,2.0,5.79,10000.0,2.2456,,0.0,10.0,10.1088/1361-6463/ab87c7,ab87c7.pdf,0,Journal of Physics D: Applied Physics,IOP Publishing,2020,Surface driven exchange bias in nanocrystalline CoCr<sub>2</sub>O<sub>4</sub>,0,,,,,,dataset3_67,0
,,,,,,,,,MPMS-3,CoCr2O4,CoCr2O4,0,fd-3m,0,80.0,1.0,8.0,5.75,9812.5,2.175,,0.0,10.0,10.1088/1361-6463/ab87c7,ab87c7.pdf,0,Journal of Physics D: Applied Physics,IOP Publishing,2020,Surface driven exchange bias in nanocrystalline CoCr<sub>2</sub>O<sub>4</sub>,0,,,,,,dataset3_67,0
,,,,,,,,,MPMS-3,CoCr2O4,CoCr2O4,0,fd-3m,0,80.0,1.0,10.0,5.75,9687.5,2.175,,0.0,10.0,10.1088/1361-6463/ab87c7,ab87c7.pdf,0,Journal of Physics D: Applied Physics,IOP Publishing,2020,Surface driven exchange bias in nanocrystalline CoCr<sub>2</sub>O<sub>4</sub>,0,,,,,,dataset3_67,0
,,,,,,,,,MPMS-3,CoCr2O4,CoCr2O4,0,fd-3m,0,80.0,1.0,15.0,6.0,8189.5,2.133,,0.0,10.0,10.1088/1361-6463/ab87c7,ab87c7.pdf,0,Journal of Physics D: Applied Physics,IOP Publishing,2020,Surface driven exchange bias in nanocrystalline CoCr<sub>2</sub>O<sub>4</sub>,0,,,,,,dataset3_67,0
,,,,,,,,,MPMS-3,CoCr2O4,CoCr2O4,0,fd-3m,0,80.0,1.0,20.0,5.979,7920.689,2.1,-1253.696,0.0,10.0,10.1088/1361-6463/ab87c7,ab87c7.pdf,0,Journal of Physics D: Applied Physics,IOP Publishing,2020,Surface driven exchange bias in nanocrystalline CoCr<sub>2</sub>O<sub>4</sub>,0,,,,,,dataset3_67,0
,,,,,,,,,MPMS-3,CoCr2O4,CoCr2O4,0,fd-3m,0,80.0,1.0,25.0,6.2,7508.612,2.0,-1478.24,0.0,10.0,10.1088/1361-6463/ab87c7,ab87c7.pdf,0,Journal of Physics D: Applied Physics,IOP Publishing,2020,Surface driven exchange bias in nanocrystalline CoCr<sub>2</sub>O<sub>4</sub>,0,,,,,,dataset3_67,0
,,,,,,,,,MPMS-3,CoCr2O4,CoCr2O4,0,fd-3m,0,80.0,1.0,30.0,5.9,7705.6475,1.967,-223.87,0.0,10.0,10.1088/1361-6463/ab87c7,ab87c7.pdf,0,Journal of Physics D: Applied Physics,IOP Publishing,2020,Surface driven exchange bias in nanocrystalline CoCr<sub>2</sub>O<sub>4</sub>,0,,,,,,dataset3_67,0
,,,,,,,,,MPMS-3,CoCr2O4,CoCr2O4,0,fd-3m,0,80.0,1.0,40.0,6.151,6289.9845,2.3,-13.282,0.0,10.0,10.1088/1361-6463/ab87c7,ab87c7.pdf,0,Journal of Physics D: Applied Physics,IOP Publishing,2020,Surface driven exchange bias in nanocrystalline CoCr<sub>2</sub>O<sub>4</sub>,0,,,,,,dataset3_67,0
,,,,,,,,,MPMS-3,CoCr2O4,CoCr2O4,0,fd-3m,0,80.0,1.0,60.0,7.6,3512.753,2.994,,0.0,10.0,10.1088/1361-6463/ab87c7,ab87c7.pdf,0,Journal of Physics D: Applied Physics,IOP Publishing,2020,Surface driven exchange bias in nanocrystalline CoCr<sub>2</sub>O<sub>4</sub>,0,,,,,,dataset3_67,0
,,,,,,,,,MPMS-3,CoCr2O4,CoCr2O4,0,fd-3m,0,80.0,1.0,80.0,8.0,1397.7685,3.0,,0.0,10.0,10.1088/1361-6463/ab87c7,ab87c7.pdf,0,Journal of Physics D: Applied Physics,IOP Publishing,2020,Surface driven exchange bias in nanocrystalline CoCr<sub>2</sub>O<sub>4</sub>,0,,,,,,dataset3_67,0
BFO,,,24.0,,,,,,Quantum Design Versalab PPMS,BiFeO3,BiFeO3,0,r3c,0,30.0,2.0,60.0,0.3547,391.3,0.0275,,-0.00458,20.0,10.1088/1361-6463/abd432,abd432.pdf,0,Journal of Physics D: Applied Physics,IOP Publishing,2021,Exchange bias in BiFeO<sub>3</sub> and Bi<sub>0.9</sub>La<sub>0.1</sub>FeO<sub>3</sub> nanoparticles,0,,,,,,dataset3_68,0
BLFO,,,31.0,,,,,,Quantum Design Versalab PPMS,Bi0.9La0.1FeO3,Bi0.9La0.1FeO3,0,pnma,0,30.0,2.0,60.0,0.375,593.4,0.018367,-142.78,-0.0102,20.0,10.1088/1361-6463/abd432,abd432.pdf,0,Journal of Physics D: Applied Physics,IOP Publishing,2021,Exchange bias in BiFeO<sub>3</sub> and Bi<sub>0.9</sub>La<sub>0.1</sub>FeO<sub>3</sub> nanoparticles,0,,,,,,dataset3_68,0
BFO,,,24.0,,,,,,Quantum Design Versalab PPMS,BiFeO3,BiFeO3,0,r3c,0,30.0,2.0,60.0,0.3698,391.3,0.0275,-137.21,0.00458,20.0,10.1088/1361-6463/abd432,abd432.pdf,0,Journal of Physics D: Applied Physics,IOP Publishing,2021,Exchange bias in BiFeO<sub>3</sub> and Bi<sub>0.9</sub>La<sub>0.1</sub>FeO<sub>3</sub> nanoparticles,0,,,,,,dataset3_68,0
BLFO,,,31.0,,,,,,Quantum Design Versalab PPMS,Bi0.9La0.1FeO3,Bi0.9La0.1FeO3,0,pnma,0,30.0,2.0,60.0,0.408,593.4,0.018367,-71.0,0.0102,20.0,10.1088/1361-6463/abd432,abd432.pdf,0,Journal of Physics D: Applied Physics,IOP Publishing,2021,Exchange bias in BiFeO<sub>3</sub> and Bi<sub>0.9</sub>La<sub>0.1</sub>FeO<sub>3</sub> nanoparticles,0,,,,,,dataset3_68,0
manganese oxide,,,,,,,,,,Mn3O4,Mn3O4,0,i41/amd,0,20.0,1.0,10.0,,1086.0,,-346.379,2.238,10.0,10.1088/1674-1056/25/11/117502,117502.pdf,0,Chinese Physics B,IOP Publishing,2016,Size-dependent exchange bias in single phase Mn <sub>3</sub> O <sub>4</sub> nanoparticles,0,,,,,,dataset3_69,0
manganese oxide,,,,,,,,,,Mn3O4,Mn3O4,0,i41/amd,0,20.0,1.0,10.0,32.0,575.0,,50.0,2.319,10.0,10.1088/1674-1056/25/11/117502,117502.pdf,0,Chinese Physics B,IOP Publishing,2016,Size-dependent exchange bias in single phase Mn <sub>3</sub> O <sub>4</sub> nanoparticles,0,,,,,,dataset3_69,0
manganese oxide,,,,,,,,,,Mn3O4,Mn3O4,0,i41/amd,0,20.0,1.0,10.0,,273.0,,50.0,2.339,10.0,10.1088/1674-1056/25/11/117502,117502.pdf,0,Chinese Physics B,IOP Publishing,2016,Size-dependent exchange bias in single phase Mn <sub>3</sub> O <sub>4</sub> nanoparticles,0,,,,,,dataset3_69,0
nickel oxide,,,4.0,,,,,,Quantum Design PPMS-9T,NiO,NiO,0,fm-3m,0,80.0,8.0,5.0,5.8,2285.7,0.4,50.0,0.0107,80.0,10.1088/1742-6596/663/1/012001,012001.pdf,0,Journal of Physics: Conference Series,IOP Publishing,2015,On the exchange bias effect in NiO nanoparticles with a core(antiferromagnetic)/shell (spin glass) morphology,1,,,,,,dataset3_70,0
nickel oxide,,,9.0,,,,,,Quantum Design PPMS-9T,NiO,NiO,0,fm-3m,0,80.0,8.0,5.0,03.05,2857.1,0.413,50.0,0.186,80.0,10.1088/1742-6596/663/1/012001,012001.pdf,0,Journal of Physics: Conference Series,IOP Publishing,2015,On the exchange bias effect in NiO nanoparticles with a core(antiferromagnetic)/shell (spin glass) morphology,1,,,,,,dataset3_70,0
,,,8.5,,,,,,,FeO/Fe3O4,FeO,Fe3O4,fm-3m,fd-3m,52.5,0.1,20.0,20.0,681.83,10.0,50.0,0.0,1.0,10.1103/physrevb.78.174414,physrevb.78.174414.pdf,0,Physical Review B,American Physical Society (APS),2008,"Exchange bias of singly inverted<mml:math xmlns:mml=""http://www.w3.org/1998/Math/MathML"" display=""inline""><mml:mrow><mml:mtext>FeO</mml:mtext><mml:mo>/</mml:mo><mml:msub><mml:mrow><mml:mtext>Fe</mml:mtext></mml:mrow><mml:mn>3</mml:mn></mml:msub><mml:msub><mml:mtext>O</mml:mtext><mml:mn>4</mml:mn></mml:msub></mml:mrow></mml:math>core-shell nanocrystals",0,,,,,,dataset3_71,0
,,,,,,,,,Quantum Design 7 T SQUID magnetometer,Fe/Fe3O4,Fe,Fe3O4,im-3m,pnma,10.0,1.0,5.0,31.0,1897.0,28.9,50.0,,10.0,10.1103/physrevb.80.134418,physrevb.80.134418.pdf,0,Physical Review B,American Physical Society (APS),2009,"Exchange bias in<mml:math xmlns:mml=""http://www.w3.org/1998/Math/MathML"" display=""inline""><mml:mrow><mml:mtext>Fe</mml:mtext><mml:mo>/</mml:mo><mml:msub><mml:mrow><mml:mtext>Fe</mml:mtext></mml:mrow><mml:mn>3</mml:mn></mml:msub><mml:msub><mml:mtext>O</mml:mtext><mml:mn>4</mml:mn></mml:msub></mml:mrow></mml:math>core-shell magnetic nanoparticles mediated by frozen interfacial spins",0,,,,,,dataset3_72,0
,,,,,,,,,Quantum Design 7 T SQUID magnetometer,Fe3O4,Fe3O4,0,pnma,0,10.0,1.0,5.0,84.0,862.0,76.8,0.0,,10.0,10.1103/physrevb.80.134418,physrevb.80.134418.pdf,0,Physical Review B,American Physical Society (APS),2009,"Exchange bias in<mml:math xmlns:mml=""http://www.w3.org/1998/Math/MathML"" display=""inline""><mml:mrow><mml:mtext>Fe</mml:mtext><mml:mo>/</mml:mo><mml:msub><mml:mrow><mml:mtext>Fe</mml:mtext></mml:mrow><mml:mn>3</mml:mn></mml:msub><mml:msub><mml:mtext>O</mml:mtext><mml:mn>4</mml:mn></mml:msub></mml:mrow></mml:math>core-shell magnetic nanoparticles mediated by frozen interfacial spins",0,,,,,,dataset3_72,0
,,,,,,,,,,Au-Fe3O4,Au,Fe3O4,fm-3m,fd-3m,60.0,5.0,2.0,,3257.5,,0.0,,50.0,10.1103/physrevb.92.054416,physrevb.92.054416.pdf,0,Physical Review B,American Physical Society (APS),2015,"Exchange bias effect in<mml:math xmlns:mml=""http://www.w3.org/1998/Math/MathML""><mml:mrow><mml:msub><mml:mtext>Au-Fe</mml:mtext><mml:mn>3</mml:mn></mml:msub><mml:msub><mml:mi mathvariant=""normal"">O</mml:mi><mml:mn>4</mml:mn></mml:msub></mml:mrow></mml:math>dumbbell nanoparticles induced by the charge transfer from gold",1,,,,,,dataset3_73,0
,,,,,,,,,,Au-Fe3O4,Au,Fe3O4,fm-3m,fd-3m,60.0,5.0,2.0,,,,0.0,,50.0,10.1103/physrevb.92.054416,physrevb.92.054416.pdf,0,Physical Review B,American Physical Society (APS),2015,"Exchange bias effect in<mml:math xmlns:mml=""http://www.w3.org/1998/Math/MathML""><mml:mrow><mml:msub><mml:mtext>Au-Fe</mml:mtext><mml:mn>3</mml:mn></mml:msub><mml:msub><mml:mi mathvariant=""normal"">O</mml:mi><mml:mn>4</mml:mn></mml:msub></mml:mrow></mml:math>dumbbell nanoparticles induced by the charge transfer from gold",1,,,,,,dataset3_73,0
,,,,,,,,,,Au-Fe3O4,Au,Fe3O4,fm-3m,fd-3m,60.0,5.0,100.0,,502.31,,0.0,,50.0,10.1103/physrevb.92.054416,physrevb.92.054416.pdf,0,Physical Review B,American Physical Society (APS),2015,"Exchange bias effect in<mml:math xmlns:mml=""http://www.w3.org/1998/Math/MathML""><mml:mrow><mml:msub><mml:mtext>Au-Fe</mml:mtext><mml:mn>3</mml:mn></mml:msub><mml:msub><mml:mi mathvariant=""normal"">O</mml:mi><mml:mn>4</mml:mn></mml:msub></mml:mrow></mml:math>dumbbell nanoparticles induced by the charge transfer from gold",1,,,,,,dataset3_73,0
iron oxide,,,,,,,,,,Fe3O4,Fe3O4,0,fd-3m,0,60.0,5.0,200.0,,181.0,,0.0,,50.0,10.1103/physrevb.92.054416,physrevb.92.054416.pdf,0,Physical Review B,American Physical Society (APS),2015,"Exchange bias effect in<mml:math xmlns:mml=""http://www.w3.org/1998/Math/MathML""><mml:mrow><mml:msub><mml:mtext>Au-Fe</mml:mtext><mml:mn>3</mml:mn></mml:msub><mml:msub><mml:mi mathvariant=""normal"">O</mml:mi><mml:mn>4</mml:mn></mml:msub></mml:mrow></mml:math>dumbbell nanoparticles induced by the charge transfer from gold",1,,,,,,dataset3_73,0
,,,27.0,,,,,,"magnetometer of Quantum Design (MPMS, XL)",Co/Co3O4,Co,Co3O4,fm-3m,fd-3m,20.0,1.0,5.0,122.0,569.343,34.375,0.0,12.0,10.0,10.1103/physrevb.94.184410,physrevb.94.184410.pdf,0,Physical Review B,American Physical Society (APS),2016,"Probing core and shell contributions to exchange bias in<mml:math xmlns:mml=""http://www.w3.org/1998/Math/MathML""><mml:mrow><mml:mi>Co</mml:mi><mml:mo>/</mml:mo><mml:msub><mml:mi>Co</mml:mi><mml:mn>3</mml:mn></mml:msub><mml:msub><mml:mi mathvariant=""normal"">O</mml:mi><mml:mn>4</mml:mn></mml:msub></mml:mrow></mml:math>nanoparticles of controlled size",1,,,,,,dataset3_74,0
,,,27.0,,,,,,"magnetometer of Quantum Design (MPMS, XL)",Co/Co3O4,Co,Co3O4,fm-3m,fd-3m,20.0,1.0,5.0,116.0,583.34,32.07,,6.25,10.0,10.1103/physrevb.94.184410,physrevb.94.184410.pdf,0,Physical Review B,American Physical Society (APS),2016,"Probing core and shell contributions to exchange bias in<mml:math xmlns:mml=""http://www.w3.org/1998/Math/MathML""><mml:mrow><mml:mi>Co</mml:mi><mml:mo>/</mml:mo><mml:msub><mml:mi>Co</mml:mi><mml:mn>3</mml:mn></mml:msub><mml:msub><mml:mi mathvariant=""normal"">O</mml:mi><mml:mn>4</mml:mn></mml:msub></mml:mrow></mml:math>nanoparticles of controlled size",1,,,,,,dataset3_74,0
,,,27.0,,,,,,"magnetometer of Quantum Design (MPMS, XL)",Co/Co3O4,Co,Co3O4,fm-3m,fd-3m,20.0,1.0,5.0,105.0,626.8,32.9245,-5.3,6.031,10.0,10.1103/physrevb.94.184410,physrevb.94.184410.pdf,0,Physical Review B,American Physical Society (APS),2016,"Probing core and shell contributions to exchange bias in<mml:math xmlns:mml=""http://www.w3.org/1998/Math/MathML""><mml:mrow><mml:mi>Co</mml:mi><mml:mo>/</mml:mo><mml:msub><mml:mi>Co</mml:mi><mml:mn>3</mml:mn></mml:msub><mml:msub><mml:mi mathvariant=""normal"">O</mml:mi><mml:mn>4</mml:mn></mml:msub></mml:mrow></mml:math>nanoparticles of controlled size",1,,,,,,dataset3_74,0
,,,27.0,,,,,,"magnetometer of Quantum Design (MPMS, XL)",Co/Co3O4,Co,Co3O4,fm-3m,fd-3m,20.0,1.0,5.0,90.42,738.96,27.919,1.022,5.931,10.0,10.1103/physrevb.94.184410,physrevb.94.184410.pdf,0,Physical Review B,American Physical Society (APS),2016,"Probing core and shell contributions to exchange bias in<mml:math xmlns:mml=""http://www.w3.org/1998/Math/MathML""><mml:mrow><mml:mi>Co</mml:mi><mml:mo>/</mml:mo><mml:msub><mml:mi>Co</mml:mi><mml:mn>3</mml:mn></mml:msub><mml:msub><mml:mi mathvariant=""normal"">O</mml:mi><mml:mn>4</mml:mn></mml:msub></mml:mrow></mml:math>nanoparticles of controlled size",1,,,,,,dataset3_74,0
,,,27.0,,,,,,"magnetometer of Quantum Design (MPMS, XL)",Co/Co3O4,Co,Co3O4,fm-3m,fd-3m,20.0,1.0,5.0,56.9,724.638,15.923,,3.5,10.0,10.1103/physrevb.94.184410,physrevb.94.184410.pdf,0,Physical Review B,American Physical Society (APS),2016,"Probing core and shell contributions to exchange bias in<mml:math xmlns:mml=""http://www.w3.org/1998/Math/MathML""><mml:mrow><mml:mi>Co</mml:mi><mml:mo>/</mml:mo><mml:msub><mml:mi>Co</mml:mi><mml:mn>3</mml:mn></mml:msub><mml:msub><mml:mi mathvariant=""normal"">O</mml:mi><mml:mn>4</mml:mn></mml:msub></mml:mrow></mml:math>nanoparticles of controlled size",1,,,,,,dataset3_74,0
,,,27.0,,,,,,"magnetometer of Quantum Design (MPMS, XL)",Co/Co3O4,Co,Co3O4,fm-3m,fd-3m,20.0,1.0,5.0,32.0,631.58,6.5,9.41,0.8,10.0,10.1103/physrevb.94.184410,physrevb.94.184410.pdf,0,Physical Review B,American Physical Society (APS),2016,"Probing core and shell contributions to exchange bias in<mml:math xmlns:mml=""http://www.w3.org/1998/Math/MathML""><mml:mrow><mml:mi>Co</mml:mi><mml:mo>/</mml:mo><mml:msub><mml:mi>Co</mml:mi><mml:mn>3</mml:mn></mml:msub><mml:msub><mml:mi mathvariant=""normal"">O</mml:mi><mml:mn>4</mml:mn></mml:msub></mml:mrow></mml:math>nanoparticles of controlled size",1,,,,,,dataset3_74,0
,,,27.0,,,,,,"magnetometer of Quantum Design (MPMS, XL)",Co/Co3O4,Co,Co3O4,fm-3m,fd-3m,20.0,1.0,5.0,9.55,222.0,0.6875,-84.7,0.1125,10.0,10.1103/physrevb.94.184410,physrevb.94.184410.pdf,0,Physical Review B,American Physical Society (APS),2016,"Probing core and shell contributions to exchange bias in<mml:math xmlns:mml=""http://www.w3.org/1998/Math/MathML""><mml:mrow><mml:mi>Co</mml:mi><mml:mo>/</mml:mo><mml:msub><mml:mi>Co</mml:mi><mml:mn>3</mml:mn></mml:msub><mml:msub><mml:mi mathvariant=""normal"">O</mml:mi><mml:mn>4</mml:mn></mml:msub></mml:mrow></mml:math>nanoparticles of controlled size",1,,,,,,dataset3_74,0
,,,27.0,,,,,,"magnetometer of Quantum Design (MPMS, XL)",Co/Co3O4,Co,Co3O4,fm-3m,fd-3m,20.0,1.0,5.0,4.6,194.724,0.191,-71.36,0.032,10.0,10.1103/physrevb.94.184410,physrevb.94.184410.pdf,0,Physical Review B,American Physical Society (APS),2016,"Probing core and shell contributions to exchange bias in<mml:math xmlns:mml=""http://www.w3.org/1998/Math/MathML""><mml:mrow><mml:mi>Co</mml:mi><mml:mo>/</mml:mo><mml:msub><mml:mi>Co</mml:mi><mml:mn>3</mml:mn></mml:msub><mml:msub><mml:mi mathvariant=""normal"">O</mml:mi><mml:mn>4</mml:mn></mml:msub></mml:mrow></mml:math>nanoparticles of controlled size",1,,,,,,dataset3_74,0
,,,27.0,,,,,,"magnetometer of Quantum Design (MPMS, XL)",Co/Co3O4,Co,Co3O4,fm-3m,fd-3m,20.0,1.0,5.0,3.0,265.0,0.051,-64.764,0.005,10.0,10.1103/physrevb.94.184410,physrevb.94.184410.pdf,0,Physical Review B,American Physical Society (APS),2016,"Probing core and shell contributions to exchange bias in<mml:math xmlns:mml=""http://www.w3.org/1998/Math/MathML""><mml:mrow><mml:mi>Co</mml:mi><mml:mo>/</mml:mo><mml:msub><mml:mi>Co</mml:mi><mml:mn>3</mml:mn></mml:msub><mml:msub><mml:mi mathvariant=""normal"">O</mml:mi><mml:mn>4</mml:mn></mml:msub></mml:mrow></mml:math>nanoparticles of controlled size",1,,,,,,dataset3_74,0
,,,4.0,,,,,,"Quantum Design, MPMS",MnFe2O4/Fe2O3,MnFe2O4,Fe2O3,fd-3m,r3c,50.0,5.0,5.0,6.7,3230.0,2.18,5.0,0.845,50.0,10.1140/epjb/e2020-100615-7,e2020-100615-7.pdf,0,The European Physical Journal B,Springer Science and Business Media LLC,2020,Exchange bias effect and exchange spring-type behavior of core-shell structured MnFe2O4/α-Fe2O3 nanocomposite systems,0,,,,,,dataset3_75,0
,,,5.0,,,,,,"Quantum Design, MPMS",MnFe2O4/Fe2O3,MnFe2O4,Fe2O3,fd-3m,r3c,50.0,5.0,5.0,7.2,3100.0,2.045,-49.725,0.676,50.0,10.1140/epjb/e2020-100615-7,e2020-100615-7.pdf,0,The European Physical Journal B,Springer Science and Business Media LLC,2020,Exchange bias effect and exchange spring-type behavior of core-shell structured MnFe2O4/α-Fe2O3 nanocomposite systems,0,,,,,,dataset3_75,0
,,,6.0,,,,,,"Quantum Design, MPMS",MnFe2O4/Fe2O3,MnFe2O4,Fe2O3,fd-3m,r3c,50.0,5.0,5.0,7.5,3370.0,2.45,-41.96,0.591,50.0,10.1140/epjb/e2020-100615-7,e2020-100615-7.pdf,0,The European Physical Journal B,Springer Science and Business Media LLC,2020,Exchange bias effect and exchange spring-type behavior of core-shell structured MnFe2O4/α-Fe2O3 nanocomposite systems,0,,,,,,dataset3_75,0
,,,6.0,,,,,,"Quantum Design, MPMS",MnFe2O4/Fe2O3,MnFe2O4,Fe2O3,fd-3m,r3c,50.0,5.0,5.0,8.3,3100.0,03.06,2.42,0.92957,50.0,10.1140/epjb/e2020-100615-7,e2020-100615-7.pdf,0,The European Physical Journal B,Springer Science and Business Media LLC,2020,Exchange bias effect and exchange spring-type behavior of core-shell structured MnFe2O4/α-Fe2O3 nanocomposite systems,0,,,,,,dataset3_75,0
,,,,,,,,,"Quantum Design, MPMS",MnFe2O4/Fe2O3,MnFe2O4,Fe2O3,fd-3m,r3c,50.0,0.0,300.0,4.3,546.0,0.77,2.42,0.0,0.0,10.1140/epjb/e2020-100615-7,e2020-100615-7.pdf,0,The European Physical Journal B,Springer Science and Business Media LLC,2020,Exchange bias effect and exchange spring-type behavior of core-shell structured MnFe2O4/α-Fe2O3 nanocomposite systems,0,,,,,,dataset3_75,0
,,,,,,,,,"Quantum Design, MPMS",MnFe2O4/Fe2O3,MnFe2O4,Fe2O3,fd-3m,r3c,50.0,0.0,300.0,4.5,559.0,0.648,2.42,0.0,0.0,10.1140/epjb/e2020-100615-7,e2020-100615-7.pdf,0,The European Physical Journal B,Springer Science and Business Media LLC,2020,Exchange bias effect and exchange spring-type behavior of core-shell structured MnFe2O4/α-Fe2O3 nanocomposite systems,0,,,,,,dataset3_75,0
,,,,,,,,,"Quantum Design, MPMS",MnFe2O4/Fe2O3,MnFe2O4,Fe2O3,fd-3m,r3c,50.0,0.0,300.0,4.7,556.0,0.703,1.355,0.0,0.0,10.1140/epjb/e2020-100615-7,e2020-100615-7.pdf,0,The European Physical Journal B,Springer Science and Business Media LLC,2020,Exchange bias effect and exchange spring-type behavior of core-shell structured MnFe2O4/α-Fe2O3 nanocomposite systems,0,,,,,,dataset3_75,0
,,,,,,,,,"Quantum Design, MPMS",MnFe2O4/Fe2O3,MnFe2O4,Fe2O3,fd-3m,r3c,50.0,0.0,300.0,5.0,533.0,0.77,-0.6585,0.0,0.0,10.1140/epjb/e2020-100615-7,e2020-100615-7.pdf,0,The European Physical Journal B,Springer Science and Business Media LLC,2020,Exchange bias effect and exchange spring-type behavior of core-shell structured MnFe2O4/α-Fe2O3 nanocomposite systems,0,,,,,,dataset3_75,0
,,,,,,,,,MPMS Evercool,Fe2O3,Fe2O3,0,p4132,0,50.0,5.0,5.0,,11898.92,26.621,-0.659,0.0,50.0,10.21203/rs.3.rs-3848974/v1,v1.pdf,v1_SI.pdf,,Springer Science and Business Media LLC,2024,Non-Exchange Bias in Soft-Hard Nanoparticle Composites,1,,,,,,dataset3_76,dataset3_76_supp
,,,,,,,,,MPMS Evercool,Co/Fe2O3,Co,Fe2O3,p63/mmc,p4132,50.0,5.0,5.0,,8798.29,26.621,,0.0,50.0,10.21203/rs.3.rs-3848974/v1,v1.pdf,v1_SI.pdf,,Springer Science and Business Media LLC,2024,Non-Exchange Bias in Soft-Hard Nanoparticle Composites,1,,,,,,dataset3_76,dataset3_76_supp
,,,,,,,,,MPMS Evercool,Co/Fe2O3,Co,Fe2O3,p63/mmc,p4132,50.0,5.0,5.0,,1634.436,25.577,,0.0,50.0,10.21203/rs.3.rs-3848974/v1,v1.pdf,v1_SI.pdf,,Springer Science and Business Media LLC,2024,Non-Exchange Bias in Soft-Hard Nanoparticle Composites,1,,,,,,dataset3_76,dataset3_76_supp
,,,,,,,,,MPMS Evercool,Co/Fe2O3,Co,Fe2O3,p63/mmc,p4132,50.0,5.0,5.0,,873.4,22.55,,0.0,50.0,10.21203/rs.3.rs-3848974/v1,v1.pdf,v1_SI.pdf,,Springer Science and Business Media LLC,2024,Non-Exchange Bias in Soft-Hard Nanoparticle Composites,1,,,,,,dataset3_76,dataset3_76_supp
cobaltum,,,,,,,,,,Co/CoO,Co,Co1O1,p63/mmc,fm-3m,6.0,0.5,5.0,,538.42,,,0.0,5.0,10.3390/coatings11020122,coatings11020122.pdf,0,Coatings,MDPI AG,2021,Exchange Bias in Thin Films—An Update,1,,,,,,dataset3_77,0
cobaltum,,,,,,,,,,Co/CoO,Co,Co1O1,p63/mmc,fm-3m,6.0,0.5,5.0,,434.0,,,0.0,5.0,10.3390/coatings11020122,coatings11020122.pdf,0,Coatings,MDPI AG,2021,Exchange Bias in Thin Films—An Update,1,,,,,,dataset3_77,0
cobaltum,,,,,,,,,,Co/CoO,Co,Co1O1,p63/mmc,fm-3m,6.0,0.5,5.0,,280.0,,,0.0,5.0,10.3390/coatings11020122,coatings11020122.pdf,0,Coatings,MDPI AG,2021,Exchange Bias in Thin Films—An Update,1,,,,,,dataset3_77,0
cobaltum,,,,,,,,,,Co/CoO,Co,Co1O1,p63/mmc,fm-3m,6.0,0.5,5.0,,532.96,,,0.0,5.0,10.3390/coatings11020122,coatings11020122.pdf,0,Coatings,MDPI AG,2021,Exchange Bias in Thin Films—An Update,1,,,,,,dataset3_77,0
iron oxide,,,,,,,,,VSM,Fe2O3,Fe2O3,0,p4332,0,80.0,0.0,300.0,65.82,919.2,,,0.0,0.0,10.3390/ijms23158279,ijms23158279.pdf,ijms23158279_SI.pdf,International Journal of Molecular Sciences,MDPI AG,2022,Progress toward Room-Temperature Synthesis and Functionalization of Iron-Oxide Nanoparticles,1,,,,,,dataset3_78,dataset3_78_supp
iron oxide,,,,,,,,,VSM,Fe2O3,Fe2O3,0,p4332,0,80.0,0.0,300.0,66.72,821.583,,,0.0,0.0,10.3390/ijms23158279,ijms23158279.pdf,ijms23158279_SI.pdf,International Journal of Molecular Sciences,MDPI AG,2022,Progress toward Room-Temperature Synthesis and Functionalization of Iron-Oxide Nanoparticles,1,,,,,,dataset3_78,dataset3_78_supp
iron oxide,,,,,,,,,VSM,Fe2O3,Fe2O3,0,p4332,0,80.0,0.0,300.0,51.22,681.9,,,0.0,0.0,10.3390/ijms23158279,ijms23158279.pdf,ijms23158279_SI.pdf,International Journal of Molecular Sciences,MDPI AG,2022,Progress toward Room-Temperature Synthesis and Functionalization of Iron-Oxide Nanoparticles,1,,,,,,dataset3_78,dataset3_78_supp
iron oxide,,,,,,,,,VSM,Fe2O3,Fe2O3,0,p4332,0,80.0,0.0,300.0,54.42,620.483,,,0.0,0.0,10.3390/ijms23158279,ijms23158279.pdf,ijms23158279_SI.pdf,International Journal of Molecular Sciences,MDPI AG,2022,Progress toward Room-Temperature Synthesis and Functionalization of Iron-Oxide Nanoparticles,1,,,,,,dataset3_78,dataset3_78_supp
iron oxide,,,,,,,,,VSM,Fe2O3,Fe2O3,0,p4332,0,80.0,0.0,300.0,58.91,751.664,,,0.0,0.0,10.3390/ijms23158279,ijms23158279.pdf,ijms23158279_SI.pdf,International Journal of Molecular Sciences,MDPI AG,2022,Progress toward Room-Temperature Synthesis and Functionalization of Iron-Oxide Nanoparticles,1,,,,,,dataset3_78,dataset3_78_supp
iron oxide,,,,,,,,,VSM,Fe2O3,Fe2O3,0,p4332,0,80.0,0.0,300.0,45.92,771.36,,,0.0,0.0,10.3390/ijms23158279,ijms23158279.pdf,ijms23158279_SI.pdf,International Journal of Molecular Sciences,MDPI AG,2022,Progress toward Room-Temperature Synthesis and Functionalization of Iron-Oxide Nanoparticles,1,,,,,,dataset3_78,dataset3_78_supp
iron oxide,,,,,,,,,VSM,Fe2O3,Fe2O3,0,p4332,0,80.0,1.0,5.0,73.32,1026.1,16.77,,,10.0,10.3390/ijms23158279,ijms23158279.pdf,ijms23158279_SI.pdf,International Journal of Molecular Sciences,MDPI AG,2022,Progress toward Room-Temperature Synthesis and Functionalization of Iron-Oxide Nanoparticles,1,,,,,,dataset3_78,dataset3_78_supp
iron oxide,,,,,,,,,VSM,Fe2O3,Fe2O3,0,p4332,0,80.0,1.0,5.0,74.62,907.19,19.35,,,10.0,10.3390/ijms23158279,ijms23158279.pdf,ijms23158279_SI.pdf,International Journal of Molecular Sciences,MDPI AG,2022,Progress toward Room-Temperature Synthesis and Functionalization of Iron-Oxide Nanoparticles,1,,,,,,dataset3_78,dataset3_78_supp
iron oxide,,,,,,,,,VSM,Fe2O3,Fe2O3,0,p4332,0,80.0,1.0,5.0,57.92,730.0,13.548,,,10.0,10.3390/ijms23158279,ijms23158279.pdf,ijms23158279_SI.pdf,International Journal of Molecular Sciences,MDPI AG,2022,Progress toward Room-Temperature Synthesis and Functionalization of Iron-Oxide Nanoparticles,1,,,,,,dataset3_78,dataset3_78_supp
iron oxide,,,,,,,,,VSM,Fe2O3,Fe2O3,0,p4332,0,80.0,1.0,5.0,59.92,743.639,13.548,,0.0,10.0,10.3390/ijms23158279,ijms23158279.pdf,ijms23158279_SI.pdf,International Journal of Molecular Sciences,MDPI AG,2022,Progress toward Room-Temperature Synthesis and Functionalization of Iron-Oxide Nanoparticles,1,,,,,,dataset3_78,dataset3_78_supp
iron oxide,,,,,,,,,VSM,Fe2O3,Fe2O3,0,p4332,0,80.0,1.0,5.0,65.42,873.49871,15.48,21.84,0.0,10.0,10.3390/ijms23158279,ijms23158279.pdf,ijms23158279_SI.pdf,International Journal of Molecular Sciences,MDPI AG,2022,Progress toward Room-Temperature Synthesis and Functionalization of Iron-Oxide Nanoparticles,1,,,,,,dataset3_78,dataset3_78_supp
iron oxide,,,,,,,,,VSM,Fe2O3,Fe2O3,0,p4332,0,80.0,1.0,5.0,51.62,702.13958,11.935,0.85,0.0,10.0,10.3390/ijms23158279,ijms23158279.pdf,ijms23158279_SI.pdf,International Journal of Molecular Sciences,MDPI AG,2022,Progress toward Room-Temperature Synthesis and Functionalization of Iron-Oxide Nanoparticles,1,,,,,,dataset3_78,dataset3_78_supp
manganese ferrite,,,5.4,,,,,,PPMS,MnFe2O4,MnFe2O4,0,fd-3m,0,20.0,0.0,300.0,39.07,171.2,,0.0,0.0,0.0,10.3390/ijms232314825,ijms232314825.pdf,ijms232314825_SI.pdf,International Journal of Molecular Sciences,MDPI AG,2022,Hyperthermia of Magnetically Soft-Soft Core-Shell Ferrite Nanoparticles,1,,,,,,dataset3_79,dataset3_79_supp
,,,9.5,,,,,,PPMS,MnFe2O4/Fe3O4,MnFe2O4,Fe3O4,fd-3m,fd-3m,20.0,1.0,25.0,70.4,210.526,12.5,-86.0,0.0,10.0,10.3390/ijms232314825,ijms232314825.pdf,ijms232314825_SI.pdf,International Journal of Molecular Sciences,MDPI AG,2022,Hyperthermia of Magnetically Soft-Soft Core-Shell Ferrite Nanoparticles,1,,,,,,dataset3_79,dataset3_79_supp
,,,11.7,,,,,,PPMS,MnFe2O4/Fe3O4,MnFe2O4,Fe3O4,fd-3m,fd-3m,20.0,3.0,200.0,69.9,1.24,0.0794,-10.8,02.06,30.0,10.3390/ijms232314825,ijms232314825.pdf,ijms232314825_SI.pdf,International Journal of Molecular Sciences,MDPI AG,2022,Hyperthermia of Magnetically Soft-Soft Core-Shell Ferrite Nanoparticles,1,,,,,,dataset3_79,dataset3_79_supp
Ti-doped maghemite,,,12.9,,,,,,,TiO2/Fe2O3,TiO2,Fe2O3,p42/mnm,p4132,40.0,0.0,2.0,52.0,449.38,17.6,-10.7,0.0,0.0,10.3390/magnetochemistry8120165,magnetochemistry8120165.pdf,0,Magnetochemistry,MDPI AG,2022,Coercivity and Exchange Bias in Ti-Doped Maghemite Nanoparticles,1,,,,,,dataset3_80,0
Ti-doped maghemite,,,12.9,,,,,,,TiO2/Fe2O3,TiO2,Fe2O3,p42/mnm,p4132,40.0,1.0,2.0,51.385,477.614,22.13,-32.33,3.77,10.0,10.3390/magnetochemistry8120165,magnetochemistry8120165.pdf,0,Magnetochemistry,MDPI AG,2022,Coercivity and Exchange Bias in Ti-Doped Maghemite Nanoparticles,1,,,,,,dataset3_80,0
Ti-doped maghemite,,,12.9,,,,,,,TiO2/Fe2O3,TiO2,Fe2O3,p42/mnm,p4132,60.0,2.0,2.0,52.18,471.34,21.98,,3.3,20.0,10.3390/magnetochemistry8120165,magnetochemistry8120165.pdf,0,Magnetochemistry,MDPI AG,2022,Coercivity and Exchange Bias in Ti-Doped Maghemite Nanoparticles,1,,,,,,dataset3_80,0
