Repository: anastasiavepreva/ChemX

# ChemX: A Collection of Chemistry Datasets for Benchmarking Automated Information Extraction

## Abstract

ChemX is a collection of 10 manually curated benchmarking datasets developed to support robust automated information extraction in chemistry. It spans two major domains — **nanomaterials** and **small molecules** — and enables evaluation across multiple modalities including text, tables, and figures.

ChemX is designed to benchmark large language models and multi-agent systems in real-world chemical contexts, emphasizing reproducibility, schema-based annotation, and domain-specific validation.

File: datasets/Cytotox.csv (part 16 of 49)
sn,material,shape,coat_functional_group,synthesis_method,surface_charge,size_in_medium_nm,zeta_in_medium_mv,no_of_cells_cells_well,human_animal,cell_source,cell_tissue,cell_morphology,cell_age,time_hr,concentration,test,test_indicator,viability_%,doi,article_list,core_nm,hydrodynamic_nm,potential_mv,cell_type,journal_name,publisher,year,title,journal_is_oa,is_oa,oa_status,pdf,access
1942,CaHCO3,Sphere,,Sol-Gel Method,,,,100000,H,Human,Liver,,,48,200,MTT,TetrazoliumSalt,94.841,10.1016/j.biomaterials.2009.09.088,58,,175,,L-02,Biomaterials,Elsevier BV,2010,Size-mediated cytotoxicity and apoptosis of hydroxyapatite nanoparticles in human hepatoma HepG2 cells,FALSE,FALSE,closed,58_yuan2010.pdf,0
1943,CaHCO3,Sphere,,Sol-Gel Method,,,,100000,H,Human,Liver,,,24,200,MTT,TetrazoliumSalt,73.149,10.1016/j.biomaterials.2009.09.088,58,,26,,HepG2,Biomaterials,Elsevier BV,2010,Size-mediated cytotoxicity and apoptosis of hydroxyapatite nanoparticles in human hepatoma HepG2 cells,FALSE,FALSE,closed,58_yuan2010.pdf,0
1944,CaHCO3,Sphere,,Sol-Gel Method,,,,100000,H,Human,Liver,,,24,200,MTT,TetrazoliumSalt,52.044,10.1016/j.biomaterials.2009.09.088,58,,45,,HepG2,Biomaterials,Elsevier BV,2010,Size-mediated cytotoxicity and apoptosis of hydroxyapatite nanoparticles in human hepatoma HepG2 cells,FALSE,FALSE,closed,58_yuan2010.pdf,0
1945,CaHCO3,Sphere,,Sol-Gel Method,,,,100000,H,Human,Liver,,,24,200,MTT,TetrazoliumSalt,82.541,10.1016/j.biomaterials.2009.09.088,58,,78,,HepG2,Biomaterials,Elsevier BV,2010,Size-mediated cytotoxicity and apoptosis of hydroxyapatite nanoparticles in human hepatoma HepG2 cells,FALSE,FALSE,closed,58_yuan2010.pdf,0
1946,CaHCO3,Sphere,,Sol-Gel Method,,,,100000,H,Human,Liver,,,24,200,MTT,TetrazoliumSalt,94.917,10.1016/j.biomaterials.2009.09.088,58,,175,,HepG2,Biomaterials,Elsevier BV,2010,Size-mediated cytotoxicity and apoptosis of hydroxyapatite nanoparticles in human hepatoma HepG2 cells,FALSE,FALSE,closed,58_yuan2010.pdf,0
1947,CaHCO3,Sphere,,Sol-Gel Method,,,,100000,H,Human,Liver,,,48,200,MTT,TetrazoliumSalt,53.37,10.1016/j.biomaterials.2009.09.088,58,,26,,HepG2,Biomaterials,Elsevier BV,2010,Size-mediated cytotoxicity and apoptosis of hydroxyapatite nanoparticles in human hepatoma HepG2 cells,FALSE,FALSE,closed,58_yuan2010.pdf,0
1948,CaHCO3,Sphere,,Sol-Gel Method,,,,100000,H,Human,Liver,,,48,200,MTT,TetrazoliumSalt,22.32,10.1016/j.biomaterials.2009.09.088,58,,45,,HepG2,Biomaterials,Elsevier BV,2010,Size-mediated cytotoxicity and apoptosis of hydroxyapatite nanoparticles in human hepatoma HepG2 cells,FALSE,FALSE,closed,58_yuan2010.pdf,0
1949,CaHCO3,Sphere,,Sol-Gel Method,,,,100000,H,Human,Liver,,,48,200,MTT,TetrazoliumSalt,73.481,10.1016/j.biomaterials.2009.09.088,58,,78,,HepG2,Biomaterials,Elsevier BV,2010,Size-mediated cytotoxicity and apoptosis of hydroxyapatite nanoparticles in human hepatoma HepG2 cells,FALSE,FALSE,closed,58_yuan2010.pdf,0
1950,CaHCO3,Sphere,,Sol-Gel Method,,,,100000,H,Human,Liver,,,48,200,MTT,TetrazoliumSalt,89.945,10.1016/j.biomaterials.2009.09.088,58,,175,,HepG2,Biomaterials,Elsevier BV,2010,Size-mediated cytotoxicity and apoptosis of hydroxyapatite nanoparticles in human hepatoma HepG2 cells,FALSE,FALSE,closed,58_yuan2010.pdf,0
1951,CaHCO3,Sphere,,Sol-Gel Method,,,,100000,H,Human,Liver,,,72,200,MTT,TetrazoliumSalt,48.066,10.1016/j.biomaterials.2009.09.088,58,,26,,HepG2,Biomaterials,Elsevier BV,2010,Size-mediated cytotoxicity and apoptosis of hydroxyapatite nanoparticles in human hepatoma HepG2 cells,FALSE,FALSE,closed,58_yuan2010.pdf,0
1952,CaHCO3,Sphere,,Sol-Gel Method,,,,100000,H,Human,Liver,,,72,200,MTT,TetrazoliumSalt,20.994,10.1016/j.biomaterials.2009.09.088,58,,45,,HepG2,Biomaterials,Elsevier BV,2010,Size-mediated cytotoxicity and apoptosis of hydroxyapatite nanoparticles in human hepatoma HepG2 cells,FALSE,FALSE,closed,58_yuan2010.pdf,0
1953,CaHCO3,Sphere,,Sol-Gel Method,,,,100000,H,Human,Liver,,,72,200,MTT,TetrazoliumSalt,70.718,10.1016/j.biomaterials.2009.09.088,58,,78,,HepG2,Biomaterials,Elsevier BV,2010,Size-mediated cytotoxicity and apoptosis of hydroxyapatite nanoparticles in human hepatoma HepG2 cells,FALSE,FALSE,closed,58_yuan2010.pdf,0
1954,CaHCO3,Sphere,,Sol-Gel Method,,,,100000,H,Human,Liver,,,72,200,MTT,TetrazoliumSalt,86.961,10.1016/j.biomaterials.2009.09.088,58,,175,,HepG2,Biomaterials,Elsevier BV,2010,Size-mediated cytotoxicity and apoptosis of hydroxyapatite nanoparticles in human hepatoma HepG2 cells,FALSE,FALSE,closed,58_yuan2010.pdf,0
1955,CuO,Sphere,,Commercial,Negative,65.59,-39.67,10000,H,Human,Lung,Epithelial,Adult,24,10,MTT,TetrazoliumSalt,75,10.1016/j.bbrc.2010.04.156,59,,52.51,,A549,Biochemical and Biophysical Research Communications,Elsevier BV,2010,Genotoxic potential of copper oxide nanoparticles in human lung epithelial cells,FALSE,FALSE,closed,59_ahamed2010.pdf,0
1956,CuO,Sphere,,Commercial,Negative,65.59,-39.67,10000,H,Human,Lung,Epithelial,Adult,24,25,MTT,TetrazoliumSalt,66,10.1016/j.bbrc.2010.04.156,59,,52.51,,A549,Biochemical and Biophysical Research Communications,Elsevier BV,2010,Genotoxic potential of copper oxide nanoparticles in human lung epithelial cells,FALSE,FALSE,closed,59_ahamed2010.pdf,0
1957,CuO,Sphere,,Commercial,Negative,65.59,-39.67,10000,H,Human,Lung,Epithelial,Adult,24,50,MTT,TetrazoliumSalt,48,10.1016/j.bbrc.2010.04.156,59,,52.51,,A549,Biochemical and Biophysical Research Communications,Elsevier BV,2010,Genotoxic potential of copper oxide nanoparticles in human lung epithelial cells,FALSE,FALSE,closed,59_ahamed2010.pdf,0
1958,CuO,Sphere,,Commercial,Negative,65.59,-39.67,10000,H,Human,Lung,Epithelial,Adult,24,10,NRU,NeutralRed,85,10.1016/j.bbrc.2010.04.156,59,,52.51,,A549,Biochemical and Biophysical Research Communications,Elsevier BV,2010,Genotoxic potential of copper oxide nanoparticles in human lung epithelial cells,FALSE,FALSE,closed,59_ahamed2010.pdf,0
1959,CuO,Sphere,,Commercial,Negative,65.59,-39.67,10000,H,Human,Lung,Epithelial,Adult,24,25,NRU,NeutralRed,69,10.1016/j.bbrc.2010.04.156,59,,52.51,,A549,Biochemical and Biophysical Research Communications,Elsevier BV,2010,Genotoxic potential of copper oxide nanoparticles in human lung epithelial cells,FALSE,FALSE,closed,59_ahamed2010.pdf,0
1960,CuO,Sphere,,Commercial,Negative,65.59,-39.67,10000,H,Human,Lung,Epithelial,Adult,24,50,NRU,NeutralRed,46,10.1016/j.bbrc.2010.04.156,59,,52.51,,A549,Biochemical and Biophysical Research Communications,Elsevier BV,2010,Genotoxic potential of copper oxide nanoparticles in human lung epithelial cells,FALSE,FALSE,closed,59_ahamed2010.pdf,0
1961,CuO,Sphere,,Commercial,Negative,310,-12.1,4500,H,Human,BoneMarrow,,,48,1.78,NRU,NeutralRed,78.035,10.3109/15376516.2014.928920,60,,30.09,-20,hMSC,Toxicology Mechanisms and Methods,Informa UK Limited,2014,Acute toxicity test of CuO nanoparticles using human mesenchymal stem cells,FALSE,FALSE,closed,60_ahamed2010.pdf,0
1962,CuO,Sphere,,Commercial,Negative,310,-12.1,4500,H,Human,BoneMarrow,,,48,3.16,NRU,NeutralRed,31.985,10.3109/15376516.2014.928920,60,,30.09,-20,hMSC,Toxicology Mechanisms and Methods,Informa UK Limited,2014,Acute toxicity test of CuO nanoparticles using human mesenchymal stem cells,FALSE,FALSE,closed,60_ahamed2010.pdf,0
1963,CuO,Sphere,,Commercial,Negative,310,-12.1,4500,H,Human,BoneMarrow,,,48,5.62,NRU,NeutralRed,10.405,10.3109/15376516.2014.928920,60,,30.09,-20,hMSC,Toxicology Mechanisms and Methods,Informa UK Limited,2014,Acute toxicity test of CuO nanoparticles using human mesenchymal stem cells,FALSE,FALSE,closed,60_ahamed2010.pdf,0
1964,CuO,Sphere,,Commercial,Negative,310,-12.1,4500,H,Human,BoneMarrow,,,48,10,NRU,NeutralRed,4.2389,10.3109/15376516.2014.928920,60,,30.09,-20,hMSC,Toxicology Mechanisms and Methods,Informa UK Limited,2014,Acute toxicity test of CuO nanoparticles using human mesenchymal stem cells,FALSE,FALSE,closed,60_ahamed2010.pdf,0
1965,CuO,Sphere,,Commercial,Negative,310,-12.1,4500,H,Human,BoneMarrow,,,48,17.8,NRU,NeutralRed,2.1195,10.3109/15376516.2014.928920,60,,30.09,-20,hMSC,Toxicology Mechanisms and Methods,Informa UK Limited,2014,Acute toxicity test of CuO nanoparticles using human mesenchymal stem cells,FALSE,FALSE,closed,60_ahamed2010.pdf,0
1966,CuO,Sphere,,Commercial,Negative,310,-12.1,4500,H,Human,BoneMarrow,,,48,31.6,NRU,NeutralRed,1.1561,10.3109/15376516.2014.928920,60,,30.09,-20,hMSC,Toxicology Mechanisms and Methods,Informa UK Limited,2014,Acute toxicity test of CuO nanoparticles using human mesenchymal stem cells,FALSE,FALSE,closed,60_ahamed2010.pdf,0
1967,CuO,Sphere,,Commercial,Negative,310,-12.1,4500,H,Human,BoneMarrow,,,48,56.2,NRU,NeutralRed,0.385,10.3109/15376516.2014.928920,60,,30.09,-20,hMSC,Toxicology Mechanisms and Methods,Informa UK Limited,2014,Acute toxicity test of CuO nanoparticles using human mesenchymal stem cells,FALSE,FALSE,closed,60_ahamed2010.pdf,0
1968,CuO,Sphere,,Commercial,Negative,310,-12.1,4500,H,Human,BoneMarrow,,,48,100,NRU,NeutralRed,0.385,10.3109/15376516.2014.928920,60,,30.09,-20,hMSC,Toxicology Mechanisms and Methods,Informa UK Limited,2014,Acute toxicity test of CuO nanoparticles using human mesenchymal stem cells,FALSE,FALSE,closed,60_ahamed2010.pdf,0
1969,CuO,Sphere,,Solvothermal Process,Negative,87,-25,1000,H,Human,Lung,Epithelial,Adult,24,5,MTT,TetrazoliumSalt,81.514,10.1177/0748233713511512,61,,23,,A549,Toxicology and Industrial Health,SAGE Publications,2013,Dose-dependent genotoxicity of copper oxide nanoparticles stimulated by reactive oxygen species in human lung epithelial cells,FALSE,FALSE,closed,61_akhtar2013.pdf,0
1970,CuO,Sphere,,Solvothermal Process,Negative,87,-25,1000,H,Human,Lung,Epithelial,Adult,24,10,MTT,TetrazoliumSalt,56.477,10.1177/0748233713511512,61,,23,,A549,Toxicology and Industrial Health,SAGE Publications,2013,Dose-dependent genotoxicity of copper oxide nanoparticles stimulated by reactive oxygen species in human lung epithelial cells,FALSE,FALSE,closed,61_akhtar2013.pdf,0
1971,CuO,Sphere,,Solvothermal Process,Negative,87,-25,1000,H,Human,Lung,Epithelial,Adult,24,15,MTT,TetrazoliumSalt,31.441,10.1177/0748233713511512,61,,23,,A549,Toxicology and Industrial Health,SAGE Publications,2013,Dose-dependent genotoxicity of copper oxide nanoparticles stimulated by reactive oxygen species in human lung epithelial cells,FALSE,FALSE,closed,61_akhtar2013.pdf,0
1972,CuO,Sphere,,Commercial,,644,,50000,H,Human,Colon,Epithelial,Adult,24,25,MTS,TetrazoliumSalt,114.06,10.3109/17435390.2011.625127,62,,40,,Caco-2,Nanotoxicology,Informa UK Limited,2011,Differential toxicity of copper (II) oxide nanoparticles of similar hydrodynamic diameter on human differentiated intestinal Caco-2 cell monolayers is correlated in part to copper release and shape,FALSE,FALSE,closed,62_piret2011.pdf,0
1973,CuO,Sphere,,Commercial,,644,,50000,H,Human,Colon,Epithelial,Adult,48,25,MTS,TetrazoliumSalt,75.332,10.3109/17435390.2011.625127,62,,40,,Caco-2,Nanotoxicology,Informa UK Limited,2011,Differential toxicity of copper (II) oxide nanoparticles of similar hydrodynamic diameter on human differentiated intestinal Caco-2 cell monolayers is correlated in part to copper release and shape,FALSE,FALSE,closed,62_piret2011.pdf,0
1974,CuO,Rod,,Commercial,,527,,50000,H,Human,Colon,Epithelial,Adult,24,25,MTS,TetrazoliumSalt,75.862,10.3109/17435390.2011.625127,62,,10,,Caco-2,Nanotoxicology,Informa UK Limited,2011,Differential toxicity of copper (II) oxide nanoparticles of similar hydrodynamic diameter on human differentiated intestinal Caco-2 cell monolayers is correlated in part to copper release and shape,FALSE,FALSE,closed,62_piret2011.pdf,0
1975,CuO,Rod,,Commercial,,527,,50000,H,Human,Colon,Epithelial,Adult,48,25,MTS,TetrazoliumSalt,64.721,10.3109/17435390.2011.625127,62,,10,,Caco-2,Nanotoxicology,Informa UK Limited,2011,Differential toxicity of copper (II) oxide nanoparticles of similar hydrodynamic diameter on human differentiated intestinal Caco-2 cell monolayers is correlated in part to copper release and shape,FALSE,FALSE,closed,62_piret2011.pdf,0
1976,CuO,Sphere,,Commercial,,644,,,H,Human,Lung,Epithelial,Adult,24,5,MTS,TetrazoliumSalt,100,10.3109/17435390.2011.625127,62,,40,,A549,Nanotoxicology,Informa UK Limited,2011,Differential toxicity of copper (II) oxide nanoparticles of similar hydrodynamic diameter on human differentiated intestinal Caco-2 cell monolayers is correlated in part to copper release and shape,FALSE,FALSE,closed,62_piret2011.pdf,0
1977,CuO,Sphere,,Commercial,,644,,,H,Human,Lung,Epithelial,Adult,24,10,MTS,TetrazoliumSalt,102.87,10.3109/17435390.2011.625127,62,,40,,A549,Nanotoxicology,Informa UK Limited,2011,Differential toxicity of copper (II) oxide nanoparticles of similar hydrodynamic diameter on human differentiated intestinal Caco-2 cell monolayers is correlated in part to copper release and shape,FALSE,FALSE,closed,62_piret2011.pdf,0
1978,CuO,Sphere,,Commercial,,644,,,H,Human,Lung,Epithelial,Adult,24,25,MTS,TetrazoliumSalt,94.702,10.3109/17435390.2011.625127,62,,40,,A549,Nanotoxicology,Informa UK Limited,2011,Differential toxicity of copper (II) oxide nanoparticles of similar hydrodynamic diameter on human differentiated intestinal Caco-2 cell monolayers is correlated in part to copper release and shape,FALSE,FALSE,closed,62_piret2011.pdf,0
1979,CuO,Sphere,,Commercial,,644,,,H,Human,Lung,Epithelial,Adult,24,50,MTS,TetrazoliumSalt,85.872,10.3109/17435390.2011.625127,62,,40,,A549,Nanotoxicology,Informa UK Limited,2011,Differential toxicity of copper (II) oxide nanoparticles of similar hydrodynamic diameter on human differentiated intestinal Caco-2 cell monolayers is correlated in part to copper release and shape,FALSE,FALSE,closed,62_piret2011.pdf,0
1980,CuO,Sphere,,Commercial,,644,,,H,Human,Lung,Epithelial,Adult,24,100,MTS,TetrazoliumSalt,52.759,10.3109/17435390.2011.625127,62,,40,,A549,Nanotoxicology,Informa UK Limited,2011,Differential toxicity of copper (II) oxide nanoparticles of similar hydrodynamic diameter on human differentiated intestinal Caco-2 cell monolayers is correlated in part to copper release and shape,FALSE,FALSE,closed,62_piret2011.pdf,0
1981,CuO,Rod,,Commercial,,527,,,H,Human,Lung,Epithelial,Adult,24,5,MTS,TetrazoliumSalt,103.31,10.3109/17435390.2011.625127,62,,10,,A549,Nanotoxicology,Informa UK Limited,2011,Differential toxicity of copper (II) oxide nanoparticles of similar hydrodynamic diameter on human differentiated intestinal Caco-2 cell monolayers is correlated in part to copper release and shape,FALSE,FALSE,closed,62_piret2011.pdf,0
1982,CuO,Rod,,Commercial,,527,,,H,Human,Lung,Epithelial,Adult,24,10,MTS,TetrazoliumSalt,98.455,10.3109/17435390.2011.625127,62,,10,,A549,Nanotoxicology,Informa UK Limited,2011,Differential toxicity of copper (II) oxide nanoparticles of similar hydrodynamic diameter on human differentiated intestinal Caco-2 cell monolayers is correlated in part to copper release and shape,FALSE,FALSE,closed,62_piret2011.pdf,0
1983,CuO,Rod,,Commercial,,527,,,H,Human,Lung,Epithelial,Adult,24,25,MTS,TetrazoliumSalt,84.768,10.3109/17435390.2011.625127,62,,10,,A549,Nanotoxicology,Informa UK Limited,2011,Differential toxicity of copper (II) oxide nanoparticles of similar hydrodynamic diameter on human differentiated intestinal Caco-2 cell monolayers is correlated in part to copper release and shape,FALSE,FALSE,closed,62_piret2011.pdf,0
1984,CuO,Rod,,Commercial,,527,,,H,Human,Lung,Epithelial,Adult,24,50,MTS,TetrazoliumSalt,56.291,10.3109/17435390.2011.625127,62,,10,,A549,Nanotoxicology,Informa UK Limited,2011,Differential toxicity of copper (II) oxide nanoparticles of similar hydrodynamic diameter on human differentiated intestinal Caco-2 cell monolayers is correlated in part to copper release and shape,FALSE,FALSE,closed,62_piret2011.pdf,0
1985,CuO,Rod,,Commercial,,527,,,H,Human,Lung,Epithelial,Adult,24,100,MTS,TetrazoliumSalt,15.011,10.3109/17435390.2011.625127,62,,10,,A549,Nanotoxicology,Informa UK Limited,2011,Differential toxicity of copper (II) oxide nanoparticles of similar hydrodynamic diameter on human differentiated intestinal Caco-2 cell monolayers is correlated in part to copper release and shape,FALSE,FALSE,closed,62_piret2011.pdf,0
1986,CeO2,Sphere,,Sol-Gel Method,,,,5000,,,,,,24,50,MTT,TetrazoliumSalt,105.86,10.1016/j.ceramint.2014.09.095,63,,20.3,,L929,Ceramics International,Elsevier BV,2015,Bioorganic polymer-based synthesis of cerium oxide nanoparticles and their cell viability assays,FALSE,FALSE,closed,63_kargar2015.pdf,0
1987,CeO2,Sphere,,Sol-Gel Method,,,,5000,,,,,,24,100,MTT,TetrazoliumSalt,103.06,10.1016/j.ceramint.2014.09.095,63,,20.3,,L929,Ceramics International,Elsevier BV,2015,Bioorganic polymer-based synthesis of cerium oxide nanoparticles and their cell viability assays,FALSE,FALSE,closed,63_kargar2015.pdf,0
1988,CeO2,Sphere,,Sol-Gel Method,,,,5000,,,,,,24,200,MTT,TetrazoliumSalt,104.97,10.1016/j.ceramint.2014.09.095,63,,20.3,,L929,Ceramics International,Elsevier BV,2015,Bioorganic polymer-based synthesis of cerium oxide nanoparticles and their cell viability assays,FALSE,FALSE,closed,63_kargar2015.pdf,0
1989,CeO2,Sphere,,Sol-Gel Method,,,,5000,,,,,,24,400,MTT,TetrazoliumSalt,100,10.1016/j.ceramint.2014.09.095,63,,20.3,,L929,Ceramics International,Elsevier BV,2015,Bioorganic polymer-based synthesis of cerium oxide nanoparticles and their cell viability assays,FALSE,FALSE,closed,63_kargar2015.pdf,0
1990,CeO2,Sphere,,Sol-Gel Method,,,,5000,,,,,,24,800,MTT,TetrazoliumSalt,96.943,10.1016/j.ceramint.2014.09.095,63,,20.3,,L929,Ceramics International,Elsevier BV,2015,Bioorganic polymer-based synthesis of cerium oxide nanoparticles and their cell viability assays,FALSE,FALSE,closed,63_kargar2015.pdf,0
1991,CeO2,Sphere,,Sol-Gel Method,,,,10000,A,Mouse,Brain,Neuronal,Adult,24,5.46,MTT,TetrazoliumSalt,82.4,10.1016/j.ceramint.2013.02.026,64,,4.7,,neuro2A,Ceramics International,Elsevier BV,2013,"Facile synthesis, characterization, and evaluation of neurotoxicity effect of cerium oxide nanoparticles",FALSE,FALSE,closed,64_darroudi2013.pdf,0
1992,CeO2,Sphere,,Sol-Gel Method,,,,10000,A,Mouse,Brain,Neuronal,Adult,24,10.93,MTT,TetrazoliumSalt,84.667,10.1016/j.ceramint.2013.02.026,64,,4.7,,neuro2A,Ceramics International,Elsevier BV,2013,"Facile synthesis, characterization, and evaluation of neurotoxicity effect of cerium oxide nanoparticles",FALSE,FALSE,closed,64_darroudi2013.pdf,0
1993,CeO2,Sphere,,Sol-Gel Method,,,,10000,,,,,,24,21.87,MTT,TetrazoliumSalt,74.933,10.1016/j.ceramint.2013.02.026,64,,4.7,,neuro2A,Ceramics International,Elsevier BV,2013,"Facile synthesis, characterization, and evaluation of neurotoxicity effect of cerium oxide nanoparticles",FALSE,FALSE,closed,64_darroudi2013.pdf,0
1994,CeO2,Sphere,,Sol-Gel Method,,,,10000,A,Mouse,Brain,Neuronal,Adult,24,43.75,MTT,TetrazoliumSalt,75.467,10.1016/j.ceramint.2013.02.026,64,,4.7,,neuro2A,Ceramics International,Elsevier BV,2013,"Facile synthesis, characterization, and evaluation of neurotoxicity effect of cerium oxide nanoparticles",FALSE,FALSE,closed,64_darroudi2013.pdf,0
1995,CeO2,Sphere,,Sol-Gel Method,,,,10000,A,Mouse,Brain,Neuronal,Adult,24,87.5,MTT,TetrazoliumSalt,67.733,10.1016/j.ceramint.2013.02.026,64,,4.7,,neuro2A,Ceramics International,Elsevier BV,2013,"Facile synthesis, characterization, and evaluation of neurotoxicity effect of cerium oxide nanoparticles",FALSE,FALSE,closed,64_darroudi2013.pdf,0
1996,CeO2,Sphere,,Sol-Gel Method,,,,10000,A,Mouse,Brain,Neuronal,Adult,24,175,MTT,TetrazoliumSalt,66.8,10.1016/j.ceramint.2013.02.026,64,,4.7,,neuro2A,Ceramics International,Elsevier BV,2013,"Facile synthesis, characterization, and evaluation of neurotoxicity effect of cerium oxide nanoparticles",FALSE,FALSE,closed,64_darroudi2013.pdf,0
1997,ZnO,Sphere,,Commercial,,54.17,,5000,H,Human,Lung,Epithelial,Adult,24,1,CCK-8,TetrazoliumSalt,96.943,10.1007/s11051-018-4333-0,65,,30,,A549,Journal of Nanoparticle Research,Springer Science and Business Media LLC,2018,The time-dependent cellular response mechanism upon exposure to zinc oxide nanoparticles,FALSE,FALSE,closed,65_zhang2018.pdf,0
1998,ZnO,Sphere,,Commercial,,55.74,,5000,H,Human,Lung,Epithelial,Adult,24,2.5,CCK-8,TetrazoliumSalt,98.69,10.1007/s11051-018-4333-0,65,,30,,A549,Journal of Nanoparticle Research,Springer Science and Business Media LLC,2018,The time-dependent cellular response mechanism upon exposure to zinc oxide nanoparticles,FALSE,FALSE,closed,65_zhang2018.pdf,0
1999,ZnO,Sphere,,Commercial,,56.53,,5000,H,Human,Lung,Epithelial,Adult,24,5,CCK-8,TetrazoliumSalt,101.16,10.1007/s11051-018-4333-0,65,,30,,A549,Journal of Nanoparticle Research,Springer Science and Business Media LLC,2018,The time-dependent cellular response mechanism upon exposure to zinc oxide nanoparticles,FALSE,FALSE,closed,65_zhang2018.pdf,0
2000,ZnO,Sphere,,Commercial,,78.53,,5000,H,Human,Lung,Epithelial,Adult,24,10,CCK-8,TetrazoliumSalt,89.52,10.1007/s11051-018-4333-0,65,,30,,A549,Journal of Nanoparticle Research,Springer Science and Business Media LLC,2018,The time-dependent cellular response mechanism upon exposure to zinc oxide nanoparticles,FALSE,FALSE,closed,65_zhang2018.pdf,0
2001,ZnO,Sphere,,Commercial,,164.98,,5000,H,Human,Lung,Epithelial,Adult,24,25,CCK-8,TetrazoliumSalt,63.901,10.1007/s11051-018-4333-0,65,,30,,A549,Journal of Nanoparticle Research,Springer Science and Business Media LLC,2018,The time-dependent cellular response mechanism upon exposure to zinc oxide nanoparticles,FALSE,FALSE,closed,65_zhang2018.pdf,0
2002,ZnO,Sphere,,Commercial,,270.46,,5000,H,Human,Lung,Epithelial,Adult,24,50,CCK-8,TetrazoliumSalt,59.971,10.1007/s11051-018-4333-0,65,,30,,A549,Journal of Nanoparticle Research,Springer Science and Business Media LLC,2018,The time-dependent cellular response mechanism upon exposure to zinc oxide nanoparticles,FALSE,FALSE,closed,65_zhang2018.pdf,0
2003,ZnO,Sphere,,Commercial,Negative,245,-15.8,10000,H,Human,Skin,Keratinocyte,Adult,6,0.8,MTT,TetrazoliumSalt,99.051,10.1166/jnn.2011.4250,66,,,,HEK,Journal of Nanoscience and Nanotechnology,American Scientific Publishers,2011,Zinc Oxide Nanoparticle Induced Genotoxicity in Primary Human Epidermal Keratinocytes,FALSE,FALSE,closed,66_sharma2011.pdf,0
2004,ZnO,Sphere,,Commercial,Negative,245,-15.8,10000,H,Human,Skin,Keratinocyte,Adult,6,4,MTT,TetrazoliumSalt,94.146,10.1166/jnn.2011.4250,66,,,,HEK,Journal of Nanoscience and Nanotechnology,American Scientific Publishers,2011,Zinc Oxide Nanoparticle Induced Genotoxicity in Primary Human Epidermal Keratinocytes,FALSE,FALSE,closed,66_sharma2011.pdf,0
2005,ZnO,Sphere,,Commercial,Negative,245,-15.8,10000,H,Human,Skin,Keratinocyte,Adult,6,8,MTT,TetrazoliumSalt,103.16,10.1166/jnn.2011.4250,66,,,,HEK,Journal of Nanoscience and Nanotechnology,American Scientific Publishers,2011,Zinc Oxide Nanoparticle Induced Genotoxicity in Primary Human Epidermal Keratinocytes,FALSE,FALSE,closed,66_sharma2011.pdf,0
2006,ZnO,Sphere,,Commercial,Negative,245,-15.8,10000,H,Human,Skin,Keratinocyte,Adult,6,14,MTT,TetrazoliumSalt,93.513,10.1166/jnn.2011.4250,66,,,,HEK,Journal of Nanoscience and Nanotechnology,American Scientific Publishers,2011,Zinc Oxide Nanoparticle Induced Genotoxicity in Primary Human Epidermal Keratinocytes,FALSE,FALSE,closed,66_sharma2011.pdf,0
2007,ZnO,Sphere,,Commercial,Negative,245,-15.8,10000,H,Human,Skin,Keratinocyte,Adult,6,20,MTT,TetrazoliumSalt,75.949,10.1166/jnn.2011.4250,66,,,,HEK,Journal of Nanoscience and Nanotechnology,American Scientific Publishers,2011,Zinc Oxide Nanoparticle Induced Genotoxicity in Primary Human Epidermal Keratinocytes,FALSE,FALSE,closed,66_sharma2011.pdf,0
2008,ZnO,Sphere,,Commercial,Negative,245,-15.8,10000,H,Human,Skin,Keratinocyte,Adult,12,0.8,MTT,TetrazoliumSalt,98.101,10.1166/jnn.2011.4250,66,,,,HEK,Journal of Nanoscience and Nanotechnology,American Scientific Publishers,2011,Zinc Oxide Nanoparticle Induced Genotoxicity in Primary Human Epidermal Keratinocytes,FALSE,FALSE,closed,66_sharma2011.pdf,0
2009,ZnO,Sphere,,Commercial,Negative,245,-15.8,10000,H,Human,Skin,Keratinocyte,Adult,12,4,MTT,TetrazoliumSalt,104.43,10.1166/jnn.2011.4250,66,,,,HEK,Journal of Nanoscience and Nanotechnology,American Scientific Publishers,2011,Zinc Oxide Nanoparticle Induced Genotoxicity in Primary Human Epidermal Keratinocytes,FALSE,FALSE,closed,66_sharma2011.pdf,0
2010,ZnO,Sphere,,Commercial,Negative,245,-15.8,10000,H,Human,Skin,Keratinocyte,Adult,12,8,MTT,TetrazoliumSalt,84.335,10.1166/jnn.2011.4250,66,,,,HEK,Journal of Nanoscience and Nanotechnology,American Scientific Publishers,2011,Zinc Oxide Nanoparticle Induced Genotoxicity in Primary Human Epidermal Keratinocytes,FALSE,FALSE,closed,66_sharma2011.pdf,0
2011,ZnO,Sphere,,Commercial,Negative,245,-15.8,10000,H,Human,Skin,Keratinocyte,Adult,12,14,MTT,TetrazoliumSalt,72.31,10.1166/jnn.2011.4250,66,,,,HEK,Journal of Nanoscience and Nanotechnology,American Scientific Publishers,2011,Zinc Oxide Nanoparticle Induced Genotoxicity in Primary Human Epidermal Keratinocytes,FALSE,FALSE,closed,66_sharma2011.pdf,0
2012,ZnO,Sphere,,Commercial,Negative,245,-15.8,10000,H,Human,Skin,Keratinocyte,Adult,12,20,MTT,TetrazoliumSalt,69.146,10.1166/jnn.2011.4250,66,,,,HEK,Journal of Nanoscience and Nanotechnology,American Scientific Publishers,2011,Zinc Oxide Nanoparticle Induced Genotoxicity in Primary Human Epidermal Keratinocytes,FALSE,FALSE,closed,66_sharma2011.pdf,0
2013,ZnO,Sphere,,Commercial,Negative,245,-15.8,10000,H,Human,Skin,Keratinocyte,Adult,24,0.8,MTT,TetrazoliumSalt,103.64,10.1166/jnn.2011.4250,66,,,,HEK,Journal of Nanoscience and Nanotechnology,American Scientific Publishers,2011,Zinc Oxide Nanoparticle Induced Genotoxicity in Primary Human Epidermal Keratinocytes,FALSE,FALSE,closed,66_sharma2011.pdf,0
2014,ZnO,Sphere,,Commercial,Negative,245,-15.8,10000,H,Human,Skin,Keratinocyte,Adult,24,4,MTT,TetrazoliumSalt,105.22,10.1166/jnn.2011.4250,66,,,,HEK,Journal of Nanoscience and Nanotechnology,American Scientific Publishers,2011,Zinc Oxide Nanoparticle Induced Genotoxicity in Primary Human Epidermal Keratinocytes,FALSE,FALSE,closed,66_sharma2011.pdf,0
2015,ZnO,Sphere,,Commercial,Negative,245,-15.8,10000,H,Human,Skin,Keratinocyte,Adult,24,8,MTT,TetrazoliumSalt,59.335,10.1166/jnn.2011.4250,66,,,,HEK,Journal of Nanoscience and Nanotechnology,American Scientific Publishers,2011,Zinc Oxide Nanoparticle Induced Genotoxicity in Primary Human Epidermal Keratinocytes,FALSE,FALSE,closed,66_sharma2011.pdf,0
2016,ZnO,Sphere,,Commercial,Negative,245,-15.8,10000,H,Human,Skin,Keratinocyte,Adult,24,14,MTT,TetrazoliumSalt,51.582,10.1166/jnn.2011.4250,66,,,,HEK,Journal of Nanoscience and Nanotechnology,American Scientific Publishers,2011,Zinc Oxide Nanoparticle Induced Genotoxicity in Primary Human Epidermal Keratinocytes,FALSE,FALSE,closed,66_sharma2011.pdf,0
2017,ZnO,Sphere,,Commercial,Negative,245,-15.8,10000,H,Human,Skin,Keratinocyte,Adult,24,20,MTT,TetrazoliumSalt,31.962,10.1166/jnn.2011.4250,66,,,,HEK,Journal of Nanoscience and Nanotechnology,American Scientific Publishers,2011,Zinc Oxide Nanoparticle Induced Genotoxicity in Primary Human Epidermal Keratinocytes,FALSE,FALSE,closed,66_sharma2011.pdf,0
2018,TiO2,Sphere,,Commercial,Negative,,,10000,H,Human,Stomach,Epithelial,Adult,3,20,MTS,TetrazoliumSalt,120.46,10.1016/j.biopha.2013.08.006,67,,25,-9.96,AGS,Biomedicine &amp; Pharmacotherapy,Elsevier BV,2014,Effects of titanium dioxide nanoparticles in human gastric epithelial cells in vitro,FALSE,TRUE,green,67_botelho2014.67_pdf.pdf,1
2019,TiO2,Sphere,,Commercial,Negative,,,10000,H,Human,Stomach,Epithelial,Adult,3,40,MTS,TetrazoliumSalt,121.74,10.1016/j.biopha.2013.08.006,67,,25,-9.96,AGS,Biomedicine &amp; Pharmacotherapy,Elsevier BV,2014,Effects of titanium dioxide nanoparticles in human gastric epithelial cells in vitro,FALSE,TRUE,green,67_botelho2014.67_pdf.pdf,1
2020,TiO2,Sphere,,Commercial,Negative,,,10000,H,Human,Stomach,Epithelial,Adult,3,60,MTS,TetrazoliumSalt,117.14,10.1016/j.biopha.2013.08.006,67,,25,-9.96,AGS,Biomedicine &amp; Pharmacotherapy,Elsevier BV,2014,Effects of titanium dioxide nanoparticles in human gastric epithelial cells in vitro,FALSE,TRUE,green,67_botelho2014.67_pdf.pdf,1
2021,TiO2,Sphere,,Commercial,Negative,,,10000,H,Human,Stomach,Epithelial,Adult,3,80,MTS,TetrazoliumSalt,121.74,10.1016/j.biopha.2013.08.006,67,,25,-9.96,AGS,Biomedicine &amp; Pharmacotherapy,Elsevier BV,2014,Effects of titanium dioxide nanoparticles in human gastric epithelial cells in vitro,FALSE,TRUE,green,67_botelho2014.67_pdf.pdf,1
2022,TiO2,Sphere,,Commercial,Negative,,,10000,H,Human,Stomach,Epithelial,Adult,3,100,MTS,TetrazoliumSalt,116.62,10.1016/j.biopha.2013.08.006,67,,25,-9.96,AGS,Biomedicine &amp; Pharmacotherapy,Elsevier BV,2014,Effects of titanium dioxide nanoparticles in human gastric epithelial cells in vitro,FALSE,TRUE,green,67_botelho2014.67_pdf.pdf,1
2023,TiO2,Sphere,,Commercial,Negative,,,10000,H,Human,Stomach,Epithelial,Adult,3,120,MTS,TetrazoliumSalt,125.32,10.1016/j.biopha.2013.08.006,67,,25,-9.96,AGS,Biomedicine &amp; Pharmacotherapy,Elsevier BV,2014,Effects of titanium dioxide nanoparticles in human gastric epithelial cells in vitro,FALSE,TRUE,green,67_botelho2014.67_pdf.pdf,1
2024,TiO2,Sphere,,Commercial,Negative,,,10000,H,Human,Stomach,Epithelial,Adult,3,150,MTS,TetrazoliumSalt,108.95,10.1016/j.biopha.2013.08.006,67,,25,-9.96,AGS,Biomedicine &amp; Pharmacotherapy,Elsevier BV,2014,Effects of titanium dioxide nanoparticles in human gastric epithelial cells in vitro,FALSE,TRUE,green,67_botelho2014.67_pdf.pdf,1
2025,TiO2,Sphere,,Commercial,Negative,,,10000,H,Human,Stomach,Epithelial,Adult,6,20,MTS,TetrazoliumSalt,98.465,10.1016/j.biopha.2013.08.006,67,,25,-9.96,AGS,Biomedicine &amp; Pharmacotherapy,Elsevier BV,2014,Effects of titanium dioxide nanoparticles in human gastric epithelial cells in vitro,FALSE,TRUE,green,67_botelho2014.67_pdf.pdf,1
2026,TiO2,Sphere,,Commercial,Negative,,,10000,H,Human,Stomach,Epithelial,Adult,6,40,MTS,TetrazoliumSalt,103.32,10.1016/j.biopha.2013.08.006,67,,25,-9.96,AGS,Biomedicine &amp; Pharmacotherapy,Elsevier BV,2014,Effects of titanium dioxide nanoparticles in human gastric epithelial cells in vitro,FALSE,TRUE,green,67_botelho2014.67_pdf.pdf,1
2027,TiO2,Sphere,,Commercial,Negative,,,10000,H,Human,Stomach,Epithelial,Adult,6,60,MTS,TetrazoliumSalt,106.65,10.1016/j.biopha.2013.08.006,67,,25,-9.96,AGS,Biomedicine &amp; Pharmacotherapy,Elsevier BV,2014,Effects of titanium dioxide nanoparticles in human gastric epithelial cells in vitro,FALSE,TRUE,green,67_botelho2014.67_pdf.pdf,1
2028,TiO2,Sphere,,Commercial,Negative,,,10000,H,Human,Stomach,Epithelial,Adult,6,80,MTS,TetrazoliumSalt,108.95,10.1016/j.biopha.2013.08.006,67,,25,-9.96,AGS,Biomedicine &amp; Pharmacotherapy,Elsevier BV,2014,Effects of titanium dioxide nanoparticles in human gastric epithelial cells in vitro,FALSE,TRUE,green,67_botelho2014.67_pdf.pdf,1
2029,TiO2,Sphere,,Commercial,Negative,,,10000,H,Human,Stomach,Epithelial,Adult,6,100,MTS,TetrazoliumSalt,116.11,10.1016/j.biopha.2013.08.006,67,,25,-9.96,AGS,Biomedicine &amp; Pharmacotherapy,Elsevier BV,2014,Effects of titanium dioxide nanoparticles in human gastric epithelial cells in vitro,FALSE,TRUE,green,67_botelho2014.67_pdf.pdf,1
2030,TiO2,Sphere,,Commercial,Negative,,,10000,H,Human,Stomach,Epithelial,Adult,6,120,MTS,TetrazoliumSalt,119.44,10.1016/j.biopha.2013.08.006,67,,25,-9.96,AGS,Biomedicine &amp; Pharmacotherapy,Elsevier BV,2014,Effects of titanium dioxide nanoparticles in human gastric epithelial cells in vitro,FALSE,TRUE,green,67_botelho2014.67_pdf.pdf,1
2031,TiO2,Sphere,,Commercial,Negative,,,10000,H,Human,Stomach,Epithelial,Adult,6,150,MTS,TetrazoliumSalt,127.62,10.1016/j.biopha.2013.08.006,67,,25,-9.96,AGS,Biomedicine &amp; Pharmacotherapy,Elsevier BV,2014,Effects of titanium dioxide nanoparticles in human gastric epithelial cells in vitro,FALSE,TRUE,green,67_botelho2014.67_pdf.pdf,1
2032,TiO2,Sphere,,Commercial,Negative,,,10000,H,Human,Stomach,Epithelial,Adult,24,20,MTS,TetrazoliumSalt,112.79,10.1016/j.biopha.2013.08.006,67,,25,-9.96,AGS,Biomedicine &amp; Pharmacotherapy,Elsevier BV,2014,Effects of titanium dioxide nanoparticles in human gastric epithelial cells in vitro,FALSE,TRUE,green,67_botelho2014.67_pdf.pdf,1
2033,TiO2,Sphere,,Commercial,Negative,,,10000,H,Human,Stomach,Epithelial,Adult,24,40,MTS,TetrazoliumSalt,113.81,10.1016/j.biopha.2013.08.006,67,,25,-9.96,AGS,Biomedicine &amp; Pharmacotherapy,Elsevier BV,2014,Effects of titanium dioxide nanoparticles in human gastric epithelial cells in vitro,FALSE,TRUE,green,67_botelho2014.67_pdf.pdf,1
2034,TiO2,Sphere,,Commercial,Negative,,,10000,H,Human,Stomach,Epithelial,Adult,24,60,MTS,TetrazoliumSalt,108.95,10.1016/j.biopha.2013.08.006,67,,25,-9.96,AGS,Biomedicine &amp; Pharmacotherapy,Elsevier BV,2014,Effects of titanium dioxide nanoparticles in human gastric epithelial cells in vitro,FALSE,TRUE,green,67_botelho2014.67_pdf.pdf,1
2035,TiO2,Sphere,,Commercial,Negative,,,10000,H,Human,Stomach,Epithelial,Adult,24,80,MTS,TetrazoliumSalt,113.81,10.1016/j.biopha.2013.08.006,67,,25,-9.96,AGS,Biomedicine &amp; Pharmacotherapy,Elsevier BV,2014,Effects of titanium dioxide nanoparticles in human gastric epithelial cells in vitro,FALSE,TRUE,green,67_botelho2014.67_pdf.pdf,1
2036,TiO2,Sphere,,Commercial,Negative,,,10000,H,Human,Stomach,Epithelial,Adult,24,100,MTS,TetrazoliumSalt,121.48,10.1016/j.biopha.2013.08.006,67,,25,-9.96,AGS,Biomedicine &amp; Pharmacotherapy,Elsevier BV,2014,Effects of titanium dioxide nanoparticles in human gastric epithelial cells in vitro,FALSE,TRUE,green,67_botelho2014.67_pdf.pdf,1
2037,TiO2,Sphere,,Commercial,Negative,,,10000,H,Human,Stomach,Epithelial,Adult,24,120,MTS,TetrazoliumSalt,124.3,10.1016/j.biopha.2013.08.006,67,,25,-9.96,AGS,Biomedicine &amp; Pharmacotherapy,Elsevier BV,2014,Effects of titanium dioxide nanoparticles in human gastric epithelial cells in vitro,FALSE,TRUE,green,67_botelho2014.67_pdf.pdf,1
2038,TiO2,Sphere,,Commercial,Negative,,,10000,H,Human,Stomach,Epithelial,Adult,24,150,MTS,TetrazoliumSalt,100.51,10.1016/j.biopha.2013.08.006,67,,25,-9.96,AGS,Biomedicine &amp; Pharmacotherapy,Elsevier BV,2014,Effects of titanium dioxide nanoparticles in human gastric epithelial cells in vitro,FALSE,TRUE,green,67_botelho2014.67_pdf.pdf,1
2039,TiO2,Sphere,,Commercial,Negative,,,10000,H,Human,Stomach,Epithelial,Adult,3,20,MTS,TetrazoliumSalt,105.23,10.1016/j.biopha.2013.08.006,67,,21,-27.8,AGS,Biomedicine &amp; Pharmacotherapy,Elsevier BV,2014,Effects of titanium dioxide nanoparticles in human gastric epithelial cells in vitro,FALSE,TRUE,green,67_botelho2014.67_pdf.pdf,1
2040,TiO2,Sphere,,Commercial,Negative,,,10000,H,Human,Stomach,Epithelial,Adult,3,40,MTS,TetrazoliumSalt,103.08,10.1016/j.biopha.2013.08.006,67,,21,-27.8,AGS,Biomedicine &amp; Pharmacotherapy,Elsevier BV,2014,Effects of titanium dioxide nanoparticles in human gastric epithelial cells in vitro,FALSE,TRUE,green,67_botelho2014.67_pdf.pdf,1
2041,TiO2,Sphere,,Commercial,Negative,,,10000,H,Human,Stomach,Epithelial,Adult,3,60,MTS,TetrazoliumSalt,103.69,10.1016/j.biopha.2013.08.006,67,,21,-27.8,AGS,Biomedicine &amp; Pharmacotherapy,Elsevier BV,2014,Effects of titanium dioxide nanoparticles in human gastric epithelial cells in vitro,FALSE,TRUE,green,67_botelho2014.67_pdf.pdf,1
2042,TiO2,Sphere,,Commercial,Negative,,,10000,H,Human,Stomach,Epithelial,Adult,3,80,MTS,TetrazoliumSalt,106.15,10.1016/j.biopha.2013.08.006,67,,21,-27.8,AGS,Biomedicine &amp; Pharmacotherapy,Elsevier BV,2014,Effects of titanium dioxide nanoparticles in human gastric epithelial cells in vitro,FALSE,TRUE,green,67_botelho2014.67_pdf.pdf,1
2043,TiO2,Sphere,,Commercial,Negative,,,10000,H,Human,Stomach,Epithelial,Adult,3,100,MTS,TetrazoliumSalt,98.462,10.1016/j.biopha.2013.08.006,67,,21,-27.8,AGS,Biomedicine &amp; Pharmacotherapy,Elsevier BV,2014,Effects of titanium dioxide nanoparticles in human gastric epithelial cells in vitro,FALSE,TRUE,green,67_botelho2014.67_pdf.pdf,1
2044,TiO2,Sphere,,Commercial,Negative,,,10000,H,Human,Stomach,Epithelial,Adult,3,120,MTS,TetrazoliumSalt,95.077,10.1016/j.biopha.2013.08.006,67,,21,-27.8,AGS,Biomedicine &amp; Pharmacotherapy,Elsevier BV,2014,Effects of titanium dioxide nanoparticles in human gastric epithelial cells in vitro,FALSE,TRUE,green,67_botelho2014.67_pdf.pdf,1
2045,TiO2,Sphere,,Commercial,Negative,,,10000,H,Human,Stomach,Epithelial,Adult,3,150,MTS,TetrazoliumSalt,100.62,10.1016/j.biopha.2013.08.006,67,,21,-27.8,AGS,Biomedicine &amp; Pharmacotherapy,Elsevier BV,2014,Effects of titanium dioxide nanoparticles in human gastric epithelial cells in vitro,FALSE,TRUE,green,67_botelho2014.67_pdf.pdf,1
2046,TiO2,Sphere,,Commercial,Negative,,,10000,H,Human,Stomach,Epithelial,Adult,6,20,MTS,TetrazoliumSalt,133.85,10.1016/j.biopha.2013.08.006,67,,21,-27.8,AGS,Biomedicine &amp; Pharmacotherapy,Elsevier BV,2014,Effects of titanium dioxide nanoparticles in human gastric epithelial cells in vitro,FALSE,TRUE,green,67_botelho2014.67_pdf.pdf,1
2047,TiO2,Sphere,,Commercial,Negative,,,10000,H,Human,Stomach,Epithelial,Adult,6,40,MTS,TetrazoliumSalt,132,10.1016/j.biopha.2013.08.006,67,,21,-27.8,AGS,Biomedicine &amp; Pharmacotherapy,Elsevier BV,2014,Effects of titanium dioxide nanoparticles in human gastric epithelial cells in vitro,FALSE,TRUE,green,67_botelho2014.67_pdf.pdf,1
2048,TiO2,Sphere,,Commercial,Negative,,,10000,H,Human,Stomach,Epithelial,Adult,6,60,MTS,TetrazoliumSalt,134.15,10.1016/j.biopha.2013.08.006,67,,21,-27.8,AGS,Biomedicine &amp; Pharmacotherapy,Elsevier BV,2014,Effects of titanium dioxide nanoparticles in human gastric epithelial cells in vitro,FALSE,TRUE,green,67_botelho2014.67_pdf.pdf,1
2049,TiO2,Sphere,,Commercial,Negative,,,10000,H,Human,Stomach,Epithelial,Adult,6,80,MTS,TetrazoliumSalt,128.31,10.1016/j.biopha.2013.08.006,67,,21,-27.8,AGS,Biomedicine &amp; Pharmacotherapy,Elsevier BV,2014,Effects of titanium dioxide nanoparticles in human gastric epithelial cells in vitro,FALSE,TRUE,green,67_botelho2014.67_pdf.pdf,1
2050,TiO2,Sphere,,Commercial,Negative,,,10000,H,Human,Stomach,Epithelial,Adult,6,100,MTS,TetrazoliumSalt,139.08,10.1016/j.biopha.2013.08.006,67,,21,-27.8,AGS,Biomedicine &amp; Pharmacotherapy,Elsevier BV,2014,Effects of titanium dioxide nanoparticles in human gastric epithelial cells in vitro,FALSE,TRUE,green,67_botelho2014.67_pdf.pdf,1
2051,TiO2,Sphere,,Commercial,Negative,,,10000,H,Human,Stomach,Epithelial,Adult,6,120,MTS,TetrazoliumSalt,135.38,10.1016/j.biopha.2013.08.006,67,,21,-27.8,AGS,Biomedicine &amp; Pharmacotherapy,Elsevier BV,2014,Effects of titanium dioxide nanoparticles in human gastric epithelial cells in vitro,FALSE,TRUE,green,67_botelho2014.67_pdf.pdf,1
2052,TiO2,Sphere,,Commercial,Negative,,,10000,H,Human,Stomach,Epithelial,Adult,6,150,MTS,TetrazoliumSalt,128,10.1016/j.biopha.2013.08.006,67,,21,-27.8,AGS,Biomedicine &amp; Pharmacotherapy,Elsevier BV,2014,Effects of titanium dioxide nanoparticles in human gastric epithelial cells in vitro,FALSE,TRUE,green,67_botelho2014.67_pdf.pdf,1
2053,TiO2,Sphere,,Commercial,Negative,,,10000,H,Human,Stomach,Epithelial,Adult,24,20,MTS,TetrazoliumSalt,107.08,10.1016/j.biopha.2013.08.006,67,,21,-27.8,AGS,Biomedicine &amp; Pharmacotherapy,Elsevier BV,2014,Effects of titanium dioxide nanoparticles in human gastric epithelial cells in vitro,FALSE,TRUE,green,67_botelho2014.67_pdf.pdf,1
2054,TiO2,Sphere,,Commercial,Negative,,,10000,H,Human,Stomach,Epithelial,Adult,24,40,MTS,TetrazoliumSalt,110.15,10.1016/j.biopha.2013.08.006,67,,21,-27.8,AGS,Biomedicine &amp; Pharmacotherapy,Elsevier BV,2014,Effects of titanium dioxide nanoparticles in human gastric epithelial cells in vitro,FALSE,TRUE,green,67_botelho2014.67_pdf.pdf,1
2055,TiO2,Sphere,,Commercial,Negative,,,10000,H,Human,Stomach,Epithelial,Adult,24,60,MTS,TetrazoliumSalt,109.54,10.1016/j.biopha.2013.08.006,67,,21,-27.8,AGS,Biomedicine &amp; Pharmacotherapy,Elsevier BV,2014,Effects of titanium dioxide nanoparticles in human gastric epithelial cells in vitro,FALSE,TRUE,green,67_botelho2014.67_pdf.pdf,1
2056,TiO2,Sphere,,Commercial,Negative,,,10000,H,Human,Stomach,Epithelial,Adult,24,80,MTS,TetrazoliumSalt,118.15,10.1016/j.biopha.2013.08.006,67,,21,-27.8,AGS,Biomedicine &amp; Pharmacotherapy,Elsevier BV,2014,Effects of titanium dioxide nanoparticles in human gastric epithelial cells in vitro,FALSE,TRUE,green,67_botelho2014.67_pdf.pdf,1
