Repository: anastasiavepreva/ChemX

# ChemX: A Collection of Chemistry Datasets for Benchmarking Automated Information Extraction

## Abstract

ChemX is a collection of 10 manually curated benchmarking datasets developed to support robust automated information extraction in chemistry. It spans two major domains — **nanomaterials** and **small molecules** — and enables evaluation across multiple modalities including text, tables, and figures.

ChemX is designed to benchmark large language models and multi-agent systems in real-world chemical contexts, emphasizing reproducibility, schema-based annotation, and domain-specific validation.

File: datasets/Nanomag.csv (part 16 of 23)
name,np_shell_2,np_hydro_size,xrd_scherrer_size,zfc_h_meas,htherm_sar,mri_r1,mri_r2,emic_size,instrument,core_shell_formula,np_core,np_shell,space_group_core,space_group_shell,squid_h_max,fc_field_T,squid_temperature,squid_sat_mag,coercivity,squid_rem_mag,exchange_bias_shift_Oe,vertical_loop_shift_M_vsl_emu_g,hc_kOe,doi,pdf,supp,journal,publisher,year,title,access,verification required,verified_by,verification_date,has_mistake_in_matadata,comment,article_name_folder,supp_info_name_folder
Ti-doped maghemite,,,12.9,,,,,,,TiO2/Fe2O3,TiO2,Fe2O3,p42/mnm,p4132,60.0,4.0,2.0,,453.4,21.963,,2.8,40.0,10.3390/magnetochemistry8120165,magnetochemistry8120165.pdf,0,Magnetochemistry,MDPI AG,2022,Coercivity and Exchange Bias in Ti-Doped Maghemite Nanoparticles,1,,,,,,dataset3_80,0
Ti-doped maghemite,,,12.9,,,,,,,TiO2/Fe2O3,TiO2,Fe2O3,p42/mnm,p4132,40.0,0.0,10.0,50.3,415.0,17.09,-70.342,0.0,0.0,10.3390/magnetochemistry8120165,magnetochemistry8120165.pdf,0,Magnetochemistry,MDPI AG,2022,Coercivity and Exchange Bias in Ti-Doped Maghemite Nanoparticles,1,,,,,,dataset3_80,0
Ti-doped maghemite,,,12.9,,,,,,,TiO2/Fe2O3,TiO2,Fe2O3,p42/mnm,p4132,40.0,1.0,10.0,50.275,429.0,19.818,-85.63,2.546,10.0,10.3390/magnetochemistry8120165,magnetochemistry8120165.pdf,0,Magnetochemistry,MDPI AG,2022,Coercivity and Exchange Bias in Ti-Doped Maghemite Nanoparticles,1,,,,,,dataset3_80,0
Ti-doped maghemite,,,12.9,,,,,,,TiO2/Fe2O3,TiO2,Fe2O3,p42/mnm,p4132,60.0,3.0,10.0,48.91,421.24,19.4,-77.74,2.4,30.0,10.3390/magnetochemistry8120165,magnetochemistry8120165.pdf,0,Magnetochemistry,MDPI AG,2022,Coercivity and Exchange Bias in Ti-Doped Maghemite Nanoparticles,1,,,,,,dataset3_80,0
Ti-doped maghemite,,,12.9,,,,,,,TiO2/Fe2O3,TiO2,Fe2O3,p42/mnm,p4132,40.0,0.0,100.0,51.0,55.122,3.195,-112.875,0.0,0.0,10.3390/magnetochemistry8120165,magnetochemistry8120165.pdf,0,Magnetochemistry,MDPI AG,2022,Coercivity and Exchange Bias in Ti-Doped Maghemite Nanoparticles,1,,,,,,dataset3_80,0
Ti-doped maghemite,,,12.9,,,,,,,TiO2/Fe2O3,TiO2,Fe2O3,p42/mnm,p4132,40.0,1.0,100.0,48.85,53.78,3.345,,-0.1,10.0,10.3390/magnetochemistry8120165,magnetochemistry8120165.pdf,0,Magnetochemistry,MDPI AG,2022,Coercivity and Exchange Bias in Ti-Doped Maghemite Nanoparticles,1,,,,,,dataset3_80,0
Ti-doped maghemite,,,12.9,,,,,,,TiO2/Fe2O3,TiO2,Fe2O3,p42/mnm,p4132,60.0,2.0,100.0,50.6,53.0,3.375,,-0.66,20.0,10.3390/magnetochemistry8120165,magnetochemistry8120165.pdf,0,Magnetochemistry,MDPI AG,2022,Coercivity and Exchange Bias in Ti-Doped Maghemite Nanoparticles,1,,,,,,dataset3_80,0
Ti-doped maghemite,,,12.9,,,,,,,TiO2/Fe2O3,TiO2,Fe2O3,p42/mnm,p4132,40.0,0.0,300.0,52.5,20.115,1.442,-20.0,0.0,0.0,10.3390/magnetochemistry8120165,magnetochemistry8120165.pdf,0,Magnetochemistry,MDPI AG,2022,Coercivity and Exchange Bias in Ti-Doped Maghemite Nanoparticles,1,,,,,,dataset3_80,0
Ti-doped maghemite,,,12.9,,,,,,,TiO2/Fe2O3,TiO2,Fe2O3,p42/mnm,p4132,40.0,1.0,300.0,46.11,19.88,1.438,-1071.526,-0.139,10.0,10.3390/magnetochemistry8120165,magnetochemistry8120165.pdf,0,Magnetochemistry,MDPI AG,2022,Coercivity and Exchange Bias in Ti-Doped Maghemite Nanoparticles,1,,,,,,dataset3_80,0
Ti-doped maghemite,,,12.9,,,,,,,TiO2/Fe2O3,TiO2,Fe2O3,p42/mnm,p4132,60.0,2.0,300.0,45.78,20.814,1.5775,-2188.0,-0.0695,20.0,10.3390/magnetochemistry8120165,magnetochemistry8120165.pdf,0,Magnetochemistry,MDPI AG,2022,Coercivity and Exchange Bias in Ti-Doped Maghemite Nanoparticles,1,,,,,,dataset3_80,0
cobalt ferrite,,,6.9,,,,,,PPMS,CoFe2O4,CoFe2O4,0,fd-3m,0,10.0,1.0,5.0,39.07,,,-1600.0,,10.0,10.3390/nano12020262,nano12020262.pdf,0,Nanomaterials,MDPI AG,2022,Tailoring Interfacial Exchange Anisotropy in Hard–Soft Core-Shell Ferrite Nanoparticles for Magnetic Hyperthermia Applications,1,,,,,,dataset3_81,0
,,,,,,,,,PPMS,CoFe2O4/Fe3O4,CoFe2O4,Fe3O4,fd-3m,fd-3m,10.0,3.0,25.0,,1728.159,45.8,-3500.0,-0.7,30.0,10.3390/nano12020262,nano12020262.pdf,0,Nanomaterials,MDPI AG,2022,Tailoring Interfacial Exchange Anisotropy in Hard–Soft Core-Shell Ferrite Nanoparticles for Magnetic Hyperthermia Applications,1,,,,,,dataset3_81,0
,,,,,,,,,PPMS,CoFe2O4/Fe3O4,CoFe2O4,Fe3O4,fd-3m,fd-3m,10.0,3.0,300.0,,17.45,1.45,-1000.0,0.09,30.0,10.3390/nano12020262,nano12020262.pdf,0,Nanomaterials,MDPI AG,2022,Tailoring Interfacial Exchange Anisotropy in Hard–Soft Core-Shell Ferrite Nanoparticles for Magnetic Hyperthermia Applications,1,,,,,,dataset3_81,0
,,,,,,,,,PPMS,CoFe2O4/Fe3O4,CoFe2O4,Fe3O4,fd-3m,fd-3m,10.0,0.0,5.0,77.96,2735.0,58.33,-22459.0,0.0,0.0,10.3390/nano12020262,nano12020262.pdf,0,Nanomaterials,MDPI AG,2022,Tailoring Interfacial Exchange Anisotropy in Hard–Soft Core-Shell Ferrite Nanoparticles for Magnetic Hyperthermia Applications,1,,,,,,dataset3_81,0
,,,10.5,,,,,,PPMS,CoFe2O4/Fe3O4,CoFe2O4,Fe3O4,fd-3m,fd-3m,10.0,2.0,5.0,74.4,2155.09,48.815,-18003.0,1.72,20.0,10.3390/nano12020262,nano12020262.pdf,0,Nanomaterials,MDPI AG,2022,Tailoring Interfacial Exchange Anisotropy in Hard–Soft Core-Shell Ferrite Nanoparticles for Magnetic Hyperthermia Applications,1,,,,,,dataset3_81,0
,,,10.5,,,,,,PPMS,CoFe2O4/Fe3O4,CoFe2O4,Fe3O4,fd-3m,fd-3m,10.0,2.0,25.0,74.6,1928.8,46.985,-140.0,2.26,20.0,10.3390/nano12020262,nano12020262.pdf,0,Nanomaterials,MDPI AG,2022,Tailoring Interfacial Exchange Anisotropy in Hard–Soft Core-Shell Ferrite Nanoparticles for Magnetic Hyperthermia Applications,1,,,,,,dataset3_81,0
,,,10.5,,,,,,PPMS,CoFe2O4/Fe3O4,CoFe2O4,Fe3O4,fd-3m,fd-3m,10.0,2.0,50.0,73.97,1540.9285,43.4385,-964.9,2.8,20.0,10.3390/nano12020262,nano12020262.pdf,0,Nanomaterials,MDPI AG,2022,Tailoring Interfacial Exchange Anisotropy in Hard–Soft Core-Shell Ferrite Nanoparticles for Magnetic Hyperthermia Applications,1,,,,,,dataset3_81,0
,,,10.5,,,,,,PPMS,CoFe2O4/Fe3O4,CoFe2O4,Fe3O4,fd-3m,fd-3m,10.0,2.0,100.0,75.48,678.85,31.396,,3.86,20.0,10.3390/nano12020262,nano12020262.pdf,0,Nanomaterials,MDPI AG,2022,Tailoring Interfacial Exchange Anisotropy in Hard–Soft Core-Shell Ferrite Nanoparticles for Magnetic Hyperthermia Applications,1,,,,,,dataset3_81,0
,,,10.5,,,,,,PPMS,CoFe2O4/Fe3O4,CoFe2O4,Fe3O4,fd-3m,fd-3m,10.0,2.0,200.0,74.83,,,,,20.0,10.3390/nano12020262,nano12020262.pdf,0,Nanomaterials,MDPI AG,2022,Tailoring Interfacial Exchange Anisotropy in Hard–Soft Core-Shell Ferrite Nanoparticles for Magnetic Hyperthermia Applications,1,,,,,,dataset3_81,0
,,,10.5,,,,,,PPMS,CoFe2O4/Fe3O4,CoFe2O4,Fe3O4,fd-3m,fd-3m,10.0,2.0,300.0,69.97,,1.529,,,20.0,10.3390/nano12020262,nano12020262.pdf,0,Nanomaterials,MDPI AG,2022,Tailoring Interfacial Exchange Anisotropy in Hard–Soft Core-Shell Ferrite Nanoparticles for Magnetic Hyperthermia Applications,1,,,,,,dataset3_81,0
,,,,,,,,,PPMS,CoFe2O4/Fe3O4,CoFe2O4,Fe3O4,fd-3m,fd-3m,10.0,2.0,5.0,45.1,943.658,,,3.835,20.0,10.3390/nano12020262,nano12020262.pdf,0,Nanomaterials,MDPI AG,2022,Tailoring Interfacial Exchange Anisotropy in Hard–Soft Core-Shell Ferrite Nanoparticles for Magnetic Hyperthermia Applications,1,,,,,,dataset3_81,0
,,,13.5,,,,,,PPMS,CoFe2O4/Fe3O4,CoFe2O4,Fe3O4,fd-3m,fd-3m,10.0,2.0,25.0,43.4,957.76,,,5.535,20.0,10.3390/nano12020262,nano12020262.pdf,0,Nanomaterials,MDPI AG,2022,Tailoring Interfacial Exchange Anisotropy in Hard–Soft Core-Shell Ferrite Nanoparticles for Magnetic Hyperthermia Applications,1,,,,,,dataset3_81,0
,,,,,,,,,PPMS,CoFe2O4/Fe3O4,CoFe2O4,Fe3O4,fd-3m,fd-3m,10.0,2.0,50.0,40.0,880.0,,,4.255,20.0,10.3390/nano12020262,nano12020262.pdf,0,Nanomaterials,MDPI AG,2022,Tailoring Interfacial Exchange Anisotropy in Hard–Soft Core-Shell Ferrite Nanoparticles for Magnetic Hyperthermia Applications,1,,,,,,dataset3_81,0
,,,13.5,,,,,,PPMS,CoFe2O4/Fe3O4,CoFe2O4,Fe3O4,fd-3m,fd-3m,10.0,2.0,100.0,25.74,408.44,,-848.0,6.6,20.0,10.3390/nano12020262,nano12020262.pdf,0,Nanomaterials,MDPI AG,2022,Tailoring Interfacial Exchange Anisotropy in Hard–Soft Core-Shell Ferrite Nanoparticles for Magnetic Hyperthermia Applications,1,,,,,,dataset3_81,0
,,,,,,,,,PPMS,CoFe2O4/Fe3O4,CoFe2O4,Fe3O4,fd-3m,fd-3m,10.0,2.0,200.0,,,,-800.0,,20.0,10.3390/nano12020262,nano12020262.pdf,0,Nanomaterials,MDPI AG,2022,Tailoring Interfacial Exchange Anisotropy in Hard–Soft Core-Shell Ferrite Nanoparticles for Magnetic Hyperthermia Applications,1,,,,,,dataset3_81,0
,,,13.5,,,,,,PPMS,CoFe2O4/Fe3O4,CoFe2O4,Fe3O4,fd-3m,fd-3m,10.0,2.0,300.0,66.16,935.0,,-784.0,,20.0,10.3390/nano12020262,nano12020262.pdf,0,Nanomaterials,MDPI AG,2022,Tailoring Interfacial Exchange Anisotropy in Hard–Soft Core-Shell Ferrite Nanoparticles for Magnetic Hyperthermia Applications,1,,,,,,dataset3_81,0
,,,,,,,,,,Fe/Fe2O3,Fe,Fe2O3,im-3m,p4332,60.0,5.0,30.0,15.1225,1361.79,,-720.0,,50.0,10.3390/nano12030456,nano12030456.pdf,nano12030456_SI.pdf,Nanomaterials,MDPI AG,2022,Significant Surface Spin Effects and Exchange Bias in Iron Oxide-Based Hollow Magnetic Nanoparticles,1,,,,,,dataset3_82,dataset3_82_supp
,,,,,,,,,,Fe/Fe2O3,Fe,Fe2O3,im-3m,p4332,60.0,5.0,15.0,15.2465,2544.74,,-640.0,,50.0,10.3390/nano12030456,nano12030456.pdf,nano12030456_SI.pdf,Nanomaterials,MDPI AG,2022,Significant Surface Spin Effects and Exchange Bias in Iron Oxide-Based Hollow Magnetic Nanoparticles,1,,,,,,dataset3_82,dataset3_82_supp
,,,,,,,,,,Fe/Fe2O3,Fe,Fe2O3,im-3m,p4332,60.0,5.0,10.0,15.2465,2545.0,,-640.0,,50.0,10.3390/nano12030456,nano12030456.pdf,nano12030456_SI.pdf,Nanomaterials,MDPI AG,2022,Significant Surface Spin Effects and Exchange Bias in Iron Oxide-Based Hollow Magnetic Nanoparticles,1,,,,,,dataset3_82,dataset3_82_supp
,,,,,,,,,,Fe/Fe2O3,Fe,Fe2O3,im-3m,p4332,60.0,1.0,5.0,,,,-480.0,,10.0,10.3390/nano12030456,nano12030456.pdf,nano12030456_SI.pdf,Nanomaterials,MDPI AG,2022,Significant Surface Spin Effects and Exchange Bias in Iron Oxide-Based Hollow Magnetic Nanoparticles,1,,,,,,dataset3_82,dataset3_82_supp
,,,,,,,,,,Fe/Fe2O3,Fe,Fe2O3,im-3m,p4332,60.0,1.0,5.0,,,,-473.0,,10.0,10.3390/nano12030456,nano12030456.pdf,nano12030456_SI.pdf,Nanomaterials,MDPI AG,2022,Significant Surface Spin Effects and Exchange Bias in Iron Oxide-Based Hollow Magnetic Nanoparticles,1,,,,,,dataset3_82,dataset3_82_supp
,,,,,,,,,,FeO/Fe3O4,FeO,Fe3O4,fm-3m,fd-3m,50.0,0.0,300.0,38.9,1538.46,16.23,-601.796,,0.0,10.3390/nano12030456,nano12030456.pdf,nano12030456_SI.pdf,Nanomaterials,MDPI AG,2022,Significant Surface Spin Effects and Exchange Bias in Iron Oxide-Based Hollow Magnetic Nanoparticles,1,,,,,,dataset3_82,dataset3_82_supp
,,,,,,,,,,Fe/Fe2O3,Fe,Fe2O3,im-3m,p4332,10.0,7.0,5.0,0.989,10873.37,0.9845,-433.7,2.046,70.0,10.3390/nano12030456,nano12030456.pdf,nano12030456_SI.pdf,Nanomaterials,MDPI AG,2022,Significant Surface Spin Effects and Exchange Bias in Iron Oxide-Based Hollow Magnetic Nanoparticles,1,,,,,,dataset3_82,dataset3_82_supp
,,,,,,,,,,Fe/Fe2O3,Fe,Fe2O3,im-3m,p4332,10.0,9.0,5.0,5.227,14972.9325,1.3525,-683.824,1.957,90.0,10.3390/nano12030456,nano12030456.pdf,nano12030456_SI.pdf,Nanomaterials,MDPI AG,2022,Significant Surface Spin Effects and Exchange Bias in Iron Oxide-Based Hollow Magnetic Nanoparticles,1,,,,,,dataset3_82,dataset3_82_supp
,,,,,,,,,,Fe/Fe2O3,Fe,Fe2O3,im-3m,p4332,20.0,2.0,5.0,,,,-234.671,,20.0,10.3390/nano12030456,nano12030456.pdf,nano12030456_SI.pdf,Nanomaterials,MDPI AG,2022,Significant Surface Spin Effects and Exchange Bias in Iron Oxide-Based Hollow Magnetic Nanoparticles,1,,,,,,dataset3_82,dataset3_82_supp
,,,,,,,,,,Fe/Fe2O3,Fe,Fe2O3,im-3m,p4332,20.0,1.36,5.0,20.862,1359.636,7.2,-91.665,4.79,13.6,10.3390/nano12030456,nano12030456.pdf,nano12030456_SI.pdf,Nanomaterials,MDPI AG,2022,Significant Surface Spin Effects and Exchange Bias in Iron Oxide-Based Hollow Magnetic Nanoparticles,1,,,,,,dataset3_82,dataset3_82_supp
,,,30.06,,,,,,MPMS-3,Co/CoO,Co,Co1O1,fm-3m,fm-3m,8.0,1.0,4.0,30.68,1840.0,22.4,-56.0,0.0,10.0,10.3390/nano12183159,nano12183159.pdf,0,Nanomaterials,MDPI AG,2022,Dependence of Exchange Bias on Interparticle Interactions in Co/CoO Core/Shell Nanostructures,1,,,,,,dataset3_83,0
,,,,,,,,,MPMS-3,Co/CoO,Co,Co1O1,fm-3m,fm-3m,8.0,1.0,4.0,27.55,1793.0,9.75,-60.146,0.0,10.0,10.3390/nano12183159,nano12183159.pdf,0,Nanomaterials,MDPI AG,2022,Dependence of Exchange Bias on Interparticle Interactions in Co/CoO Core/Shell Nanostructures,1,,,,,,dataset3_83,0
,,,,,,,,,MPMS-3,Co/CoO,Co,Co1O1,fm-3m,fm-3m,8.0,1.0,4.0,30.11,1600.0,9.9,-180.446,0.0,10.0,10.3390/nano12183159,nano12183159.pdf,0,Nanomaterials,MDPI AG,2022,Dependence of Exchange Bias on Interparticle Interactions in Co/CoO Core/Shell Nanostructures,1,,,,,,dataset3_83,0
,,,,,,,,,MPMS-3,Co/CoO,Co,Co1O1,fm-3m,fm-3m,8.0,1.0,4.0,33.06,1520.0,9.629,-533.957,0.0,10.0,10.3390/nano12183159,nano12183159.pdf,0,Nanomaterials,MDPI AG,2022,Dependence of Exchange Bias on Interparticle Interactions in Co/CoO Core/Shell Nanostructures,1,,,,,,dataset3_83,0
,,,,,,,,,MPMS-3,Co/CoO,Co,Co1O1,fm-3m,fm-3m,8.0,1.0,4.0,35.4,1440.0,10.2439,-578.9,0.0,10.0,10.3390/nano12183159,nano12183159.pdf,0,Nanomaterials,MDPI AG,2022,Dependence of Exchange Bias on Interparticle Interactions in Co/CoO Core/Shell Nanostructures,1,,,,,,dataset3_83,0
,,,,,,,,,MPMS-3,Co/CoO,Co,Co1O1,fm-3m,fm-3m,8.0,1.0,4.0,37.8,1440.0,9.268,,0.0,10.0,10.3390/nano12183159,nano12183159.pdf,0,Nanomaterials,MDPI AG,2022,Dependence of Exchange Bias on Interparticle Interactions in Co/CoO Core/Shell Nanostructures,1,,,,,,dataset3_83,0
,,,,,,,,,MPMS-3,Co/CoO,Co,Co1O1,fm-3m,fm-3m,8.0,1.0,4.0,59.78,1360.0,10.3448,,0.0,10.0,10.3390/nano12183159,nano12183159.pdf,0,Nanomaterials,MDPI AG,2022,Dependence of Exchange Bias on Interparticle Interactions in Co/CoO Core/Shell Nanostructures,1,,,,,,dataset3_83,0
,,,,,,,,,MPMS-3,Co/CoO,Co,Co1O1,fm-3m,fm-3m,8.0,1.0,4.0,112.416,1191.0,17.78,,0.0,10.0,10.3390/nano12183159,nano12183159.pdf,0,Nanomaterials,MDPI AG,2022,Dependence of Exchange Bias on Interparticle Interactions in Co/CoO Core/Shell Nanostructures,1,,,,,,dataset3_83,0
,,,,,,,,,MPMS-3,Co/CoO,Co,Co1O1,fm-3m,fm-3m,40.0,1.0,5.0,37.17,1448.97,,,,10.0,10.3390/nano12183159,nano12183159.pdf,0,Nanomaterials,MDPI AG,2022,Dependence of Exchange Bias on Interparticle Interactions in Co/CoO Core/Shell Nanostructures,1,,,,,,dataset3_83,0
,,,,,,,,,MPMS-3,Co/CoO,Co,Co1O1,fm-3m,fm-3m,40.0,1.0,50.0,33.385,1443.868,,-50.685,,10.0,10.3390/nano12183159,nano12183159.pdf,0,Nanomaterials,MDPI AG,2022,Dependence of Exchange Bias on Interparticle Interactions in Co/CoO Core/Shell Nanostructures,1,,,,,,dataset3_83,0
,,,,,,,,,MPMS-3,Co/CoO,Co,Co1O1,fm-3m,fm-3m,40.0,1.0,100.0,29.735,1153.0,8.9,-253.3855,1.9,10.0,10.3390/nano12183159,nano12183159.pdf,0,Nanomaterials,MDPI AG,2022,Dependence of Exchange Bias on Interparticle Interactions in Co/CoO Core/Shell Nanostructures,1,,,,,,dataset3_83,0
,,,,,,,,,MPMS-3,Co/CoO,Co,Co1O1,fm-3m,fm-3m,40.0,1.0,150.0,27.26,918.412,7.87,-141.772,1.5,10.0,10.3390/nano12183159,nano12183159.pdf,0,Nanomaterials,MDPI AG,2022,Dependence of Exchange Bias on Interparticle Interactions in Co/CoO Core/Shell Nanostructures,1,,,,,,dataset3_83,0
,,,,,,,,,MPMS-3,Co/CoO,Co,Co1O1,fm-3m,fm-3m,40.0,1.0,200.0,24.128,663.335,5.726,-175.635,0.749,10.0,10.3390/nano12183159,nano12183159.pdf,0,Nanomaterials,MDPI AG,2022,Dependence of Exchange Bias on Interparticle Interactions in Co/CoO Core/Shell Nanostructures,1,,,,,,dataset3_83,0
,,,,,,,,,MPMS-3,Co/CoO,Co,Co1O1,fm-3m,fm-3m,40.0,1.0,250.0,21.5,443.872,4.58,-148.635,0.58,10.0,10.3390/nano12183159,nano12183159.pdf,0,Nanomaterials,MDPI AG,2022,Dependence of Exchange Bias on Interparticle Interactions in Co/CoO Core/Shell Nanostructures,1,,,,,,dataset3_83,0
,,,,,,,,,MPMS-3,Co/CoO,Co,Co1O1,fm-3m,fm-3m,,0.02,4.0,,676.67,,-162.1195,,0.2,10.3390/nano12183159,nano12183159.pdf,0,Nanomaterials,MDPI AG,2022,Dependence of Exchange Bias on Interparticle Interactions in Co/CoO Core/Shell Nanostructures,1,,,,,,dataset3_83,0
,,,,,,,,,MPMS-3,Co/CoO,Co,Co1O1,fm-3m,fm-3m,,0.05,4.0,,721.784,,0.0,,0.5,10.3390/nano12183159,nano12183159.pdf,0,Nanomaterials,MDPI AG,2022,Dependence of Exchange Bias on Interparticle Interactions in Co/CoO Core/Shell Nanostructures,1,,,,,,dataset3_83,0
,,,,,,,,,MPMS-3,Co/CoO,Co,Co1O1,fm-3m,fm-3m,,0.5,4.0,,1030.184,,-255.0,,5.0,10.3390/nano12183159,nano12183159.pdf,0,Nanomaterials,MDPI AG,2022,Dependence of Exchange Bias on Interparticle Interactions in Co/CoO Core/Shell Nanostructures,1,,,,,,dataset3_83,0
,,,,,,,,,MPMS-3,Co/CoO,Co,Co1O1,fm-3m,fm-3m,,5.0,4.0,,1075.184,,-296.0,,50.0,10.3390/nano12183159,nano12183159.pdf,0,Nanomaterials,MDPI AG,2022,Dependence of Exchange Bias on Interparticle Interactions in Co/CoO Core/Shell Nanostructures,1,,,,,,dataset3_83,0
Co-oxide/Co,,,,,,,,,VSM,CoO/Co,Co,Co1,fm-3m,p63/mmc,50.0,5.0,5.0,63.415,395.247,52.2,-344.0,0.0,50.26,10.3390/nano13050880,nano13050880.pdf,0,Nanomaterials,MDPI AG,2023,Exploring the Enhancement of Exchange Bias in Innovative Core/Shell/Shell Structures: Synthesis and Magnetic Properties of Co-Oxide/Co and Co-Oxide/Co/Co-Oxide Inverted Nanostructures,1,,,,,,dataset3_84,0
Co/Co-oxide,,,,,,,,,VSM,Co/CoO,Co,Co1O1,fm-3m,p63/mmc,50.0,5.0,5.0,21.14,1111.3855,29.26,-635.0,0.0,50.26,10.3390/nano13050880,nano13050880.pdf,0,Nanomaterials,MDPI AG,2023,Exploring the Enhancement of Exchange Bias in Innovative Core/Shell/Shell Structures: Synthesis and Magnetic Properties of Co-Oxide/Co and Co-Oxide/Co/Co-Oxide Inverted Nanostructures,1,,,,,,dataset3_84,0
Co-oxide/Co,,,,,,,,,VSM,CoO/Co,Co,Co1,fm-3m,p63/mmc,50.0,5.0,5.0,16.9,952.618,6.725,0.0,0.465,50.26,10.3390/nano13050880,nano13050880.pdf,0,Nanomaterials,MDPI AG,2023,Exploring the Enhancement of Exchange Bias in Innovative Core/Shell/Shell Structures: Synthesis and Magnetic Properties of Co-Oxide/Co and Co-Oxide/Co/Co-Oxide Inverted Nanostructures,1,,,,,,dataset3_84,0
Co/Co-oxide,,,,,,,,,VSM,Co/CoO,Co,Co1O1,fm-3m,p63/mmc,50.0,5.0,5.0,15.938,1155.295,5.427,-229.0,0.386,50.26,10.3390/nano13050880,nano13050880.pdf,0,Nanomaterials,MDPI AG,2023,Exploring the Enhancement of Exchange Bias in Innovative Core/Shell/Shell Structures: Synthesis and Magnetic Properties of Co-Oxide/Co and Co-Oxide/Co/Co-Oxide Inverted Nanostructures,1,,,,,,dataset3_84,0
Co-oxide/Co,,,,,,,,,VSM,CoO/Co,Co,Co1,fm-3m,p63/mmc,50.0,5.0,5.0,15.0,952.612,4.614,-350.0,0.386,50.26,10.3390/nano13050880,nano13050880.pdf,0,Nanomaterials,MDPI AG,2023,Exploring the Enhancement of Exchange Bias in Innovative Core/Shell/Shell Structures: Synthesis and Magnetic Properties of Co-Oxide/Co and Co-Oxide/Co/Co-Oxide Inverted Nanostructures,1,,,,,,dataset3_84,0
Co/Co-oxide,,,,,,,,,VSM,Co/CoO,Co,Co1O1,fm-3m,p63/mmc,50.0,5.0,5.0,14.96,986.3925,4.39,-502.0,0.406,50.26,10.3390/nano13050880,nano13050880.pdf,0,Nanomaterials,MDPI AG,2023,Exploring the Enhancement of Exchange Bias in Innovative Core/Shell/Shell Structures: Synthesis and Magnetic Properties of Co-Oxide/Co and Co-Oxide/Co/Co-Oxide Inverted Nanostructures,1,,,,,,dataset3_84,0
lanthanum iron perovskite,,,27.0,,,,,,Quantum Design SQUID magnetometer,LaFeO3,LaFeO3,0,pnma,0,60.0,0.0,5.0,1.3235,830.0,0.735,-2157.0,-0.017,0.0,10.3390/nano13101657,nano13101657.pdf,nano13101657_SI.pdf,Nanomaterials,MDPI AG,2023,Transition from AFM Spin Canting to Spin Glass–AFM Exchange as Particle Size Decreases in LaFeO3,1,,,,,,dataset3_85,dataset3_85_supp
lanthanum iron perovskite,,,27.0,,,,,,Quantum Design SQUID magnetometer,LaFeO3,LaFeO3,0,pnma,0,60.0,0.5,5.0,1.3529,894.0,0.735,-153.48,,5.0,10.3390/nano13101657,nano13101657.pdf,nano13101657_SI.pdf,Nanomaterials,MDPI AG,2023,Transition from AFM Spin Canting to Spin Glass–AFM Exchange as Particle Size Decreases in LaFeO3,1,,,,,,dataset3_85,dataset3_85_supp
lanthanum iron perovskite,,,27.0,,,,,,Quantum Design SQUID magnetometer,LaFeO3,LaFeO3,0,pnma,0,60.0,1.0,5.0,1.3529,910.0,0.735,75.873,,10.0,10.3390/nano13101657,nano13101657.pdf,nano13101657_SI.pdf,Nanomaterials,MDPI AG,2023,Transition from AFM Spin Canting to Spin Glass–AFM Exchange as Particle Size Decreases in LaFeO3,1,,,,,,dataset3_85,dataset3_85_supp
lanthanum iron perovskite,,,27.0,,,,,,Quantum Design SQUID magnetometer,LaFeO3,LaFeO3,0,pnma,0,60.0,2.0,5.0,1.3823,945.0,0.735,0.0,,20.0,10.3390/nano13101657,nano13101657.pdf,nano13101657_SI.pdf,Nanomaterials,MDPI AG,2023,Transition from AFM Spin Canting to Spin Glass–AFM Exchange as Particle Size Decreases in LaFeO3,1,,,,,,dataset3_85,dataset3_85_supp
lanthanum iron perovskite,,,27.0,,,,,,Quantum Design SQUID magnetometer,LaFeO3,LaFeO3,0,pnma,0,60.0,5.0,5.0,1.44117,1077.0,0.7,76.89,0.142857,50.0,10.3390/nano13101657,nano13101657.pdf,nano13101657_SI.pdf,Nanomaterials,MDPI AG,2023,Transition from AFM Spin Canting to Spin Glass–AFM Exchange as Particle Size Decreases in LaFeO3,1,,,,,,dataset3_85,dataset3_85_supp
lanthanum iron perovskite,,,36.0,,,,,,Quantum Design SQUID magnetometer,LaFeO3,LaFeO3,0,pnma,0,60.0,0.0,5.0,0.65,894.0,0.0588,-487.043,-0.3,0.0,10.3390/nano13101657,nano13101657.pdf,nano13101657_SI.pdf,Nanomaterials,MDPI AG,2023,Transition from AFM Spin Canting to Spin Glass–AFM Exchange as Particle Size Decreases in LaFeO3,1,,,,,,dataset3_85,dataset3_85_supp
lanthanum iron perovskite,,,36.0,,,,,,Quantum Design SQUID magnetometer,LaFeO3,LaFeO3,0,pnma,0,60.0,0.5,5.0,0.65,985.0,0.0588,-551.72,0.0088,5.0,10.3390/nano13101657,nano13101657.pdf,nano13101657_SI.pdf,Nanomaterials,MDPI AG,2023,Transition from AFM Spin Canting to Spin Glass–AFM Exchange as Particle Size Decreases in LaFeO3,1,,,,,,dataset3_85,dataset3_85_supp
lanthanum iron perovskite,,,36.0,,,,,,Quantum Design SQUID magnetometer,LaFeO3,LaFeO3,0,pnma,0,60.0,1.0,5.0,0.65,1016.0,0.0588,-551.72,0.0176,10.0,10.3390/nano13101657,nano13101657.pdf,nano13101657_SI.pdf,Nanomaterials,MDPI AG,2023,Transition from AFM Spin Canting to Spin Glass–AFM Exchange as Particle Size Decreases in LaFeO3,1,,,,,,dataset3_85,dataset3_85_supp
lanthanum iron perovskite,,,36.0,,,,,,Quantum Design SQUID magnetometer,LaFeO3,LaFeO3,0,pnma,0,60.0,2.0,5.0,0.66,1074.0,0.0588,-3773.58,0.023,20.0,10.3390/nano13101657,nano13101657.pdf,nano13101657_SI.pdf,Nanomaterials,MDPI AG,2023,Transition from AFM Spin Canting to Spin Glass–AFM Exchange as Particle Size Decreases in LaFeO3,1,,,,,,dataset3_85,dataset3_85_supp
lanthanum iron perovskite,,,36.0,,,,,,Quantum Design SQUID magnetometer,LaFeO3,LaFeO3,0,pnma,0,60.0,5.0,5.0,0.66,1483.0,0.052,-5283.0,0.084,50.0,10.3390/nano13101657,nano13101657.pdf,nano13101657_SI.pdf,Nanomaterials,MDPI AG,2023,Transition from AFM Spin Canting to Spin Glass–AFM Exchange as Particle Size Decreases in LaFeO3,1,,,,,,dataset3_85,dataset3_85_supp
,,,,,,,,,,CoP,CoP,0,p4/mmm,0,20.0,2.0,300.0,33.7,1025.62,24.565,-5283.0,0.0,20.0,10.3390/nano14060482,nano14060482.pdf,nano14060482_SI.pdf,Nanomaterials,MDPI AG,2024,Low-Platinum-Content Exchange-Coupled CoPt Nanoalloys with Enhanced Magnetic Properties,1,,,,,,dataset3_86,dataset3_86_supp
,,,,,,,,,,CoP,CoP,0,p4/mmm,0,20.0,2.0,300.0,36.4,1358.528,20.869,,0.0,20.0,10.3390/nano14060482,nano14060482.pdf,nano14060482_SI.pdf,Nanomaterials,MDPI AG,2024,Low-Platinum-Content Exchange-Coupled CoPt Nanoalloys with Enhanced Magnetic Properties,1,,,,,,dataset3_86,dataset3_86_supp
,,,,,,,,,,CoP,CoP,0,p4/mmm,0,20.0,2.0,300.0,36.8,4255.0,25.0,,0.0,20.0,10.3390/nano14060482,nano14060482.pdf,nano14060482_SI.pdf,Nanomaterials,MDPI AG,2024,Low-Platinum-Content Exchange-Coupled CoPt Nanoalloys with Enhanced Magnetic Properties,1,,,,,,dataset3_86,dataset3_86_supp
,,,,,,,,,,CoP,CoP,0,fm-3m,0,20.0,2.0,300.0,43.6,9355.89,25.0,,0.0,20.0,10.3390/nano14060482,nano14060482.pdf,nano14060482_SI.pdf,Nanomaterials,MDPI AG,2024,Low-Platinum-Content Exchange-Coupled CoPt Nanoalloys with Enhanced Magnetic Properties,1,,,,,,dataset3_86,dataset3_86_supp
,,,,,,,,,,CoP,CoP,0,fm-3m,0,20.0,2.0,300.0,46.8,14021.056,26.0,,0.0,20.0,10.3390/nano14060482,nano14060482.pdf,nano14060482_SI.pdf,Nanomaterials,MDPI AG,2024,Low-Platinum-Content Exchange-Coupled CoPt Nanoalloys with Enhanced Magnetic Properties,1,,,,,,dataset3_86,dataset3_86_supp
,,,,,,,,,,Ag/Fe3O4,Ag,Fe3O4,fm-3m,fd-3m,4.0,5.0,5.0,60.0,1186.0,16.22,,,50.0,10.3390/nano6110221,nano6110221.pdf,0,Nanomaterials,MDPI AG,2016,Exchange Bias Effects in Iron Oxide-Based Nanoparticle Systems,1,,,,,,dataset3_87,0
,,,,,,,,,,Ag/Fe3O4,Ag,Fe3O4,fm-3m,fd-3m,4.0,1.0,5.0,60.0,1186.0,16.22,,,10.0,10.3390/nano6110221,nano6110221.pdf,0,Nanomaterials,MDPI AG,2016,Exchange Bias Effects in Iron Oxide-Based Nanoparticle Systems,1,,,,,,dataset3_87,0
,,,,,,,,,,Co/CoO,Co,Co1O1,P63/mmc,fm-3m,50.0,5.0,10.0,,7619.0,,5.0,,50.0,10.3390/nano7030061,nano7030061.pdf,0,Nanomaterials,MDPI AG,2017,Exchange Bias Optimization by Controlled Oxidation of Cobalt Nanoparticle Films Prepared by Sputter Gas Aggregation,1,,,,,,dataset3_88,0
,,,,,,,,,,Co/CoO,Co,Co1O1,P63/mmc,fm-3m,50.0,5.0,10.0,,6415.09,,5.0,,50.0,10.3390/nano7030061,nano7030061.pdf,0,Nanomaterials,MDPI AG,2017,Exchange Bias Optimization by Controlled Oxidation of Cobalt Nanoparticle Films Prepared by Sputter Gas Aggregation,1,,,,,,dataset3_88,0
,,,,,,,,,,Co/CoO,Co,Co1O1,P63/mmc,fm-3m,50.0,5.0,10.0,,6037.7,,-20.0,,50.0,10.3390/nano7030061,nano7030061.pdf,0,Nanomaterials,MDPI AG,2017,Exchange Bias Optimization by Controlled Oxidation of Cobalt Nanoparticle Films Prepared by Sputter Gas Aggregation,1,,,,,,dataset3_88,0
,,,9.0,,,,,,Quantum Design,Fe3O4–Fe2O3,Fe3O4,Fe2O3,fd-3m,p41212,3.0,1.0,2.0,65.32,249.0,21.27,6.0,0.0,10.0,10.3390/nano7120415,nano7120415.pdf,0,Nanomaterials,MDPI AG,2017,Investigating Exchange Bias and Coercivity in Fe3O4–γ-Fe2O3 Core–Shell Nanoparticles of Fixed Core Diameter and Variable Shell Thicknesses,1,,,,,,dataset3_89,0
,,,9.0,,,,,,Quantum Design,Fe3O4–Fe2O3,Fe3O4,Fe2O3,fd-3m,p41212,3.0,1.0,2.0,64.54,247.0,22.22,-131.0,0.0,10.0,10.3390/nano7120415,nano7120415.pdf,0,Nanomaterials,MDPI AG,2017,Investigating Exchange Bias and Coercivity in Fe3O4–γ-Fe2O3 Core–Shell Nanoparticles of Fixed Core Diameter and Variable Shell Thicknesses,1,,,,,,dataset3_89,0
,,,11.0,,,,,,Quantum Design,Fe3O4–Fe2O3,Fe3O4,Fe2O3,fd-3m,p41212,2.0,3.0,2.0,96.0,234.0,32.89,-165.23,0.0,30.0,10.3390/nano7120415,nano7120415.pdf,0,Nanomaterials,MDPI AG,2017,Investigating Exchange Bias and Coercivity in Fe3O4–γ-Fe2O3 Core–Shell Nanoparticles of Fixed Core Diameter and Variable Shell Thicknesses,1,,,,,,dataset3_89,0
,,,13.0,,,,,,Quantum Design,Fe3O4–Fe2O3,Fe3O4,Fe2O3,fd-3m,p41212,1.0,3.0,300.0,77.27,35.0,4.29,-1025.0,0.0,30.0,10.3390/nano7120415,nano7120415.pdf,0,Nanomaterials,MDPI AG,2017,Investigating Exchange Bias and Coercivity in Fe3O4–γ-Fe2O3 Core–Shell Nanoparticles of Fixed Core Diameter and Variable Shell Thicknesses,1,,,,,,dataset3_89,0
hematite,,,21.0,,,,,,PPMS from Quantum Design,Fe2O3,Fe2O3,0,r3c,0,40.0,0.0,30.0,,115.005,0.015,-113.5,0.00027,0.0,10.3934/matersci.2022005,matersci.2022005.pdf,0,AIMS Materials Science,American Institute of Mathematical Sciences (AIMS),2021,"Exchange bias, and coercivity investigations in hematite nanoparticles",1,,,,,,dataset3_90,0
hematite,,,21.0,,,,,,PPMS from Quantum Design,Fe2O3,Fe2O3,0,r3c,0,40.0,0.0,30.0,,125.23,0.002,,0.00247,0.0,10.3934/matersci.2022005,matersci.2022005.pdf,0,AIMS Materials Science,American Institute of Mathematical Sciences (AIMS),2021,"Exchange bias, and coercivity investigations in hematite nanoparticles",1,,,,,,dataset3_90,0
hematite,,,21.0,,,,,,PPMS from Quantum Design,Fe2O3,Fe2O3,0,r3c,0,40.0,2.0,100.0,,250.0,0.0038,,,20.0,10.3934/matersci.2022005,matersci.2022005.pdf,0,AIMS Materials Science,American Institute of Mathematical Sciences (AIMS),2021,"Exchange bias, and coercivity investigations in hematite nanoparticles",1,,,,,,dataset3_90,0
hematite,,,21.0,,,,,,PPMS from Quantum Design,Fe2O3,Fe2O3,0,r3c,0,40.0,2.0,200.0,,579.15,0.0851,,,20.0,10.3934/matersci.2022005,matersci.2022005.pdf,0,AIMS Materials Science,American Institute of Mathematical Sciences (AIMS),2021,"Exchange bias, and coercivity investigations in hematite nanoparticles",1,,,,,,dataset3_90,0
,,,,,,,,,,FeO-Fe3O4,FeO,Fe3O4,Fm-3m,Fd-3m,60,7,5,"24,75","1804,3","7,735",-1804,"7,735",,10.1039/C3NR02596A,C3NR02596A.pdf,0,Nanoscale,Royal Society of Chemistry (RSC),2013,Mechanism and controlled growth of shape and size variant core/shell FeO/Fe3O4 nanoparticles,0,,,,,,dataset3_91,0
,,,,,,,,,,FeO-Fe3O4,FeO,Fe3O4,Fm-3m,Fd-3m,60,7,5,"25,45","1620,97","10,5","-781,28","3,74",,10.1039/C3NR02596A,C3NR02596A.pdf,0,Nanoscale,Royal Society of Chemistry (RSC),2013,Mechanism and controlled growth of shape and size variant core/shell FeO/Fe3O4 nanoparticles,0,,,,,,dataset3_91,0
,,,,,,,,,,FeO-Fe3O4,FeO,Fe3O4,Fm-3m,Fd-3m,60,7,5,"19,21","2044,82","7,1",-1022,"3,717",,10.1039/C3NR02596A,C3NR02596A.pdf,0,Nanoscale,Royal Society of Chemistry (RSC),2013,Mechanism and controlled growth of shape and size variant core/shell FeO/Fe3O4 nanoparticles,0,,,,,,dataset3_91,0
,,,,,,,,,,FeO-Fe3O4,FeO,Fe3O4,Fm-3m,Fd-3m,50,"0,1",20,20,"681,83",10,-471,0,,10.1103/PhysRevB.78.174414,PhysRevB.78.174414.pdf,0,Physical Review B,American Physical Society (APS),2008,"Exchange bias of singly inverted<mml:math xmlns:mml=""http://www.w3.org/1998/Math/MathML"" display=""inline""><mml:mrow><mml:mtext>FeO</mml:mtext><mml:mo>/</mml:mo><mml:msub><mml:mrow><mml:mtext>Fe</mml:mtext></mml:mrow><mml:mn>3</mml:mn></mml:msub><mml:msub><mml:mtext>O</mml:mtext><mml:mn>4</mml:mn></mml:msub></mml:mrow></mml:math>core-shell nanocrystals",0,,,,,,dataset3_92,0
,,,,,,,,,,Fe-Fe3O4,Fe,Fe3O4,Im3m,Pnma,10,1,5,31,1897,"28,9",-1190,0,,10.1103/PhysRevB.80.134418,PhysRevB.80.134418.pdf,0,Physical Review B,American Physical Society (APS),2009,"Exchange bias in<mml:math xmlns:mml=""http://www.w3.org/1998/Math/MathML"" display=""inline""><mml:mrow><mml:mtext>Fe</mml:mtext><mml:mo>/</mml:mo><mml:msub><mml:mrow><mml:mtext>Fe</mml:mtext></mml:mrow><mml:mn>3</mml:mn></mml:msub><mml:msub><mml:mtext>O</mml:mtext><mml:mn>4</mml:mn></mml:msub></mml:mrow></mml:math>core-shell magnetic nanoparticles mediated by frozen interfacial spins",0,,,,,,dataset3_93,0
,,,,,,,,,,Fe3O4,Fe3O4,0,Pnma,0,10,1,5,84,862,"76,8",-133,"0,4476",,10.1103/PhysRevB.80.134418,PhysRevB.80.134418.pdf,0,Physical Review B,American Physical Society (APS),2009,"Exchange bias in<mml:math xmlns:mml=""http://www.w3.org/1998/Math/MathML"" display=""inline""><mml:mrow><mml:mtext>Fe</mml:mtext><mml:mo>/</mml:mo><mml:msub><mml:mrow><mml:mtext>Fe</mml:mtext></mml:mrow><mml:mn>3</mml:mn></mml:msub><mml:msub><mml:mtext>O</mml:mtext><mml:mn>4</mml:mn></mml:msub></mml:mrow></mml:math>core-shell magnetic nanoparticles mediated by frozen interfacial spins",0,,,,,,dataset3_93,0
,,,,,,,,,,Au-Fe3O4,Au,Fe3O4,Fm-3m,Fd-3m,60,5,2,,"3257,5",,"-1814,6","0,626774",,10.1103/PhysRevB.92.054416,PhysRevB.92.054416.pdf,0,Physical Review B,American Physical Society (APS),2015,"Exchange bias effect in<mml:math xmlns:mml=""http://www.w3.org/1998/Math/MathML""><mml:mrow><mml:msub><mml:mtext>Au-Fe</mml:mtext><mml:mn>3</mml:mn></mml:msub><mml:msub><mml:mi mathvariant=""normal"">O</mml:mi><mml:mn>4</mml:mn></mml:msub></mml:mrow></mml:math>dumbbell nanoparticles induced by the charge transfer from gold",1,,,,,,dataset3_94,0
,,,,,,,,,,Au-Fe3O4,Au,Fe3O4,Fm-3m,Fd-3m,60,5,2,,,,-1350,"0,463974",,10.1103/PhysRevB.92.054416,PhysRevB.92.054416.pdf,0,Physical Review B,American Physical Society (APS),2015,"Exchange bias effect in<mml:math xmlns:mml=""http://www.w3.org/1998/Math/MathML""><mml:mrow><mml:msub><mml:mtext>Au-Fe</mml:mtext><mml:mn>3</mml:mn></mml:msub><mml:msub><mml:mi mathvariant=""normal"">O</mml:mi><mml:mn>4</mml:mn></mml:msub></mml:mrow></mml:math>dumbbell nanoparticles induced by the charge transfer from gold",1,,,,,,dataset3_94,0
,,,,,,,,,,Au-Fe3O4,Au,Fe3O4,Fm-3m,Fd-3m,60,5,100,,"502,31",,-502,"0,77266",,10.1103/PhysRevB.92.054416,PhysRevB.92.054416.pdf,0,Physical Review B,American Physical Society (APS),2015,"Exchange bias effect in<mml:math xmlns:mml=""http://www.w3.org/1998/Math/MathML""><mml:mrow><mml:msub><mml:mtext>Au-Fe</mml:mtext><mml:mn>3</mml:mn></mml:msub><mml:msub><mml:mi mathvariant=""normal"">O</mml:mi><mml:mn>4</mml:mn></mml:msub></mml:mrow></mml:math>dumbbell nanoparticles induced by the charge transfer from gold",1,,,,,,dataset3_94,0
,,,,,,,,,,Fe3O4,Fe3O4,0,Fd-3m,0,60,5,200,,181,,-181,"1,3638",,10.1103/PhysRevB.92.054416,PhysRevB.92.054416.pdf,0,Physical Review B,American Physical Society (APS),2015,"Exchange bias effect in<mml:math xmlns:mml=""http://www.w3.org/1998/Math/MathML""><mml:mrow><mml:msub><mml:mtext>Au-Fe</mml:mtext><mml:mn>3</mml:mn></mml:msub><mml:msub><mml:mi mathvariant=""normal"">O</mml:mi><mml:mn>4</mml:mn></mml:msub></mml:mrow></mml:math>dumbbell nanoparticles induced by the charge transfer from gold",1,,,,,,dataset3_94,0
,,,,,,,,,,Bi0.9Gd0.1Fe0.9Ti0.1O3,Bi0.9Gd0.1Fe0.9Ti0.1O3,0,Fd-3m,0,30,6,150,"2,6",6000,"0,8",-79,"0,006",,dx.10.1063/1.4926424,1.4926424.pdf,1.4926424_SI.pdf,Journal of Applied Physics,AIP Publishing,2015,Tunable exchange bias effect in magnetic Bi0.9Gd0.1Fe0.9Ti0.1O3 nanoparticles at temperatures up to 250 K,1,,,,,,dataset3_95,dataset3_95_supp
,,,,,,,,,,Co-Co3O4,Co,Co3O4,Fm-3m,Fd-3m,20,1,5,122,"569,343","34,375","-124,14",12,,10.1103/PhysRevB.94.184410,PhysRevB.94.184410.pdf,0,Physical Review B,American Physical Society (APS),2016,"Probing core and shell contributions to exchange bias in<mml:math xmlns:mml=""http://www.w3.org/1998/Math/MathML""><mml:mrow><mml:mi>Co</mml:mi><mml:mo>/</mml:mo><mml:msub><mml:mi>Co</mml:mi><mml:mn>3</mml:mn></mml:msub><mml:msub><mml:mi mathvariant=""normal"">O</mml:mi><mml:mn>4</mml:mn></mml:msub></mml:mrow></mml:math>nanoparticles of controlled size",1,,,,,,dataset3_96,0
,,,,,,,,,,Co-Co3O4,Co,Co3O4,Fm-3m,Fd-3m,20,1,5,116,"583,34","32,07","-123,24","6,25",,10.1103/PhysRevB.94.184410,PhysRevB.94.184410.pdf,0,Physical Review B,American Physical Society (APS),2016,"Probing core and shell contributions to exchange bias in<mml:math xmlns:mml=""http://www.w3.org/1998/Math/MathML""><mml:mrow><mml:mi>Co</mml:mi><mml:mo>/</mml:mo><mml:msub><mml:mi>Co</mml:mi><mml:mn>3</mml:mn></mml:msub><mml:msub><mml:mi mathvariant=""normal"">O</mml:mi><mml:mn>4</mml:mn></mml:msub></mml:mrow></mml:math>nanoparticles of controlled size",1,,,,,,dataset3_96,0
,,,,,,,,,,Co-Co3O4,Co,Co3O4,Fm-3m,Fd-3m,20,1,5,105,"626,8","32,9245","-148,595","6,031",,10.1103/PhysRevB.94.184410,PhysRevB.94.184410.pdf,0,Physical Review B,American Physical Society (APS),2016,"Probing core and shell contributions to exchange bias in<mml:math xmlns:mml=""http://www.w3.org/1998/Math/MathML""><mml:mrow><mml:mi>Co</mml:mi><mml:mo>/</mml:mo><mml:msub><mml:mi>Co</mml:mi><mml:mn>3</mml:mn></mml:msub><mml:msub><mml:mi mathvariant=""normal"">O</mml:mi><mml:mn>4</mml:mn></mml:msub></mml:mrow></mml:math>nanoparticles of controlled size",1,,,,,,dataset3_96,0
,,,,,,,,,,Co-Co3O4,Co,Co3O4,Fm-3m,Fd-3m,20,1,5,"90,42","738,96","27,919","-183,82","5,931",,10.1103/PhysRevB.94.184410,PhysRevB.94.184410.pdf,0,Physical Review B,American Physical Society (APS),2016,"Probing core and shell contributions to exchange bias in<mml:math xmlns:mml=""http://www.w3.org/1998/Math/MathML""><mml:mrow><mml:mi>Co</mml:mi><mml:mo>/</mml:mo><mml:msub><mml:mi>Co</mml:mi><mml:mn>3</mml:mn></mml:msub><mml:msub><mml:mi mathvariant=""normal"">O</mml:mi><mml:mn>4</mml:mn></mml:msub></mml:mrow></mml:math>nanoparticles of controlled size",1,,,,,,dataset3_96,0
,,,,,,,,,,Co-Co3O4,Co,Co3O4,Fm-3m,Fd-3m,20,1,5,"56,9","724,638","15,923","-210,53","3,5",,10.1103/PhysRevB.94.184410,PhysRevB.94.184410.pdf,0,Physical Review B,American Physical Society (APS),2016,"Probing core and shell contributions to exchange bias in<mml:math xmlns:mml=""http://www.w3.org/1998/Math/MathML""><mml:mrow><mml:mi>Co</mml:mi><mml:mo>/</mml:mo><mml:msub><mml:mi>Co</mml:mi><mml:mn>3</mml:mn></mml:msub><mml:msub><mml:mi mathvariant=""normal"">O</mml:mi><mml:mn>4</mml:mn></mml:msub></mml:mrow></mml:math>nanoparticles of controlled size",1,,,,,,dataset3_96,0
,,,,,,,,,,Co-Co3O4,Co,Co3O4,Fm-3m,Fd-3m,20,1,5,32,"631,58","6,5","-147,36","0,8",,10.1103/PhysRevB.94.184410,PhysRevB.94.184410.pdf,0,Physical Review B,American Physical Society (APS),2016,"Probing core and shell contributions to exchange bias in<mml:math xmlns:mml=""http://www.w3.org/1998/Math/MathML""><mml:mrow><mml:mi>Co</mml:mi><mml:mo>/</mml:mo><mml:msub><mml:mi>Co</mml:mi><mml:mn>3</mml:mn></mml:msub><mml:msub><mml:mi mathvariant=""normal"">O</mml:mi><mml:mn>4</mml:mn></mml:msub></mml:mrow></mml:math>nanoparticles of controlled size",1,,,,,,dataset3_96,0
,,,,,,,,,,Co-Co3O4,Co,Co3O4,Fm-3m,Fd-3m,20,1,5,"9,55",222,"0,6875","-36,6","0,1125",,10.1103/PhysRevB.94.184410,PhysRevB.94.184410.pdf,0,Physical Review B,American Physical Society (APS),2016,"Probing core and shell contributions to exchange bias in<mml:math xmlns:mml=""http://www.w3.org/1998/Math/MathML""><mml:mrow><mml:mi>Co</mml:mi><mml:mo>/</mml:mo><mml:msub><mml:mi>Co</mml:mi><mml:mn>3</mml:mn></mml:msub><mml:msub><mml:mi mathvariant=""normal"">O</mml:mi><mml:mn>4</mml:mn></mml:msub></mml:mrow></mml:math>nanoparticles of controlled size",1,,,,,,dataset3_96,0
,,,,,,,,,,Co-Co3O4,Co,Co3O4,Fm-3m,Fd-3m,20,1,5,"4,6","194,724","0,191","-26,442","0,032",,10.1103/PhysRevB.94.184410,PhysRevB.94.184410.pdf,0,Physical Review B,American Physical Society (APS),2016,"Probing core and shell contributions to exchange bias in<mml:math xmlns:mml=""http://www.w3.org/1998/Math/MathML""><mml:mrow><mml:mi>Co</mml:mi><mml:mo>/</mml:mo><mml:msub><mml:mi>Co</mml:mi><mml:mn>3</mml:mn></mml:msub><mml:msub><mml:mi mathvariant=""normal"">O</mml:mi><mml:mn>4</mml:mn></mml:msub></mml:mrow></mml:math>nanoparticles of controlled size",1,,,,,,dataset3_96,0
,,,,,,,,,,Co-Co3O4,Co,Co3O4,Fm-3m,Fd-3m,20,1,5,3,265,"0,051","-21,5","0,005",,10.1103/PhysRevB.94.184410,PhysRevB.94.184410.pdf,0,Physical Review B,American Physical Society (APS),2016,"Probing core and shell contributions to exchange bias in<mml:math xmlns:mml=""http://www.w3.org/1998/Math/MathML""><mml:mrow><mml:mi>Co</mml:mi><mml:mo>/</mml:mo><mml:msub><mml:mi>Co</mml:mi><mml:mn>3</mml:mn></mml:msub><mml:msub><mml:mi mathvariant=""normal"">O</mml:mi><mml:mn>4</mml:mn></mml:msub></mml:mrow></mml:math>nanoparticles of controlled size",1,,,,,,dataset3_96,0
,,,,,,,,,,NiO-NiO,NiO,NiO,Fm-3m,Fm-3m,20,2,25,,903,"0,0283",45,"-0,001023",,10.1039/C5RA24673C,C5RA24673C.pdf,C5RA24673C_SI.pdf,RSC Advances,Royal Society of Chemistry (RSC),2016,Dense inter-particle interaction mediated spontaneous exchange bias in NiO nanoparticles,0,,,,,,dataset3_97,dataset3_97_supp
,,,,,,,,,,NiO-NiO,NiO,NiO,Fm-3m,Fm-3m,30,2,25,,"861,53","0,0316",-48,"0,00186",,10.1039/C5RA24673C,C5RA24673C.pdf,C5RA24673C_SI.pdf,RSC Advances,Royal Society of Chemistry (RSC),2016,Dense inter-particle interaction mediated spontaneous exchange bias in NiO nanoparticles,0,,,,,,dataset3_97,dataset3_97_supp
,,,,,,,,,,NiO-NiO,NiO,NiO,Fm-3m,Fm-3m,30,2,50,,"597,5","0,028228","-52,5",,,10.1039/C5RA24673C,C5RA24673C.pdf,C5RA24673C_SI.pdf,RSC Advances,Royal Society of Chemistry (RSC),2016,Dense inter-particle interaction mediated spontaneous exchange bias in NiO nanoparticles,0,,,,,,dataset3_97,dataset3_97_supp
,,,,,,,,,,NiO-NiO,NiO,NiO,Fm-3m,Fm-3m,30,2,100,,"376,5","0,02247","-37,5",,,10.1039/C5RA24673C,C5RA24673C.pdf,C5RA24673C_SI.pdf,RSC Advances,Royal Society of Chemistry (RSC),2016,Dense inter-particle interaction mediated spontaneous exchange bias in NiO nanoparticles,0,,,,,,dataset3_97,dataset3_97_supp
,,,,,,,,,,NiO-NiO,NiO,NiO,Fm-3m,Fm-3m,30,2,200,,204,"0,011407",-27,,,10.1039/C5RA24673C,C5RA24673C.pdf,C5RA24673C_SI.pdf,RSC Advances,Royal Society of Chemistry (RSC),2016,Dense inter-particle interaction mediated spontaneous exchange bias in NiO nanoparticles,0,,,,,,dataset3_97,dataset3_97_supp
,,,,,,,,,,NiO-NiO,NiO,NiO,Fm-3m,Fm-3m,30,2,300,,"79,5","0,00269","-24,5",,,10.1039/C5RA24673C,C5RA24673C.pdf,C5RA24673C_SI.pdf,RSC Advances,Royal Society of Chemistry (RSC),2016,Dense inter-particle interaction mediated spontaneous exchange bias in NiO nanoparticles,0,,,,,,dataset3_97,dataset3_97_supp
,,,,,,,,,,NiO-NiO,NiO,NiO,Fm-3m,Fm-3m,30,2,25,,193,"0,0111",24,"-0,00111",,10.1039/C5RA24673C,C5RA24673C.pdf,C5RA24673C_SI.pdf,RSC Advances,Royal Society of Chemistry (RSC),2016,Dense inter-particle interaction mediated spontaneous exchange bias in NiO nanoparticles,0,,,,,,dataset3_97,dataset3_97_supp
,,,,,,,,,,NiO-NiO,NiO,NiO,Fm-3m,Fm-3m,30,2,25,,190,"0,010925",-21,"0,0010185",,10.1039/C5RA24673C,C5RA24673C.pdf,C5RA24673C_SI.pdf,RSC Advances,Royal Society of Chemistry (RSC),2016,Dense inter-particle interaction mediated spontaneous exchange bias in NiO nanoparticles,0,,,,,,dataset3_97,dataset3_97_supp
