Repository: anastasiavepreva/ChemX

# ChemX: A Collection of Chemistry Datasets for Benchmarking Automated Information Extraction

## Abstract

ChemX is a collection of 10 manually curated benchmarking datasets developed to support robust automated information extraction in chemistry. It spans two major domains — **nanomaterials** and **small molecules** — and enables evaluation across multiple modalities including text, tables, and figures.

ChemX is designed to benchmark large language models and multi-agent systems in real-world chemical contexts, emphasizing reproducibility, schema-based annotation, and domain-specific validation.

File: datasets/Cytotox.csv (part 17 of 49)
sn,material,shape,coat_functional_group,synthesis_method,surface_charge,size_in_medium_nm,zeta_in_medium_mv,no_of_cells_cells_well,human_animal,cell_source,cell_tissue,cell_morphology,cell_age,time_hr,concentration,test,test_indicator,viability_%,doi,article_list,core_nm,hydrodynamic_nm,potential_mv,cell_type,journal_name,publisher,year,title,journal_is_oa,is_oa,oa_status,pdf,access
2057,TiO2,Sphere,,Commercial,Negative,,,10000,H,Human,Stomach,Epithelial,Adult,24,100,MTS,TetrazoliumSalt,118.46,10.1016/j.biopha.2013.08.006,67,,21,-27.8,AGS,Biomedicine &amp; Pharmacotherapy,Elsevier BV,2014,Effects of titanium dioxide nanoparticles in human gastric epithelial cells in vitro,FALSE,TRUE,green,67_botelho2014.67_pdf.pdf,1
2058,TiO2,Sphere,,Commercial,Negative,,,10000,H,Human,Stomach,Epithelial,Adult,24,120,MTS,TetrazoliumSalt,124,10.1016/j.biopha.2013.08.006,67,,21,-27.8,AGS,Biomedicine &amp; Pharmacotherapy,Elsevier BV,2014,Effects of titanium dioxide nanoparticles in human gastric epithelial cells in vitro,FALSE,TRUE,green,67_botelho2014.67_pdf.pdf,1
2059,TiO2,Sphere,,Commercial,Negative,,,10000,H,Human,Stomach,Epithelial,Adult,24,150,MTS,TetrazoliumSalt,110.77,10.1016/j.biopha.2013.08.006,67,,21,-27.8,AGS,Biomedicine &amp; Pharmacotherapy,Elsevier BV,2014,Effects of titanium dioxide nanoparticles in human gastric epithelial cells in vitro,FALSE,TRUE,green,67_botelho2014.67_pdf.pdf,1
2060,Ag,Sphere,,Commercial,Negative,31.89,-7.06,,H,Human,Liver,Epithelial,Adult,24,93.64,MTT,TetrazoliumSalt,92.676,10.1002/jat.3199,68,,21.8,-16.8,HepG2,Journal of Applied Toxicology,Wiley,2015,Cytotoxicity and apoptosis induced by silver nanoparticles in human liver HepG2 cells in different dispersion media,FALSE,FALSE,closed,68_xue2015.pdf,0
2061,Ag,Sphere,,Commercial,Negative,31.89,-7.06,,H,Human,Liver,Epithelial,Adult,24,140.5,MTT,TetrazoliumSalt,90.986,10.1002/jat.3199,68,,21.8,-16.8,HepG2,Journal of Applied Toxicology,Wiley,2015,Cytotoxicity and apoptosis induced by silver nanoparticles in human liver HepG2 cells in different dispersion media,FALSE,FALSE,closed,68_xue2015.pdf,0
2062,Ag,Sphere,,Commercial,Negative,31.89,-7.06,,H,Human,Liver,Epithelial,Adult,24,210.7,MTT,TetrazoliumSalt,90.141,10.1002/jat.3199,68,,21.8,-16.8,HepG2,Journal of Applied Toxicology,Wiley,2015,Cytotoxicity and apoptosis induced by silver nanoparticles in human liver HepG2 cells in different dispersion media,FALSE,FALSE,closed,68_xue2015.pdf,0
2063,Ag,Sphere,,Commercial,Negative,31.89,-7.06,,H,Human,Liver,Epithelial,Adult,24,316.1,MTT,TetrazoliumSalt,89.296,10.1002/jat.3199,68,,21.8,-16.8,HepG2,Journal of Applied Toxicology,Wiley,2015,Cytotoxicity and apoptosis induced by silver nanoparticles in human liver HepG2 cells in different dispersion media,FALSE,FALSE,closed,68_xue2015.pdf,0
2064,Ag,Sphere,,Commercial,Negative,31.89,-7.06,,H,Human,Liver,Epithelial,Adult,24,474.1,MTT,TetrazoliumSalt,88.451,10.1002/jat.3199,68,,21.8,-16.8,HepG2,Journal of Applied Toxicology,Wiley,2015,Cytotoxicity and apoptosis induced by silver nanoparticles in human liver HepG2 cells in different dispersion media,FALSE,FALSE,closed,68_xue2015.pdf,0
2065,Ag,Sphere,,Commercial,Negative,31.89,-7.06,,H,Human,Liver,Epithelial,Adult,24,711.1,MTT,TetrazoliumSalt,87.606,10.1002/jat.3199,68,,21.8,-16.8,HepG2,Journal of Applied Toxicology,Wiley,2015,Cytotoxicity and apoptosis induced by silver nanoparticles in human liver HepG2 cells in different dispersion media,FALSE,FALSE,closed,68_xue2015.pdf,0
2066,Ag,Sphere,,Commercial,Negative,31.89,-7.06,,H,Human,Liver,Epithelial,Adult,24,1067,MTT,TetrazoliumSalt,85.07,10.1002/jat.3199,68,,21.8,-16.8,HepG2,Journal of Applied Toxicology,Wiley,2015,Cytotoxicity and apoptosis induced by silver nanoparticles in human liver HepG2 cells in different dispersion media,FALSE,FALSE,closed,68_xue2015.pdf,0
2067,Ag,Sphere,,Commercial,Negative,31.89,-7.06,,H,Human,Liver,Epithelial,Adult,24,1600,MTT,TetrazoliumSalt,79.437,10.1002/jat.3199,68,,21.8,-16.8,HepG2,Journal of Applied Toxicology,Wiley,2015,Cytotoxicity and apoptosis induced by silver nanoparticles in human liver HepG2 cells in different dispersion media,FALSE,FALSE,closed,68_xue2015.pdf,0
2068,MgO,Sphere,,Sol-Gel Method,Negative,,,100000,A,Mouse,Embryo,Fibroblast,Embryonic,24,200,MTT,TetrazoliumSalt,64.13,10.1007/s12010-019-03166-z,69,,47.9,-7.01,3T3-L1,Applied Biochemistry and Biotechnology,Springer Science and Business Media LLC,2019,Cytotoxicity Analysis of Morphologically Different Sol-Gel-Synthesized MgO Nanoparticles and Their In Vitro Insulin Resistance Reversal Ability in Adipose cells,FALSE,FALSE,closed,69_10.1007@s12010-019-03166-z.pdf,0
2069,MgO,Sphere,,Sol-Gel Method,Negative,,,100000,A,Mouse,Embryo,Fibroblast,Embryonic,24,400,MTT,TetrazoliumSalt,56.96,10.1007/s12010-019-03166-z,69,,47.9,-7.01,3T3-L1,Applied Biochemistry and Biotechnology,Springer Science and Business Media LLC,2019,Cytotoxicity Analysis of Morphologically Different Sol-Gel-Synthesized MgO Nanoparticles and Their In Vitro Insulin Resistance Reversal Ability in Adipose cells,FALSE,FALSE,closed,69_10.1007@s12010-019-03166-z.pdf,0
2070,MgO,Sphere,,Sol-Gel Method,Negative,,,100000,A,Mouse,Embryo,Fibroblast,Embryonic,24,600,MTT,TetrazoliumSalt,49.38,10.1007/s12010-019-03166-z,69,,47.9,-7.01,3T3-L1,Applied Biochemistry and Biotechnology,Springer Science and Business Media LLC,2019,Cytotoxicity Analysis of Morphologically Different Sol-Gel-Synthesized MgO Nanoparticles and Their In Vitro Insulin Resistance Reversal Ability in Adipose cells,FALSE,FALSE,closed,69_10.1007@s12010-019-03166-z.pdf,0
2071,MgO,Sphere,,Sol-Gel Method,Negative,,,100000,A,Mouse,Embryo,Fibroblast,Embryonic,24,800,MTT,TetrazoliumSalt,37.09,10.1007/s12010-019-03166-z,69,,47.9,-7.01,3T3-L1,Applied Biochemistry and Biotechnology,Springer Science and Business Media LLC,2019,Cytotoxicity Analysis of Morphologically Different Sol-Gel-Synthesized MgO Nanoparticles and Their In Vitro Insulin Resistance Reversal Ability in Adipose cells,FALSE,FALSE,closed,69_10.1007@s12010-019-03166-z.pdf,0
2072,MgO,Sphere,,Sol-Gel Method,Negative,,,100000,A,Mouse,Embryo,Fibroblast,Embryonic,24,1000,MTT,TetrazoliumSalt,28.27,10.1007/s12010-019-03166-z,69,,47.9,-7.01,3T3-L1,Applied Biochemistry and Biotechnology,Springer Science and Business Media LLC,2019,Cytotoxicity Analysis of Morphologically Different Sol-Gel-Synthesized MgO Nanoparticles and Their In Vitro Insulin Resistance Reversal Ability in Adipose cells,FALSE,FALSE,closed,69_10.1007@s12010-019-03166-z.pdf,0
2073,MgO,Hexagon,,Sol-Gel Method,Negative,,,100000,A,Mouse,Embryo,Fibroblast,Embryonic,24,200,MTT,TetrazoliumSalt,61.47,10.1007/s12010-019-03166-z,69,,43.8,-7.21,3T3-L1,Applied Biochemistry and Biotechnology,Springer Science and Business Media LLC,2019,Cytotoxicity Analysis of Morphologically Different Sol-Gel-Synthesized MgO Nanoparticles and Their In Vitro Insulin Resistance Reversal Ability in Adipose cells,FALSE,FALSE,closed,69_10.1007@s12010-019-03166-z.pdf,0
2074,MgO,Hexagon,,Sol-Gel Method,Negative,,,100000,A,Mouse,Embryo,Fibroblast,Embryonic,24,400,MTT,TetrazoliumSalt,54.71,10.1007/s12010-019-03166-z,69,,43.8,-7.21,3T3-L1,Applied Biochemistry and Biotechnology,Springer Science and Business Media LLC,2019,Cytotoxicity Analysis of Morphologically Different Sol-Gel-Synthesized MgO Nanoparticles and Their In Vitro Insulin Resistance Reversal Ability in Adipose cells,FALSE,FALSE,closed,69_10.1007@s12010-019-03166-z.pdf,0
2075,MgO,Hexagon,,Sol-Gel Method,Negative,,,100000,A,Mouse,Embryo,Fibroblast,Embryonic,24,600,MTT,TetrazoliumSalt,48.15,10.1007/s12010-019-03166-z,69,,43.8,-7.21,3T3-L1,Applied Biochemistry and Biotechnology,Springer Science and Business Media LLC,2019,Cytotoxicity Analysis of Morphologically Different Sol-Gel-Synthesized MgO Nanoparticles and Their In Vitro Insulin Resistance Reversal Ability in Adipose cells,FALSE,FALSE,closed,69_10.1007@s12010-019-03166-z.pdf,0
2076,MgO,Hexagon,,Sol-Gel Method,Negative,,,100000,A,Mouse,Embryo,Fibroblast,Embryonic,24,800,MTT,TetrazoliumSalt,43.85,10.1007/s12010-019-03166-z,69,,43.8,-7.21,3T3-L1,Applied Biochemistry and Biotechnology,Springer Science and Business Media LLC,2019,Cytotoxicity Analysis of Morphologically Different Sol-Gel-Synthesized MgO Nanoparticles and Their In Vitro Insulin Resistance Reversal Ability in Adipose cells,FALSE,FALSE,closed,69_10.1007@s12010-019-03166-z.pdf,0
2077,MgO,Hexagon,,Sol-Gel Method,Negative,,,100000,A,Mouse,Embryo,Fibroblast,Embryonic,24,1000,MTT,TetrazoliumSalt,39.75,10.1007/s12010-019-03166-z,69,,43.8,-7.21,3T3-L1,Applied Biochemistry and Biotechnology,Springer Science and Business Media LLC,2019,Cytotoxicity Analysis of Morphologically Different Sol-Gel-Synthesized MgO Nanoparticles and Their In Vitro Insulin Resistance Reversal Ability in Adipose cells,FALSE,FALSE,closed,69_10.1007@s12010-019-03166-z.pdf,0
2078,MgO,Rod,,Sol-Gel Method,Negative,,,100000,A,Mouse,Embryo,Fibroblast,Embryonic,24,200,MTT,TetrazoliumSalt,53.07,10.1007/s12010-019-03166-z,69,,12,-9.83,3T3-L1,Applied Biochemistry and Biotechnology,Springer Science and Business Media LLC,2019,Cytotoxicity Analysis of Morphologically Different Sol-Gel-Synthesized MgO Nanoparticles and Their In Vitro Insulin Resistance Reversal Ability in Adipose cells,FALSE,FALSE,closed,69_10.1007@s12010-019-03166-z.pdf,0
2079,MgO,Rod,,Sol-Gel Method,Negative,,,100000,A,Mouse,Embryo,Fibroblast,Embryonic,24,400,MTT,TetrazoliumSalt,45.69,10.1007/s12010-019-03166-z,69,,12,-9.83,3T3-L1,Applied Biochemistry and Biotechnology,Springer Science and Business Media LLC,2019,Cytotoxicity Analysis of Morphologically Different Sol-Gel-Synthesized MgO Nanoparticles and Their In Vitro Insulin Resistance Reversal Ability in Adipose cells,FALSE,FALSE,closed,69_10.1007@s12010-019-03166-z.pdf,0
2080,MgO,Rod,,Sol-Gel Method,Negative,,,100000,A,Mouse,Embryo,Fibroblast,Embryonic,24,600,MTT,TetrazoliumSalt,38.93,10.1007/s12010-019-03166-z,69,,12,-9.83,3T3-L1,Applied Biochemistry and Biotechnology,Springer Science and Business Media LLC,2019,Cytotoxicity Analysis of Morphologically Different Sol-Gel-Synthesized MgO Nanoparticles and Their In Vitro Insulin Resistance Reversal Ability in Adipose cells,FALSE,FALSE,closed,69_10.1007@s12010-019-03166-z.pdf,0
2081,MgO,Rod,,Sol-Gel Method,Negative,,,100000,A,Mouse,Embryo,Fibroblast,Embryonic,24,800,MTT,TetrazoliumSalt,32.17,10.1007/s12010-019-03166-z,69,,12,-9.83,3T3-L1,Applied Biochemistry and Biotechnology,Springer Science and Business Media LLC,2019,Cytotoxicity Analysis of Morphologically Different Sol-Gel-Synthesized MgO Nanoparticles and Their In Vitro Insulin Resistance Reversal Ability in Adipose cells,FALSE,FALSE,closed,69_10.1007@s12010-019-03166-z.pdf,0
2082,MgO,Rod,,Sol-Gel Method,Negative,,,100000,A,Mouse,Embryo,Fibroblast,Embryonic,24,1000,MTT,TetrazoliumSalt,22.13,10.1007/s12010-019-03166-z,69,,12,-9.83,3T3-L1,Applied Biochemistry and Biotechnology,Springer Science and Business Media LLC,2019,Cytotoxicity Analysis of Morphologically Different Sol-Gel-Synthesized MgO Nanoparticles and Their In Vitro Insulin Resistance Reversal Ability in Adipose cells,FALSE,FALSE,closed,69_10.1007@s12010-019-03166-z.pdf,0
2083,MgO,Hexagon,,Sol-Gel Method,Negative,,,100000,A,Monkey,Kidney,Epithelial,Adult,24,200,MTT,TetrazoliumSalt,77.52,10.1007/s12010-019-03166-z,69,,43.8,-7.21,VERO,Applied Biochemistry and Biotechnology,Springer Science and Business Media LLC,2019,Cytotoxicity Analysis of Morphologically Different Sol-Gel-Synthesized MgO Nanoparticles and Their In Vitro Insulin Resistance Reversal Ability in Adipose cells,FALSE,FALSE,closed,69_10.1007@s12010-019-03166-z.pdf,0
2084,MgO,Hexagon,,Sol-Gel Method,Negative,,,100000,A,Monkey,Kidney,Epithelial,Adult,24,400,MTT,TetrazoliumSalt,70.96,10.1007/s12010-019-03166-z,69,,43.8,-7.21,VERO,Applied Biochemistry and Biotechnology,Springer Science and Business Media LLC,2019,Cytotoxicity Analysis of Morphologically Different Sol-Gel-Synthesized MgO Nanoparticles and Their In Vitro Insulin Resistance Reversal Ability in Adipose cells,FALSE,FALSE,closed,69_10.1007@s12010-019-03166-z.pdf,0
2085,MgO,Hexagon,,Sol-Gel Method,Negative,,,100000,A,Monkey,Kidney,Epithelial,Adult,24,600,MTT,TetrazoliumSalt,62.54,10.1007/s12010-019-03166-z,69,,43.8,-7.21,VERO,Applied Biochemistry and Biotechnology,Springer Science and Business Media LLC,2019,Cytotoxicity Analysis of Morphologically Different Sol-Gel-Synthesized MgO Nanoparticles and Their In Vitro Insulin Resistance Reversal Ability in Adipose cells,FALSE,FALSE,closed,69_10.1007@s12010-019-03166-z.pdf,0
2086,MgO,Hexagon,,Sol-Gel Method,Negative,,,100000,A,Monkey,Kidney,Epithelial,Adult,24,800,MTT,TetrazoliumSalt,57.93,10.1007/s12010-019-03166-z,69,,43.8,-7.21,VERO,Applied Biochemistry and Biotechnology,Springer Science and Business Media LLC,2019,Cytotoxicity Analysis of Morphologically Different Sol-Gel-Synthesized MgO Nanoparticles and Their In Vitro Insulin Resistance Reversal Ability in Adipose cells,FALSE,FALSE,closed,69_10.1007@s12010-019-03166-z.pdf,0
2087,MgO,Hexagon,,Sol-Gel Method,Negative,,,100000,A,Monkey,Kidney,Epithelial,Adult,24,1000,MTT,TetrazoliumSalt,54.61,10.1007/s12010-019-03166-z,69,,43.8,-7.21,VERO,Applied Biochemistry and Biotechnology,Springer Science and Business Media LLC,2019,Cytotoxicity Analysis of Morphologically Different Sol-Gel-Synthesized MgO Nanoparticles and Their In Vitro Insulin Resistance Reversal Ability in Adipose cells,FALSE,FALSE,closed,69_10.1007@s12010-019-03166-z.pdf,0
2189,ZnO,Sphere,,Commercial,,37.77,,10000,H,Human,Liver,Epithelial,Adult,24,4,MTT,TetrazoliumSalt,98.097,10.1016/j.ecoenv.2018.12.096,70,,20,,HepG2,Ecotoxicology and Environmental Safety,Elsevier BV,2019,Size-dependent cytotoxicity study of ZnO nanoparticles in HepG2 cells,FALSE,FALSE,closed,70_10.1016@j.ecoenv.2018.12.096.pdf,0
2190,ZnO,Sphere,,Commercial,,37.77,,10000,H,Human,Liver,Epithelial,Adult,24,8,MTT,TetrazoliumSalt,87.408,10.1016/j.ecoenv.2018.12.096,70,,20,,HepG2,Ecotoxicology and Environmental Safety,Elsevier BV,2019,Size-dependent cytotoxicity study of ZnO nanoparticles in HepG2 cells,FALSE,FALSE,closed,70_10.1016@j.ecoenv.2018.12.096.pdf,0
2191,ZnO,Sphere,,Commercial,,37.77,,10000,H,Human,Liver,Epithelial,Adult,24,16,MTT,TetrazoliumSalt,68.96,10.1016/j.ecoenv.2018.12.096,70,,20,,HepG2,Ecotoxicology and Environmental Safety,Elsevier BV,2019,Size-dependent cytotoxicity study of ZnO nanoparticles in HepG2 cells,FALSE,FALSE,closed,70_10.1016@j.ecoenv.2018.12.096.pdf,0
2192,ZnO,Sphere,,Commercial,,37.77,,10000,H,Human,Liver,Epithelial,Adult,24,40,MTT,TetrazoliumSalt,40.556,10.1016/j.ecoenv.2018.12.096,70,,20,,HepG2,Ecotoxicology and Environmental Safety,Elsevier BV,2019,Size-dependent cytotoxicity study of ZnO nanoparticles in HepG2 cells,FALSE,FALSE,closed,70_10.1016@j.ecoenv.2018.12.096.pdf,0
2193,ZnO,Sphere,,Commercial,,37.77,,10000,H,Human,Liver,Epithelial,Adult,24,80,MTT,TetrazoliumSalt,24.89,10.1016/j.ecoenv.2018.12.096,70,,20,,HepG2,Ecotoxicology and Environmental Safety,Elsevier BV,2019,Size-dependent cytotoxicity study of ZnO nanoparticles in HepG2 cells,FALSE,FALSE,closed,70_10.1016@j.ecoenv.2018.12.096.pdf,0
2194,ZnO,Sphere,,Commercial,,37.77,,10000,H,Human,Liver,Epithelial,Adult,24,160,MTT,TetrazoliumSalt,21.669,10.1016/j.ecoenv.2018.12.096,70,,20,,HepG2,Ecotoxicology and Environmental Safety,Elsevier BV,2019,Size-dependent cytotoxicity study of ZnO nanoparticles in HepG2 cells,FALSE,FALSE,closed,70_10.1016@j.ecoenv.2018.12.096.pdf,0
2195,ZnO,Sphere,,Commercial,,102.2,,10000,H,Human,Liver,Epithelial,Adult,24,4,MTT,TetrazoliumSalt,99.56,10.1016/j.ecoenv.2018.12.096,70,,90,,HepG2,Ecotoxicology and Environmental Safety,Elsevier BV,2019,Size-dependent cytotoxicity study of ZnO nanoparticles in HepG2 cells,FALSE,FALSE,closed,70_10.1016@j.ecoenv.2018.12.096.pdf,0
2196,ZnO,Sphere,,Commercial,,102.2,,10000,H,Human,Liver,Epithelial,Adult,24,8,MTT,TetrazoliumSalt,95.748,10.1016/j.ecoenv.2018.12.096,70,,90,,HepG2,Ecotoxicology and Environmental Safety,Elsevier BV,2019,Size-dependent cytotoxicity study of ZnO nanoparticles in HepG2 cells,FALSE,FALSE,closed,70_10.1016@j.ecoenv.2018.12.096.pdf,0
2197,ZnO,Sphere,,Commercial,,102.2,,10000,H,Human,Liver,Epithelial,Adult,24,16,MTT,TetrazoliumSalt,79.912,10.1016/j.ecoenv.2018.12.096,70,,90,,HepG2,Ecotoxicology and Environmental Safety,Elsevier BV,2019,Size-dependent cytotoxicity study of ZnO nanoparticles in HepG2 cells,FALSE,FALSE,closed,70_10.1016@j.ecoenv.2018.12.096.pdf,0
2198,ZnO,Sphere,,Commercial,,102.2,,10000,H,Human,Liver,Epithelial,Adult,24,40,MTT,TetrazoliumSalt,48.68,10.1016/j.ecoenv.2018.12.096,70,,90,,HepG2,Ecotoxicology and Environmental Safety,Elsevier BV,2019,Size-dependent cytotoxicity study of ZnO nanoparticles in HepG2 cells,FALSE,FALSE,closed,70_10.1016@j.ecoenv.2018.12.096.pdf,0
2199,ZnO,Sphere,,Commercial,,102.2,,10000,H,Human,Liver,Epithelial,Adult,24,80,MTT,TetrazoliumSalt,29.472,10.1016/j.ecoenv.2018.12.096,70,,90,,HepG2,Ecotoxicology and Environmental Safety,Elsevier BV,2019,Size-dependent cytotoxicity study of ZnO nanoparticles in HepG2 cells,FALSE,FALSE,closed,70_10.1016@j.ecoenv.2018.12.096.pdf,0
2200,ZnO,Sphere,,Commercial,,102.2,,10000,H,Human,Liver,Epithelial,Adult,24,160,MTT,TetrazoliumSalt,23.607,10.1016/j.ecoenv.2018.12.096,70,,90,,HepG2,Ecotoxicology and Environmental Safety,Elsevier BV,2019,Size-dependent cytotoxicity study of ZnO nanoparticles in HepG2 cells,FALSE,FALSE,closed,70_10.1016@j.ecoenv.2018.12.096.pdf,0
2201,ZnO,Sphere,,Commercial,,222,,10000,H,Human,Liver,Epithelial,Adult,24,4,MTT,TetrazoliumSalt,99.854,10.1016/j.ecoenv.2018.12.096,70,,200,,HepG2,Ecotoxicology and Environmental Safety,Elsevier BV,2019,Size-dependent cytotoxicity study of ZnO nanoparticles in HepG2 cells,FALSE,FALSE,closed,70_10.1016@j.ecoenv.2018.12.096.pdf,0
2202,ZnO,Sphere,,Commercial,,222,,10000,H,Human,Liver,Epithelial,Adult,24,8,MTT,TetrazoliumSalt,92.982,10.1016/j.ecoenv.2018.12.096,70,,200,,HepG2,Ecotoxicology and Environmental Safety,Elsevier BV,2019,Size-dependent cytotoxicity study of ZnO nanoparticles in HepG2 cells,FALSE,FALSE,closed,70_10.1016@j.ecoenv.2018.12.096.pdf,0
2203,ZnO,Sphere,,Commercial,,222,,10000,H,Human,Liver,Epithelial,Adult,24,16,MTT,TetrazoliumSalt,80.994,10.1016/j.ecoenv.2018.12.096,70,,200,,HepG2,Ecotoxicology and Environmental Safety,Elsevier BV,2019,Size-dependent cytotoxicity study of ZnO nanoparticles in HepG2 cells,FALSE,FALSE,closed,70_10.1016@j.ecoenv.2018.12.096.pdf,0
2204,ZnO,Sphere,,Commercial,,222,,10000,H,Human,Liver,Epithelial,Adult,24,40,MTT,TetrazoliumSalt,63.596,10.1016/j.ecoenv.2018.12.096,70,,200,,HepG2,Ecotoxicology and Environmental Safety,Elsevier BV,2019,Size-dependent cytotoxicity study of ZnO nanoparticles in HepG2 cells,FALSE,FALSE,closed,70_10.1016@j.ecoenv.2018.12.096.pdf,0
2205,ZnO,Sphere,,Commercial,,222,,10000,H,Human,Liver,Epithelial,Adult,24,80,MTT,TetrazoliumSalt,60.234,10.1016/j.ecoenv.2018.12.096,70,,200,,HepG2,Ecotoxicology and Environmental Safety,Elsevier BV,2019,Size-dependent cytotoxicity study of ZnO nanoparticles in HepG2 cells,FALSE,FALSE,closed,70_10.1016@j.ecoenv.2018.12.096.pdf,0
2206,ZnO,Sphere,,Commercial,,222,,10000,H,Human,Liver,Epithelial,Adult,24,160,MTT,TetrazoliumSalt,57.018,10.1016/j.ecoenv.2018.12.096,70,,200,,HepG2,Ecotoxicology and Environmental Safety,Elsevier BV,2019,Size-dependent cytotoxicity study of ZnO nanoparticles in HepG2 cells,FALSE,FALSE,closed,70_10.1016@j.ecoenv.2018.12.096.pdf,0
2207,SiO2,Sphere,,Commercial,Negative,14.6,-59.7,,H,Human,Skin,Keratinocyte,Adult,24,5,CCK-8,TetrazoliumSalt,89.58,10.1007/s11033-011-1287-z,71,,15,,HaCat,Molecular Biology Reports,Springer Science and Business Media LLC,2011,The role of reactive oxygen species in silicon dioxide nanoparticle-induced cytotoxicity and DNA damage in HaCaT cells,FALSE,FALSE,closed,71_gong2011.pdf,0
2208,SiO2,Sphere,,Commercial,Negative,20.4,-63.31,,H,Human,Skin,Keratinocyte,Adult,24,5,CCK-8,TetrazoliumSalt,94.698,10.1007/s11033-011-1287-z,71,,30,,HaCat,Molecular Biology Reports,Springer Science and Business Media LLC,2011,The role of reactive oxygen species in silicon dioxide nanoparticle-induced cytotoxicity and DNA damage in HaCaT cells,FALSE,FALSE,closed,71_gong2011.pdf,0
2209,SiO2,Sphere,,Commercial,Negative,169.2,-14.37,,H,Human,Skin,Keratinocyte,Adult,24,5,CCK-8,TetrazoliumSalt,98.355,10.1007/s11033-011-1287-z,71,,100,,HaCat,Molecular Biology Reports,Springer Science and Business Media LLC,2011,The role of reactive oxygen species in silicon dioxide nanoparticle-induced cytotoxicity and DNA damage in HaCaT cells,FALSE,FALSE,closed,71_gong2011.pdf,0
2210,SiO2,Sphere,,Commercial,Negative,14.6,-59.7,,H,Human,Skin,Keratinocyte,Adult,24,10,CCK-8,TetrazoliumSalt,85.192,10.1007/s11033-011-1287-z,71,,15,,HaCat,Molecular Biology Reports,Springer Science and Business Media LLC,2011,The role of reactive oxygen species in silicon dioxide nanoparticle-induced cytotoxicity and DNA damage in HaCaT cells,FALSE,FALSE,closed,71_gong2011.pdf,0
2211,SiO2,Sphere,,Commercial,Negative,20.4,-63.31,,H,Human,Skin,Keratinocyte,Adult,24,10,CCK-8,TetrazoliumSalt,91.59,10.1007/s11033-011-1287-z,71,,30,,HaCat,Molecular Biology Reports,Springer Science and Business Media LLC,2011,The role of reactive oxygen species in silicon dioxide nanoparticle-induced cytotoxicity and DNA damage in HaCaT cells,FALSE,FALSE,closed,71_gong2011.pdf,0
2212,SiO2,Sphere,,Commercial,Negative,169.2,-14.37,,H,Human,Skin,Keratinocyte,Adult,24,10,CCK-8,TetrazoliumSalt,94.15,10.1007/s11033-011-1287-z,71,,100,,HaCat,Molecular Biology Reports,Springer Science and Business Media LLC,2011,The role of reactive oxygen species in silicon dioxide nanoparticle-induced cytotoxicity and DNA damage in HaCaT cells,FALSE,FALSE,closed,71_gong2011.pdf,0
2213,SiO2,Sphere,,Commercial,Negative,14.6,-59.7,,H,Human,Skin,Keratinocyte,Adult,24,20,CCK-8,TetrazoliumSalt,30.713,10.1007/s11033-011-1287-z,71,,15,,HaCat,Molecular Biology Reports,Springer Science and Business Media LLC,2011,The role of reactive oxygen species in silicon dioxide nanoparticle-induced cytotoxicity and DNA damage in HaCaT cells,FALSE,FALSE,closed,71_gong2011.pdf,0
2214,SiO2,Sphere,,Commercial,Negative,20.4,-63.31,,H,Human,Skin,Keratinocyte,Adult,24,20,CCK-8,TetrazoliumSalt,74.771,10.1007/s11033-011-1287-z,71,,30,,HaCat,Molecular Biology Reports,Springer Science and Business Media LLC,2011,The role of reactive oxygen species in silicon dioxide nanoparticle-induced cytotoxicity and DNA damage in HaCaT cells,FALSE,FALSE,closed,71_gong2011.pdf,0
2215,SiO2,Sphere,,Commercial,Negative,169.2,-14.37,,H,Human,Skin,Keratinocyte,Adult,24,20,CCK-8,TetrazoliumSalt,93.967,10.1007/s11033-011-1287-z,71,,100,,HaCat,Molecular Biology Reports,Springer Science and Business Media LLC,2011,The role of reactive oxygen species in silicon dioxide nanoparticle-induced cytotoxicity and DNA damage in HaCaT cells,FALSE,FALSE,closed,71_gong2011.pdf,0
2216,SiO2,Sphere,,Commercial,Negative,14.6,-59.7,,H,Human,Skin,Keratinocyte,Adult,24,40,CCK-8,TetrazoliumSalt,20.841,10.1007/s11033-011-1287-z,71,,15,,HaCat,Molecular Biology Reports,Springer Science and Business Media LLC,2011,The role of reactive oxygen species in silicon dioxide nanoparticle-induced cytotoxicity and DNA damage in HaCaT cells,FALSE,FALSE,closed,71_gong2011.pdf,0
2217,SiO2,Sphere,,Commercial,Negative,20.4,-63.31,,H,Human,Skin,Keratinocyte,Adult,24,40,CCK-8,TetrazoliumSalt,22.121,10.1007/s11033-011-1287-z,71,,30,,HaCat,Molecular Biology Reports,Springer Science and Business Media LLC,2011,The role of reactive oxygen species in silicon dioxide nanoparticle-induced cytotoxicity and DNA damage in HaCaT cells,FALSE,FALSE,closed,71_gong2011.pdf,0
2218,SiO2,Sphere,,Commercial,Negative,169.2,-14.37,,H,Human,Skin,Keratinocyte,Adult,24,40,CCK-8,TetrazoliumSalt,28.702,10.1007/s11033-011-1287-z,71,,100,,HaCat,Molecular Biology Reports,Springer Science and Business Media LLC,2011,The role of reactive oxygen species in silicon dioxide nanoparticle-induced cytotoxicity and DNA damage in HaCaT cells,FALSE,FALSE,closed,71_gong2011.pdf,0
2219,SiO2,Sphere,,Commercial,Negative,14.6,-59.7,,H,Human,Skin,Keratinocyte,Adult,24,50,CCK-8,TetrazoliumSalt,10.238,10.1007/s11033-011-1287-z,71,,15,,HaCat,Molecular Biology Reports,Springer Science and Business Media LLC,2011,The role of reactive oxygen species in silicon dioxide nanoparticle-induced cytotoxicity and DNA damage in HaCaT cells,FALSE,FALSE,closed,71_gong2011.pdf,0
2220,SiO2,Sphere,,Commercial,Negative,20.4,-63.31,,H,Human,Skin,Keratinocyte,Adult,24,50,CCK-8,TetrazoliumSalt,19.927,10.1007/s11033-011-1287-z,71,,30,,HaCat,Molecular Biology Reports,Springer Science and Business Media LLC,2011,The role of reactive oxygen species in silicon dioxide nanoparticle-induced cytotoxicity and DNA damage in HaCaT cells,FALSE,FALSE,closed,71_gong2011.pdf,0
2221,SiO2,Sphere,,Commercial,Negative,169.2,-14.37,,H,Human,Skin,Keratinocyte,Adult,24,50,CCK-8,TetrazoliumSalt,20.841,10.1007/s11033-011-1287-z,71,,100,,HaCat,Molecular Biology Reports,Springer Science and Business Media LLC,2011,The role of reactive oxygen species in silicon dioxide nanoparticle-induced cytotoxicity and DNA damage in HaCaT cells,FALSE,FALSE,closed,71_gong2011.pdf,0
2222,SiO2,Sphere,,Commercial,Negative,14.6,-59.7,,H,Human,Skin,Keratinocyte,Adult,24,60,CCK-8,TetrazoliumSalt,7.8611,10.1007/s11033-011-1287-z,71,,15,,HaCat,Molecular Biology Reports,Springer Science and Business Media LLC,2011,The role of reactive oxygen species in silicon dioxide nanoparticle-induced cytotoxicity and DNA damage in HaCaT cells,FALSE,FALSE,closed,71_gong2011.pdf,0
2223,SiO2,Sphere,,Commercial,Negative,20.4,-63.31,,H,Human,Skin,Keratinocyte,Adult,24,60,CCK-8,TetrazoliumSalt,16.453,10.1007/s11033-011-1287-z,71,,30,,HaCat,Molecular Biology Reports,Springer Science and Business Media LLC,2011,The role of reactive oxygen species in silicon dioxide nanoparticle-induced cytotoxicity and DNA damage in HaCaT cells,FALSE,FALSE,closed,71_gong2011.pdf,0
2224,SiO2,Sphere,,Commercial,Negative,169.2,-14.37,,H,Human,Skin,Keratinocyte,Adult,24,60,CCK-8,TetrazoliumSalt,17.185,10.1007/s11033-011-1287-z,71,,100,,HaCat,Molecular Biology Reports,Springer Science and Business Media LLC,2011,The role of reactive oxygen species in silicon dioxide nanoparticle-induced cytotoxicity and DNA damage in HaCaT cells,FALSE,FALSE,closed,71_gong2011.pdf,0
2225,SiO2,Sphere,,Commercial,Negative,14.6,-59.7,,H,Human,Skin,Keratinocyte,Adult,24,80,CCK-8,TetrazoliumSalt,7.6782,10.1007/s11033-011-1287-z,71,,15,,HaCat,Molecular Biology Reports,Springer Science and Business Media LLC,2011,The role of reactive oxygen species in silicon dioxide nanoparticle-induced cytotoxicity and DNA damage in HaCaT cells,FALSE,FALSE,closed,71_gong2011.pdf,0
2226,SiO2,Sphere,,Commercial,Negative,20.4,-63.31,,H,Human,Skin,Keratinocyte,Adult,24,80,CCK-8,TetrazoliumSalt,10.969,10.1007/s11033-011-1287-z,71,,30,,HaCat,Molecular Biology Reports,Springer Science and Business Media LLC,2011,The role of reactive oxygen species in silicon dioxide nanoparticle-induced cytotoxicity and DNA damage in HaCaT cells,FALSE,FALSE,closed,71_gong2011.pdf,0
2227,SiO2,Sphere,,Commercial,Negative,169.2,-14.37,,H,Human,Skin,Keratinocyte,Adult,24,80,CCK-8,TetrazoliumSalt,11.335,10.1007/s11033-011-1287-z,71,,100,,HaCat,Molecular Biology Reports,Springer Science and Business Media LLC,2011,The role of reactive oxygen species in silicon dioxide nanoparticle-induced cytotoxicity and DNA damage in HaCaT cells,FALSE,FALSE,closed,71_gong2011.pdf,0
2228,SiO2,Sphere,,Commercial,Negative,14.6,-59.7,,H,Human,Skin,Keratinocyte,Adult,24,100,CCK-8,TetrazoliumSalt,7.4954,10.1007/s11033-011-1287-z,71,,15,,HaCat,Molecular Biology Reports,Springer Science and Business Media LLC,2011,The role of reactive oxygen species in silicon dioxide nanoparticle-induced cytotoxicity and DNA damage in HaCaT cells,FALSE,FALSE,closed,71_gong2011.pdf,0
2229,SiO2,Sphere,,Commercial,Negative,20.4,-63.31,,H,Human,Skin,Keratinocyte,Adult,24,100,CCK-8,TetrazoliumSalt,7.6782,10.1007/s11033-011-1287-z,71,,30,,HaCat,Molecular Biology Reports,Springer Science and Business Media LLC,2011,The role of reactive oxygen species in silicon dioxide nanoparticle-induced cytotoxicity and DNA damage in HaCaT cells,FALSE,FALSE,closed,71_gong2011.pdf,0
2230,SiO2,Sphere,,Commercial,Negative,169.2,-14.37,,H,Human,Skin,Keratinocyte,Adult,24,100,CCK-8,TetrazoliumSalt,9.5064,10.1007/s11033-011-1287-z,71,,100,,HaCat,Molecular Biology Reports,Springer Science and Business Media LLC,2011,The role of reactive oxygen species in silicon dioxide nanoparticle-induced cytotoxicity and DNA damage in HaCaT cells,FALSE,FALSE,closed,71_gong2011.pdf,0
2231,Au,Sphere,Citrate,Chemical Reduction,Negative,,,500000,H,Human,Blood,Lymphoblast,Adult,24,15,MTT,TetrazoliumSalt,71.03,10.1007/s11051-018-4406-0,72,,14.5,-158,PBMC,Journal of Nanoparticle Research,Springer Science and Business Media LLC,2018,Influence of size and surface capping on photoluminescence and cytotoxicity of gold nanoparticles,FALSE,TRUE,hybrid,72_10.1007@s11051-018-4406-0.pdf,1
2232,Au,Sphere,CyA,Chemical Reduction,Positive,,,500000,H,Human,Blood,Lymphoblast,Adult,24,15,MTT,TetrazoliumSalt,75.567,10.1007/s11051-018-4406-0,72,,6.5,88,PBMC,Journal of Nanoparticle Research,Springer Science and Business Media LLC,2018,Influence of size and surface capping on photoluminescence and cytotoxicity of gold nanoparticles,FALSE,TRUE,hybrid,72_10.1007@s11051-018-4406-0.pdf,1
2233,Au,Sphere,GSH,Chemical Reduction,Negative,,,500000,H,Human,Blood,Lymphoblast,Adult,24,15,MTT,TetrazoliumSalt,72.251,10.1007/s11051-018-4406-0,72,,3.8,-140,PBMC,Journal of Nanoparticle Research,Springer Science and Business Media LLC,2018,Influence of size and surface capping on photoluminescence and cytotoxicity of gold nanoparticles,FALSE,TRUE,hybrid,72_10.1007@s11051-018-4406-0.pdf,1
2234,Au,Sphere,Citrate,Chemical Reduction,Negative,,,500000,H,Human,Blood,Lymphoblast,Adult,24,15,MTT,TetrazoliumSalt,83.072,10.1007/s11051-018-4406-0,72,,7,-99,PBMC,Journal of Nanoparticle Research,Springer Science and Business Media LLC,2018,Influence of size and surface capping on photoluminescence and cytotoxicity of gold nanoparticles,FALSE,TRUE,hybrid,72_10.1007@s11051-018-4406-0.pdf,1
2235,Au,Sphere,Citrate,Chemical Reduction,Negative,,,500000,H,Human,Blood,Lymphoblast,Adult,24,1.5,MTT,TetrazoliumSalt,87.053,10.1007/s11051-018-4406-0,72,,14.5,-158,PBMC,Journal of Nanoparticle Research,Springer Science and Business Media LLC,2018,Influence of size and surface capping on photoluminescence and cytotoxicity of gold nanoparticles,FALSE,TRUE,hybrid,72_10.1007@s11051-018-4406-0.pdf,1
2236,Au,Sphere,CyA,Chemical Reduction,Positive,,,500000,H,Human,Blood,Lymphoblast,Adult,24,1.5,MTT,TetrazoliumSalt,99.319,10.1007/s11051-018-4406-0,72,,6.5,88,PBMC,Journal of Nanoparticle Research,Springer Science and Business Media LLC,2018,Influence of size and surface capping on photoluminescence and cytotoxicity of gold nanoparticles,FALSE,TRUE,hybrid,72_10.1007@s11051-018-4406-0.pdf,1
2237,Au,Sphere,GSH,Chemical Reduction,Negative,,,500000,H,Human,Blood,Lymphoblast,Adult,24,1.5,MTT,TetrazoliumSalt,102.21,10.1007/s11051-018-4406-0,72,,3.8,-140,PBMC,Journal of Nanoparticle Research,Springer Science and Business Media LLC,2018,Influence of size and surface capping on photoluminescence and cytotoxicity of gold nanoparticles,FALSE,TRUE,hybrid,72_10.1007@s11051-018-4406-0.pdf,1
2238,Au,Sphere,Citrate,Chemical Reduction,Negative,,,500000,H,Human,Blood,Lymphoblast,Adult,24,1.5,MTT,TetrazoliumSalt,85.349,10.1007/s11051-018-4406-0,72,,7,-99,PBMC,Journal of Nanoparticle Research,Springer Science and Business Media LLC,2018,Influence of size and surface capping on photoluminescence and cytotoxicity of gold nanoparticles,FALSE,TRUE,hybrid,72_10.1007@s11051-018-4406-0.pdf,1
2239,Au,Sphere,Citrate,Chemical Reduction,Negative,,,500000,H,Human,Blood,Lymphoblast,Adult,24,15,MTT,TetrazoliumSalt,93.309,10.1007/s11051-018-4406-0,72,,14.5,-158,Jurkat,Journal of Nanoparticle Research,Springer Science and Business Media LLC,2018,Influence of size and surface capping on photoluminescence and cytotoxicity of gold nanoparticles,FALSE,TRUE,hybrid,72_10.1007@s11051-018-4406-0.pdf,1
2240,Au,Sphere,CyA,Chemical Reduction,Positive,,,500000,H,Human,Blood,Lymphoblast,Adult,24,15,MTT,TetrazoliumSalt,83.457,10.1007/s11051-018-4406-0,72,,6.5,88,Jurkat,Journal of Nanoparticle Research,Springer Science and Business Media LLC,2018,Influence of size and surface capping on photoluminescence and cytotoxicity of gold nanoparticles,FALSE,TRUE,hybrid,72_10.1007@s11051-018-4406-0.pdf,1
2241,Au,Sphere,GSH,Chemical Reduction,Negative,,,500000,H,Human,Blood,Lymphoblast,Adult,24,15,MTT,TetrazoliumSalt,47.026,10.1007/s11051-018-4406-0,72,,3.8,-140,Jurkat,Journal of Nanoparticle Research,Springer Science and Business Media LLC,2018,Influence of size and surface capping on photoluminescence and cytotoxicity of gold nanoparticles,FALSE,TRUE,hybrid,72_10.1007@s11051-018-4406-0.pdf,1
2242,Au,Sphere,Citrate,Chemical Reduction,Negative,,,500000,H,Human,Blood,Lymphoblast,Adult,24,15,MTT,TetrazoliumSalt,56.506,10.1007/s11051-018-4406-0,72,,7,-99,Jurkat,Journal of Nanoparticle Research,Springer Science and Business Media LLC,2018,Influence of size and surface capping on photoluminescence and cytotoxicity of gold nanoparticles,FALSE,TRUE,hybrid,72_10.1007@s11051-018-4406-0.pdf,1
2243,Au,Sphere,Citrate,Chemical Reduction,Negative,,,500000,H,Human,Blood,Lymphoblast,Adult,24,1.5,MTT,TetrazoliumSalt,99.13,10.1007/s11051-018-4406-0,72,,14.5,-158,Jurkat,Journal of Nanoparticle Research,Springer Science and Business Media LLC,2018,Influence of size and surface capping on photoluminescence and cytotoxicity of gold nanoparticles,FALSE,TRUE,hybrid,72_10.1007@s11051-018-4406-0.pdf,1
2244,Au,Sphere,CyA,Chemical Reduction,Positive,,,500000,H,Human,Blood,Lymphoblast,Adult,24,1.5,MTT,TetrazoliumSalt,94.261,10.1007/s11051-018-4406-0,72,,6.5,88,Jurkat,Journal of Nanoparticle Research,Springer Science and Business Media LLC,2018,Influence of size and surface capping on photoluminescence and cytotoxicity of gold nanoparticles,FALSE,TRUE,hybrid,72_10.1007@s11051-018-4406-0.pdf,1
2245,Au,Sphere,GSH,Chemical Reduction,Negative,,,500000,H,Human,Blood,Lymphoblast,Adult,24,1.5,MTT,TetrazoliumSalt,89.391,10.1007/s11051-018-4406-0,72,,3.8,-140,Jurkat,Journal of Nanoparticle Research,Springer Science and Business Media LLC,2018,Influence of size and surface capping on photoluminescence and cytotoxicity of gold nanoparticles,FALSE,TRUE,hybrid,72_10.1007@s11051-018-4406-0.pdf,1
2246,Au,Sphere,Citrate,Chemical Reduction,Negative,,,500000,H,Human,Blood,Lymphoblast,Adult,24,1.5,MTT,TetrazoliumSalt,89.391,10.1007/s11051-018-4406-0,72,,7,-99,Jurkat,Journal of Nanoparticle Research,Springer Science and Business Media LLC,2018,Influence of size and surface capping on photoluminescence and cytotoxicity of gold nanoparticles,FALSE,TRUE,hybrid,72_10.1007@s11051-018-4406-0.pdf,1
2247,Au,Sphere,,Commercial,Negative,13.5,-5.88,,H,Human,Liver,Epithelial,Adult,72,1.67,MTT,TetrazoliumSalt,102.43,10.2147/ijn.s214008,73,,5,-10.33,HepG2,International Journal of Nanomedicine,Dove Medical Press Ltd.,2019,"Size- and cell type-dependent cellular uptake, cytotoxicity and in vivo distribution of gold nanoparticles",TRUE,TRUE,green,73_xia2019.pdf,1
2248,Au,Sphere,,Commercial,Negative,13.5,-5.88,,H,Human,Liver,Epithelial,Adult,72,2.5,MTT,TetrazoliumSalt,109.53,10.2147/ijn.s214008,73,,5,-10.33,HepG2,International Journal of Nanomedicine,Dove Medical Press Ltd.,2019,"Size- and cell type-dependent cellular uptake, cytotoxicity and in vivo distribution of gold nanoparticles",TRUE,TRUE,green,73_xia2019.pdf,1
2249,Au,Sphere,,Commercial,Negative,13.5,-5.88,,H,Human,Liver,Epithelial,Adult,72,5,MTT,TetrazoliumSalt,116.63,10.2147/ijn.s214008,73,,5,-10.33,HepG2,International Journal of Nanomedicine,Dove Medical Press Ltd.,2019,"Size- and cell type-dependent cellular uptake, cytotoxicity and in vivo distribution of gold nanoparticles",TRUE,TRUE,green,73_xia2019.pdf,1
2250,Au,Sphere,,Commercial,Negative,13.5,-5.88,,H,Human,Liver,Epithelial,Adult,72,6.25,MTT,TetrazoliumSalt,106.09,10.2147/ijn.s214008,73,,5,-10.33,HepG2,International Journal of Nanomedicine,Dove Medical Press Ltd.,2019,"Size- and cell type-dependent cellular uptake, cytotoxicity and in vivo distribution of gold nanoparticles",TRUE,TRUE,green,73_xia2019.pdf,1
2251,Au,Sphere,,Commercial,Negative,13.5,-5.88,,H,Human,Liver,Epithelial,Adult,72,12.5,MTT,TetrazoliumSalt,81.47,10.2147/ijn.s214008,73,,5,-10.33,HepG2,International Journal of Nanomedicine,Dove Medical Press Ltd.,2019,"Size- and cell type-dependent cellular uptake, cytotoxicity and in vivo distribution of gold nanoparticles",TRUE,TRUE,green,73_xia2019.pdf,1
2252,Au,Sphere,,Commercial,Negative,26.5,-4.46,,H,Human,Liver,Epithelial,Adult,72,1.67,MTT,TetrazoliumSalt,98.377,10.2147/ijn.s214008,73,,20,-4.58,HepG2,International Journal of Nanomedicine,Dove Medical Press Ltd.,2019,"Size- and cell type-dependent cellular uptake, cytotoxicity and in vivo distribution of gold nanoparticles",TRUE,TRUE,green,73_xia2019.pdf,1
2253,Au,Sphere,,Commercial,Negative,26.5,-4.46,,H,Human,Liver,Epithelial,Adult,72,2.5,MTT,TetrazoliumSalt,101.01,10.2147/ijn.s214008,73,,20,-4.58,HepG2,International Journal of Nanomedicine,Dove Medical Press Ltd.,2019,"Size- and cell type-dependent cellular uptake, cytotoxicity and in vivo distribution of gold nanoparticles",TRUE,TRUE,green,73_xia2019.pdf,1
2254,Au,Sphere,,Commercial,Negative,26.5,-4.46,,H,Human,Liver,Epithelial,Adult,72,5,MTT,TetrazoliumSalt,106.49,10.2147/ijn.s214008,73,,20,-4.58,HepG2,International Journal of Nanomedicine,Dove Medical Press Ltd.,2019,"Size- and cell type-dependent cellular uptake, cytotoxicity and in vivo distribution of gold nanoparticles",TRUE,TRUE,green,73_xia2019.pdf,1
2255,Au,Sphere,,Commercial,Negative,26.5,-4.46,,H,Human,Liver,Epithelial,Adult,72,6.25,MTT,TetrazoliumSalt,107.91,10.2147/ijn.s214008,73,,20,-4.58,HepG2,International Journal of Nanomedicine,Dove Medical Press Ltd.,2019,"Size- and cell type-dependent cellular uptake, cytotoxicity and in vivo distribution of gold nanoparticles",TRUE,TRUE,green,73_xia2019.pdf,1
2256,Au,Sphere,,Commercial,Negative,26.5,-4.46,,H,Human,Liver,Epithelial,Adult,72,12.5,MTT,TetrazoliumSalt,98.377,10.2147/ijn.s214008,73,,20,-4.58,HepG2,International Journal of Nanomedicine,Dove Medical Press Ltd.,2019,"Size- and cell type-dependent cellular uptake, cytotoxicity and in vivo distribution of gold nanoparticles",TRUE,TRUE,green,73_xia2019.pdf,1
2257,Au,Sphere,,Commercial,Negative,57,-9.84,,H,Human,Liver,Epithelial,Adult,72,1.67,MTT,TetrazoliumSalt,102.43,10.2147/ijn.s214008,73,,50,-12.32,HepG2,International Journal of Nanomedicine,Dove Medical Press Ltd.,2019,"Size- and cell type-dependent cellular uptake, cytotoxicity and in vivo distribution of gold nanoparticles",TRUE,TRUE,green,73_xia2019.pdf,1
2258,Au,Sphere,,Commercial,Negative,57,-9.84,,H,Human,Liver,Epithelial,Adult,72,2.5,MTT,TetrazoliumSalt,102.43,10.2147/ijn.s214008,73,,50,-12.32,HepG2,International Journal of Nanomedicine,Dove Medical Press Ltd.,2019,"Size- and cell type-dependent cellular uptake, cytotoxicity and in vivo distribution of gold nanoparticles",TRUE,TRUE,green,73_xia2019.pdf,1
2259,Au,Sphere,,Commercial,Negative,57,-9.84,,H,Human,Liver,Epithelial,Adult,72,5,MTT,TetrazoliumSalt,102.03,10.2147/ijn.s214008,73,,50,-12.32,HepG2,International Journal of Nanomedicine,Dove Medical Press Ltd.,2019,"Size- and cell type-dependent cellular uptake, cytotoxicity and in vivo distribution of gold nanoparticles",TRUE,TRUE,green,73_xia2019.pdf,1
2260,Au,Sphere,,Commercial,Negative,57,-9.84,,H,Human,Liver,Epithelial,Adult,72,6.25,MTT,TetrazoliumSalt,98.377,10.2147/ijn.s214008,73,,50,-12.32,HepG2,International Journal of Nanomedicine,Dove Medical Press Ltd.,2019,"Size- and cell type-dependent cellular uptake, cytotoxicity and in vivo distribution of gold nanoparticles",TRUE,TRUE,green,73_xia2019.pdf,1
