Repository: anastasiavepreva/ChemX

# ChemX: A Collection of Chemistry Datasets for Benchmarking Automated Information Extraction

## Abstract

ChemX is a collection of 10 manually curated benchmarking datasets developed to support robust automated information extraction in chemistry. It spans two major domains — **nanomaterials** and **small molecules** — and enables evaluation across multiple modalities including text, tables, and figures.

ChemX is designed to benchmark large language models and multi-agent systems in real-world chemical contexts, emphasizing reproducibility, schema-based annotation, and domain-specific validation.

File: datasets/Nanomag.csv (part 17 of 23)
name,np_shell_2,np_hydro_size,xrd_scherrer_size,zfc_h_meas,htherm_sar,mri_r1,mri_r2,emic_size,instrument,core_shell_formula,np_core,np_shell,space_group_core,space_group_shell,squid_h_max,fc_field_T,squid_temperature,squid_sat_mag,coercivity,squid_rem_mag,exchange_bias_shift_Oe,vertical_loop_shift_M_vsl_emu_g,hc_kOe,doi,pdf,supp,journal,publisher,year,title,access,verification required,verified_by,verification_date,has_mistake_in_matadata,comment,article_name_folder,supp_info_name_folder
,,,,,,,,,,NiO-NiO,NiO,NiO,Fm-3m,Fm-3m,30,2,2,,903,"0,032511",-21,,,10.1039/C5RA24673C,C5RA24673C.pdf,C5RA24673C_SI.pdf,RSC Advances,Royal Society of Chemistry (RSC),2016,Dense inter-particle interaction mediated spontaneous exchange bias in NiO nanoparticles,0,,,,,,dataset3_97,dataset3_97_supp
,,,,,,,,,,NiO-NiO,NiO,NiO,Fm-3m,Fm-3m,30,2,2,,"197,5","0,010534","-20,5","0,00997",,10.1039/C5RA24673C,C5RA24673C.pdf,C5RA24673C_SI.pdf,RSC Advances,Royal Society of Chemistry (RSC),2016,Dense inter-particle interaction mediated spontaneous exchange bias in NiO nanoparticles,0,,,,,,dataset3_97,dataset3_97_supp
,,,,,,,,,,NiO-NiO,NiO,NiO,Fm-3m,Fm-3m,30,2,50,,"201,5","0,011696","-24,5","0,00668",,10.1039/C5RA24673C,C5RA24673C.pdf,C5RA24673C_SI.pdf,RSC Advances,Royal Society of Chemistry (RSC),2016,Dense inter-particle interaction mediated spontaneous exchange bias in NiO nanoparticles,0,,,,,,dataset3_97,dataset3_97_supp
,,,,,,,,,,NiO-NiO,NiO,NiO,Fm-3m,Fm-3m,30,2,100,,"259,5","0,015882","-16,5","0,00922",,10.1039/C5RA24673C,C5RA24673C.pdf,C5RA24673C_SI.pdf,RSC Advances,Royal Society of Chemistry (RSC),2016,Dense inter-particle interaction mediated spontaneous exchange bias in NiO nanoparticles,0,,,,,,dataset3_97,dataset3_97_supp
,,,,,,,,,,NiO-NiO,NiO,NiO,Fm-3m,Fm-3m,30,2,200,,"152,5","0,01103","-5,5","0,00578",,10.1039/C5RA24673C,C5RA24673C.pdf,C5RA24673C_SI.pdf,RSC Advances,Royal Society of Chemistry (RSC),2016,Dense inter-particle interaction mediated spontaneous exchange bias in NiO nanoparticles,0,,,,,,dataset3_97,dataset3_97_supp
,,,,,,,,,,NiO-NiO,NiO,NiO,Fm-3m,Fm-3m,30,2,300,,"43,5","0,001709","-1,5","6,50E-05",,10.1039/C5RA24673C,C5RA24673C.pdf,C5RA24673C_SI.pdf,RSC Advances,Royal Society of Chemistry (RSC),2016,Dense inter-particle interaction mediated spontaneous exchange bias in NiO nanoparticles,0,,,,,,dataset3_97,dataset3_97_supp
,,,,,,,,,,NiO-NiO,NiO,NiO,Fm-3m,Fm-3m,20,2,25,,"75,47","0,0011625",10,"0,0001875",,10.1039/C5RA24673C,C5RA24673C.pdf,C5RA24673C_SI.pdf,RSC Advances,Royal Society of Chemistry (RSC),2016,Dense inter-particle interaction mediated spontaneous exchange bias in NiO nanoparticles,0,,,,,,dataset3_97,dataset3_97_supp
,,,,,,,,,,NiO-NiO,NiO,NiO,Fm-3m,Fm-3m,20,2,25,,"71,7","0,00111",-14,"0,0003111",,10.1039/C5RA24673C,C5RA24673C.pdf,C5RA24673C_SI.pdf,RSC Advances,Royal Society of Chemistry (RSC),2016,Dense inter-particle interaction mediated spontaneous exchange bias in NiO nanoparticles,0,,,,,,dataset3_97,dataset3_97_supp
,,,,,,,,,,NiO-NiO,NiO,NiO,Fm-3m,Fm-3m,20,2,2,,50,"0,000831",-3,"-0,0019",,10.1039/C5RA24673C,C5RA24673C.pdf,C5RA24673C_SI.pdf,RSC Advances,Royal Society of Chemistry (RSC),2016,Dense inter-particle interaction mediated spontaneous exchange bias in NiO nanoparticles,0,,,,,,dataset3_97,dataset3_97_supp
,,,,,,,,,,NiO-NiO,NiO,NiO,Fm-3m,Fm-3m,20,2,50,,"81,5","0,001297","-11,5","0,00163",,10.1039/C5RA24673C,C5RA24673C.pdf,C5RA24673C_SI.pdf,RSC Advances,Royal Society of Chemistry (RSC),2016,Dense inter-particle interaction mediated spontaneous exchange bias in NiO nanoparticles,0,,,,,,dataset3_97,dataset3_97_supp
,,,,,,,,,,NiO-NiO,NiO,NiO,Fm-3m,Fm-3m,20,2,100,,143,"0,002142",-24,"0,00355",,10.1039/C5RA24673C,C5RA24673C.pdf,C5RA24673C_SI.pdf,RSC Advances,Royal Society of Chemistry (RSC),2016,Dense inter-particle interaction mediated spontaneous exchange bias in NiO nanoparticles,0,,,,,,dataset3_97,dataset3_97_supp
,,,,,,,,,,NiO-NiO,NiO,NiO,Fm-3m,Fm-3m,20,2,200,,148,"0,002414",-22,"0,00423",,10.1039/C5RA24673C,C5RA24673C.pdf,C5RA24673C_SI.pdf,RSC Advances,Royal Society of Chemistry (RSC),2016,Dense inter-particle interaction mediated spontaneous exchange bias in NiO nanoparticles,0,,,,,,dataset3_97,dataset3_97_supp
,,,,,,,,,,NiO-NiO,NiO,NiO,Fm-3m,Fm-3m,20,2,300,,"88,5","0,00151","-32,5","0,00525",,10.1039/C5RA24673C,C5RA24673C.pdf,C5RA24673C_SI.pdf,RSC Advances,Royal Society of Chemistry (RSC),2016,Dense inter-particle interaction mediated spontaneous exchange bias in NiO nanoparticles,0,,,,,,dataset3_97,dataset3_97_supp
,,,,,,,,,,NiO-NiO,NiO,NiO,Fm-3m,Fm-3m,20,2,25,,"3,8","0,007775","-1,5","-0,00019818",,10.1039/C5RA24673C,C5RA24673C.pdf,C5RA24673C_SI.pdf,RSC Advances,Royal Society of Chemistry (RSC),2016,Dense inter-particle interaction mediated spontaneous exchange bias in NiO nanoparticles,0,,,,,,dataset3_97,dataset3_97_supp
,,,,,,,,,,NiO-NiO,NiO,NiO,Fm-3m,Fm-3m,20,2,25,,"3,8","0,005655",-12,"-0,00019818",,10.1039/C5RA24673C,C5RA24673C.pdf,C5RA24673C_SI.pdf,RSC Advances,Royal Society of Chemistry (RSC),2016,Dense inter-particle interaction mediated spontaneous exchange bias in NiO nanoparticles,0,,,,,,dataset3_97,dataset3_97_supp
,,,,,,,,,,NiO-NiO,NiO,NiO,Fm-3m,Fm-3m,20,2,2,,"6,5","5,60E-05","-15,5","0,000119",,10.1039/C5RA24673C,C5RA24673C.pdf,C5RA24673C_SI.pdf,RSC Advances,Royal Society of Chemistry (RSC),2016,Dense inter-particle interaction mediated spontaneous exchange bias in NiO nanoparticles,0,,,,,,dataset3_97,dataset3_97_supp
,,,,,,,,,,NiO-NiO,NiO,NiO,Fm-3m,Fm-3m,20,2,50,,14,"0,000135",-11,"0,000109",,10.1039/C5RA24673C,C5RA24673C.pdf,C5RA24673C_SI.pdf,RSC Advances,Royal Society of Chemistry (RSC),2016,Dense inter-particle interaction mediated spontaneous exchange bias in NiO nanoparticles,0,,,,,,dataset3_97,dataset3_97_supp
,,,,,,,,,,NiO-NiO,NiO,NiO,Fm-3m,Fm-3m,20,2,100,,35,"0,000104",-11,"0,000332",,10.1039/C5RA24673C,C5RA24673C.pdf,C5RA24673C_SI.pdf,RSC Advances,Royal Society of Chemistry (RSC),2016,Dense inter-particle interaction mediated spontaneous exchange bias in NiO nanoparticles,0,,,,,,dataset3_97,dataset3_97_supp
,,,,,,,,,,NiO-NiO,NiO,NiO,Fm-3m,Fm-3m,20,2,200,,36,"7,50E-05",-7,"0,000364",,10.1039/C5RA24673C,C5RA24673C.pdf,C5RA24673C_SI.pdf,RSC Advances,Royal Society of Chemistry (RSC),2016,Dense inter-particle interaction mediated spontaneous exchange bias in NiO nanoparticles,0,,,,,,dataset3_97,dataset3_97_supp
,,,,,,,,,,NiO-NiO,NiO,NiO,Fm-3m,Fm-3m,20,2,300,,12,"8,90E-05",2,"-2,00E-05",,10.1039/C5RA24673C,C5RA24673C.pdf,C5RA24673C_SI.pdf,RSC Advances,Royal Society of Chemistry (RSC),2016,Dense inter-particle interaction mediated spontaneous exchange bias in NiO nanoparticles,0,,,,,,dataset3_97,dataset3_97_supp
,,,,,,,,,,NiO-NiO,NiO,NiO,Fm-3m,Fm-3m,20,2,25,,24528,"0,00125",-3,"-0,000208",,10.1039/C5RA24673C,C5RA24673C.pdf,C5RA24673C_SI.pdf,RSC Advances,Royal Society of Chemistry (RSC),2016,Dense inter-particle interaction mediated spontaneous exchange bias in NiO nanoparticles,0,,,,,,dataset3_97,dataset3_97_supp
,,,,,,,,,,NiO-NiO,NiO,NiO,Fm-3m,Fm-3m,20,2,25,,16981,"9,00E-05",3,0,,10.1039/C5RA24673C,C5RA24673C.pdf,C5RA24673C_SI.pdf,RSC Advances,Royal Society of Chemistry (RSC),2016,Dense inter-particle interaction mediated spontaneous exchange bias in NiO nanoparticles,0,,,,,,dataset3_97,dataset3_97_supp
,,,,,,,,,,NiO-NiO,NiO,NiO,Fm-3m,Fm-3m,20,2,2,,"8,5","3,40E-05","-7,5","-3,10E-05",,10.1039/C5RA24673C,C5RA24673C.pdf,C5RA24673C_SI.pdf,RSC Advances,Royal Society of Chemistry (RSC),2016,Dense inter-particle interaction mediated spontaneous exchange bias in NiO nanoparticles,0,,,,,,dataset3_97,dataset3_97_supp
,,,,,,,,,,NiO-NiO,NiO,NiO,Fm-3m,Fm-3m,20,2,50,,17,"7,60E-05",-7,"-3,50E-05",,10.1039/C5RA24673C,C5RA24673C.pdf,C5RA24673C_SI.pdf,RSC Advances,Royal Society of Chemistry (RSC),2016,Dense inter-particle interaction mediated spontaneous exchange bias in NiO nanoparticles,0,,,,,,dataset3_97,dataset3_97_supp
,,,,,,,,,,NiO-NiO,NiO,NiO,Fm-3m,Fm-3m,20,2,100,,21,"4,30E-05",-5,"-1,40E-05",,10.1039/C5RA24673C,C5RA24673C.pdf,C5RA24673C_SI.pdf,RSC Advances,Royal Society of Chemistry (RSC),2016,Dense inter-particle interaction mediated spontaneous exchange bias in NiO nanoparticles,0,,,,,,dataset3_97,dataset3_97_supp
,,,,,,,,,,NiO-NiO,NiO,NiO,Fm-3m,Fm-3m,20,2,200,,18,"7,80E-05",5,"2,50E-05",,10.1039/C5RA24673C,C5RA24673C.pdf,C5RA24673C_SI.pdf,RSC Advances,Royal Society of Chemistry (RSC),2016,Dense inter-particle interaction mediated spontaneous exchange bias in NiO nanoparticles,0,,,,,,dataset3_97,dataset3_97_supp
,,,,,,,,,,NiO-NiO,NiO,NiO,Fm-3m,Fm-3m,20,2,300,,"22,5","8,50E-05","4,5","9,70E-06",,10.1039/C5RA24673C,C5RA24673C.pdf,C5RA24673C_SI.pdf,RSC Advances,Royal Society of Chemistry (RSC),2016,Dense inter-particle interaction mediated spontaneous exchange bias in NiO nanoparticles,0,,,,,,dataset3_97,dataset3_97_supp
,,,,,,,,,,Fe3O4-MgO,Fe3O4,MgO,Fd-3m,Fm-3m,20,5,5,"38,4",5491,"12,549",-50,0,,10.1039/D2TC03144B,D2TC03144B.pdf,D2TC03144B_SI.pdf,Journal of Materials Chemistry C,Royal Society of Chemistry (RSC),2022,Onion-like Fe<sub>3</sub>O<sub>4</sub>/MgO/CoFe<sub>2</sub>O<sub>4</sub> magnetic nanoparticles: new ways to control magnetic coupling between soft and hard magnetic phases,1,,,,,,dataset3_98,dataset3_98_supp
,,,,,,,,,,Fe3O4-MgO,Fe3O4,MgO,Fd-3m,Fm-3m,20,0,25,"30,17","5033,95","15,932","-101,55",0,,10.1039/D2TC03144B,D2TC03144B.pdf,D2TC03144B_SI.pdf,Journal of Materials Chemistry C,Royal Society of Chemistry (RSC),2022,Onion-like Fe<sub>3</sub>O<sub>4</sub>/MgO/CoFe<sub>2</sub>O<sub>4</sub> magnetic nanoparticles: new ways to control magnetic coupling between soft and hard magnetic phases,1,,,,,,dataset3_98,dataset3_98_supp
,,,,,,,,,,Fe3O4-MgO,Fe3O4,MgO,Fd-3m,Fm-3m,20,0,50,"30,5",3534,"14,9","-127,295",0,,10.1039/D2TC03144B,D2TC03144B.pdf,D2TC03144B_SI.pdf,Journal of Materials Chemistry C,Royal Society of Chemistry (RSC),2022,Onion-like Fe<sub>3</sub>O<sub>4</sub>/MgO/CoFe<sub>2</sub>O<sub>4</sub> magnetic nanoparticles: new ways to control magnetic coupling between soft and hard magnetic phases,1,,,,,,dataset3_98,dataset3_98_supp
,,,,,,,,,,Fe3O4-MgO,Fe3O4,MgO,Fd-3m,Fm-3m,20,0,75,"30,5","2746,15","13,9","-101,65",0,,10.1039/D2TC03144B,D2TC03144B.pdf,D2TC03144B_SI.pdf,Journal of Materials Chemistry C,Royal Society of Chemistry (RSC),2022,Onion-like Fe<sub>3</sub>O<sub>4</sub>/MgO/CoFe<sub>2</sub>O<sub>4</sub> magnetic nanoparticles: new ways to control magnetic coupling between soft and hard magnetic phases,1,,,,,,dataset3_98,dataset3_98_supp
,,,,,,,,,,Fe3O4-MgO,Fe3O4,MgO,Fd-3m,Fm-3m,20,0,100,30,"2161,55","12,288","-76,25",0,,10.1039/D2TC03144B,D2TC03144B.pdf,D2TC03144B_SI.pdf,Journal of Materials Chemistry C,Royal Society of Chemistry (RSC),2022,Onion-like Fe<sub>3</sub>O<sub>4</sub>/MgO/CoFe<sub>2</sub>O<sub>4</sub> magnetic nanoparticles: new ways to control magnetic coupling between soft and hard magnetic phases,1,,,,,,dataset3_98,dataset3_98_supp
,,,,,,,,,,Fe3O4-MgO,Fe3O4,MgO,Fd-3m,Fm-3m,20,0,125,"30,25","1525,8","11,61",-101,0,,10.1039/D2TC03144B,D2TC03144B.pdf,D2TC03144B_SI.pdf,Journal of Materials Chemistry C,Royal Society of Chemistry (RSC),2022,Onion-like Fe<sub>3</sub>O<sub>4</sub>/MgO/CoFe<sub>2</sub>O<sub>4</sub> magnetic nanoparticles: new ways to control magnetic coupling between soft and hard magnetic phases,1,,,,,,dataset3_98,dataset3_98_supp
,,,,,,,,,,Fe3O4-MgO,Fe3O4,MgO,Fd-3m,Fm-3m,20,0,150,"30,339","941,295","10,763","-76,9",0,,10.1039/D2TC03144B,D2TC03144B.pdf,D2TC03144B_SI.pdf,Journal of Materials Chemistry C,Royal Society of Chemistry (RSC),2022,Onion-like Fe<sub>3</sub>O<sub>4</sub>/MgO/CoFe<sub>2</sub>O<sub>4</sub> magnetic nanoparticles: new ways to control magnetic coupling between soft and hard magnetic phases,1,,,,,,dataset3_98,dataset3_98_supp
,,,,,,,,,,Fe3O4-MgO,Fe3O4,MgO,Fd-3m,Fm-3m,20,0,200,"29,32","457,615","9,326","-50,845",0,,10.1039/D2TC03144B,D2TC03144B.pdf,D2TC03144B_SI.pdf,Journal of Materials Chemistry C,Royal Society of Chemistry (RSC),2022,Onion-like Fe<sub>3</sub>O<sub>4</sub>/MgO/CoFe<sub>2</sub>O<sub>4</sub> magnetic nanoparticles: new ways to control magnetic coupling between soft and hard magnetic phases,1,,,,,,dataset3_98,dataset3_98_supp
,,,,,,,,,,Fe3O4-MgO,Fe3O4,MgO,Fd-3m,Fm-3m,20,0,250,"27,967",,"6,5","-25,559",0,,10.1039/D2TC03144B,D2TC03144B.pdf,D2TC03144B_SI.pdf,Journal of Materials Chemistry C,Royal Society of Chemistry (RSC),2022,Onion-like Fe<sub>3</sub>O<sub>4</sub>/MgO/CoFe<sub>2</sub>O<sub>4</sub> magnetic nanoparticles: new ways to control magnetic coupling between soft and hard magnetic phases,1,,,,,,dataset3_98,dataset3_98_supp
,,,,,,,,,,Fe3O4-MgO,Fe3O4,MgO,Fd-3m,Fm-3m,20,0,300,"26,187",,6,"-0,199",0,,10.1039/D2TC03144B,D2TC03144B.pdf,D2TC03144B_SI.pdf,Journal of Materials Chemistry C,Royal Society of Chemistry (RSC),2022,Onion-like Fe<sub>3</sub>O<sub>4</sub>/MgO/CoFe<sub>2</sub>O<sub>4</sub> magnetic nanoparticles: new ways to control magnetic coupling between soft and hard magnetic phases,1,,,,,,dataset3_98,dataset3_98_supp
,,,,,,,,,,Fe3O4-CoFe2O4,Fe3O4,CoFe2O4,Fd-3m,Fm-3m,20,5,5,"32,9","6785,7825","22,82","-2755,17",0,,10.1039/D2TC03144B,D2TC03144B.pdf,D2TC03144B_SI.pdf,Journal of Materials Chemistry C,Royal Society of Chemistry (RSC),2022,Onion-like Fe<sub>3</sub>O<sub>4</sub>/MgO/CoFe<sub>2</sub>O<sub>4</sub> magnetic nanoparticles: new ways to control magnetic coupling between soft and hard magnetic phases,1,,,,,,dataset3_98,dataset3_98_supp
,,,,,,,,,,Fe3O4-CoFe2O4,Fe3O4,CoFe2O4,Fd-3m,Fm-3m,20,1,25,"30,85","5255,674","20,17","-918,639",0,,10.1039/D2TC03144B,D2TC03144B.pdf,D2TC03144B_SI.pdf,Journal of Materials Chemistry C,Royal Society of Chemistry (RSC),2022,Onion-like Fe<sub>3</sub>O<sub>4</sub>/MgO/CoFe<sub>2</sub>O<sub>4</sub> magnetic nanoparticles: new ways to control magnetic coupling between soft and hard magnetic phases,1,,,,,,dataset3_98,dataset3_98_supp
,,,,,,,,,,Fe3O4-CoFe2O4,Fe3O4,CoFe2O4,Fd-3m,Fm-3m,20,1,50,"31,538","3724,686","16,4","-407,967",0,,10.1039/D2TC03144B,D2TC03144B.pdf,D2TC03144B_SI.pdf,Journal of Materials Chemistry C,Royal Society of Chemistry (RSC),2022,Onion-like Fe<sub>3</sub>O<sub>4</sub>/MgO/CoFe<sub>2</sub>O<sub>4</sub> magnetic nanoparticles: new ways to control magnetic coupling between soft and hard magnetic phases,1,,,,,,dataset3_98,dataset3_98_supp
,,,,,,,,,,Fe3O4-CoFe2O4,Fe3O4,CoFe2O4,Fd-3m,Fm-3m,20,5,75,"30,427","2882,653","15,213","-178,571",0,,10.1039/D2TC03144B,D2TC03144B.pdf,D2TC03144B_SI.pdf,Journal of Materials Chemistry C,Royal Society of Chemistry (RSC),2022,Onion-like Fe<sub>3</sub>O<sub>4</sub>/MgO/CoFe<sub>2</sub>O<sub>4</sub> magnetic nanoparticles: new ways to control magnetic coupling between soft and hard magnetic phases,1,,,,,,dataset3_98,dataset3_98_supp
,,,,,,,,,,Fe3O4-CoFe2O4,Fe3O4,CoFe2O4,Fd-3m,Fm-3m,20,1,100,"30,34","2168,6","13,675","-25,2",0,,10.1039/D2TC03144B,D2TC03144B.pdf,D2TC03144B_SI.pdf,Journal of Materials Chemistry C,Royal Society of Chemistry (RSC),2022,Onion-like Fe<sub>3</sub>O<sub>4</sub>/MgO/CoFe<sub>2</sub>O<sub>4</sub> magnetic nanoparticles: new ways to control magnetic coupling between soft and hard magnetic phases,1,,,,,,dataset3_98,dataset3_98_supp
,,,,,,,,,,Fe3O4-CoFe2O4,Fe3O4,CoFe2O4,Fd-3m,Fm-3m,20,1,125,"30,3","1505,05","12,393","-76,55",0,,10.1039/D2TC03144B,D2TC03144B.pdf,D2TC03144B_SI.pdf,Journal of Materials Chemistry C,Royal Society of Chemistry (RSC),2022,Onion-like Fe<sub>3</sub>O<sub>4</sub>/MgO/CoFe<sub>2</sub>O<sub>4</sub> magnetic nanoparticles: new ways to control magnetic coupling between soft and hard magnetic phases,1,,,,,,dataset3_98,dataset3_98_supp
,,,,,,,,,,Fe3O4-CoFe2O4,Fe3O4,CoFe2O4,Fd-3m,Fm-3m,20,5,150,"30,17","944,54","11,368","-25,46",0,,10.1039/D2TC03144B,D2TC03144B.pdf,D2TC03144B_SI.pdf,Journal of Materials Chemistry C,Royal Society of Chemistry (RSC),2022,Onion-like Fe<sub>3</sub>O<sub>4</sub>/MgO/CoFe<sub>2</sub>O<sub>4</sub> magnetic nanoparticles: new ways to control magnetic coupling between soft and hard magnetic phases,1,,,,,,dataset3_98,dataset3_98_supp
,,,,,,,,,,Fe3O4-CoFe2O4,Fe3O4,CoFe2O4,Fd-3m,Fm-3m,20,5,200,"29,144","433,5","7,752","-76,5",0,,10.1039/D2TC03144B,D2TC03144B.pdf,D2TC03144B_SI.pdf,Journal of Materials Chemistry C,Royal Society of Chemistry (RSC),2022,Onion-like Fe<sub>3</sub>O<sub>4</sub>/MgO/CoFe<sub>2</sub>O<sub>4</sub> magnetic nanoparticles: new ways to control magnetic coupling between soft and hard magnetic phases,1,,,,,,dataset3_98,dataset3_98_supp
,,,,,,,,,,Fe3O4-CoFe2O4,Fe3O4,CoFe2O4,Fd-3m,Fm-3m,20,1,250,"27,606",,"9,061","-25,559",0,,10.1039/D2TC03144B,D2TC03144B.pdf,D2TC03144B_SI.pdf,Journal of Materials Chemistry C,Royal Society of Chemistry (RSC),2022,Onion-like Fe<sub>3</sub>O<sub>4</sub>/MgO/CoFe<sub>2</sub>O<sub>4</sub> magnetic nanoparticles: new ways to control magnetic coupling between soft and hard magnetic phases,1,,,,,,dataset3_98,dataset3_98_supp
,,,,,,,,,,Fe3O4-CoFe2O4,Fe3O4,CoFe2O4,Fd-3m,Fd-3m,75,7,5,67,26100,,-90,0,,10.1039/C9NR02323B,C9NR02323B.pdf,C9NR02323B_SI.pdf,Nanoscale,Royal Society of Chemistry (RSC),2019,Strong interfacial coupling through exchange interactions in soft/hard core–shell nanoparticles as a function of cationic distribution,0,,,,,,dataset3_99,dataset3_99_supp
,,,,,,,,,,Fe3O4-CoFe2O4,Fe3O4,CoFe2O4,Fd-3m,Fd-3m,75,7,5,63,21700,,-50,0,,10.1039/C9NR02323B,C9NR02323B.pdf,C9NR02323B_SI.pdf,Nanoscale,Royal Society of Chemistry (RSC),2019,Strong interfacial coupling through exchange interactions in soft/hard core–shell nanoparticles as a function of cationic distribution,0,,,,,,dataset3_99,dataset3_99_supp
,,,,,,,,,,Fe3O4-CoO,Fe3O4,CoO,Fd-3m,Fm-3m,75,7,5,46,15300,,-2000,0,,10.1039/C9NR02323B,C9NR02323B.pdf,C9NR02323B_SI.pdf,Nanoscale,Royal Society of Chemistry (RSC),2019,Strong interfacial coupling through exchange interactions in soft/hard core–shell nanoparticles as a function of cationic distribution,0,,,,,,dataset3_99,dataset3_99_supp
,,,,,,,,,,FeNi3,FeNi3,0,Pm3m,0,30,3,5,94,414,,"-1115,58",0,,10.1039/D3MH00908D,D3MH00908D.pdf,D3MH00908D_SI.pdf,Materials Horizons,Royal Society of Chemistry (RSC),2023,Induction heating: an efficient methodology for the synthesis of functional core–shell nanoparticles,0,,,,,,dataset3_100,dataset3_100_supp
,,,,,,,,,,FeNi3-Mo,FeNi3,Mo,Pm3m,Im-3m,30,3,5,57,174,,"-188,886",0,,10.1039/D3MH00908D,D3MH00908D.pdf,D3MH00908D_SI.pdf,Materials Horizons,Royal Society of Chemistry (RSC),2023,Induction heating: an efficient methodology for the synthesis of functional core–shell nanoparticles,0,,,,,,dataset3_100,dataset3_100_supp
,,,,,,,,,,Fe2.2C,Fe2.2C,0,P6322,0,30,3,5,183,742,,"-300,678",0,,10.1039/D3MH00908D,D3MH00908D.pdf,D3MH00908D_SI.pdf,Materials Horizons,Royal Society of Chemistry (RSC),2023,Induction heating: an efficient methodology for the synthesis of functional core–shell nanoparticles,0,,,,,,dataset3_100,dataset3_100_supp
,,,,,,,,,,Fe2.2C-Mo,Fe2.2C,Mo,Pmnn,Im-3m,30,0,300,162,423,,"-110,78",0,,10.1039/D3MH00908D,D3MH00908D.pdf,D3MH00908D_SI.pdf,Materials Horizons,Royal Society of Chemistry (RSC),2023,Induction heating: an efficient methodology for the synthesis of functional core–shell nanoparticles,0,,,,,,dataset3_100,dataset3_100_supp
,,,,,,,,,,Fe2.2C,Fe2.2C,0,P6322,0,30,3,5,108,605,,"-305,046",0,,10.1039/D3MH00908D,D3MH00908D.pdf,D3MH00908D_SI.pdf,Materials Horizons,Royal Society of Chemistry (RSC),2023,Induction heating: an efficient methodology for the synthesis of functional core–shell nanoparticles,0,,,,,,dataset3_100,dataset3_100_supp
,,,,,,,,,,Fe2.2C-Mo,Fe2.2C,Mo,Pmnn,Im-3m,30,0,300,97,247,,"-101,809",0,,10.1039/D3MH00908D,D3MH00908D.pdf,D3MH00908D_SI.pdf,Materials Horizons,Royal Society of Chemistry (RSC),2023,Induction heating: an efficient methodology for the synthesis of functional core–shell nanoparticles,0,,,,,,dataset3_100,dataset3_100_supp
,,,,,,,,,,LaFeO3,LaFeO3,0,P4mm,0,50,0,5,,"565,2175","0,0065","-1195,65","0,014",,10.1088/0022-3727/43/24/245002,245002.pdf,0,Journal of Physics D: Applied Physics,IOP Publishing,2010,Exchange bias in LaFeO<sub>3</sub> nanoparticles,1,,,,,,dataset3_101,0
,,,,,,,,,,LaFeO3,LaFeO3,0,P4mm,0,50,,5,,"463,95","0,005",-222,"0,002",,10.1088/0022-3727/43/24/245002,245002.pdf,0,Journal of Physics D: Applied Physics,IOP Publishing,2010,Exchange bias in LaFeO<sub>3</sub> nanoparticles,1,,,,,,dataset3_101,0
,,,,,,,,,,LaFeO3,LaFeO3,0,P4mm,0,50,,5,,59144,"0,5",,,,10.1088/0022-3727/43/24/245002,245002.pdf,0,Journal of Physics D: Applied Physics,IOP Publishing,2010,Exchange bias in LaFeO<sub>3</sub> nanoparticles,1,,,,,,dataset3_101,0
,,,,,,,,,,LaFeO3,LaFeO3,0,P4mm,0,50,,5,,"594,66","0,009","-1542,18","0,026",,10.1088/0022-3727/43/24/245002,245002.pdf,0,Journal of Physics D: Applied Physics,IOP Publishing,2010,Exchange bias in LaFeO<sub>3</sub> nanoparticles,1,,,,,,dataset3_101,0
,,,,,,,,,,LaFeO3,LaFeO3,0,P4mm,Pnma,50,0,300,,"1074,95","0,0185","-329,977","0,0045",,10.1088/0022-3727/43/24/245002,245002.pdf,0,Journal of Physics D: Applied Physics,IOP Publishing,2010,Exchange bias in LaFeO<sub>3</sub> nanoparticles,1,,,,,,dataset3_101,0
,,,,,,,,,,BiFeO3-CoFe2O4,BiFeO3,CoFe2O4,R-3c,Fd-3m,30,,60,"0,319",10690,"1,388",-97,"0,095",,10.1016/j.jallcom.2023.172066,j.jallcom.2023.172066.pdf,j.jallcom.2023.172066_SI.pdf,Journal of Alloys and Compounds,Elsevier BV,2023,Exchange bias studies of CoFe2O4 coated BiFeO3 nanoparticles,0,,,,,,dataset3_102,dataset3_102_supp
,,,,,,,,,,BiFeO3-CoFe2O4,BiFeO3,CoFe2O4,R-3c,Fd-3m,30,,60,"0,379",21897,"2,793",-287,"0,034",,10.1016/j.jallcom.2023.172066,j.jallcom.2023.172066.pdf,j.jallcom.2023.172066_SI.pdf,Journal of Alloys and Compounds,Elsevier BV,2023,Exchange bias studies of CoFe2O4 coated BiFeO3 nanoparticles,0,,,,,,dataset3_102,dataset3_102_supp
,,,,,,,,,,Fe2O3-Fe3O4,Fe2O3,Fe3O4,Pm3m,Fd-3m,10,,10,86,479,43,-105,0,,10.1103/PhysRevB.74.054430,PhysRevB.74.054430.pdf,0,Physical Review B,American Physical Society (APS),2006,Critical radius for exchange bias in naturally oxidized Fe nanoparticles,0,,,,,,dataset3_103,0
,,,,,,,,,,Fe2O3-Fe3O4,Fe2O3,Fe3O4,Pm3m,Fd-3m,10,,10,55,210,,-50,0,,10.1103/PhysRevB.74.054430,PhysRevB.74.054430.pdf,0,Physical Review B,American Physical Society (APS),2006,Critical radius for exchange bias in naturally oxidized Fe nanoparticles,0,,,,,,dataset3_103,0
,,,,,,,,,,Fe2O3-Fe3O4,Fe2O3,Fe3O4,Pm3m,Fd-3m,10,0,300,43,45,,0,0,,10.1103/PhysRevB.74.054430,PhysRevB.74.054430.pdf,0,Physical Review B,American Physical Society (APS),2006,Critical radius for exchange bias in naturally oxidized Fe nanoparticles,0,,,,,,dataset3_103,0
,,,,,,,,,,Ag0.5Cr2.5O,Ag0.5Cr2.5O,0,,0,25,"0,1",300,"0,30421","313,83","0,012",0,0,,10.1007/s11837-019-03415-w,s11837-019-03415-w.pdf,0,JOM,Springer Science and Business Media LLC,2019,Fascinating Study of the Physical Properties of a Novel Nanometric Delafossite for Biomedical Applications,0,,,,,,dataset3_104,0
,,,,,,,,,,AgCrO2,AgCrO2,0,R-3c,0,25,"0,1",300,"0,33275","246,23","0,013",-690,"0,036",,10.1007/s11837-019-03415-w,s11837-019-03415-w.pdf,0,JOM,Springer Science and Business Media LLC,2019,Fascinating Study of the Physical Properties of a Novel Nanometric Delafossite for Biomedical Applications,0,,,,,,dataset3_104,0
,,,,,,,,,,Fe-Fe3O4,Fe,Fe3O4,Fm-3m,Fd-3m,40,"0,1",5,177,70,46,"-2,5",0,,10.1016/j.jsamd.2020.04.001,j.jsamd.2020.04.001.pdf,0,Journal of Science: Advanced Materials and Devices,Elsevier BV,2020,Oxidation-controlled magnetism and Verwey transition in Fe/Fe3O4 lamellae,1,,,,,,dataset3_105,0
,,,,,,,,,,Fe-Fe3O4,Fe,Fe3O4,Fm-3m,Fd-3m,40,"0,1",100,177,65,46,-2,0,,10.1016/j.jsamd.2020.04.001,j.jsamd.2020.04.001.pdf,0,Journal of Science: Advanced Materials and Devices,Elsevier BV,2020,Oxidation-controlled magnetism and Verwey transition in Fe/Fe3O4 lamellae,1,,,,,,dataset3_105,0
,,,,,,,,,,Fe-Fe3O4,Fe,Fe3O4,Fm-3m,Fd-3m,40,"0,1",200,177,20,46,-3,0,,10.1016/j.jsamd.2020.04.001,j.jsamd.2020.04.001.pdf,0,Journal of Science: Advanced Materials and Devices,Elsevier BV,2020,Oxidation-controlled magnetism and Verwey transition in Fe/Fe3O4 lamellae,1,,,,,,dataset3_105,0
,,,,,,,,,,Fe-Fe3O4,Fe,Fe3O4,Fm-3m,Fd-3m,40,"0,1",5,172,"66,5",62,"-0,2",0,,10.1016/j.jsamd.2020.04.001,j.jsamd.2020.04.001.pdf,0,Journal of Science: Advanced Materials and Devices,Elsevier BV,2020,Oxidation-controlled magnetism and Verwey transition in Fe/Fe3O4 lamellae,1,,,,,,dataset3_105,0
,,,,,,,,,,Fe-Fe3O4,Fe,Fe3O4,Fm-3m,Fd-3m,40,"0,1",100,172,"62,5",62,"-0,6",0,,10.1016/j.jsamd.2020.04.001,j.jsamd.2020.04.001.pdf,0,Journal of Science: Advanced Materials and Devices,Elsevier BV,2020,Oxidation-controlled magnetism and Verwey transition in Fe/Fe3O4 lamellae,1,,,,,,dataset3_105,0
,,,,,,,,,,Fe-Fe3O4,Fe,Fe3O4,Fm-3m,Fd-3m,40,"0,1",200,172,"23,25",62,"-0,5",0,,10.1016/j.jsamd.2020.04.001,j.jsamd.2020.04.001.pdf,0,Journal of Science: Advanced Materials and Devices,Elsevier BV,2020,Oxidation-controlled magnetism and Verwey transition in Fe/Fe3O4 lamellae,1,,,,,,dataset3_105,0
,,,,,,,,,,NiCo2O4-(CoNi)O,NiCo2O4,CoNiO,Fd-3m,Fm-3m,80,"0,1",2,"1,8","3,085","5,45","0,313","0,29",,10.1016/j.jmmm.2023.170366,j.jmmm.2023.170366.pdf,j.jmmm.2023.170366_SI.pdf,Journal of Magnetism and Magnetic Materials,Elsevier BV,2023,Glassy magnetic freezing and exchange bias effect in NiCo2O4/(Co-Ni)O nanoparticles composite,0,,,,,,dataset3_106,dataset3_106_supp
,,,,,,,,,,NiCo2O4-(CoNi)O,NiCo2O4,CoNiO,Fd-3m,Fm-3m,80,"0,1",10,"4,2",,,,,,10.1016/j.jmmm.2023.170366,j.jmmm.2023.170366.pdf,j.jmmm.2023.170366_SI.pdf,Journal of Magnetism and Magnetic Materials,Elsevier BV,2023,Glassy magnetic freezing and exchange bias effect in NiCo2O4/(Co-Ni)O nanoparticles composite,0,,,,,,dataset3_106,dataset3_106_supp
,,,,,,,,,,NiCo2O4-(CoNi)O,NiCo2O4,CoNiO,Fd-3m,Fm-3m,80,"0,1",20,6,"0,935","2,75","0,04","0,03",,10.1016/j.jmmm.2023.170366,j.jmmm.2023.170366.pdf,j.jmmm.2023.170366_SI.pdf,Journal of Magnetism and Magnetic Materials,Elsevier BV,2023,Glassy magnetic freezing and exchange bias effect in NiCo2O4/(Co-Ni)O nanoparticles composite,0,,,,,,dataset3_106,dataset3_106_supp
,,,,,,,,,,NiCo2O4-(CoNi)O,NiCo2O4,CoNiO,Fd-3m,Fm-3m,80,"0,1",40,"8,4",,,,,,10.1016/j.jmmm.2023.170366,j.jmmm.2023.170366.pdf,j.jmmm.2023.170366_SI.pdf,Journal of Magnetism and Magnetic Materials,Elsevier BV,2023,Glassy magnetic freezing and exchange bias effect in NiCo2O4/(Co-Ni)O nanoparticles composite,0,,,,,,dataset3_106,dataset3_106_supp
,,,,,,,,,,NiCo2O4-(CoNi)O,NiCo2O4,CoNiO,Fd-3m,Fm-3m,80,"0,1",75,"9,9",,"0,725",,0,,10.1016/j.jmmm.2023.170366,j.jmmm.2023.170366.pdf,j.jmmm.2023.170366_SI.pdf,Journal of Magnetism and Magnetic Materials,Elsevier BV,2023,Glassy magnetic freezing and exchange bias effect in NiCo2O4/(Co-Ni)O nanoparticles composite,0,,,,,,dataset3_106,dataset3_106_supp
,,,,,,,,,,NiCo2O4-(CoNi)O,NiCo2O4,CoNiO,Fd-3m,Fm-3m,80,"0,1",100,"13,33",,,,,,10.1016/j.jmmm.2023.170366,j.jmmm.2023.170366.pdf,j.jmmm.2023.170366_SI.pdf,Journal of Magnetism and Magnetic Materials,Elsevier BV,2023,Glassy magnetic freezing and exchange bias effect in NiCo2O4/(Co-Ni)O nanoparticles composite,0,,,,,,dataset3_106,dataset3_106_supp
,,,,,,,,,,NiCo2O4-(CoNi)O,NiCo2O4,CoNiO,Fd-3m,Fm-3m,80,"0,1",150,"14,9",,,,,,10.1016/j.jmmm.2023.170366,j.jmmm.2023.170366.pdf,j.jmmm.2023.170366_SI.pdf,Journal of Magnetism and Magnetic Materials,Elsevier BV,2023,Glassy magnetic freezing and exchange bias effect in NiCo2O4/(Co-Ni)O nanoparticles composite,0,,,,,,dataset3_106,dataset3_106_supp
,,,,,,,,,,NiCo2O4-(CoNi)O,NiCo2O4,CoNiO,Fd-3m,Fm-3m,80,"0,1",200,15,"16,5","0,02235","-22,78","0,02065",,10.1016/j.jmmm.2023.170366,j.jmmm.2023.170366.pdf,j.jmmm.2023.170366_SI.pdf,Journal of Magnetism and Magnetic Materials,Elsevier BV,2023,Glassy magnetic freezing and exchange bias effect in NiCo2O4/(Co-Ni)O nanoparticles composite,0,,,,,,dataset3_106,dataset3_106_supp
,,,,,,,,,,NiCo2O4-(CoNi)O,NiCo2O4,CoNiO,Fd-3m,Fm-3m,80,"0,1",300,"15,2","15,85","0,002","-22,8","0,002",,10.1016/j.jmmm.2023.170366,j.jmmm.2023.170366.pdf,j.jmmm.2023.170366_SI.pdf,Journal of Magnetism and Magnetic Materials,Elsevier BV,2023,Glassy magnetic freezing and exchange bias effect in NiCo2O4/(Co-Ni)O nanoparticles composite,0,,,,,,dataset3_106,dataset3_106_supp
,,,,,,,,,,Fe0.95O-Fe3O4,Fe0.95O,Fe3O4,Fm-3m,Fm-3m,60,0,5,86,700,36,0,0,,10.1002/smtd.202300647,smtd.202300647.pdf,smtd.202300647_SI.pdf,Small Methods,Wiley,2023,Defect‐Engineering by Solvent Mediated Mild Oxidation as a Tool to Induce Exchange Bias in Metal Doped Ferrites,1,,,,,,dataset3_107,dataset3_107_supp
,,,,,,,,,,Co0.3Fe0.7O-Co0.8Fe2.2O4,Co0.3Fe0.7O,Co0.8Fe2.2O4,Fd-3m,Fd-3m,60,0,300,17,8000,"3,3",0,0,,10.1002/smtd.202300647,smtd.202300647.pdf,smtd.202300647_SI.pdf,Small Methods,Wiley,2023,Defect‐Engineering by Solvent Mediated Mild Oxidation as a Tool to Induce Exchange Bias in Metal Doped Ferrites,1,,,,,,dataset3_107,dataset3_107_supp
,,,,,,,,,,Ni0.17Co0.21Fe0.62O-Ni0.4Co0.3Fe2.3O4,Ni0.17Co0.21Fe0.62O,Ni0.4Co0.3Fe2.3O4,I-43d,I-43d,60,0,5,25,8000,"6,3",0,0,,10.1002/smtd.202300647,smtd.202300647.pdf,smtd.202300647_SI.pdf,Small Methods,Wiley,2023,Defect‐Engineering by Solvent Mediated Mild Oxidation as a Tool to Induce Exchange Bias in Metal Doped Ferrites,1,,,,,,dataset3_107,dataset3_107_supp
,,,,,,,,,,Fe0.95O-Fe3O4,Fe0.95O,Fe3O4,Fm-3m,Fm-3m,60,0,5,80,10,4,0,0,,10.1002/smtd.202300647,smtd.202300647.pdf,smtd.202300647_SI.pdf,Small Methods,Wiley,2023,Defect‐Engineering by Solvent Mediated Mild Oxidation as a Tool to Induce Exchange Bias in Metal Doped Ferrites,1,,,,,,dataset3_107,dataset3_107_supp
,,,,,,,,,,Co0.3Fe0.7O-Co0.8Fe2.2O4,Co0.3Fe0.7O,Co0.8Fe2.2O4,Fd-3m,Fd-3m,60,0,300,22,300,1,0,0,,10.1002/smtd.202300647,smtd.202300647.pdf,smtd.202300647_SI.pdf,Small Methods,Wiley,2023,Defect‐Engineering by Solvent Mediated Mild Oxidation as a Tool to Induce Exchange Bias in Metal Doped Ferrites,1,,,,,,dataset3_107,dataset3_107_supp
,,,,,,,,,,Ni0.17Co0.21Fe0.62O-Ni0.4Co0.3Fe2.3O4,Ni0.17Co0.21Fe0.62O,Ni0.4Co0.3Fe2.3O4,I-43d,I-43d,60,0,5,27,400,2,0,0,,10.1002/smtd.202300647,smtd.202300647.pdf,smtd.202300647_SI.pdf,Small Methods,Wiley,2023,Defect‐Engineering by Solvent Mediated Mild Oxidation as a Tool to Induce Exchange Bias in Metal Doped Ferrites,1,,,,,,dataset3_107,dataset3_107_supp
,,,,,,,,,,Fe0.95O-Fe3O4,Fe0.95O,Fe3O4,Fm-3m,Fm-3m,60,5,5,87,500,53,0,,,10.1002/smtd.202300647,smtd.202300647.pdf,smtd.202300647_SI.pdf,Small Methods,Wiley,2023,Defect‐Engineering by Solvent Mediated Mild Oxidation as a Tool to Induce Exchange Bias in Metal Doped Ferrites,1,,,,,,dataset3_107,dataset3_107_supp
,,,,,,,,,,Co0.3Fe0.7O-Co0.8Fe2.2O4,Co0.3Fe0.7O,Co0.8Fe2.2O4,Fd-3m,Fd-3m,60,5,300,28,14000,14,-10000,,,10.1002/smtd.202300647,smtd.202300647.pdf,smtd.202300647_SI.pdf,Small Methods,Wiley,2023,Defect‐Engineering by Solvent Mediated Mild Oxidation as a Tool to Induce Exchange Bias in Metal Doped Ferrites,1,,,,,,dataset3_107,dataset3_107_supp
,,,,,,,,,,Ni0.17Co0.21Fe0.62O-Ni0.4Co0.3Fe2.3O4,Ni0.17Co0.21Fe0.62O,Ni0.4Co0.3Fe2.3O4,I-43d,I-43d,60,5,5,32,11000,17,-9000,,,10.1002/smtd.202300647,smtd.202300647.pdf,smtd.202300647_SI.pdf,Small Methods,Wiley,2023,Defect‐Engineering by Solvent Mediated Mild Oxidation as a Tool to Induce Exchange Bias in Metal Doped Ferrites,1,,,,,,dataset3_107,dataset3_107_supp
,,,,,,,,,,Co,Co,0,Fm-3m,0,,0,300,,1600,,-4340,,,10.1016/j.colsurfa.2023.132281,j.colsurfa.2023.132281.pdf,0,Colloids and Surfaces A: Physicochemical and Engineering Aspects,Elsevier BV,2023,Influence of the nanocrystallinity on exchange bias in Co/CoO core/shell nanoparticles,1,,,,,,dataset3_108,0
,,,,,,,,,,Co-CoO,Co,CoO,Fm-3m,P63mc,,5,300,,1850,,-480,,,10.1016/j.colsurfa.2023.132281,j.colsurfa.2023.132281.pdf,0,Colloids and Surfaces A: Physicochemical and Engineering Aspects,Elsevier BV,2023,Influence of the nanocrystallinity on exchange bias in Co/CoO core/shell nanoparticles,1,,,,,,dataset3_108,0
,,,,,,,,,,Co,Co,0,P63/mmc,0,,5,300,,1450,,-800,,,10.1016/j.colsurfa.2023.132281,j.colsurfa.2023.132281.pdf,0,Colloids and Surfaces A: Physicochemical and Engineering Aspects,Elsevier BV,2023,Influence of the nanocrystallinity on exchange bias in Co/CoO core/shell nanoparticles,1,,,,,,dataset3_108,0
,,,,,,,,,,Co-CoO,Co,CoO,P63/mmc,P63mc,,5,300,,3820,,-2570,,,10.1016/j.colsurfa.2023.132281,j.colsurfa.2023.132281.pdf,0,Colloids and Surfaces A: Physicochemical and Engineering Aspects,Elsevier BV,2023,Influence of the nanocrystallinity on exchange bias in Co/CoO core/shell nanoparticles,1,,,,,,dataset3_108,0
,,,,,,,,,,Co,Co,0,Fm-3m,0,,5,3,,1850,,-600,,,10.1016/j.colsurfa.2023.132281,j.colsurfa.2023.132281.pdf,0,Colloids and Surfaces A: Physicochemical and Engineering Aspects,Elsevier BV,2023,Influence of the nanocrystallinity on exchange bias in Co/CoO core/shell nanoparticles,1,,,,,,dataset3_108,0
,,,,,,,,,,Co-CoO,Co,CoO,P63/mmc,P63mc,,5,3,,8950,,-6550,,,10.1016/j.colsurfa.2023.132281,j.colsurfa.2023.132281.pdf,0,Colloids and Surfaces A: Physicochemical and Engineering Aspects,Elsevier BV,2023,Influence of the nanocrystallinity on exchange bias in Co/CoO core/shell nanoparticles,1,,,,,,dataset3_108,0
,,,,,,,,,,Co-CoO,Co,CoO,P213,P63mc,50,"0,01",5,"0,674","134,785",,"-86,96",0,,10.3390/magnetochemistry7030040,magnetochemistry7030040.pdf,0,Magnetochemistry,MDPI AG,2021,Core Size and Interface Impact on the Exchange Bias of Cobalt/Cobalt Oxide Nanostructures,1,,,,,,dataset3_109,0
,,,,,,,,,,Co-CoO,Co,CoO,P213,P63mc,50,"0,01",5,"51,6","421,7",,"-43,45",,,10.3390/magnetochemistry7030040,magnetochemistry7030040.pdf,0,Magnetochemistry,MDPI AG,2021,Core Size and Interface Impact on the Exchange Bias of Cobalt/Cobalt Oxide Nanostructures,1,,,,,,dataset3_109,0
,,,,,,,,,,Co-CoO,Co,CoO,P213,P63mc,50,"0,01",5,"57,6","339,1",,"-8,7",,,10.3390/magnetochemistry7030040,magnetochemistry7030040.pdf,0,Magnetochemistry,MDPI AG,2021,Core Size and Interface Impact on the Exchange Bias of Cobalt/Cobalt Oxide Nanostructures,1,,,,,,dataset3_109,0
,,,,,,,,,,Co-CoO,Co,CoO,P213,P63mc,50,"0,01",5,"78,3","284,75",,"-2,2",0,,10.3390/magnetochemistry7030040,magnetochemistry7030040.pdf,0,Magnetochemistry,MDPI AG,2021,Core Size and Interface Impact on the Exchange Bias of Cobalt/Cobalt Oxide Nanostructures,1,,,,,,dataset3_109,0
,,,,,,,,,,Co-Co3O4,Co,Co3O4,P63/mmc,Fd-3m,50,"0,05",5,"3,45","85,5",,"-53,53",0,,10.3390/magnetochemistry7030040,magnetochemistry7030040.pdf,0,Magnetochemistry,MDPI AG,2021,Core Size and Interface Impact on the Exchange Bias of Cobalt/Cobalt Oxide Nanostructures,1,,,,,,dataset3_109,0
,,,,,,,,,,Co-Co3O4,Co,Co3O4,P63/mmc,Fd-3m,50,"0,05",25,"3,6","72,65",,"-40,68",0,,10.3390/magnetochemistry7030040,magnetochemistry7030040.pdf,0,Magnetochemistry,MDPI AG,2021,Core Size and Interface Impact on the Exchange Bias of Cobalt/Cobalt Oxide Nanostructures,1,,,,,,dataset3_109,0
,,,,,,,,,,Co-Co3O4,Co,Co3O4,P63/mmc,Fd-3m,50,"0,05",37,"3,8","56,18",,"-14,945",0,,10.3390/magnetochemistry7030040,magnetochemistry7030040.pdf,0,Magnetochemistry,MDPI AG,2021,Core Size and Interface Impact on the Exchange Bias of Cobalt/Cobalt Oxide Nanostructures,1,,,,,,dataset3_109,0
,,,,,,,,,,Co-Co3O4,Co,Co3O4,P63/mmc,Fd-3m,50,"0,05",50,"3,8","56,7",,"-2,054",0,,10.3390/magnetochemistry7030040,magnetochemistry7030040.pdf,0,Magnetochemistry,MDPI AG,2021,Core Size and Interface Impact on the Exchange Bias of Cobalt/Cobalt Oxide Nanostructures,1,,,,,,dataset3_109,0
,,,,,,,,,,Co-Co3O4,Co,Co3O4,P63/mmc,Fd-3m,50,,5,"23,6",1835,"14,2","-596,235",0,,10.3390/magnetochemistry7030040,magnetochemistry7030040.pdf,0,Magnetochemistry,MDPI AG,2021,Core Size and Interface Impact on the Exchange Bias of Cobalt/Cobalt Oxide Nanostructures,1,,,,,,dataset3_109,0
,,,,,,,,,,Co-CoO,Co,CoO,P213,P63mc,50,,5,"19,8",1852,"10,84",-500,0,,10.3390/magnetochemistry7030040,magnetochemistry7030040.pdf,0,Magnetochemistry,MDPI AG,2021,Core Size and Interface Impact on the Exchange Bias of Cobalt/Cobalt Oxide Nanostructures,1,,,,,,dataset3_109,0
,,,,,,,,,,Co-CoO,Co,CoO,P213,P63mc,50,,5,15,"1755,5","6,9","-403,5",0,,10.3390/magnetochemistry7030040,magnetochemistry7030040.pdf,0,Magnetochemistry,MDPI AG,2021,Core Size and Interface Impact on the Exchange Bias of Cobalt/Cobalt Oxide Nanostructures,1,,,,,,dataset3_109,0
,,,,,,,,,,Co-CoO,Co,CoO,P213,P63mc,50,,5,"12,34","1903,36","6,9","-346,6",0,,10.3390/magnetochemistry7030040,magnetochemistry7030040.pdf,0,Magnetochemistry,MDPI AG,2021,Core Size and Interface Impact on the Exchange Bias of Cobalt/Cobalt Oxide Nanostructures,1,,,,,,dataset3_109,0
,,,,,,,,,,Co-Co3O4,Co,Co3O4,P63/mmc,Fd-3m,50,,5,"24,65","1944,13",14,"-629,019",,,10.3390/magnetochemistry7030040,magnetochemistry7030040.pdf,0,Magnetochemistry,MDPI AG,2021,Core Size and Interface Impact on the Exchange Bias of Cobalt/Cobalt Oxide Nanostructures,1,,,,,,dataset3_109,0
,,,,,,,,,,Co-Co3O4,Co,Co3O4,P63/mmc,Fd-3m,50,,25,"24,65","1879,33",14,"-564,33",,,10.3390/magnetochemistry7030040,magnetochemistry7030040.pdf,0,Magnetochemistry,MDPI AG,2021,Core Size and Interface Impact on the Exchange Bias of Cobalt/Cobalt Oxide Nanostructures,1,,,,,,dataset3_109,0
,,,,,,,,,,Co-Co3O4,Co,Co3O4,P63/mmc,Fd-3m,50,,37,"24,6","1786,825",14,"-471,825",,,10.3390/magnetochemistry7030040,magnetochemistry7030040.pdf,0,Magnetochemistry,MDPI AG,2021,Core Size and Interface Impact on the Exchange Bias of Cobalt/Cobalt Oxide Nanostructures,1,,,,,,dataset3_109,0
,,,,,,,,,,Co-Co3O4,Co,Co3O4,P63/mmc,Fd-3m,50,,50,"23,5","1749,75","11,5","-534,75",,,10.3390/magnetochemistry7030040,magnetochemistry7030040.pdf,0,Magnetochemistry,MDPI AG,2021,Core Size and Interface Impact on the Exchange Bias of Cobalt/Cobalt Oxide Nanostructures,1,,,,,,dataset3_109,0
,,,,,,,,,,Co-Co3O4,Co,Co3O4,P63/mmc,Fd-3m,50,,200,22,"1157,25","8,5","-9,25",,,10.3390/magnetochemistry7030040,magnetochemistry7030040.pdf,0,Magnetochemistry,MDPI AG,2021,Core Size and Interface Impact on the Exchange Bias of Cobalt/Cobalt Oxide Nanostructures,1,,,,,,dataset3_109,0
,,,,,,,,,,Co0.14Fe0.86O-Co0.4Fe2.4O4,Co0.14Fe0.86O,Co0.4Fe2.4O4,Fd-3m,Fd-3m,90,4,10,,17707,,-11424,0,,10.1021/acs.chemmater.2c02813,acs.chemmater.2c02813.pdf,acs.chemmater.2c02813_SI.pdf,Chemistry of Materials,American Chemical Society (ACS),2023,Magnetic Coupling in Cobalt-Doped Iron Oxide Core–Shell Nanoparticles: Exchange Pinning through Epitaxial Alignment,0,,,,,,dataset3_110,dataset3_110_supp
,,,,,,,,,,Co0.14Fe0.86O-Co0.4Fe2.4O4,Co0.14Fe0.86O,Co0.4Fe2.4O4,Fd-3m,Fd-3m,90,4,50,,6283,,"-3985,5",0,,10.1021/acs.chemmater.2c02813,acs.chemmater.2c02813.pdf,acs.chemmater.2c02813_SI.pdf,Chemistry of Materials,American Chemical Society (ACS),2023,Magnetic Coupling in Cobalt-Doped Iron Oxide Core–Shell Nanoparticles: Exchange Pinning through Epitaxial Alignment,0,,,,,,dataset3_110,dataset3_110_supp
,,,,,,,,,,Co0.14Fe0.86O-Co0.4Fe2.4O4,Co0.14Fe0.86O,Co0.4Fe2.4O4,Fd-3m,Fd-3m,90,4,80,,,,-939,0,,10.1021/acs.chemmater.2c02813,acs.chemmater.2c02813.pdf,acs.chemmater.2c02813_SI.pdf,Chemistry of Materials,American Chemical Society (ACS),2023,Magnetic Coupling in Cobalt-Doped Iron Oxide Core–Shell Nanoparticles: Exchange Pinning through Epitaxial Alignment,0,,,,,,dataset3_110,dataset3_110_supp
,,,,,,,,,,Co-CoFe2O4,Co,CoFe2O4,P63/mmc,Fd-3m,70,7,,,,,-5600,0,,10.1016/j.jmmm.2023.171401,j.jmmm.2023.171401.pdf,0,Journal of Magnetism and Magnetic Materials,Elsevier BV,2023,"Magnetic properties of exchanged-coupled nanostructured core–shell particles of CoO@MnFe<mml:math xmlns:mml=""http://www.w3.org/1998/Math/MathML"" altimg=""si45.svg"" display=""inline"" id=""d1e433""><mml:msub><mml:mrow/><mml:mrow><mml:mn>2</mml:mn></mml:mrow></mml:msub></mml:math>O<mml:math xmlns:mml=""http://www.w3.org/1998/Math/MathML"" altimg=""si46.svg"" display=""inline"" id=""d1e441""><mml:msub><mml:mrow/><mml:mrow><mml:mn>4</mml:mn></mml:mrow></mml:msub></mml:math>",0,,,,,,dataset3_111,0
,,,,,,,,,,CoO-MnFe2O4,CoO,MnFe2O4,Fm-3m,Fd-3m,85,,5,,2340,,,0,,10.1016/j.jmmm.2023.171401,j.jmmm.2023.171401.pdf,0,Journal of Magnetism and Magnetic Materials,Elsevier BV,2023,"Magnetic properties of exchanged-coupled nanostructured core–shell particles of CoO@MnFe<mml:math xmlns:mml=""http://www.w3.org/1998/Math/MathML"" altimg=""si45.svg"" display=""inline"" id=""d1e433""><mml:msub><mml:mrow/><mml:mrow><mml:mn>2</mml:mn></mml:mrow></mml:msub></mml:math>O<mml:math xmlns:mml=""http://www.w3.org/1998/Math/MathML"" altimg=""si46.svg"" display=""inline"" id=""d1e441""><mml:msub><mml:mrow/><mml:mrow><mml:mn>4</mml:mn></mml:mrow></mml:msub></mml:math>",0,,,,,,dataset3_111,0
