Repository: anastasiavepreva/ChemX

# ChemX: A Collection of Chemistry Datasets for Benchmarking Automated Information Extraction

## Abstract

ChemX is a collection of 10 manually curated benchmarking datasets developed to support robust automated information extraction in chemistry. It spans two major domains — **nanomaterials** and **small molecules** — and enables evaluation across multiple modalities including text, tables, and figures.

ChemX is designed to benchmark large language models and multi-agent systems in real-world chemical contexts, emphasizing reproducibility, schema-based annotation, and domain-specific validation.

File: datasets/Cytotox.csv (part 18 of 49)
sn,material,shape,coat_functional_group,synthesis_method,surface_charge,size_in_medium_nm,zeta_in_medium_mv,no_of_cells_cells_well,human_animal,cell_source,cell_tissue,cell_morphology,cell_age,time_hr,concentration,test,test_indicator,viability_%,doi,article_list,core_nm,hydrodynamic_nm,potential_mv,cell_type,journal_name,publisher,year,title,journal_is_oa,is_oa,oa_status,pdf,access
2261,Au,Sphere,,Commercial,Negative,57,-9.84,,H,Human,Liver,Epithelial,Adult,72,12.5,MTT,TetrazoliumSalt,96.349,10.2147/ijn.s214008,73,,50,-12.32,HepG2,International Journal of Nanomedicine,Dove Medical Press Ltd.,2019,"Size- and cell type-dependent cellular uptake, cytotoxicity and in vivo distribution of gold nanoparticles",TRUE,TRUE,green,73_xia2019.pdf,1
2262,Au,Sphere,,Commercial,Negative,13.5,-5.88,,H,Human,Liver,Epithelial,Embryonic,72,1.67,MTT,TetrazoliumSalt,73.333,10.2147/ijn.s214008,73,,5,-10.33,L-02,International Journal of Nanomedicine,Dove Medical Press Ltd.,2019,"Size- and cell type-dependent cellular uptake, cytotoxicity and in vivo distribution of gold nanoparticles",TRUE,TRUE,green,73_xia2019.pdf,1
2263,Au,Sphere,,Commercial,Negative,13.5,-5.88,,H,Human,Liver,Epithelial,Embryonic,72,2.5,MTT,TetrazoliumSalt,33.725,10.2147/ijn.s214008,73,,5,-10.33,L-02,International Journal of Nanomedicine,Dove Medical Press Ltd.,2019,"Size- and cell type-dependent cellular uptake, cytotoxicity and in vivo distribution of gold nanoparticles",TRUE,TRUE,green,73_xia2019.pdf,1
2264,Au,Sphere,,Commercial,Negative,13.5,-5.88,,H,Human,Liver,Epithelial,Embryonic,72,5,MTT,TetrazoliumSalt,20.784,10.2147/ijn.s214008,73,,5,-10.33,L-02,International Journal of Nanomedicine,Dove Medical Press Ltd.,2019,"Size- and cell type-dependent cellular uptake, cytotoxicity and in vivo distribution of gold nanoparticles",TRUE,TRUE,green,73_xia2019.pdf,1
2265,Au,Sphere,,Commercial,Negative,13.5,-5.88,,H,Human,Liver,Epithelial,Embryonic,72,6.25,MTT,TetrazoliumSalt,10,10.2147/ijn.s214008,73,,5,-10.33,L-02,International Journal of Nanomedicine,Dove Medical Press Ltd.,2019,"Size- and cell type-dependent cellular uptake, cytotoxicity and in vivo distribution of gold nanoparticles",TRUE,TRUE,green,73_xia2019.pdf,1
2266,Au,Sphere,,Commercial,Negative,13.5,-5.88,,H,Human,Liver,Epithelial,Embryonic,72,12.5,MTT,TetrazoliumSalt,6.6667,10.2147/ijn.s214008,73,,5,-10.33,L-02,International Journal of Nanomedicine,Dove Medical Press Ltd.,2019,"Size- and cell type-dependent cellular uptake, cytotoxicity and in vivo distribution of gold nanoparticles",TRUE,TRUE,green,73_xia2019.pdf,1
2267,Au,Sphere,,Commercial,Negative,26.5,-4.46,,H,Human,Liver,Epithelial,Embryonic,72,1.67,MTT,TetrazoliumSalt,92.745,10.2147/ijn.s214008,73,,20,-4.58,L-02,International Journal of Nanomedicine,Dove Medical Press Ltd.,2019,"Size- and cell type-dependent cellular uptake, cytotoxicity and in vivo distribution of gold nanoparticles",TRUE,TRUE,green,73_xia2019.pdf,1
2268,Au,Sphere,,Commercial,Negative,26.5,-4.46,,H,Human,Liver,Epithelial,Embryonic,72,2.5,MTT,TetrazoliumSalt,92.549,10.2147/ijn.s214008,73,,20,-4.58,L-02,International Journal of Nanomedicine,Dove Medical Press Ltd.,2019,"Size- and cell type-dependent cellular uptake, cytotoxicity and in vivo distribution of gold nanoparticles",TRUE,TRUE,green,73_xia2019.pdf,1
2269,Au,Sphere,,Commercial,Negative,26.5,-4.46,,H,Human,Liver,Epithelial,Embryonic,72,5,MTT,TetrazoliumSalt,93.137,10.2147/ijn.s214008,73,,20,-4.58,L-02,International Journal of Nanomedicine,Dove Medical Press Ltd.,2019,"Size- and cell type-dependent cellular uptake, cytotoxicity and in vivo distribution of gold nanoparticles",TRUE,TRUE,green,73_xia2019.pdf,1
2270,Au,Sphere,,Commercial,Negative,26.5,-4.46,,H,Human,Liver,Epithelial,Embryonic,72,6.25,MTT,TetrazoliumSalt,91.569,10.2147/ijn.s214008,73,,20,-4.58,L-02,International Journal of Nanomedicine,Dove Medical Press Ltd.,2019,"Size- and cell type-dependent cellular uptake, cytotoxicity and in vivo distribution of gold nanoparticles",TRUE,TRUE,green,73_xia2019.pdf,1
2271,Au,Sphere,,Commercial,Negative,26.5,-4.46,,H,Human,Liver,Epithelial,Embryonic,72,12.5,MTT,TetrazoliumSalt,94.706,10.2147/ijn.s214008,73,,20,-4.58,L-02,International Journal of Nanomedicine,Dove Medical Press Ltd.,2019,"Size- and cell type-dependent cellular uptake, cytotoxicity and in vivo distribution of gold nanoparticles",TRUE,TRUE,green,73_xia2019.pdf,1
2272,Au,Sphere,,Commercial,Negative,57,-9.84,,H,Human,Liver,Epithelial,Embryonic,72,1.67,MTT,TetrazoliumSalt,99.216,10.2147/ijn.s214008,73,,50,-12.32,L-02,International Journal of Nanomedicine,Dove Medical Press Ltd.,2019,"Size- and cell type-dependent cellular uptake, cytotoxicity and in vivo distribution of gold nanoparticles",TRUE,TRUE,green,73_xia2019.pdf,1
2273,Au,Sphere,,Commercial,Negative,57,-9.84,,H,Human,Liver,Epithelial,Embryonic,72,2.5,MTT,TetrazoliumSalt,96.078,10.2147/ijn.s214008,73,,50,-12.32,L-02,International Journal of Nanomedicine,Dove Medical Press Ltd.,2019,"Size- and cell type-dependent cellular uptake, cytotoxicity and in vivo distribution of gold nanoparticles",TRUE,TRUE,green,73_xia2019.pdf,1
2274,Au,Sphere,,Commercial,Negative,57,-9.84,,H,Human,Liver,Epithelial,Embryonic,72,5,MTT,TetrazoliumSalt,95.686,10.2147/ijn.s214008,73,,50,-12.32,L-02,International Journal of Nanomedicine,Dove Medical Press Ltd.,2019,"Size- and cell type-dependent cellular uptake, cytotoxicity and in vivo distribution of gold nanoparticles",TRUE,TRUE,green,73_xia2019.pdf,1
2275,Au,Sphere,,Commercial,Negative,57,-9.84,,H,Human,Liver,Epithelial,Embryonic,72,6.25,MTT,TetrazoliumSalt,96.471,10.2147/ijn.s214008,73,,50,-12.32,L-02,International Journal of Nanomedicine,Dove Medical Press Ltd.,2019,"Size- and cell type-dependent cellular uptake, cytotoxicity and in vivo distribution of gold nanoparticles",TRUE,TRUE,green,73_xia2019.pdf,1
2276,Au,Sphere,,Commercial,Negative,57,-9.84,,H,Human,Liver,Epithelial,Embryonic,72,12.5,MTT,TetrazoliumSalt,93.137,10.2147/ijn.s214008,73,,50,-12.32,L-02,International Journal of Nanomedicine,Dove Medical Press Ltd.,2019,"Size- and cell type-dependent cellular uptake, cytotoxicity and in vivo distribution of gold nanoparticles",TRUE,TRUE,green,73_xia2019.pdf,1
2277,Au,Sphere,Citrate,Chemical Reduction,,,,2000,H,Human,Lung,Epithelial,Adult,24,50,CCK-8,TetrazoliumSalt,99.758,10.1371/journal.pone.0099175,74,,5,,A549,PLoS ONE,Public Library of Science (PLoS),2014,Effects of Internalized Gold Nanoparticles with Respect to Cytotoxicity and Invasion Activity in Lung Cancer Cells,TRUE,TRUE,gold,74_liu2014.pdf,1
2278,Au,Sphere,Citrate,Chemical Reduction,,,,2000,H,Human,Lung,Epithelial,Adult,24,50,CCK-8,TetrazoliumSalt,102.17,10.1371/journal.pone.0099175,74,,10,,A549,PLoS ONE,Public Library of Science (PLoS),2014,Effects of Internalized Gold Nanoparticles with Respect to Cytotoxicity and Invasion Activity in Lung Cancer Cells,TRUE,TRUE,gold,74_liu2014.pdf,1
2279,Au,Sphere,Citrate,Chemical Reduction,,,,2000,H,Human,Lung,Epithelial,Adult,24,50,CCK-8,TetrazoliumSalt,107.97,10.1371/journal.pone.0099175,74,,20,,A549,PLoS ONE,Public Library of Science (PLoS),2014,Effects of Internalized Gold Nanoparticles with Respect to Cytotoxicity and Invasion Activity in Lung Cancer Cells,TRUE,TRUE,gold,74_liu2014.pdf,1
2280,Au,Sphere,Citrate,Chemical Reduction,,,,2000,H,Human,Lung,Epithelial,Adult,24,50,CCK-8,TetrazoliumSalt,113.53,10.1371/journal.pone.0099175,74,,40,,A549,PLoS ONE,Public Library of Science (PLoS),2014,Effects of Internalized Gold Nanoparticles with Respect to Cytotoxicity and Invasion Activity in Lung Cancer Cells,TRUE,TRUE,gold,74_liu2014.pdf,1
2281,Au,Sphere,Citrate,Chemical Reduction,,,,2000,H,Human,Lung,Epithelial,Adult,48,50,CCK-8,TetrazoliumSalt,85.99,10.1371/journal.pone.0099175,74,,5,,A549,PLoS ONE,Public Library of Science (PLoS),2014,Effects of Internalized Gold Nanoparticles with Respect to Cytotoxicity and Invasion Activity in Lung Cancer Cells,TRUE,TRUE,gold,74_liu2014.pdf,1
2282,Au,Sphere,Citrate,Chemical Reduction,,,,2000,H,Human,Lung,Epithelial,Adult,48,50,CCK-8,TetrazoliumSalt,102.17,10.1371/journal.pone.0099175,74,,10,,A549,PLoS ONE,Public Library of Science (PLoS),2014,Effects of Internalized Gold Nanoparticles with Respect to Cytotoxicity and Invasion Activity in Lung Cancer Cells,TRUE,TRUE,gold,74_liu2014.pdf,1
2283,Au,Sphere,Citrate,Chemical Reduction,,,,2000,H,Human,Lung,Epithelial,Adult,48,50,CCK-8,TetrazoliumSalt,105.31,10.1371/journal.pone.0099175,74,,20,,A549,PLoS ONE,Public Library of Science (PLoS),2014,Effects of Internalized Gold Nanoparticles with Respect to Cytotoxicity and Invasion Activity in Lung Cancer Cells,TRUE,TRUE,gold,74_liu2014.pdf,1
2284,Au,Sphere,Citrate,Chemical Reduction,,,,2000,H,Human,Lung,Epithelial,Adult,48,50,CCK-8,TetrazoliumSalt,112.56,10.1371/journal.pone.0099175,74,,40,,A549,PLoS ONE,Public Library of Science (PLoS),2014,Effects of Internalized Gold Nanoparticles with Respect to Cytotoxicity and Invasion Activity in Lung Cancer Cells,TRUE,TRUE,gold,74_liu2014.pdf,1
2285,Au,Sphere,Citrate,Chemical Reduction,,,,2000,H,Human,Lung,Epithelial,Adult,72,50,CCK-8,TetrazoliumSalt,70.29,10.1371/journal.pone.0099175,74,,5,,A549,PLoS ONE,Public Library of Science (PLoS),2014,Effects of Internalized Gold Nanoparticles with Respect to Cytotoxicity and Invasion Activity in Lung Cancer Cells,TRUE,TRUE,gold,74_liu2014.pdf,1
2286,Au,Sphere,Citrate,Chemical Reduction,,,,2000,H,Human,Lung,Epithelial,Adult,72,50,CCK-8,TetrazoliumSalt,100.97,10.1371/journal.pone.0099175,74,,10,,A549,PLoS ONE,Public Library of Science (PLoS),2014,Effects of Internalized Gold Nanoparticles with Respect to Cytotoxicity and Invasion Activity in Lung Cancer Cells,TRUE,TRUE,gold,74_liu2014.pdf,1
2287,Au,Sphere,Citrate,Chemical Reduction,,,,2000,H,Human,Lung,Epithelial,Adult,72,50,CCK-8,TetrazoliumSalt,107.73,10.1371/journal.pone.0099175,74,,20,,A549,PLoS ONE,Public Library of Science (PLoS),2014,Effects of Internalized Gold Nanoparticles with Respect to Cytotoxicity and Invasion Activity in Lung Cancer Cells,TRUE,TRUE,gold,74_liu2014.pdf,1
2288,Au,Sphere,Citrate,Chemical Reduction,,,,2000,H,Human,Lung,Epithelial,Adult,72,50,CCK-8,TetrazoliumSalt,117.63,10.1371/journal.pone.0099175,74,,40,,A549,PLoS ONE,Public Library of Science (PLoS),2014,Effects of Internalized Gold Nanoparticles with Respect to Cytotoxicity and Invasion Activity in Lung Cancer Cells,TRUE,TRUE,gold,74_liu2014.pdf,1
2289,Au,Sphere,Citrate,Chemical Reduction,,,,2000,H,Human,Lung,Epithelial,Adult,24,50,CCK-8,TetrazoliumSalt,62.53,10.1371/journal.pone.0099175,74,,5,,95D,PLoS ONE,Public Library of Science (PLoS),2014,Effects of Internalized Gold Nanoparticles with Respect to Cytotoxicity and Invasion Activity in Lung Cancer Cells,TRUE,TRUE,gold,74_liu2014.pdf,1
2290,Au,Sphere,Citrate,Chemical Reduction,,,,2000,H,Human,Lung,Epithelial,Adult,24,50,CCK-8,TetrazoliumSalt,106.21,10.1371/journal.pone.0099175,74,,10,,95D,PLoS ONE,Public Library of Science (PLoS),2014,Effects of Internalized Gold Nanoparticles with Respect to Cytotoxicity and Invasion Activity in Lung Cancer Cells,TRUE,TRUE,gold,74_liu2014.pdf,1
2291,Au,Sphere,Citrate,Chemical Reduction,,,,2000,H,Human,Lung,Epithelial,Adult,24,50,CCK-8,TetrazoliumSalt,108.59,10.1371/journal.pone.0099175,74,,20,,95D,PLoS ONE,Public Library of Science (PLoS),2014,Effects of Internalized Gold Nanoparticles with Respect to Cytotoxicity and Invasion Activity in Lung Cancer Cells,TRUE,TRUE,gold,74_liu2014.pdf,1
2292,Au,Sphere,Citrate,Chemical Reduction,,,,2000,H,Human,Lung,Epithelial,Adult,24,50,CCK-8,TetrazoliumSalt,108.59,10.1371/journal.pone.0099175,74,,40,,95D,PLoS ONE,Public Library of Science (PLoS),2014,Effects of Internalized Gold Nanoparticles with Respect to Cytotoxicity and Invasion Activity in Lung Cancer Cells,TRUE,TRUE,gold,74_liu2014.pdf,1
2293,Au,Sphere,Citrate,Chemical Reduction,,,,2000,H,Human,Lung,Epithelial,Adult,48,50,CCK-8,TetrazoliumSalt,63.246,10.1371/journal.pone.0099175,74,,5,,95D,PLoS ONE,Public Library of Science (PLoS),2014,Effects of Internalized Gold Nanoparticles with Respect to Cytotoxicity and Invasion Activity in Lung Cancer Cells,TRUE,TRUE,gold,74_liu2014.pdf,1
2294,Au,Sphere,Citrate,Chemical Reduction,,,,2000,H,Human,Lung,Epithelial,Adult,48,50,CCK-8,TetrazoliumSalt,102.63,10.1371/journal.pone.0099175,74,,10,,95D,PLoS ONE,Public Library of Science (PLoS),2014,Effects of Internalized Gold Nanoparticles with Respect to Cytotoxicity and Invasion Activity in Lung Cancer Cells,TRUE,TRUE,gold,74_liu2014.pdf,1
2295,Au,Sphere,Citrate,Chemical Reduction,,,,2000,H,Human,Lung,Epithelial,Adult,48,50,CCK-8,TetrazoliumSalt,107.88,10.1371/journal.pone.0099175,74,,20,,95D,PLoS ONE,Public Library of Science (PLoS),2014,Effects of Internalized Gold Nanoparticles with Respect to Cytotoxicity and Invasion Activity in Lung Cancer Cells,TRUE,TRUE,gold,74_liu2014.pdf,1
2296,Au,Sphere,Citrate,Chemical Reduction,,,,2000,H,Human,Lung,Epithelial,Adult,48,50,CCK-8,TetrazoliumSalt,106.44,10.1371/journal.pone.0099175,74,,40,,95D,PLoS ONE,Public Library of Science (PLoS),2014,Effects of Internalized Gold Nanoparticles with Respect to Cytotoxicity and Invasion Activity in Lung Cancer Cells,TRUE,TRUE,gold,74_liu2014.pdf,1
2297,Au,Sphere,Citrate,Chemical Reduction,,,,2000,H,Human,Lung,Epithelial,Adult,72,50,CCK-8,TetrazoliumSalt,65.394,10.1371/journal.pone.0099175,74,,5,,95D,PLoS ONE,Public Library of Science (PLoS),2014,Effects of Internalized Gold Nanoparticles with Respect to Cytotoxicity and Invasion Activity in Lung Cancer Cells,TRUE,TRUE,gold,74_liu2014.pdf,1
2298,Au,Sphere,Citrate,Chemical Reduction,,,,2000,H,Human,Lung,Epithelial,Adult,72,50,CCK-8,TetrazoliumSalt,99.523,10.1371/journal.pone.0099175,74,,10,,95D,PLoS ONE,Public Library of Science (PLoS),2014,Effects of Internalized Gold Nanoparticles with Respect to Cytotoxicity and Invasion Activity in Lung Cancer Cells,TRUE,TRUE,gold,74_liu2014.pdf,1
2299,Au,Sphere,Citrate,Chemical Reduction,,,,2000,H,Human,Lung,Epithelial,Adult,72,50,CCK-8,TetrazoliumSalt,103.1,10.1371/journal.pone.0099175,74,,20,,95D,PLoS ONE,Public Library of Science (PLoS),2014,Effects of Internalized Gold Nanoparticles with Respect to Cytotoxicity and Invasion Activity in Lung Cancer Cells,TRUE,TRUE,gold,74_liu2014.pdf,1
2300,Au,Sphere,Citrate,Chemical Reduction,,,,2000,H,Human,Lung,Epithelial,Adult,72,50,CCK-8,TetrazoliumSalt,105.49,10.1371/journal.pone.0099175,74,,40,,95D,PLoS ONE,Public Library of Science (PLoS),2014,Effects of Internalized Gold Nanoparticles with Respect to Cytotoxicity and Invasion Activity in Lung Cancer Cells,TRUE,TRUE,gold,74_liu2014.pdf,1
2301,Ag,Sphere,,Commercial,Negative,,,5000,H,Human,Lung,Epithelial,Adult,24,25,MTT,TetrazoliumSalt,92.269,10.1016/j.tiv.2012.08.021,75,,65,-30,A549,Toxicology in Vitro,Elsevier BV,2013,Silver nanoparticles induce toxicity in A549 cells via ROS-dependent and ROS-independent pathways,FALSE,FALSE,closed,75_chairuangkitti2013.pdf,0
2302,Ag,Sphere,,Commercial,Negative,,,5000,H,Human,Lung,Epithelial,Adult,24,50,MTT,TetrazoliumSalt,81.345,10.1016/j.tiv.2012.08.021,75,,65,-30,A549,Toxicology in Vitro,Elsevier BV,2013,Silver nanoparticles induce toxicity in A549 cells via ROS-dependent and ROS-independent pathways,FALSE,FALSE,closed,75_chairuangkitti2013.pdf,0
2303,Ag,Sphere,,Commercial,Negative,,,5000,H,Human,Lung,Epithelial,Adult,24,100,MTT,TetrazoliumSalt,76.975,10.1016/j.tiv.2012.08.021,75,,65,-30,A549,Toxicology in Vitro,Elsevier BV,2013,Silver nanoparticles induce toxicity in A549 cells via ROS-dependent and ROS-independent pathways,FALSE,FALSE,closed,75_chairuangkitti2013.pdf,0
2304,Ag,Sphere,,Commercial,Negative,,,5000,H,Human,Lung,Epithelial,Adult,24,200,MTT,TetrazoliumSalt,67.563,10.1016/j.tiv.2012.08.021,75,,65,-30,A549,Toxicology in Vitro,Elsevier BV,2013,Silver nanoparticles induce toxicity in A549 cells via ROS-dependent and ROS-independent pathways,FALSE,FALSE,closed,75_chairuangkitti2013.pdf,0
2305,Ag,Sphere,,Commercial,Negative,,,5000,H,Human,Lung,Epithelial,Adult,48,25,MTT,TetrazoliumSalt,90.588,10.1016/j.tiv.2012.08.021,75,,65,-30,A549,Toxicology in Vitro,Elsevier BV,2013,Silver nanoparticles induce toxicity in A549 cells via ROS-dependent and ROS-independent pathways,FALSE,FALSE,closed,75_chairuangkitti2013.pdf,0
2306,Ag,Sphere,,Commercial,Negative,,,5000,H,Human,Lung,Epithelial,Adult,48,50,MTT,TetrazoliumSalt,74.286,10.1016/j.tiv.2012.08.021,75,,65,-30,A549,Toxicology in Vitro,Elsevier BV,2013,Silver nanoparticles induce toxicity in A549 cells via ROS-dependent and ROS-independent pathways,FALSE,FALSE,closed,75_chairuangkitti2013.pdf,0
2307,Ag,Sphere,,Commercial,Negative,,,5000,H,Human,Lung,Epithelial,Adult,48,100,MTT,TetrazoliumSalt,60.168,10.1016/j.tiv.2012.08.021,75,,65,-30,A549,Toxicology in Vitro,Elsevier BV,2013,Silver nanoparticles induce toxicity in A549 cells via ROS-dependent and ROS-independent pathways,FALSE,FALSE,closed,75_chairuangkitti2013.pdf,0
2308,Ag,Sphere,,Commercial,Negative,,,5000,H,Human,Lung,Epithelial,Adult,48,200,MTT,TetrazoliumSalt,48.235,10.1016/j.tiv.2012.08.021,75,,65,-30,A549,Toxicology in Vitro,Elsevier BV,2013,Silver nanoparticles induce toxicity in A549 cells via ROS-dependent and ROS-independent pathways,FALSE,FALSE,closed,75_chairuangkitti2013.pdf,0
2309,ZnO,Rod,,Commercial,,,,10000,A,Mouse,BoneMarrow,Macrophage,Adult,24,2.5,CCK-8,TetrazoliumSalt,96.998,10.1016/j.toxlet.2010.10.003,76,,173.48,,Ana-1,Toxicology Letters,Elsevier BV,2010,Role of the dissolved zinc ion and reactive oxygen species in cytotoxicity of ZnO nanoparticles,FALSE,FALSE,closed,76_song2010.pdf,0
2310,ZnO,Rod,,Commercial,,,,10000,A,Mouse,BoneMarrow,Macrophage,Adult,24,5,CCK-8,TetrazoliumSalt,94.934,10.1016/j.toxlet.2010.10.003,76,,173.48,,Ana-1,Toxicology Letters,Elsevier BV,2010,Role of the dissolved zinc ion and reactive oxygen species in cytotoxicity of ZnO nanoparticles,FALSE,FALSE,closed,76_song2010.pdf,0
2311,ZnO,Rod,,Commercial,,,,10000,A,Mouse,BoneMarrow,Macrophage,Adult,24,10,CCK-8,TetrazoliumSalt,88.743,10.1016/j.toxlet.2010.10.003,76,,173.48,,Ana-1,Toxicology Letters,Elsevier BV,2010,Role of the dissolved zinc ion and reactive oxygen species in cytotoxicity of ZnO nanoparticles,FALSE,FALSE,closed,76_song2010.pdf,0
2312,ZnO,Rod,,Commercial,,,,10000,A,Mouse,BoneMarrow,Macrophage,Adult,24,20,CCK-8,TetrazoliumSalt,62.477,10.1016/j.toxlet.2010.10.003,76,,173.48,,Ana-1,Toxicology Letters,Elsevier BV,2010,Role of the dissolved zinc ion and reactive oxygen species in cytotoxicity of ZnO nanoparticles,FALSE,FALSE,closed,76_song2010.pdf,0
2313,ZnO,Rod,,Commercial,,,,10000,A,Mouse,BoneMarrow,Macrophage,Adult,24,40,CCK-8,TetrazoliumSalt,48.593,10.1016/j.toxlet.2010.10.003,76,,173.48,,Ana-1,Toxicology Letters,Elsevier BV,2010,Role of the dissolved zinc ion and reactive oxygen species in cytotoxicity of ZnO nanoparticles,FALSE,FALSE,closed,76_song2010.pdf,0
2314,ZnO,Rod,,Commercial,,,,10000,A,Mouse,BoneMarrow,Macrophage,Adult,24,80,CCK-8,TetrazoliumSalt,35.084,10.1016/j.toxlet.2010.10.003,76,,173.48,,Ana-1,Toxicology Letters,Elsevier BV,2010,Role of the dissolved zinc ion and reactive oxygen species in cytotoxicity of ZnO nanoparticles,FALSE,FALSE,closed,76_song2010.pdf,0
2315,ZnO,Rod,,Commercial,,,,10000,A,Mouse,BoneMarrow,Macrophage,Adult,24,100,CCK-8,TetrazoliumSalt,35.084,10.1016/j.toxlet.2010.10.003,76,,173.48,,Ana-1,Toxicology Letters,Elsevier BV,2010,Role of the dissolved zinc ion and reactive oxygen species in cytotoxicity of ZnO nanoparticles,FALSE,FALSE,closed,76_song2010.pdf,0
2316,ZnO,Rod,,Commercial,,,,10000,A,Mouse,BoneMarrow,Macrophage,Adult,24,2.5,CCK-8,TetrazoliumSalt,96.811,10.1016/j.toxlet.2010.10.003,76,,60.21,,Ana-1,Toxicology Letters,Elsevier BV,2010,Role of the dissolved zinc ion and reactive oxygen species in cytotoxicity of ZnO nanoparticles,FALSE,FALSE,closed,76_song2010.pdf,0
2317,ZnO,Rod,,Commercial,,,,10000,A,Mouse,BoneMarrow,Macrophage,Adult,24,5,CCK-8,TetrazoliumSalt,92.495,10.1016/j.toxlet.2010.10.003,76,,60.21,,Ana-1,Toxicology Letters,Elsevier BV,2010,Role of the dissolved zinc ion and reactive oxygen species in cytotoxicity of ZnO nanoparticles,FALSE,FALSE,closed,76_song2010.pdf,0
2318,ZnO,Rod,,Commercial,,,,10000,A,Mouse,BoneMarrow,Macrophage,Adult,24,10,CCK-8,TetrazoliumSalt,81.614,10.1016/j.toxlet.2010.10.003,76,,60.21,,Ana-1,Toxicology Letters,Elsevier BV,2010,Role of the dissolved zinc ion and reactive oxygen species in cytotoxicity of ZnO nanoparticles,FALSE,FALSE,closed,76_song2010.pdf,0
2319,ZnO,Rod,,Commercial,,,,10000,A,Mouse,BoneMarrow,Macrophage,Adult,24,20,CCK-8,TetrazoliumSalt,68.48,10.1016/j.toxlet.2010.10.003,76,,60.21,,Ana-1,Toxicology Letters,Elsevier BV,2010,Role of the dissolved zinc ion and reactive oxygen species in cytotoxicity of ZnO nanoparticles,FALSE,FALSE,closed,76_song2010.pdf,0
2320,ZnO,Rod,,Commercial,,,,10000,A,Mouse,BoneMarrow,Macrophage,Adult,24,40,CCK-8,TetrazoliumSalt,40.525,10.1016/j.toxlet.2010.10.003,76,,60.21,,Ana-1,Toxicology Letters,Elsevier BV,2010,Role of the dissolved zinc ion and reactive oxygen species in cytotoxicity of ZnO nanoparticles,FALSE,FALSE,closed,76_song2010.pdf,0
2321,ZnO,Rod,,Commercial,,,,10000,A,Mouse,BoneMarrow,Macrophage,Adult,24,80,CCK-8,TetrazoliumSalt,38.837,10.1016/j.toxlet.2010.10.003,76,,60.21,,Ana-1,Toxicology Letters,Elsevier BV,2010,Role of the dissolved zinc ion and reactive oxygen species in cytotoxicity of ZnO nanoparticles,FALSE,FALSE,closed,76_song2010.pdf,0
2322,ZnO,Rod,,Commercial,,,,10000,A,Mouse,BoneMarrow,Macrophage,Adult,24,100,CCK-8,TetrazoliumSalt,36.21,10.1016/j.toxlet.2010.10.003,76,,60.21,,Ana-1,Toxicology Letters,Elsevier BV,2010,Role of the dissolved zinc ion and reactive oxygen species in cytotoxicity of ZnO nanoparticles,FALSE,FALSE,closed,76_song2010.pdf,0
2323,ZnO,Rod,,Commercial,,,,10000,A,Mouse,BoneMarrow,Macrophage,Adult,24,2.5,CCK-8,TetrazoliumSalt,93.996,10.1016/j.toxlet.2010.10.003,76,,40.44,,Ana-1,Toxicology Letters,Elsevier BV,2010,Role of the dissolved zinc ion and reactive oxygen species in cytotoxicity of ZnO nanoparticles,FALSE,FALSE,closed,76_song2010.pdf,0
2324,ZnO,Rod,,Commercial,,,,10000,A,Mouse,BoneMarrow,Macrophage,Adult,24,5,CCK-8,TetrazoliumSalt,90.619,10.1016/j.toxlet.2010.10.003,76,,40.44,,Ana-1,Toxicology Letters,Elsevier BV,2010,Role of the dissolved zinc ion and reactive oxygen species in cytotoxicity of ZnO nanoparticles,FALSE,FALSE,closed,76_song2010.pdf,0
2325,ZnO,Rod,,Commercial,,,,10000,A,Mouse,BoneMarrow,Macrophage,Adult,24,10,CCK-8,TetrazoliumSalt,85.741,10.1016/j.toxlet.2010.10.003,76,,40.44,,Ana-1,Toxicology Letters,Elsevier BV,2010,Role of the dissolved zinc ion and reactive oxygen species in cytotoxicity of ZnO nanoparticles,FALSE,FALSE,closed,76_song2010.pdf,0
2326,ZnO,Rod,,Commercial,,,,10000,A,Mouse,BoneMarrow,Macrophage,Adult,24,20,CCK-8,TetrazoliumSalt,67.167,10.1016/j.toxlet.2010.10.003,76,,40.44,,Ana-1,Toxicology Letters,Elsevier BV,2010,Role of the dissolved zinc ion and reactive oxygen species in cytotoxicity of ZnO nanoparticles,FALSE,FALSE,closed,76_song2010.pdf,0
2327,ZnO,Rod,,Commercial,,,,10000,A,Mouse,BoneMarrow,Macrophage,Adult,24,40,CCK-8,TetrazoliumSalt,40.901,10.1016/j.toxlet.2010.10.003,76,,40.44,,Ana-1,Toxicology Letters,Elsevier BV,2010,Role of the dissolved zinc ion and reactive oxygen species in cytotoxicity of ZnO nanoparticles,FALSE,FALSE,closed,76_song2010.pdf,0
2328,ZnO,Rod,,Commercial,,,,10000,A,Mouse,BoneMarrow,Macrophage,Adult,24,80,CCK-8,TetrazoliumSalt,33.021,10.1016/j.toxlet.2010.10.003,76,,40.44,,Ana-1,Toxicology Letters,Elsevier BV,2010,Role of the dissolved zinc ion and reactive oxygen species in cytotoxicity of ZnO nanoparticles,FALSE,FALSE,closed,76_song2010.pdf,0
2329,ZnO,Rod,,Commercial,,,,10000,A,Mouse,BoneMarrow,Macrophage,Adult,24,100,CCK-8,TetrazoliumSalt,34.522,10.1016/j.toxlet.2010.10.003,76,,40.44,,Ana-1,Toxicology Letters,Elsevier BV,2010,Role of the dissolved zinc ion and reactive oxygen species in cytotoxicity of ZnO nanoparticles,FALSE,FALSE,closed,76_song2010.pdf,0
2330,ZnO,Sphere,,Commercial,,,,10000,A,Mouse,BoneMarrow,Macrophage,Adult,24,2.5,CCK-8,TetrazoliumSalt,90.807,10.1016/j.toxlet.2010.10.003,76,,18.76,,Ana-1,Toxicology Letters,Elsevier BV,2010,Role of the dissolved zinc ion and reactive oxygen species in cytotoxicity of ZnO nanoparticles,FALSE,FALSE,closed,76_song2010.pdf,0
2331,ZnO,Sphere,,Commercial,,,,10000,A,Mouse,BoneMarrow,Macrophage,Adult,24,5,CCK-8,TetrazoliumSalt,83.677,10.1016/j.toxlet.2010.10.003,76,,18.76,,Ana-1,Toxicology Letters,Elsevier BV,2010,Role of the dissolved zinc ion and reactive oxygen species in cytotoxicity of ZnO nanoparticles,FALSE,FALSE,closed,76_song2010.pdf,0
2332,ZnO,Sphere,,Commercial,,,,10000,A,Mouse,BoneMarrow,Macrophage,Adult,24,10,CCK-8,TetrazoliumSalt,79.362,10.1016/j.toxlet.2010.10.003,76,,18.76,,Ana-1,Toxicology Letters,Elsevier BV,2010,Role of the dissolved zinc ion and reactive oxygen species in cytotoxicity of ZnO nanoparticles,FALSE,FALSE,closed,76_song2010.pdf,0
2333,ZnO,Sphere,,Commercial,,,,10000,A,Mouse,BoneMarrow,Macrophage,Adult,24,20,CCK-8,TetrazoliumSalt,67.73,10.1016/j.toxlet.2010.10.003,76,,18.76,,Ana-1,Toxicology Letters,Elsevier BV,2010,Role of the dissolved zinc ion and reactive oxygen species in cytotoxicity of ZnO nanoparticles,FALSE,FALSE,closed,76_song2010.pdf,0
2334,ZnO,Sphere,,Commercial,,,,10000,A,Mouse,BoneMarrow,Macrophage,Adult,24,40,CCK-8,TetrazoliumSalt,36.023,10.1016/j.toxlet.2010.10.003,76,,18.76,,Ana-1,Toxicology Letters,Elsevier BV,2010,Role of the dissolved zinc ion and reactive oxygen species in cytotoxicity of ZnO nanoparticles,FALSE,FALSE,closed,76_song2010.pdf,0
2335,ZnO,Sphere,,Commercial,,,,10000,A,Mouse,BoneMarrow,Macrophage,Adult,24,80,CCK-8,TetrazoliumSalt,29.268,10.1016/j.toxlet.2010.10.003,76,,18.76,,Ana-1,Toxicology Letters,Elsevier BV,2010,Role of the dissolved zinc ion and reactive oxygen species in cytotoxicity of ZnO nanoparticles,FALSE,FALSE,closed,76_song2010.pdf,0
2336,ZnO,Sphere,,Commercial,,,,10000,A,Mouse,BoneMarrow,Macrophage,Adult,24,100,CCK-8,TetrazoliumSalt,24.578,10.1016/j.toxlet.2010.10.003,76,,18.76,,Ana-1,Toxicology Letters,Elsevier BV,2010,Role of the dissolved zinc ion and reactive oxygen species in cytotoxicity of ZnO nanoparticles,FALSE,FALSE,closed,76_song2010.pdf,0
2337,TiO2,Sphere,,Commercial,,165.5,,100000,H,Human,Kidney,Epithelial,Embryonic,24,50,MTT,TetrazoliumSalt,92,10.1007/s12010-012-9699-3,77,,15,,HEK293,Applied Biochemistry and Biotechnology,Springer Science and Business Media LLC,2012,Nano-TiO2-Induced Apoptosis by Oxidative Stress-Mediated DNA Damage and Activation of p53 in Human Embryonic Kidney Cells,FALSE,FALSE,closed,77_meena2012.pdf,0
2338,TiO2,Sphere,,Commercial,,165.5,,100000,H,Human,Kidney,Epithelial,Embryonic,24,100,MTT,TetrazoliumSalt,85.4,10.1007/s12010-012-9699-3,77,,15,,HEK293,Applied Biochemistry and Biotechnology,Springer Science and Business Media LLC,2012,Nano-TiO2-Induced Apoptosis by Oxidative Stress-Mediated DNA Damage and Activation of p53 in Human Embryonic Kidney Cells,FALSE,FALSE,closed,77_meena2012.pdf,0
2339,TiO2,Sphere,,Commercial,,165.5,,100000,H,Human,Kidney,Epithelial,Embryonic,24,200,MTT,TetrazoliumSalt,66.4,10.1007/s12010-012-9699-3,77,,15,,HEK293,Applied Biochemistry and Biotechnology,Springer Science and Business Media LLC,2012,Nano-TiO2-Induced Apoptosis by Oxidative Stress-Mediated DNA Damage and Activation of p53 in Human Embryonic Kidney Cells,FALSE,FALSE,closed,77_meena2012.pdf,0
2340,TiO2,Sphere,,Commercial,,165.5,,100000,H,Human,Kidney,Epithelial,Embryonic,48,50,MTT,TetrazoliumSalt,85.2,10.1007/s12010-012-9699-3,77,,15,,HEK293,Applied Biochemistry and Biotechnology,Springer Science and Business Media LLC,2012,Nano-TiO2-Induced Apoptosis by Oxidative Stress-Mediated DNA Damage and Activation of p53 in Human Embryonic Kidney Cells,FALSE,FALSE,closed,77_meena2012.pdf,0
2341,TiO2,Sphere,,Commercial,,165.5,,100000,H,Human,Kidney,Epithelial,Embryonic,48,100,MTT,TetrazoliumSalt,69.1,10.1007/s12010-012-9699-3,77,,15,,HEK293,Applied Biochemistry and Biotechnology,Springer Science and Business Media LLC,2012,Nano-TiO2-Induced Apoptosis by Oxidative Stress-Mediated DNA Damage and Activation of p53 in Human Embryonic Kidney Cells,FALSE,FALSE,closed,77_meena2012.pdf,0
2342,TiO2,Sphere,,Commercial,,165.5,,100000,H,Human,Kidney,Epithelial,Embryonic,48,200,MTT,TetrazoliumSalt,44.8,10.1007/s12010-012-9699-3,77,,15,,HEK293,Applied Biochemistry and Biotechnology,Springer Science and Business Media LLC,2012,Nano-TiO2-Induced Apoptosis by Oxidative Stress-Mediated DNA Damage and Activation of p53 in Human Embryonic Kidney Cells,FALSE,FALSE,closed,77_meena2012.pdf,0
2343,TiO2,Sphere,,Commercial,,165.5,,100000,H,Human,Kidney,Epithelial,Embryonic,72,50,MTT,TetrazoliumSalt,79.1,10.1007/s12010-012-9699-3,77,,15,,HEK293,Applied Biochemistry and Biotechnology,Springer Science and Business Media LLC,2012,Nano-TiO2-Induced Apoptosis by Oxidative Stress-Mediated DNA Damage and Activation of p53 in Human Embryonic Kidney Cells,FALSE,FALSE,closed,77_meena2012.pdf,0
2344,TiO2,Sphere,,Commercial,,165.5,,100000,H,Human,Kidney,Epithelial,Embryonic,72,100,MTT,TetrazoliumSalt,63.3,10.1007/s12010-012-9699-3,77,,15,,HEK293,Applied Biochemistry and Biotechnology,Springer Science and Business Media LLC,2012,Nano-TiO2-Induced Apoptosis by Oxidative Stress-Mediated DNA Damage and Activation of p53 in Human Embryonic Kidney Cells,FALSE,FALSE,closed,77_meena2012.pdf,0
2345,TiO2,Sphere,,Commercial,,165.5,,100000,H,Human,Kidney,Epithelial,Embryonic,72,200,MTT,TetrazoliumSalt,32.7,10.1007/s12010-012-9699-3,77,,15,,HEK293,Applied Biochemistry and Biotechnology,Springer Science and Business Media LLC,2012,Nano-TiO2-Induced Apoptosis by Oxidative Stress-Mediated DNA Damage and Activation of p53 in Human Embryonic Kidney Cells,FALSE,FALSE,closed,77_meena2012.pdf,0
2346,TiO2,Round,,Commercial,Negative,342,-11.2,,H,Human,Lung,Epithelial,Adult,24,1,MTT,TetrazoliumSalt,104.88,10.3109/17435390.2016.1141338,78,,24,,A549,Nanotoxicology,Informa UK Limited,2016,Long-term exposure of A549 cells to titanium dioxide nanoparticles induces DNA damage and sensitizes cells towards genotoxic agents,FALSE,FALSE,closed,78_armand2016.pdf,0
2347,TiO2,Round,,Commercial,Negative,342,-11.2,,H,Human,Lung,Epithelial,Adult,24,2.5,MTT,TetrazoliumSalt,101.8,10.3109/17435390.2016.1141338,78,,24,,A549,Nanotoxicology,Informa UK Limited,2016,Long-term exposure of A549 cells to titanium dioxide nanoparticles induces DNA damage and sensitizes cells towards genotoxic agents,FALSE,FALSE,closed,78_armand2016.pdf,0
2348,TiO2,Round,,Commercial,Negative,342,-11.2,,H,Human,Lung,Epithelial,Adult,24,5,MTT,TetrazoliumSalt,101.8,10.3109/17435390.2016.1141338,78,,24,,A549,Nanotoxicology,Informa UK Limited,2016,Long-term exposure of A549 cells to titanium dioxide nanoparticles induces DNA damage and sensitizes cells towards genotoxic agents,FALSE,FALSE,closed,78_armand2016.pdf,0
2349,TiO2,Round,,Commercial,Negative,342,-11.2,,H,Human,Lung,Epithelial,Adult,24,10,MTT,TetrazoliumSalt,105.66,10.3109/17435390.2016.1141338,78,,24,,A549,Nanotoxicology,Informa UK Limited,2016,Long-term exposure of A549 cells to titanium dioxide nanoparticles induces DNA damage and sensitizes cells towards genotoxic agents,FALSE,FALSE,closed,78_armand2016.pdf,0
2350,TiO2,Round,,Commercial,Negative,342,-11.2,,H,Human,Lung,Epithelial,Adult,24,50,MTT,TetrazoliumSalt,91.517,10.3109/17435390.2016.1141338,78,,24,,A549,Nanotoxicology,Informa UK Limited,2016,Long-term exposure of A549 cells to titanium dioxide nanoparticles induces DNA damage and sensitizes cells towards genotoxic agents,FALSE,FALSE,closed,78_armand2016.pdf,0
2351,Ni,Sphere,,Commercial,,176,,10000,H,Human,Lung,Epithelial,Adult,24,1,MTT,TetrazoliumSalt,94.962,10.1016/j.tiv.2011.02.015,79,,65.17,,A549,Toxicology in Vitro,Elsevier BV,2011,Toxic response of nickel nanoparticles in human lung epithelial A549 cells,FALSE,FALSE,closed,79_ahamed2011.pdf,0
2352,Ni,Sphere,,Commercial,,176,,10000,H,Human,Lung,Epithelial,Adult,24,2,MTT,TetrazoliumSalt,73.056,10.1016/j.tiv.2011.02.015,79,,65.17,,A549,Toxicology in Vitro,Elsevier BV,2011,Toxic response of nickel nanoparticles in human lung epithelial A549 cells,FALSE,FALSE,closed,79_ahamed2011.pdf,0
2353,Ni,Sphere,,Commercial,,176,,10000,H,Human,Lung,Epithelial,Adult,24,5,MTT,TetrazoliumSalt,56.079,10.1016/j.tiv.2011.02.015,79,,65.17,,A549,Toxicology in Vitro,Elsevier BV,2011,Toxic response of nickel nanoparticles in human lung epithelial A549 cells,FALSE,FALSE,closed,79_ahamed2011.pdf,0
2354,Ni,Sphere,,Commercial,,176,,10000,H,Human,Lung,Epithelial,Adult,24,10,MTT,TetrazoliumSalt,38.116,10.1016/j.tiv.2011.02.015,79,,65.17,,A549,Toxicology in Vitro,Elsevier BV,2011,Toxic response of nickel nanoparticles in human lung epithelial A549 cells,FALSE,FALSE,closed,79_ahamed2011.pdf,0
2355,Ni,Sphere,,Commercial,,176,,10000,H,Human,Lung,Epithelial,Adult,24,25,MTT,TetrazoliumSalt,21.139,10.1016/j.tiv.2011.02.015,79,,65.17,,A549,Toxicology in Vitro,Elsevier BV,2011,Toxic response of nickel nanoparticles in human lung epithelial A549 cells,FALSE,FALSE,closed,79_ahamed2011.pdf,0
2356,Ni,Sphere,,Commercial,,176,,10000,H,Human,Lung,Epithelial,Adult,48,1,MTT,TetrazoliumSalt,92.662,10.1016/j.tiv.2011.02.015,79,,65.17,,A549,Toxicology in Vitro,Elsevier BV,2011,Toxic response of nickel nanoparticles in human lung epithelial A549 cells,FALSE,FALSE,closed,79_ahamed2011.pdf,0
2357,Ni,Sphere,,Commercial,,176,,10000,H,Human,Lung,Epithelial,Adult,48,2,MTT,TetrazoliumSalt,60.789,10.1016/j.tiv.2011.02.015,79,,65.17,,A549,Toxicology in Vitro,Elsevier BV,2011,Toxic response of nickel nanoparticles in human lung epithelial A549 cells,FALSE,FALSE,closed,79_ahamed2011.pdf,0
2358,Ni,Sphere,,Commercial,,176,,10000,H,Human,Lung,Epithelial,Adult,48,5,MTT,TetrazoliumSalt,44.907,10.1016/j.tiv.2011.02.015,79,,65.17,,A549,Toxicology in Vitro,Elsevier BV,2011,Toxic response of nickel nanoparticles in human lung epithelial A549 cells,FALSE,FALSE,closed,79_ahamed2011.pdf,0
2359,Ni,Sphere,,Commercial,,176,,10000,H,Human,Lung,Epithelial,Adult,48,10,MTT,TetrazoliumSalt,28.478,10.1016/j.tiv.2011.02.015,79,,65.17,,A549,Toxicology in Vitro,Elsevier BV,2011,Toxic response of nickel nanoparticles in human lung epithelial A549 cells,FALSE,FALSE,closed,79_ahamed2011.pdf,0
2360,Ni,Sphere,,Commercial,,176,,10000,H,Human,Lung,Epithelial,Adult,48,25,MTT,TetrazoliumSalt,12.486,10.1016/j.tiv.2011.02.015,79,,65.17,,A549,Toxicology in Vitro,Elsevier BV,2011,Toxic response of nickel nanoparticles in human lung epithelial A549 cells,FALSE,FALSE,closed,79_ahamed2011.pdf,0
2470,Pt,Sphere,PVP,Chemical Reduction,Negative,,,5000,H,Human,Cervix,Epithelial,Adult,24,25,CellTiterGlo,LuciferaseEnzyme,96.919,10.1039/c0nr00204f,80,,4,-8,HeLa,Nanoscale,Royal Society of Chemistry (RSC),2010,Active targeting of cancer cells using folic acid-conjugated platinum nanoparticles,FALSE,FALSE,closed,80_teow2010.pdf,0
2471,Pt,Sphere,PVP,Chemical Reduction,Negative,,,5000,H,Human,Cervix,Epithelial,Adult,24,50,CellTiterGlo,LuciferaseEnzyme,87.441,10.1039/c0nr00204f,80,,4,-8,HeLa,Nanoscale,Royal Society of Chemistry (RSC),2010,Active targeting of cancer cells using folic acid-conjugated platinum nanoparticles,FALSE,FALSE,closed,80_teow2010.pdf,0
2472,Pt,Sphere,PVP,Chemical Reduction,Negative,,,5000,H,Human,Cervix,Epithelial,Adult,24,100,CellTiterGlo,LuciferaseEnzyme,82.227,10.1039/c0nr00204f,80,,4,-8,HeLa,Nanoscale,Royal Society of Chemistry (RSC),2010,Active targeting of cancer cells using folic acid-conjugated platinum nanoparticles,FALSE,FALSE,closed,80_teow2010.pdf,0
2473,Pt,Sphere,PVP,Chemical Reduction,Negative,,,5000,H,Human,Cervix,Epithelial,Adult,24,200,CellTiterGlo,LuciferaseEnzyme,78.436,10.1039/c0nr00204f,80,,4,-8,HeLa,Nanoscale,Royal Society of Chemistry (RSC),2010,Active targeting of cancer cells using folic acid-conjugated platinum nanoparticles,FALSE,FALSE,closed,80_teow2010.pdf,0
2474,Pt,Sphere,PVP,Chemical Reduction,Negative,,,5000,H,Human,Cervix,Epithelial,Adult,24,400,CellTiterGlo,LuciferaseEnzyme,57.109,10.1039/c0nr00204f,80,,4,-8,HeLa,Nanoscale,Royal Society of Chemistry (RSC),2010,Active targeting of cancer cells using folic acid-conjugated platinum nanoparticles,FALSE,FALSE,closed,80_teow2010.pdf,0
2475,Pt,Sphere,PVP,Chemical Reduction,Negative,,,5000,H,Human,Cervix,Epithelial,Adult,48,25,CellTiterGlo,LuciferaseEnzyme,97.867,10.1039/c0nr00204f,80,,4,-8,HeLa,Nanoscale,Royal Society of Chemistry (RSC),2010,Active targeting of cancer cells using folic acid-conjugated platinum nanoparticles,FALSE,FALSE,closed,80_teow2010.pdf,0
2476,Pt,Sphere,PVP,Chemical Reduction,Negative,,,5000,H,Human,Cervix,Epithelial,Adult,48,50,CellTiterGlo,LuciferaseEnzyme,91.469,10.1039/c0nr00204f,80,,4,-8,HeLa,Nanoscale,Royal Society of Chemistry (RSC),2010,Active targeting of cancer cells using folic acid-conjugated platinum nanoparticles,FALSE,FALSE,closed,80_teow2010.pdf,0
2477,Pt,Sphere,PVP,Chemical Reduction,Negative,,,5000,H,Human,Cervix,Epithelial,Adult,48,100,CellTiterGlo,LuciferaseEnzyme,86.256,10.1039/c0nr00204f,80,,4,-8,HeLa,Nanoscale,Royal Society of Chemistry (RSC),2010,Active targeting of cancer cells using folic acid-conjugated platinum nanoparticles,FALSE,FALSE,closed,80_teow2010.pdf,0
2478,Pt,Sphere,PVP,Chemical Reduction,Negative,,,5000,H,Human,Cervix,Epithelial,Adult,48,200,CellTiterGlo,LuciferaseEnzyme,77.962,10.1039/c0nr00204f,80,,4,-8,HeLa,Nanoscale,Royal Society of Chemistry (RSC),2010,Active targeting of cancer cells using folic acid-conjugated platinum nanoparticles,FALSE,FALSE,closed,80_teow2010.pdf,0
2479,Pt,Sphere,PVP,Chemical Reduction,Negative,,,5000,H,Human,Cervix,Epithelial,Adult,48,400,CellTiterGlo,LuciferaseEnzyme,55.924,10.1039/c0nr00204f,80,,4,-8,HeLa,Nanoscale,Royal Society of Chemistry (RSC),2010,Active targeting of cancer cells using folic acid-conjugated platinum nanoparticles,FALSE,FALSE,closed,80_teow2010.pdf,0
2480,Pt,Sphere,PVP,Chemical Reduction,Negative,,,5000,H,Human,Cervix,Epithelial,Adult,72,25,CellTiterGlo,LuciferaseEnzyme,90.047,10.1039/c0nr00204f,80,,4,-8,HeLa,Nanoscale,Royal Society of Chemistry (RSC),2010,Active targeting of cancer cells using folic acid-conjugated platinum nanoparticles,FALSE,FALSE,closed,80_teow2010.pdf,0
2481,Pt,Sphere,PVP,Chemical Reduction,Negative,,,5000,H,Human,Cervix,Epithelial,Adult,72,50,CellTiterGlo,LuciferaseEnzyme,87.441,10.1039/c0nr00204f,80,,4,-8,HeLa,Nanoscale,Royal Society of Chemistry (RSC),2010,Active targeting of cancer cells using folic acid-conjugated platinum nanoparticles,FALSE,FALSE,closed,80_teow2010.pdf,0
2482,Pt,Sphere,PVP,Chemical Reduction,Negative,,,5000,H,Human,Cervix,Epithelial,Adult,72,100,CellTiterGlo,LuciferaseEnzyme,77.962,10.1039/c0nr00204f,80,,4,-8,HeLa,Nanoscale,Royal Society of Chemistry (RSC),2010,Active targeting of cancer cells using folic acid-conjugated platinum nanoparticles,FALSE,FALSE,closed,80_teow2010.pdf,0
2483,Pt,Sphere,PVP,Chemical Reduction,Negative,,,5000,H,Human,Cervix,Epithelial,Adult,72,200,CellTiterGlo,LuciferaseEnzyme,68.483,10.1039/c0nr00204f,80,,4,-8,HeLa,Nanoscale,Royal Society of Chemistry (RSC),2010,Active targeting of cancer cells using folic acid-conjugated platinum nanoparticles,FALSE,FALSE,closed,80_teow2010.pdf,0
2484,Pt,Sphere,PVP,Chemical Reduction,Negative,,,5000,H,Human,Cervix,Epithelial,Adult,72,400,CellTiterGlo,LuciferaseEnzyme,43.365,10.1039/c0nr00204f,80,,4,-8,HeLa,Nanoscale,Royal Society of Chemistry (RSC),2010,Active targeting of cancer cells using folic acid-conjugated platinum nanoparticles,FALSE,FALSE,closed,80_teow2010.pdf,0
2485,Pt,Sphere,PVP,Chemical Reduction,Negative,,,5000,H,Human,Breast,Epithelial,Adult,24,25,CellTiterGlo,LuciferaseEnzyme,98.832,10.1039/c0nr00204f,80,,4,-8,MCF-7,Nanoscale,Royal Society of Chemistry (RSC),2010,Active targeting of cancer cells using folic acid-conjugated platinum nanoparticles,FALSE,FALSE,closed,80_teow2010.pdf,0
2486,Pt,Sphere,PVP,Chemical Reduction,Negative,,,5000,H,Human,Breast,Epithelial,Adult,24,50,CellTiterGlo,LuciferaseEnzyme,90.888,10.1039/c0nr00204f,80,,4,-8,MCF-7,Nanoscale,Royal Society of Chemistry (RSC),2010,Active targeting of cancer cells using folic acid-conjugated platinum nanoparticles,FALSE,FALSE,closed,80_teow2010.pdf,0
