Repository: anastasiavepreva/ChemX

# ChemX: A Collection of Chemistry Datasets for Benchmarking Automated Information Extraction

## Abstract

ChemX is a collection of 10 manually curated benchmarking datasets developed to support robust automated information extraction in chemistry. It spans two major domains — **nanomaterials** and **small molecules** — and enables evaluation across multiple modalities including text, tables, and figures.

ChemX is designed to benchmark large language models and multi-agent systems in real-world chemical contexts, emphasizing reproducibility, schema-based annotation, and domain-specific validation.

File: datasets/Nanomag.csv (part 18 of 23)
name,np_shell_2,np_hydro_size,xrd_scherrer_size,zfc_h_meas,htherm_sar,mri_r1,mri_r2,emic_size,instrument,core_shell_formula,np_core,np_shell,space_group_core,space_group_shell,squid_h_max,fc_field_T,squid_temperature,squid_sat_mag,coercivity,squid_rem_mag,exchange_bias_shift_Oe,vertical_loop_shift_M_vsl_emu_g,hc_kOe,doi,pdf,supp,journal,publisher,year,title,access,verification required,verified_by,verification_date,has_mistake_in_matadata,comment,article_name_folder,supp_info_name_folder
,,,,,,,,,,CoO-MnFe2O4,CoO,MnFe2O4,Fm-3m,Fd-3m,85,,20,,475,,,0,,10.1016/j.jmmm.2023.171401,j.jmmm.2023.171401.pdf,0,Journal of Magnetism and Magnetic Materials,Elsevier BV,2023,"Magnetic properties of exchanged-coupled nanostructured core–shell particles of CoO@MnFe<mml:math xmlns:mml=""http://www.w3.org/1998/Math/MathML"" altimg=""si45.svg"" display=""inline"" id=""d1e433""><mml:msub><mml:mrow/><mml:mrow><mml:mn>2</mml:mn></mml:mrow></mml:msub></mml:math>O<mml:math xmlns:mml=""http://www.w3.org/1998/Math/MathML"" altimg=""si46.svg"" display=""inline"" id=""d1e441""><mml:msub><mml:mrow/><mml:mrow><mml:mn>4</mml:mn></mml:mrow></mml:msub></mml:math>",0,,,,,,dataset3_111,0
,,,,,,,,,,CoO-Fe3O4,CoO,Fe3O4,Fm-3m,Fd-3m,45,"0,005",5,"36,72","22179,811","34,74","-85,322",0,,10.1039/C7NR03740F,C7NR03740F.pdf,C7NR03740F_SI.pdf,Nanoscale,Royal Society of Chemistry (RSC),2017,Tuning the coercivity and exchange bias by controlling the interface coupling in bimagnetic core/shell nanoparticles,1,,,,,,dataset3_114,dataset3_114_supp
,,,,,,,,,,CoO-Zn0.25Fe2O4,CoO,Zn0.25Fe2O4,Fm-3m,Fd-3m,45,1,5,"29,18","15321,4","20,32","-1451,3",0,,10.1039/C7NR03740F,C7NR03740F.pdf,C7NR03740F_SI.pdf,Nanoscale,Royal Society of Chemistry (RSC),2017,Tuning the coercivity and exchange bias by controlling the interface coupling in bimagnetic core/shell nanoparticles,1,,,,,,dataset3_114,dataset3_114_supp
,,,,,,,,,,CoO-Zn0.5Fe2O4,CoO,Zn0.5Fe2O4,Fm-3m,Fd-3m,45,1,5,"28,2","11612,5","20,32","-1452,54",0,,10.1039/C7NR03740F,C7NR03740F.pdf,C7NR03740F_SI.pdf,Nanoscale,Royal Society of Chemistry (RSC),2017,Tuning the coercivity and exchange bias by controlling the interface coupling in bimagnetic core/shell nanoparticles,1,,,,,,dataset3_114,dataset3_114_supp
,,,,,,,,,,CoO-Zn0.75Fe2O4,CoO,Zn0.75Fe2O4,Fm-3m,Fd-3m,45,1,5,"26,88",9355,"16,72","-1291,54",0,,10.1039/C7NR03740F,C7NR03740F.pdf,C7NR03740F_SI.pdf,Nanoscale,Royal Society of Chemistry (RSC),2017,Tuning the coercivity and exchange bias by controlling the interface coupling in bimagnetic core/shell nanoparticles,1,,,,,,dataset3_114,dataset3_114_supp
,,,,,,,,,,CoO-ZnFe2O4,CoO,ZnFe2O4,Fm-3m,Fd-3m,45,1,5,"38,69","7422,33","25,89","-470,93",0,,10.1039/C7NR03740F,C7NR03740F.pdf,C7NR03740F_SI.pdf,Nanoscale,Royal Society of Chemistry (RSC),2017,Tuning the coercivity and exchange bias by controlling the interface coupling in bimagnetic core/shell nanoparticles,1,,,,,,dataset3_114,dataset3_114_supp
,,,,,,,,,,Ni-NiO,Ni,NiO,Fm-3m,Fm-3m,70,0,300,26,615,"7,34",0,0,,10.1063/5.0016646,5.0016646.pdf,0,DAE SOLID STATE PHYSICS SYMPOSIUM 2019,AIP Publishing,2020,Effect of dilution of volume fraction on exchange bias effect in Ni-NiO core-shell nanostructure,0,,,,,,dataset3_115,0
,,,,,,,,,,Ni-NiO,Ni,NiO,Fm-3m,Fm-3m,70,2,5,26,650,"9,2",-250,4,,10.1063/5.0016646,5.0016646.pdf,0,DAE SOLID STATE PHYSICS SYMPOSIUM 2019,AIP Publishing,2020,Effect of dilution of volume fraction on exchange bias effect in Ni-NiO core-shell nanostructure,0,,,,,,dataset3_115,0
,,,,,,,,,,Fe-FeO,Fe,FeO,Fd-3m,Fm-3m,10,"0,5",300,"207,4","88,9","5,96","-2,48",0,,10.1016/j.jmmm.2020.167228,j.jmmm.2020.167228.pdf,0,Journal of Magnetism and Magnetic Materials,Elsevier BV,2020,Coercivity and exchange bias in size reduced iron obtained through chemical reduction,0,,,,,,dataset3_116,0
,,,,,,,,,,Fe-FeO,Fe,FeO,Fd-3m,Fm-3m,10,"0,5",300,"192,6","134,57","11,15","3,7",0,,10.1016/j.jmmm.2020.167228,j.jmmm.2020.167228.pdf,0,Journal of Magnetism and Magnetic Materials,Elsevier BV,2020,Coercivity and exchange bias in size reduced iron obtained through chemical reduction,0,,,,,,dataset3_116,0
,,,,,,,,,,Fe-FeO,Fe,FeO,Fd-3m,Fm-3m,10,"0,5",300,"174,1","180,25","14,42",0,0,,10.1016/j.jmmm.2020.167228,j.jmmm.2020.167228.pdf,0,Journal of Magnetism and Magnetic Materials,Elsevier BV,2020,Coercivity and exchange bias in size reduced iron obtained through chemical reduction,0,,,,,,dataset3_116,0
,,,,,,,,,,Fe-FeO,Fe,FeO,Fd-3m,Fm-3m,10,"0,5",300,"172,22","219,75","19,62","-2,45",0,,10.1016/j.jmmm.2020.167228,j.jmmm.2020.167228.pdf,0,Journal of Magnetism and Magnetic Materials,Elsevier BV,2020,Coercivity and exchange bias in size reduced iron obtained through chemical reduction,0,,,,,,dataset3_116,0
,,,,,,,,,,Fe-FeO,Fe,FeO,Fd-3m,Fm-3m,10,"0,5",300,"161,1","325,935","26,534","-4,935",0,,10.1016/j.jmmm.2020.167228,j.jmmm.2020.167228.pdf,0,Journal of Magnetism and Magnetic Materials,Elsevier BV,2020,Coercivity and exchange bias in size reduced iron obtained through chemical reduction,0,,,,,,dataset3_116,0
,,,,,,,,,,Fe-FeO,Fe,FeO,Fd-3m,Fm-3m,10,"0,5",300,"151,85","325,935",29,"7,407",0,,10.1016/j.jmmm.2020.167228,j.jmmm.2020.167228.pdf,0,Journal of Magnetism and Magnetic Materials,Elsevier BV,2020,Coercivity and exchange bias in size reduced iron obtained through chemical reduction,0,,,,,,dataset3_116,0
,,,,,,,,,,Fe-FeO,Fe,FeO,Fd-3m,Fm-3m,10,"0,5",300,"120,4","261,73","17,11","4,95",0,,10.1016/j.jmmm.2020.167228,j.jmmm.2020.167228.pdf,0,Journal of Magnetism and Magnetic Materials,Elsevier BV,2020,Coercivity and exchange bias in size reduced iron obtained through chemical reduction,0,,,,,,dataset3_116,0
,,,,,,,,,,CoFe2O4-Ag,CoFe2O4,Ag,Fd-3m,P63/mmc,50,0,300,36,16600,"19,4",0,0,,10.1016/j.jmmm.2019.165940,j.jmmm.2019.165940.pdf,0,Journal of Magnetism and Magnetic Materials,Elsevier BV,2020,"Exchange bias and superspin glass behavior in nanostructured <mml:math xmlns:mml=""http://www.w3.org/1998/Math/MathML"" altimg=""si50.svg""><mml:mrow><mml:msub><mml:mrow><mml:mi mathvariant=""normal"">CoFe</mml:mi></mml:mrow><mml:mrow><mml:mn>2</mml:mn></mml:mrow></mml:msub><mml:msub><mml:mrow><mml:mtext>O</mml:mtext></mml:mrow><mml:mrow><mml:mn>4</mml:mn></mml:mrow></mml:msub><mml:mo linebreak=""badbreak"">-</mml:mo><mml:mtext>Ag</mml:mtext></mml:mrow></mml:math> composites",1,,,,,,dataset3_117,0
,,,,,,,,,,CoFe2O4-Ag,CoFe2O4,Ag,Fd-3m,P63/mmc,50,0,300,20,16600,"8,5",0,0,,10.1016/j.jmmm.2019.165940,j.jmmm.2019.165940.pdf,0,Journal of Magnetism and Magnetic Materials,Elsevier BV,2020,"Exchange bias and superspin glass behavior in nanostructured <mml:math xmlns:mml=""http://www.w3.org/1998/Math/MathML"" altimg=""si50.svg""><mml:mrow><mml:msub><mml:mrow><mml:mi mathvariant=""normal"">CoFe</mml:mi></mml:mrow><mml:mrow><mml:mn>2</mml:mn></mml:mrow></mml:msub><mml:msub><mml:mrow><mml:mtext>O</mml:mtext></mml:mrow><mml:mrow><mml:mn>4</mml:mn></mml:mrow></mml:msub><mml:mo linebreak=""badbreak"">-</mml:mo><mml:mtext>Ag</mml:mtext></mml:mrow></mml:math> composites",1,,,,,,dataset3_117,0
,,,,,,,,,,CoFe2O4-Ag,CoFe2O4,Ag,Fd-3m,P63/mmc,50,0,300,6,13060,2,0,0,,10.1016/j.jmmm.2019.165940,j.jmmm.2019.165940.pdf,0,Journal of Magnetism and Magnetic Materials,Elsevier BV,2020,"Exchange bias and superspin glass behavior in nanostructured <mml:math xmlns:mml=""http://www.w3.org/1998/Math/MathML"" altimg=""si50.svg""><mml:mrow><mml:msub><mml:mrow><mml:mi mathvariant=""normal"">CoFe</mml:mi></mml:mrow><mml:mrow><mml:mn>2</mml:mn></mml:mrow></mml:msub><mml:msub><mml:mrow><mml:mtext>O</mml:mtext></mml:mrow><mml:mrow><mml:mn>4</mml:mn></mml:mrow></mml:msub><mml:mo linebreak=""badbreak"">-</mml:mo><mml:mtext>Ag</mml:mtext></mml:mrow></mml:math> composites",1,,,,,,dataset3_117,0
,,,,,,,,,,CoFe2O4-Ag,CoFe2O4,Ag,Fd-3m,P63/mmc,100,3,4,37,17000,21,-800,0,,10.1016/j.jmmm.2019.165940,j.jmmm.2019.165940.pdf,0,Journal of Magnetism and Magnetic Materials,Elsevier BV,2020,"Exchange bias and superspin glass behavior in nanostructured <mml:math xmlns:mml=""http://www.w3.org/1998/Math/MathML"" altimg=""si50.svg""><mml:mrow><mml:msub><mml:mrow><mml:mi mathvariant=""normal"">CoFe</mml:mi></mml:mrow><mml:mrow><mml:mn>2</mml:mn></mml:mrow></mml:msub><mml:msub><mml:mrow><mml:mtext>O</mml:mtext></mml:mrow><mml:mrow><mml:mn>4</mml:mn></mml:mrow></mml:msub><mml:mo linebreak=""badbreak"">-</mml:mo><mml:mtext>Ag</mml:mtext></mml:mrow></mml:math> composites",1,,,,,,dataset3_117,0
,,,,,,,,,,CoFe2O4-Ag,CoFe2O4,Ag,Fd-3m,P63/mmc,100,3,4,20,17000,"9,1",-1500,0,,10.1016/j.jmmm.2019.165940,j.jmmm.2019.165940.pdf,0,Journal of Magnetism and Magnetic Materials,Elsevier BV,2020,"Exchange bias and superspin glass behavior in nanostructured <mml:math xmlns:mml=""http://www.w3.org/1998/Math/MathML"" altimg=""si50.svg""><mml:mrow><mml:msub><mml:mrow><mml:mi mathvariant=""normal"">CoFe</mml:mi></mml:mrow><mml:mrow><mml:mn>2</mml:mn></mml:mrow></mml:msub><mml:msub><mml:mrow><mml:mtext>O</mml:mtext></mml:mrow><mml:mrow><mml:mn>4</mml:mn></mml:mrow></mml:msub><mml:mo linebreak=""badbreak"">-</mml:mo><mml:mtext>Ag</mml:mtext></mml:mrow></mml:math> composites",1,,,,,,dataset3_117,0
,,,,,,,,,,CoFe2O4-Ag,CoFe2O4,Ag,Fd-3m,P63/mmc,100,3,4,10,14000,"2,3",-1650,0,,10.1016/j.jmmm.2019.165940,j.jmmm.2019.165940.pdf,0,Journal of Magnetism and Magnetic Materials,Elsevier BV,2020,"Exchange bias and superspin glass behavior in nanostructured <mml:math xmlns:mml=""http://www.w3.org/1998/Math/MathML"" altimg=""si50.svg""><mml:mrow><mml:msub><mml:mrow><mml:mi mathvariant=""normal"">CoFe</mml:mi></mml:mrow><mml:mrow><mml:mn>2</mml:mn></mml:mrow></mml:msub><mml:msub><mml:mrow><mml:mtext>O</mml:mtext></mml:mrow><mml:mrow><mml:mn>4</mml:mn></mml:mrow></mml:msub><mml:mo linebreak=""badbreak"">-</mml:mo><mml:mtext>Ag</mml:mtext></mml:mrow></mml:math> composites",1,,,,,,dataset3_117,0
,,,,,,,,,,CoFe2O4-BaTiO3,CoFe2O4,BaTiO3,Fd-3m,Pm-3m,10,0,300,25,985,"10,2",0,0,,10.1039/C8NR02368A,C8NR02368A.pdf,0,Nanoscale,Royal Society of Chemistry (RSC),2018,Strong magnetoelectric coupling effect in BaTiO<sub>3</sub>@CoFe<sub>2</sub>O<sub>4</sub> magnetoelectric multiferroic fluids,0,,,,,,dataset3_118,0
,,,,,,,,,,CoFe2O4-NiO,CoFe2O4,NiO,Fd-3m,Fm-3m,40,0,300,26,442,10,-1,0,,10.1088/2053-1591/ab7e6e,ab7e6e.pdf,0,Materials Research Express,IOP Publishing,2020,The exchange bias effects of CoFe<sub>2</sub>O<sub>4</sub>@NiO nanofibers fabricated by electrospinning,1,,,,,,dataset3_119,0
,,,,,,,,,,CoFe2O4-NiO,CoFe2O4,NiO,Fd-3m,Fm-3m,40,0,300,38,476,16,-1,0,,10.1088/2053-1591/ab7e6e,ab7e6e.pdf,0,Materials Research Express,IOP Publishing,2020,The exchange bias effects of CoFe<sub>2</sub>O<sub>4</sub>@NiO nanofibers fabricated by electrospinning,1,,,,,,dataset3_119,0
,,,,,,,,,,CoFe2O4-NiO,CoFe2O4,NiO,Fd-3m,Fm-3m,40,0,300,43,543,8,-2,0,,10.1088/2053-1591/ab7e6e,ab7e6e.pdf,0,Materials Research Express,IOP Publishing,2020,The exchange bias effects of CoFe<sub>2</sub>O<sub>4</sub>@NiO nanofibers fabricated by electrospinning,1,,,,,,dataset3_119,0
,,,,,,,,,,CoFe2O4-NiO,CoFe2O4,NiO,Fd-3m,Fm-3m,40,0,300,31,363,4,-2,0,,10.1088/2053-1591/ab7e6e,ab7e6e.pdf,0,Materials Research Express,IOP Publishing,2020,The exchange bias effects of CoFe<sub>2</sub>O<sub>4</sub>@NiO nanofibers fabricated by electrospinning,1,,,,,,dataset3_119,0
,,,,,,,,,,CoFe2O4-NiO,CoFe2O4,NiO,Fd-3m,Fm-3m,40,5,5,29,4076,22,-80,0,,10.1088/2053-1591/ab7e6e,ab7e6e.pdf,0,Materials Research Express,IOP Publishing,2020,The exchange bias effects of CoFe<sub>2</sub>O<sub>4</sub>@NiO nanofibers fabricated by electrospinning,1,,,,,,dataset3_119,0
,,,,,,,,,,CoFe2O4-NiO,CoFe2O4,NiO,Fd-3m,Fm-3m,40,5,5,41,7649,33,-177,0,,10.1088/2053-1591/ab7e6e,ab7e6e.pdf,0,Materials Research Express,IOP Publishing,2020,The exchange bias effects of CoFe<sub>2</sub>O<sub>4</sub>@NiO nanofibers fabricated by electrospinning,1,,,,,,dataset3_119,0
,,,,,,,,,,CoFe2O4-NiO,CoFe2O4,NiO,Fd-3m,Fm-3m,40,5,5,47,11890,32,-763,0,,10.1088/2053-1591/ab7e6e,ab7e6e.pdf,0,Materials Research Express,IOP Publishing,2020,The exchange bias effects of CoFe<sub>2</sub>O<sub>4</sub>@NiO nanofibers fabricated by electrospinning,1,,,,,,dataset3_119,0
,,,,,,,,,,CoFe2O4-NiO,CoFe2O4,NiO,Fd-3m,Fm-3m,40,5,5,35,11343,22,-593,0,,10.1088/2053-1591/ab7e6e,ab7e6e.pdf,0,Materials Research Express,IOP Publishing,2020,The exchange bias effects of CoFe<sub>2</sub>O<sub>4</sub>@NiO nanofibers fabricated by electrospinning,1,,,,,,dataset3_119,0
,,,,,,,,,,MnFe2O4-Fe2O3,MnFe2O4,Fe2O3,Fd-3m,R-3c,16,,5,"9,1",4810,,-1100,0,,10.1140/epjp/s13360-020-00430-8,s13360-020-00430-8.pdf,0,The European Physical Journal Plus,Springer Science and Business Media LLC,2020,Interfacial spin coupling and exchange anisotropy in core–shell MnFe2O4/α-Fe2O3 nanocomposites,0,,,,,,dataset3_120,0
,,,,,,,,,,MnFe2O4-Fe2O3,MnFe2O4,Fe2O3,Fd-3m,R-3c,16,,5,"11,6",4520,,-270,0,,10.1140/epjp/s13360-020-00430-8,s13360-020-00430-8.pdf,0,The European Physical Journal Plus,Springer Science and Business Media LLC,2020,Interfacial spin coupling and exchange anisotropy in core–shell MnFe2O4/α-Fe2O3 nanocomposites,0,,,,,,dataset3_120,0
,,,,,,,,,,MnFe2O4-Fe2O3,MnFe2O4,Fe2O3,Fd-3m,R-3c,16,,5,"13,6",2170,,-181,0,,10.1140/epjp/s13360-020-00430-8,s13360-020-00430-8.pdf,0,The European Physical Journal Plus,Springer Science and Business Media LLC,2020,Interfacial spin coupling and exchange anisotropy in core–shell MnFe2O4/α-Fe2O3 nanocomposites,0,,,,,,dataset3_120,0
,,,,,,,,,,MnFe2O4-Fe2O3,MnFe2O4,Fe2O3,Fd-3m,R-3c,16,,5,"14,5",1680,,-97,0,,10.1140/epjp/s13360-020-00430-8,s13360-020-00430-8.pdf,0,The European Physical Journal Plus,Springer Science and Business Media LLC,2020,Interfacial spin coupling and exchange anisotropy in core–shell MnFe2O4/α-Fe2O3 nanocomposites,0,,,,,,dataset3_120,0
,,,,,,,,,,MnFe2O4-Fe2O3,MnFe2O4,Fe2O3,Fd-3m,R-3c,16,0,300,"2,7",177,,0,0,,10.1140/epjp/s13360-020-00430-8,s13360-020-00430-8.pdf,0,The European Physical Journal Plus,Springer Science and Business Media LLC,2020,Interfacial spin coupling and exchange anisotropy in core–shell MnFe2O4/α-Fe2O3 nanocomposites,0,,,,,,dataset3_120,0
,,,,,,,,,,MnFe2O4-Fe2O3,MnFe2O4,Fe2O3,Fd-3m,R-3c,16,0,300,"3,5",88,,0,0,,10.1140/epjp/s13360-020-00430-8,s13360-020-00430-8.pdf,0,The European Physical Journal Plus,Springer Science and Business Media LLC,2020,Interfacial spin coupling and exchange anisotropy in core–shell MnFe2O4/α-Fe2O3 nanocomposites,0,,,,,,dataset3_120,0
,,,,,,,,,,MnFe2O4-Fe2O3,MnFe2O4,Fe2O3,Fd-3m,R-3c,16,0,300,"3,4",14,,0,0,,10.1140/epjp/s13360-020-00430-8,s13360-020-00430-8.pdf,0,The European Physical Journal Plus,Springer Science and Business Media LLC,2020,Interfacial spin coupling and exchange anisotropy in core–shell MnFe2O4/α-Fe2O3 nanocomposites,0,,,,,,dataset3_120,0
,,,,,,,,,,MnFe2O4-Fe2O3,MnFe2O4,Fe2O3,Fd-3m,R-3c,16,0,300,"4,5",48,,0,0,,10.1140/epjp/s13360-020-00430-8,s13360-020-00430-8.pdf,0,The European Physical Journal Plus,Springer Science and Business Media LLC,2020,Interfacial spin coupling and exchange anisotropy in core–shell MnFe2O4/α-Fe2O3 nanocomposites,0,,,,,,dataset3_120,0
,,,,,,,,,,Co-Cr,Co,Cr,P63/mmc,Im-3m,50,1,5,,"4112,35",,"-1594,35",,,10.3390/applnano1010007,applnano1010007.pdf,applnano1010007_SI.pdf,Applied Nano,MDPI AG,2020,Spontaneous Formation of Core@shell Co@Cr Nanoparticles by Gas Phase Synthesis,1,,,,,,dataset3_121,dataset3_121_supp
,,,,,,,,,,Co-Cr,Co,Cr,P63/mmc,Im-3m,50,1,5,,"3668,12",,"-1150,12",0,,10.3390/applnano1010007,applnano1010007.pdf,applnano1010007_SI.pdf,Applied Nano,MDPI AG,2020,Spontaneous Formation of Core@shell Co@Cr Nanoparticles by Gas Phase Synthesis,1,,,,,,dataset3_121,dataset3_121_supp
,,,,,,,,,,Co-Cr,Co,Cr,P63/mmc,Im-3m,50,0,300,,26,,0,0,,10.3390/applnano1010007,applnano1010007.pdf,applnano1010007_SI.pdf,Applied Nano,MDPI AG,2020,Spontaneous Formation of Core@shell Co@Cr Nanoparticles by Gas Phase Synthesis,1,,,,,,dataset3_121,dataset3_121_supp
,,,,,,,,,,Co-Cr,Co,Cr,P63/mmc,Im-3m,50,0,300,,78,,0,0,,10.3390/applnano1010007,applnano1010007.pdf,applnano1010007_SI.pdf,Applied Nano,MDPI AG,2020,Spontaneous Formation of Core@shell Co@Cr Nanoparticles by Gas Phase Synthesis,1,,,,,,dataset3_121,dataset3_121_supp
,,,,,,,,,,Zn0.2Ni0.8Gd0.05Fe1.95O4,Zn0.2Ni0.8Gd0.05Fe1.95O4,0,P4122,0,,"0,05",5,"15,1",2585,"15,6",-925,0,,10.1016/j.materresbull.2020.110785,j.materresbull.2020.110785.pdf,j.materresbull.2020.110785_SI.pdf,Materials Research Bulletin,Elsevier BV,2020,Size variation in nanocrystalline Zn0.2Ni0.8Gd0.05Fe1.95O4 ferrites: Exchange bias effect and its correlation with disordered surface spins,0,,,,,,dataset3_122,dataset3_122_supp
,,,,,,,,,,Zn0.2Ni0.8Gd0.05Fe1.95O4,Zn0.2Ni0.8Gd0.05Fe1.95O4,0,P4122,0,,"0,05",5,"48,2",827,"48,2",-154,0,,10.1016/j.materresbull.2020.110785,j.materresbull.2020.110785.pdf,j.materresbull.2020.110785_SI.pdf,Materials Research Bulletin,Elsevier BV,2020,Size variation in nanocrystalline Zn0.2Ni0.8Gd0.05Fe1.95O4 ferrites: Exchange bias effect and its correlation with disordered surface spins,0,,,,,,dataset3_122,dataset3_122_supp
,,,,,,,,,,Zn0.2Ni0.8Gd0.05Fe1.95O4,Zn0.2Ni0.8Gd0.05Fe1.95O4,0,P4122,0,,"0,05",5,"70,1",362,"70,88",,0,,10.1016/j.materresbull.2020.110785,j.materresbull.2020.110785.pdf,j.materresbull.2020.110785_SI.pdf,Materials Research Bulletin,Elsevier BV,2020,Size variation in nanocrystalline Zn0.2Ni0.8Gd0.05Fe1.95O4 ferrites: Exchange bias effect and its correlation with disordered surface spins,0,,,,,,dataset3_122,dataset3_122_supp
,,,,,,,,,,Zn0.2Ni0.8Gd0.05Fe1.95O4,Zn0.2Ni0.8Gd0.05Fe1.95O4,0,P4122,0,,"0,05",5,"80,3",207,"81,14",,0,,10.1016/j.materresbull.2020.110785,j.materresbull.2020.110785.pdf,j.materresbull.2020.110785_SI.pdf,Materials Research Bulletin,Elsevier BV,2020,Size variation in nanocrystalline Zn0.2Ni0.8Gd0.05Fe1.95O4 ferrites: Exchange bias effect and its correlation with disordered surface spins,0,,,,,,dataset3_122,dataset3_122_supp
,,,,,,,,,,Zn0.2Ni0.8Gd0.05Fe1.95O4,Zn0.2Ni0.8Gd0.05Fe1.95O4,0,P4122,0,,0,300,"11,9","11,4","11,7",0,0,,10.1016/j.materresbull.2020.110785,j.materresbull.2020.110785.pdf,j.materresbull.2020.110785_SI.pdf,Materials Research Bulletin,Elsevier BV,2020,Size variation in nanocrystalline Zn0.2Ni0.8Gd0.05Fe1.95O4 ferrites: Exchange bias effect and its correlation with disordered surface spins,0,,,,,,dataset3_122,dataset3_122_supp
,,,,,,,,,,Zn0.2Ni0.8Gd0.05Fe1.95O4,Zn0.2Ni0.8Gd0.05Fe1.95O4,0,P4122,0,,0,300,"27,4","60,1","27,2",0,0,,10.1016/j.materresbull.2020.110785,j.materresbull.2020.110785.pdf,j.materresbull.2020.110785_SI.pdf,Materials Research Bulletin,Elsevier BV,2020,Size variation in nanocrystalline Zn0.2Ni0.8Gd0.05Fe1.95O4 ferrites: Exchange bias effect and its correlation with disordered surface spins,0,,,,,,dataset3_122,dataset3_122_supp
,,,,,,,,,,Zn0.2Ni0.8Gd0.05Fe1.95O4,Zn0.2Ni0.8Gd0.05Fe1.95O4,0,P4122,0,,0,300,"40,8",124,"40,5",0,0,,10.1016/j.materresbull.2020.110785,j.materresbull.2020.110785.pdf,j.materresbull.2020.110785_SI.pdf,Materials Research Bulletin,Elsevier BV,2020,Size variation in nanocrystalline Zn0.2Ni0.8Gd0.05Fe1.95O4 ferrites: Exchange bias effect and its correlation with disordered surface spins,0,,,,,,dataset3_122,dataset3_122_supp
,,,,,,,,,,Ni-LaFeO3,Ni,LaFeO3,Fm-3m,Pm-3m,80,0,300,"0,63","2717,175","0,027",0,0,,10.1088/2053-1591/ab65e4,ab65e4.pdf,0,Materials Research Express,IOP Publishing,2020,Chemical pressure induced substantial negative exchange bias on zero field cooled nanocrystalline LaFeO<sub>3</sub>,1,,,,,,dataset3_123,0
,,,,,,,,,,Ni-LaFeO3,Ni,LaFeO3,Fm-3m,Pm-3m,80,0,300,"0,75","8330,63","0,097",0,0,,10.1088/2053-1591/ab65e4,ab65e4.pdf,0,Materials Research Express,IOP Publishing,2020,Chemical pressure induced substantial negative exchange bias on zero field cooled nanocrystalline LaFeO<sub>3</sub>,1,,,,,,dataset3_123,0
,,,,,,,,,,Ni-LaFeO3,Ni,LaFeO3,Fm-3m,Pm-3m,80,0,300,"0,915","1589,43","0,037",0,0,,10.1088/2053-1591/ab65e4,ab65e4.pdf,0,Materials Research Express,IOP Publishing,2020,Chemical pressure induced substantial negative exchange bias on zero field cooled nanocrystalline LaFeO<sub>3</sub>,1,,,,,,dataset3_123,0
,,,,,,,,,,Ni-LaFeO3,Ni,LaFeO3,Fm-3m,Pm-3m,80,0,300,"0,607","385,34","0,011",0,0,,10.1088/2053-1591/ab65e4,ab65e4.pdf,0,Materials Research Express,IOP Publishing,2020,Chemical pressure induced substantial negative exchange bias on zero field cooled nanocrystalline LaFeO<sub>3</sub>,1,,,,,,dataset3_123,0
,,,,,,,,,,Ni-LaFeO3,Ni,LaFeO3,Fm-3m,Pm-3m,80,"0,5",5,"0,648","874,27","0,01","-1630,76","0,021",,10.1088/2053-1591/ab65e4,ab65e4.pdf,0,Materials Research Express,IOP Publishing,2020,Chemical pressure induced substantial negative exchange bias on zero field cooled nanocrystalline LaFeO<sub>3</sub>,1,,,,,,dataset3_123,0
,,,,,,,,,,Ni-LaFeO3,Ni,LaFeO3,Fm-3m,Pm-3m,80,"0,5",5,"0,86","3039,125","0,067","-2438,581","0,057",,10.1088/2053-1591/ab65e4,ab65e4.pdf,0,Materials Research Express,IOP Publishing,2020,Chemical pressure induced substantial negative exchange bias on zero field cooled nanocrystalline LaFeO<sub>3</sub>,1,,,,,,dataset3_123,0
,,,,,,,,,,Ni-LaFeO3,Ni,LaFeO3,Fm-3m,Pm-3m,80,"0,5",5,"0,846",2726,"0,0415","-5647,75","0,0895",,10.1088/2053-1591/ab65e4,ab65e4.pdf,0,Materials Research Express,IOP Publishing,2020,Chemical pressure induced substantial negative exchange bias on zero field cooled nanocrystalline LaFeO<sub>3</sub>,1,,,,,,dataset3_123,0
,,,,,,,,,,Ni-LaFeO3,Ni,LaFeO3,Fm-3m,Pm-3m,80,"0,5",5,"0,846","326,075","0,01","-1212,995","0,044",,10.1088/2053-1591/ab65e4,ab65e4.pdf,0,Materials Research Express,IOP Publishing,2020,Chemical pressure induced substantial negative exchange bias on zero field cooled nanocrystalline LaFeO<sub>3</sub>,1,,,,,,dataset3_123,0
,,,,,,,,,,BiFe0.5Sc0.5O3,BiFe0.5Sc0.5O3,0,Pnma,Ima2,20,"0,1",5,"0,626","2660,77","0,0055",0,"0,003",,10.1063/1.5135586,1.5135586.pdf,1.5135586_SI.pdf,AIP Advances,AIP Publishing,2020,Exchange bias effect in bulk multiferroic BiFe0.5Sc0.5O3,1,,,,,,dataset3_124,dataset3_124_supp
,,,,,,,,,,BiFe0.5Sc0.5O3,BiFe0.5Sc0.5O3,0,Pnma,Ima2,20,2,50,"0,368","2662,31","0,0065","-648,446","0,0059",,10.1063/1.5135586,1.5135586.pdf,1.5135586_SI.pdf,AIP Advances,AIP Publishing,2020,Exchange bias effect in bulk multiferroic BiFe0.5Sc0.5O3,1,,,,,,dataset3_124,dataset3_124_supp
,,,,,,,,,,BiFe0.5Sc0.5O3,BiFe0.5Sc0.5O3,0,Pnma,Ima2,20,2,100,"0,335","2227,481","0,006","-261,949",,,10.1063/1.5135586,1.5135586.pdf,1.5135586_SI.pdf,AIP Advances,AIP Publishing,2020,Exchange bias effect in bulk multiferroic BiFe0.5Sc0.5O3,1,,,,,,dataset3_124,dataset3_124_supp
,,,,,,,,,,BiFe0.5Sc0.5O3,BiFe0.5Sc0.5O3,0,Pnma,Ima2,20,2,150,"0,321","1590,775","0,007","-97,394","0,0045",,10.1063/1.5135586,1.5135586.pdf,1.5135586_SI.pdf,AIP Advances,AIP Publishing,2020,Exchange bias effect in bulk multiferroic BiFe0.5Sc0.5O3,1,,,,,,dataset3_124,dataset3_124_supp
,,,,,,,,,,BiFe0.5Sc0.5O3,BiFe0.5Sc0.5O3,0,Pnma,Ima2,20,2,175,"0,268","1200,862","0,005","24,949",,,10.1063/1.5135586,1.5135586.pdf,1.5135586_SI.pdf,AIP Advances,AIP Publishing,2020,Exchange bias effect in bulk multiferroic BiFe0.5Sc0.5O3,1,,,,,,dataset3_124,dataset3_124_supp
,,,,,,,,,,BiFe0.5Sc0.5O3,BiFe0.5Sc0.5O3,0,Pnma,Ima2,20,2,200,"0,23","1136,268","0,004","-30,557","0,0035",,10.1063/1.5135586,1.5135586.pdf,1.5135586_SI.pdf,AIP Advances,AIP Publishing,2020,Exchange bias effect in bulk multiferroic BiFe0.5Sc0.5O3,1,,,,,,dataset3_124,dataset3_124_supp
,,,,,,,,,,BiFe0.5Sc0.5O3,BiFe0.5Sc0.5O3,0,Pnma,Ima2,20,2,250,"0,193",524,"0,001",176,,,10.1063/1.5135586,1.5135586.pdf,1.5135586_SI.pdf,AIP Advances,AIP Publishing,2020,Exchange bias effect in bulk multiferroic BiFe0.5Sc0.5O3,1,,,,,,dataset3_124,dataset3_124_supp
,,,,,,,,,,Fe3O4,Fe3O4,0,Fd-3m,0,10,1,5,"72,42","252,105","17,76","-32,99",,,10.1016/j.jallcom.2020.156344,j.jallcom.2020.156344.pdf,0,Journal of Alloys and Compounds,Elsevier BV,2020,Temperature-dependent magnetic properties of magnetite nanoparticles synthesized via coprecipitation method,0,,,,,,dataset3_125,0
,,,,,,,,,,Fe3O4,Fe3O4,0,Fd-3m,0,10,1,10,"72,41","221,92","16,79","-16,26",,,10.1016/j.jallcom.2020.156344,j.jallcom.2020.156344.pdf,0,Journal of Alloys and Compounds,Elsevier BV,2020,Temperature-dependent magnetic properties of magnetite nanoparticles synthesized via coprecipitation method,0,,,,,,dataset3_125,0
,,,,,,,,,,Fe3O4,Fe3O4,0,Fd-3m,0,10,1,50,"72,06","133,38","10,02","-23,38",,,10.1016/j.jallcom.2020.156344,j.jallcom.2020.156344.pdf,0,Journal of Alloys and Compounds,Elsevier BV,2020,Temperature-dependent magnetic properties of magnetite nanoparticles synthesized via coprecipitation method,0,,,,,,dataset3_125,0
,,,,,,,,,,Fe3O4,Fe3O4,0,Fd-3m,0,10,1,100,"71,56","80,125","5,83","-1,11",,,10.1016/j.jallcom.2020.156344,j.jallcom.2020.156344.pdf,0,Journal of Alloys and Compounds,Elsevier BV,2020,Temperature-dependent magnetic properties of magnetite nanoparticles synthesized via coprecipitation method,0,,,,,,dataset3_125,0
,,,,,,,,,,Fe3O4,Fe3O4,0,Fd-3m,0,10,1,150,"70,52","37,24","3,26","-3,6",,,10.1016/j.jallcom.2020.156344,j.jallcom.2020.156344.pdf,0,Journal of Alloys and Compounds,Elsevier BV,2020,Temperature-dependent magnetic properties of magnetite nanoparticles synthesized via coprecipitation method,0,,,,,,dataset3_125,0
,,,,,,,,,,Fe3O4,Fe3O4,0,Fd-3m,0,10,1,200,"68,77","23,6815","1,7","10,663",,,10.1016/j.jallcom.2020.156344,j.jallcom.2020.156344.pdf,0,Journal of Alloys and Compounds,Elsevier BV,2020,Temperature-dependent magnetic properties of magnetite nanoparticles synthesized via coprecipitation method,0,,,,,,dataset3_125,0
,,,,,,,,,,Fe3O4,Fe3O4,0,Fd-3m,0,10,1,300,"63,51","0,6","0,061","-0,48",,,10.1016/j.jallcom.2020.156344,j.jallcom.2020.156344.pdf,0,Journal of Alloys and Compounds,Elsevier BV,2020,Temperature-dependent magnetic properties of magnetite nanoparticles synthesized via coprecipitation method,0,,,,,,dataset3_125,0
,,,,,,,,,,Ni-SiO2,Ni,0,Fm-3m,P3221,20,2,,"26,353","51,5","1,27","0,153",0,,10.1007/s10904-020-01445-5,s10904-020-01445-5.pdf,0,Journal of Inorganic and Organometallic Polymers and Materials,Springer Science and Business Media LLC,2020,Magnetic Structured Nickel Core-Shell @ Silica/PMMA Nanocomposites from Synthesis to Applications,0,,,,,,dataset3_126,0
,,,,,,,,,,Ni-SiO2,Ni,0,Fm-3m,P3221,20,2,,"0,17",62,"0,0074","-28,751",0,,10.1007/s10904-020-01445-5,s10904-020-01445-5.pdf,0,Journal of Inorganic and Organometallic Polymers and Materials,Springer Science and Business Media LLC,2020,Magnetic Structured Nickel Core-Shell @ Silica/PMMA Nanocomposites from Synthesis to Applications,0,,,,,,dataset3_126,0
,,,,,,,,,,Ni-SiO2,Ni,0,Fm-3m,P3221,20,2,,"0,31",66,"0,014","-21,156",0,,10.1007/s10904-020-01445-5,s10904-020-01445-5.pdf,0,Journal of Inorganic and Organometallic Polymers and Materials,Springer Science and Business Media LLC,2020,Magnetic Structured Nickel Core-Shell @ Silica/PMMA Nanocomposites from Synthesis to Applications,0,,,,,,dataset3_126,0
,,,,,,,,,,Ni-SiO2,Ni,0,Fm-3m,P3221,20,2,,"0,91","62,5","0,039","-8,078",0,,10.1007/s10904-020-01445-5,s10904-020-01445-5.pdf,0,Journal of Inorganic and Organometallic Polymers and Materials,Springer Science and Business Media LLC,2020,Magnetic Structured Nickel Core-Shell @ Silica/PMMA Nanocomposites from Synthesis to Applications,0,,,,,,dataset3_126,0
,,,,,,,,,,Ni-NiO,Ni,NiO,Fm-3m,Fm-3m,,0,5,"4,326",252,"0,624","-131,724","0,035",,10.1063/5.0016859,5.0016859.pdf,0,DAE SOLID STATE PHYSICS SYMPOSIUM 2019,AIP Publishing,2020,Phase stability and magnetic properties of Ni-nanoparticles prepared by chemical reduction methods,0,,,,,,dataset3_127,0
,,,,,,,,,,Ni-NiO,Ni,NiO,Fm-3m,Fm-3m,,2,150,"3,265",377,"0,6935","-258,139","0,1045",,10.1063/5.0016859,5.0016859.pdf,0,DAE SOLID STATE PHYSICS SYMPOSIUM 2019,AIP Publishing,2020,Phase stability and magnetic properties of Ni-nanoparticles prepared by chemical reduction methods,0,,,,,,dataset3_127,0
,,,,,,,,,,Fe3O4-Fe2O3,Fe3O4,Fe2O3,Fd-3m,R-3c,30,"0,005",5,"26,707","1099,138","11,11","-312,574","4,814",,10.1038/s41598-020-74188-5,s41598-020-74188-5.pdf,s41598-020-74188-5_SI.pdf,Scientific Reports,Springer Science and Business Media LLC,2020,Tuning structural and magnetic properties of Fe oxide nanoparticles by specific hydrogenation treatments,1,,,,,,dataset3_128,dataset3_128_supp
,,,,,,,,,,Fe3O4-Fe2O3,Fe3O4,Fe2O3,Fd-3m,R-3c,30,"0,005",40,"31,138","517,2415","5,75",,1,,10.1038/s41598-020-74188-5,s41598-020-74188-5.pdf,s41598-020-74188-5_SI.pdf,Scientific Reports,Springer Science and Business Media LLC,2020,Tuning structural and magnetic properties of Fe oxide nanoparticles by specific hydrogenation treatments,1,,,,,,dataset3_128,dataset3_128_supp
,,,,,,,,,,Fe3O4-Fe2O3,Fe3O4,Fe2O3,Fd-3m,R-3c,30,"0,005",5,"33,757","988,9945","14,473","-67,9945","5,112",,10.1038/s41598-020-74188-5,s41598-020-74188-5.pdf,s41598-020-74188-5_SI.pdf,Scientific Reports,Springer Science and Business Media LLC,2020,Tuning structural and magnetic properties of Fe oxide nanoparticles by specific hydrogenation treatments,1,,,,,,dataset3_128,dataset3_128_supp
,,,,,,,,,,Fe3O4-Fe2O3,Fe3O4,Fe2O3,Fd-3m,R-3c,30,"0,005",40,"34,6","580,39","7,875",,,,10.1038/s41598-020-74188-5,s41598-020-74188-5.pdf,s41598-020-74188-5_SI.pdf,Scientific Reports,Springer Science and Business Media LLC,2020,Tuning structural and magnetic properties of Fe oxide nanoparticles by specific hydrogenation treatments,1,,,,,,dataset3_128,dataset3_128_supp
,,,,,,,,,,SmMnO3-Mn2O3,SmMnO3,Mn2O3,Pnma,Ia-3,4,0,20,"37,426","3363,8","12,99",0,0,,10.1016/j.physb.2020.412084,j.physb.2020.412084.pdf,0,Physica B: Condensed Matter,Elsevier BV,2020,Tunable exchange bias in hard/soft SmMnO3/α-Mn2O3 composite with AFM structures,0,,,,,,dataset3_129,0
,,,,,,,,,,SmMnO3-Mn2O3,SmMnO3,Mn2O3,Pnma,Ia-3,10,0,20,"21,143","2318,5","9,743","-45,87",0,,10.1016/j.physb.2020.412084,j.physb.2020.412084.pdf,0,Physica B: Condensed Matter,Elsevier BV,2020,Tunable exchange bias in hard/soft SmMnO3/α-Mn2O3 composite with AFM structures,0,,,,,,dataset3_129,0
,,,,,,,,,,SmMnO3-Mn2O3,SmMnO3,Mn2O3,Pnma,Ia-3,30,0,20,"10,89","818,148","4,1975","19,952",0,,10.1016/j.physb.2020.412084,j.physb.2020.412084.pdf,0,Physica B: Condensed Matter,Elsevier BV,2020,Tunable exchange bias in hard/soft SmMnO3/α-Mn2O3 composite with AFM structures,0,,,,,,dataset3_129,0
,,,,,,,,,,SmMnO3-Mn2O3,SmMnO3,Mn2O3,Pnma,Ia-3,4,"0,2",20,,,"2,25",,"5,75",,10.1016/j.physb.2020.412084,j.physb.2020.412084.pdf,0,Physica B: Condensed Matter,Elsevier BV,2020,Tunable exchange bias in hard/soft SmMnO3/α-Mn2O3 composite with AFM structures,0,,,,,,dataset3_129,0
,,,,,,,,,,SmMnO3-Mn2O3,SmMnO3,Mn2O3,Pnma,Ia-3,10,"0,2",20,9,"2211,13",5,"-1249,769","2,5",,10.1016/j.physb.2020.412084,j.physb.2020.412084.pdf,0,Physica B: Condensed Matter,Elsevier BV,2020,Tunable exchange bias in hard/soft SmMnO3/α-Mn2O3 composite with AFM structures,0,,,,,,dataset3_129,0
,,,,,,,,,,SmMnO3-Mn2O3,SmMnO3,Mn2O3,Pnma,Ia-3,30,"0,2",20,"18,83",3557,"7,165","-288,374","1,165",,10.1016/j.physb.2020.412084,j.physb.2020.412084.pdf,0,Physica B: Condensed Matter,Elsevier BV,2020,Tunable exchange bias in hard/soft SmMnO3/α-Mn2O3 composite with AFM structures,0,,,,,,dataset3_129,0
,,,,,,,,,,SmMnO3-Mn2O3,SmMnO3,Mn2O3,Pnma,Ia-3,4,"0,05",20,"6,328","838,2735","1,9105","-79,5885","4,7755",,10.1016/j.physb.2020.412084,j.physb.2020.412084.pdf,0,Physica B: Condensed Matter,Elsevier BV,2020,Tunable exchange bias in hard/soft SmMnO3/α-Mn2O3 composite with AFM structures,0,,,,,,dataset3_129,0
,,,,,,,,,,SmMnO3-Mn2O3,SmMnO3,Mn2O3,Pnma,Ia-3,4,"0,1",20,"5,791","878,3785","2,0595","-256,1785","5,4625",,10.1016/j.physb.2020.412084,j.physb.2020.412084.pdf,0,Physica B: Condensed Matter,Elsevier BV,2020,Tunable exchange bias in hard/soft SmMnO3/α-Mn2O3 composite with AFM structures,0,,,,,,dataset3_129,0
,,,,,,,,,,SmMnO3-Mn2O3,SmMnO3,Mn2O3,Pnma,Ia-3,4,"0,2",20,"5,432","891,9945","2,0895","-269,9945","5,4895",,10.1016/j.physb.2020.412084,j.physb.2020.412084.pdf,0,Physica B: Condensed Matter,Elsevier BV,2020,Tunable exchange bias in hard/soft SmMnO3/α-Mn2O3 composite with AFM structures,0,,,,,,dataset3_129,0
,,,,,,,,,,SmMnO3-Mn2O3,SmMnO3,Mn2O3,Pnma,Ia-3,4,"0,3",20,"5,432",892,"2,18",-270,"5,58",,10.1016/j.physb.2020.412084,j.physb.2020.412084.pdf,0,Physica B: Condensed Matter,Elsevier BV,2020,Tunable exchange bias in hard/soft SmMnO3/α-Mn2O3 composite with AFM structures,0,,,,,,dataset3_129,0
,,,,,,,,,,SmMnO3-Mn2O3,SmMnO3,Mn2O3,Pnma,Ia-3,8,"0,05",10,"9,26","2838,8","4,265","-225,8","3,681",,10.1016/j.physb.2020.412084,j.physb.2020.412084.pdf,0,Physica B: Condensed Matter,Elsevier BV,2020,Tunable exchange bias in hard/soft SmMnO3/α-Mn2O3 composite with AFM structures,0,,,,,,dataset3_129,0
,,,,,,,,,,SmMnO3-Mn2O3,SmMnO3,Mn2O3,Pnma,Ia-3,8,"0,1",10,"8,85","2935,565","4,2655","-322,565","4,598",,10.1016/j.physb.2020.412084,j.physb.2020.412084.pdf,0,Physica B: Condensed Matter,Elsevier BV,2020,Tunable exchange bias in hard/soft SmMnO3/α-Mn2O3 composite with AFM structures,0,,,,,,dataset3_129,0
,,,,,,,,,,SmMnO3-Mn2O3,SmMnO3,Mn2O3,Pnma,Ia-3,8,"0,2",10,"8,686","2935,385","4,307","-322,385","4,598",,10.1016/j.physb.2020.412084,j.physb.2020.412084.pdf,0,Physica B: Condensed Matter,Elsevier BV,2020,Tunable exchange bias in hard/soft SmMnO3/α-Mn2O3 composite with AFM structures,0,,,,,,dataset3_129,0
,,,,,,,,,,SmMnO3-Mn2O3,SmMnO3,Mn2O3,Pnma,Ia-3,8,"0,3",10,"8,563","2919,26","4,3285","-306,26","4,8275",,10.1016/j.physb.2020.412084,j.physb.2020.412084.pdf,0,Physica B: Condensed Matter,Elsevier BV,2020,Tunable exchange bias in hard/soft SmMnO3/α-Mn2O3 composite with AFM structures,0,,,,,,dataset3_129,0
,,,,,,,,,,SmMnO3-Mn2O3,SmMnO3,Mn2O3,Pnma,Ia-3,8,"0,5",10,"8,359","2919,3","4,349","-532,063","5,058",,10.1016/j.physb.2020.412084,j.physb.2020.412084.pdf,0,Physica B: Condensed Matter,Elsevier BV,2020,Tunable exchange bias in hard/soft SmMnO3/α-Mn2O3 composite with AFM structures,0,,,,,,dataset3_129,0
,,,,,,,,,,SmMnO3-Mn2O3,SmMnO3,Mn2O3,Pnma,Ia-3,20,"0,3",30,,"1372,5","1,88","-2614,3","4,778",,10.1016/j.physb.2020.412084,j.physb.2020.412084.pdf,0,Physica B: Condensed Matter,Elsevier BV,2020,Tunable exchange bias in hard/soft SmMnO3/α-Mn2O3 composite with AFM structures,0,,,,,,dataset3_129,0
,,,,,,,,,,SmMnO3-Mn2O3,SmMnO3,Mn2O3,Pnma,Ia-3,20,"0,4",30,,"1372,5","3,2605","-1372,5","3,2605",,10.1016/j.physb.2020.412084,j.physb.2020.412084.pdf,0,Physica B: Condensed Matter,Elsevier BV,2020,Tunable exchange bias in hard/soft SmMnO3/α-Mn2O3 composite with AFM structures,0,,,,,,dataset3_129,0
,,,,,,,,,,SmMnO3-Mn2O3,SmMnO3,Mn2O3,Pnma,Ia-3,20,"0,8",30,"10,298","2190,471","4,963","-556,519","1,412",,10.1016/j.physb.2020.412084,j.physb.2020.412084.pdf,0,Physica B: Condensed Matter,Elsevier BV,2020,Tunable exchange bias in hard/soft SmMnO3/α-Mn2O3 composite with AFM structures,0,,,,,,dataset3_129,0
,,,,,,,,,,SmMnO3-Mn2O3,SmMnO3,Mn2O3,Pnma,Ia-3,20,1,30,"11,312","2353,7985","5,217","-589,1305","1,449",,10.1016/j.physb.2020.412084,j.physb.2020.412084.pdf,0,Physica B: Condensed Matter,Elsevier BV,2020,Tunable exchange bias in hard/soft SmMnO3/α-Mn2O3 composite with AFM structures,0,,,,,,dataset3_129,0
,,,,,,,,,,SmMnO3-Mn2O3,SmMnO3,Mn2O3,Pnma,Ia-3,20,2,30,"15,077","2550,85","5,399","-328,675","0,979",,10.1016/j.physb.2020.412084,j.physb.2020.412084.pdf,0,Physica B: Condensed Matter,Elsevier BV,2020,Tunable exchange bias in hard/soft SmMnO3/α-Mn2O3 composite with AFM structures,0,,,,,,dataset3_129,0
,,,,,,,,,,SmMnO3-Mn2O3,SmMnO3,Mn2O3,Pnma,Ia-3,20,"0,3",40,"13,72","900,1575","4,124","-66,858","0,534",,10.1016/j.physb.2020.412084,j.physb.2020.412084.pdf,0,Physica B: Condensed Matter,Elsevier BV,2020,Tunable exchange bias in hard/soft SmMnO3/α-Mn2O3 composite with AFM structures,0,,,,,,dataset3_129,0
,,,,,,,,,,SmMnO3-Mn2O3,SmMnO3,Mn2O3,Pnma,Ia-3,20,2,40,"13,72","1008,733","4,3375","-175,433","0,7465",,10.1016/j.physb.2020.412084,j.physb.2020.412084.pdf,0,Physica B: Condensed Matter,Elsevier BV,2020,Tunable exchange bias in hard/soft SmMnO3/α-Mn2O3 composite with AFM structures,0,,,,,,dataset3_129,0
,,,,,,,,,,NiEr0.06Fe0.14O4,NiEr0.06Fe0.14O4,0,Fd-3m,0,35,"0,02",5,"44,2",886,,-117,0,,10.1016/j.matchar.2020.110203,j.matchar.2020.110203.pdf,0,Materials Characterization,Elsevier BV,2020,Canted surface spins driven exchange anisotropy in erbium substituted nickel ferrite nanoparticles,0,,,,,,dataset3_130,0
,,,,,,,,,,NiEr0.12Fe0.08O4,NiEr0.12Fe0.08O4,0,Fd-3m,0,35,"0,02",5,"43,8",1218,,-167,0,,10.1016/j.matchar.2020.110203,j.matchar.2020.110203.pdf,0,Materials Characterization,Elsevier BV,2020,Canted surface spins driven exchange anisotropy in erbium substituted nickel ferrite nanoparticles,0,,,,,,dataset3_130,0
,,,,,,,,,,NiEr0.18Fe0.02O4,NiEr0.18Fe0.02O4,0,Fd-3m,0,35,"0,02",5,"41,2",1377,,-172,0,,10.1016/j.matchar.2020.110203,j.matchar.2020.110203.pdf,0,Materials Characterization,Elsevier BV,2020,Canted surface spins driven exchange anisotropy in erbium substituted nickel ferrite nanoparticles,0,,,,,,dataset3_130,0
,,,,,,,,,,NiO-NiFe2O4,NiO,NiFe2O4,Fm-3m,Fd-3m,10,,2,"2,9","1832,68","1,675","-1387,54","0,999",,10.1016/j.jallcom.2020.153672,j.jallcom.2020.153672.pdf,0,Journal of Alloys and Compounds,Elsevier BV,2020,Exchange bias effect in hierarchical NiO/NiFe2O4 sub-microcubes fabricated via a self-sacrifice template process,0,,,,,,dataset3_131,0
,,,,,,,,,,NiO-NiFe2O4,NiO,NiFe2O4,Fm-3m,Fd-3m,50,"0,01",2,"8,3","1294,872","1,667","13,028","0,137",,10.1016/j.jallcom.2020.153672,j.jallcom.2020.153672.pdf,0,Journal of Alloys and Compounds,Elsevier BV,2020,Exchange bias effect in hierarchical NiO/NiFe2O4 sub-microcubes fabricated via a self-sacrifice template process,0,,,,,,dataset3_131,0
,,,,,,,,,,NiO-NiFe2O4,NiO,NiFe2O4,Fm-3m,Fd-3m,50,"0,1",2,"8,3","1461,595","1,8625","-794,928","0,3325",,10.1016/j.jallcom.2020.153672,j.jallcom.2020.153672.pdf,0,Journal of Alloys and Compounds,Elsevier BV,2020,Exchange bias effect in hierarchical NiO/NiFe2O4 sub-microcubes fabricated via a self-sacrifice template process,0,,,,,,dataset3_131,0
,,,,,,,,,,NiO-NiFe2O4,NiO,NiFe2O4,Fm-3m,Fd-3m,,0,300,,,"0,46",,0,,10.1016/j.jallcom.2020.153672,j.jallcom.2020.153672.pdf,0,Journal of Alloys and Compounds,Elsevier BV,2020,Exchange bias effect in hierarchical NiO/NiFe2O4 sub-microcubes fabricated via a self-sacrifice template process,0,,,,,,dataset3_131,0
,,,,,,,,,,NiO-NiFe2O4,NiO,NiFe2O4,Fm-3m,Fd-3m,,"0,1",100,,"663,422","1,5055","-81,257",0,,10.1016/j.jallcom.2020.153672,j.jallcom.2020.153672.pdf,0,Journal of Alloys and Compounds,Elsevier BV,2020,Exchange bias effect in hierarchical NiO/NiFe2O4 sub-microcubes fabricated via a self-sacrifice template process,0,,,,,,dataset3_131,0
,,,,,,,,,,NiO-NiFe2O4,NiO,NiFe2O4,Fm-3m,Fd-3m,,"0,1",50,,"1088,3345","2,1605","-306,0945",0,,10.1016/j.jallcom.2020.153672,j.jallcom.2020.153672.pdf,0,Journal of Alloys and Compounds,Elsevier BV,2020,Exchange bias effect in hierarchical NiO/NiFe2O4 sub-microcubes fabricated via a self-sacrifice template process,0,,,,,,dataset3_131,0
,,,,,,,,,,BiFeO3,BiFeO3,0,Pbam,0,50,"0,1",5,"9,656","657,542","3,1","-316,989","0,748",,10.1088/1361-6528/abac7a,abac7a.pdf,0,Nanotechnology,IOP Publishing,2020,Structural and magnetic properties of ultra-low density BiFeO<sub>3</sub> nanoparticles produced by pulsed laser deposition,0,,,,,,dataset3_132,0
,,,,,,,,,,BiFeO3,BiFeO3,0,Pbam,0,50,"0,1",5,"7,487","523,2","1,879","-84,611","0,345",,10.1088/1361-6528/abac7a,abac7a.pdf,0,Nanotechnology,IOP Publishing,2020,Structural and magnetic properties of ultra-low density BiFeO<sub>3</sub> nanoparticles produced by pulsed laser deposition,0,,,,,,dataset3_132,0
,,,,,,,,,,BiFeO3,BiFeO3,0,Pbam,0,50,"0,1",5,"4,37","381,864","1,0775","-70,769","0,1985",,10.1088/1361-6528/abac7a,abac7a.pdf,0,Nanotechnology,IOP Publishing,2020,Structural and magnetic properties of ultra-low density BiFeO<sub>3</sub> nanoparticles produced by pulsed laser deposition,0,,,,,,dataset3_132,0
,,,,,,,,,,BiFeO3,BiFeO3,0,Pbam,0,50,"0,1",2,"10,07","794,665","3,39","-155,665","0,596",,10.1088/1361-6528/abac7a,abac7a.pdf,0,Nanotechnology,IOP Publishing,2020,Structural and magnetic properties of ultra-low density BiFeO<sub>3</sub> nanoparticles produced by pulsed laser deposition,0,,,,,,dataset3_132,0
,,,,,,,,,,BiFeO3,BiFeO3,0,Pbam,0,50,"0,1",5,"9,754","688,265","3,15","-114,745","0,35",,10.1088/1361-6528/abac7a,abac7a.pdf,0,Nanotechnology,IOP Publishing,2020,Structural and magnetic properties of ultra-low density BiFeO<sub>3</sub> nanoparticles produced by pulsed laser deposition,0,,,,,,dataset3_132,0
