Repository: anastasiavepreva/ChemX

# ChemX: A Collection of Chemistry Datasets for Benchmarking Automated Information Extraction

## Abstract

ChemX is a collection of 10 manually curated benchmarking datasets developed to support robust automated information extraction in chemistry. It spans two major domains — **nanomaterials** and **small molecules** — and enables evaluation across multiple modalities including text, tables, and figures.

ChemX is designed to benchmark large language models and multi-agent systems in real-world chemical contexts, emphasizing reproducibility, schema-based annotation, and domain-specific validation.

File: datasets/Cytotox.csv (part 19 of 49)
sn,material,shape,coat_functional_group,synthesis_method,surface_charge,size_in_medium_nm,zeta_in_medium_mv,no_of_cells_cells_well,human_animal,cell_source,cell_tissue,cell_morphology,cell_age,time_hr,concentration,test,test_indicator,viability_%,doi,article_list,core_nm,hydrodynamic_nm,potential_mv,cell_type,journal_name,publisher,year,title,journal_is_oa,is_oa,oa_status,pdf,access
2487,Pt,Sphere,PVP,Chemical Reduction,Negative,,,5000,H,Human,Breast,Epithelial,Adult,24,100,CellTiterGlo,LuciferaseEnzyme,89.486,10.1039/c0nr00204f,80,,4,-8,MCF-7,Nanoscale,Royal Society of Chemistry (RSC),2010,Active targeting of cancer cells using folic acid-conjugated platinum nanoparticles,FALSE,FALSE,closed,80_teow2010.pdf,0
2488,Pt,Sphere,PVP,Chemical Reduction,Negative,,,5000,H,Human,Breast,Epithelial,Adult,24,200,CellTiterGlo,LuciferaseEnzyme,79.907,10.1039/c0nr00204f,80,,4,-8,MCF-7,Nanoscale,Royal Society of Chemistry (RSC),2010,Active targeting of cancer cells using folic acid-conjugated platinum nanoparticles,FALSE,FALSE,closed,80_teow2010.pdf,0
2489,Pt,Sphere,PVP,Chemical Reduction,Negative,,,5000,H,Human,Breast,Epithelial,Adult,24,400,CellTiterGlo,LuciferaseEnzyme,54.206,10.1039/c0nr00204f,80,,4,-8,MCF-7,Nanoscale,Royal Society of Chemistry (RSC),2010,Active targeting of cancer cells using folic acid-conjugated platinum nanoparticles,FALSE,FALSE,closed,80_teow2010.pdf,0
2490,Pt,Sphere,PVP,Chemical Reduction,Negative,,,5000,H,Human,Breast,Epithelial,Adult,48,25,CellTiterGlo,LuciferaseEnzyme,96.262,10.1039/c0nr00204f,80,,4,-8,MCF-7,Nanoscale,Royal Society of Chemistry (RSC),2010,Active targeting of cancer cells using folic acid-conjugated platinum nanoparticles,FALSE,FALSE,closed,80_teow2010.pdf,0
2491,Pt,Sphere,PVP,Chemical Reduction,Negative,,,5000,H,Human,Breast,Epithelial,Adult,48,50,CellTiterGlo,LuciferaseEnzyme,89.486,10.1039/c0nr00204f,80,,4,-8,MCF-7,Nanoscale,Royal Society of Chemistry (RSC),2010,Active targeting of cancer cells using folic acid-conjugated platinum nanoparticles,FALSE,FALSE,closed,80_teow2010.pdf,0
2492,Pt,Sphere,PVP,Chemical Reduction,Negative,,,5000,H,Human,Breast,Epithelial,Adult,48,100,CellTiterGlo,LuciferaseEnzyme,84.112,10.1039/c0nr00204f,80,,4,-8,MCF-7,Nanoscale,Royal Society of Chemistry (RSC),2010,Active targeting of cancer cells using folic acid-conjugated platinum nanoparticles,FALSE,FALSE,closed,80_teow2010.pdf,0
2493,Pt,Sphere,PVP,Chemical Reduction,Negative,,,5000,H,Human,Breast,Epithelial,Adult,48,200,CellTiterGlo,LuciferaseEnzyme,78.972,10.1039/c0nr00204f,80,,4,-8,MCF-7,Nanoscale,Royal Society of Chemistry (RSC),2010,Active targeting of cancer cells using folic acid-conjugated platinum nanoparticles,FALSE,FALSE,closed,80_teow2010.pdf,0
2494,Pt,Sphere,PVP,Chemical Reduction,Negative,,,5000,H,Human,Breast,Epithelial,Adult,48,400,CellTiterGlo,LuciferaseEnzyme,54.673,10.1039/c0nr00204f,80,,4,-8,MCF-7,Nanoscale,Royal Society of Chemistry (RSC),2010,Active targeting of cancer cells using folic acid-conjugated platinum nanoparticles,FALSE,FALSE,closed,80_teow2010.pdf,0
2495,Pt,Sphere,PVP,Chemical Reduction,Negative,,,5000,H,Human,Breast,Epithelial,Adult,72,25,CellTiterGlo,LuciferaseEnzyme,98.131,10.1039/c0nr00204f,80,,4,-8,MCF-7,Nanoscale,Royal Society of Chemistry (RSC),2010,Active targeting of cancer cells using folic acid-conjugated platinum nanoparticles,FALSE,FALSE,closed,80_teow2010.pdf,0
2496,Pt,Sphere,PVP,Chemical Reduction,Negative,,,5000,H,Human,Breast,Epithelial,Adult,72,50,CellTiterGlo,LuciferaseEnzyme,88.318,10.1039/c0nr00204f,80,,4,-8,MCF-7,Nanoscale,Royal Society of Chemistry (RSC),2010,Active targeting of cancer cells using folic acid-conjugated platinum nanoparticles,FALSE,FALSE,closed,80_teow2010.pdf,0
2497,Pt,Sphere,PVP,Chemical Reduction,Negative,,,5000,H,Human,Breast,Epithelial,Adult,72,100,CellTiterGlo,LuciferaseEnzyme,85.28,10.1039/c0nr00204f,80,,4,-8,MCF-7,Nanoscale,Royal Society of Chemistry (RSC),2010,Active targeting of cancer cells using folic acid-conjugated platinum nanoparticles,FALSE,FALSE,closed,80_teow2010.pdf,0
2498,Pt,Sphere,PVP,Chemical Reduction,Negative,,,5000,H,Human,Breast,Epithelial,Adult,72,200,CellTiterGlo,LuciferaseEnzyme,65.187,10.1039/c0nr00204f,80,,4,-8,MCF-7,Nanoscale,Royal Society of Chemistry (RSC),2010,Active targeting of cancer cells using folic acid-conjugated platinum nanoparticles,FALSE,FALSE,closed,80_teow2010.pdf,0
2499,Pt,Sphere,PVP,Chemical Reduction,Negative,,,5000,H,Human,Breast,Epithelial,Adult,72,400,CellTiterGlo,LuciferaseEnzyme,47.897,10.1039/c0nr00204f,80,,4,-8,MCF-7,Nanoscale,Royal Society of Chemistry (RSC),2010,Active targeting of cancer cells using folic acid-conjugated platinum nanoparticles,FALSE,FALSE,closed,80_teow2010.pdf,0
2500,Pt,Sphere,PVP,Chemical Reduction,Negative,,,5000,H,Human,Lung,Fibroblast,Adult,24,25,CellTiterGlo,LuciferaseEnzyme,98.293,10.1039/c0nr00204f,80,,4,-8,IMR90,Nanoscale,Royal Society of Chemistry (RSC),2010,Active targeting of cancer cells using folic acid-conjugated platinum nanoparticles,FALSE,FALSE,closed,80_teow2010.pdf,0
2501,Pt,Sphere,PVP,Chemical Reduction,Negative,,,5000,H,Human,Lung,Fibroblast,Adult,24,50,CellTiterGlo,LuciferaseEnzyme,93.902,10.1039/c0nr00204f,80,,4,-8,IMR90,Nanoscale,Royal Society of Chemistry (RSC),2010,Active targeting of cancer cells using folic acid-conjugated platinum nanoparticles,FALSE,FALSE,closed,80_teow2010.pdf,0
2502,Pt,Sphere,PVP,Chemical Reduction,Negative,,,5000,H,Human,Lung,Fibroblast,Adult,24,100,CellTiterGlo,LuciferaseEnzyme,87.317,10.1039/c0nr00204f,80,,4,-8,IMR90,Nanoscale,Royal Society of Chemistry (RSC),2010,Active targeting of cancer cells using folic acid-conjugated platinum nanoparticles,FALSE,FALSE,closed,80_teow2010.pdf,0
2503,Pt,Sphere,PVP,Chemical Reduction,Negative,,,5000,H,Human,Lung,Fibroblast,Adult,24,200,CellTiterGlo,LuciferaseEnzyme,79.268,10.1039/c0nr00204f,80,,4,-8,IMR90,Nanoscale,Royal Society of Chemistry (RSC),2010,Active targeting of cancer cells using folic acid-conjugated platinum nanoparticles,FALSE,FALSE,closed,80_teow2010.pdf,0
2504,Pt,Sphere,PVP,Chemical Reduction,Negative,,,5000,H,Human,Lung,Fibroblast,Adult,24,400,CellTiterGlo,LuciferaseEnzyme,50,10.1039/c0nr00204f,80,,4,-8,IMR90,Nanoscale,Royal Society of Chemistry (RSC),2010,Active targeting of cancer cells using folic acid-conjugated platinum nanoparticles,FALSE,FALSE,closed,80_teow2010.pdf,0
2505,Pt,Sphere,PVP,Chemical Reduction,Negative,,,5000,H,Human,Lung,Fibroblast,Adult,48,25,CellTiterGlo,LuciferaseEnzyme,92.927,10.1039/c0nr00204f,80,,4,-8,IMR90,Nanoscale,Royal Society of Chemistry (RSC),2010,Active targeting of cancer cells using folic acid-conjugated platinum nanoparticles,FALSE,FALSE,closed,80_teow2010.pdf,0
2506,Pt,Sphere,PVP,Chemical Reduction,Negative,,,5000,H,Human,Lung,Fibroblast,Adult,48,50,CellTiterGlo,LuciferaseEnzyme,95.61,10.1039/c0nr00204f,80,,4,-8,IMR90,Nanoscale,Royal Society of Chemistry (RSC),2010,Active targeting of cancer cells using folic acid-conjugated platinum nanoparticles,FALSE,FALSE,closed,80_teow2010.pdf,0
2507,Pt,Sphere,PVP,Chemical Reduction,Negative,,,5000,H,Human,Lung,Fibroblast,Adult,48,100,CellTiterGlo,LuciferaseEnzyme,91.951,10.1039/c0nr00204f,80,,4,-8,IMR90,Nanoscale,Royal Society of Chemistry (RSC),2010,Active targeting of cancer cells using folic acid-conjugated platinum nanoparticles,FALSE,FALSE,closed,80_teow2010.pdf,0
2508,Pt,Sphere,PVP,Chemical Reduction,Negative,,,5000,H,Human,Lung,Fibroblast,Adult,48,200,CellTiterGlo,LuciferaseEnzyme,74.878,10.1039/c0nr00204f,80,,4,-8,IMR90,Nanoscale,Royal Society of Chemistry (RSC),2010,Active targeting of cancer cells using folic acid-conjugated platinum nanoparticles,FALSE,FALSE,closed,80_teow2010.pdf,0
2509,Pt,Sphere,PVP,Chemical Reduction,Negative,,,5000,H,Human,Lung,Fibroblast,Adult,48,400,CellTiterGlo,LuciferaseEnzyme,54.39,10.1039/c0nr00204f,80,,4,-8,IMR90,Nanoscale,Royal Society of Chemistry (RSC),2010,Active targeting of cancer cells using folic acid-conjugated platinum nanoparticles,FALSE,FALSE,closed,80_teow2010.pdf,0
2510,Pt,Sphere,PVP,Chemical Reduction,Negative,,,5000,H,Human,Lung,Fibroblast,Adult,72,25,CellTiterGlo,LuciferaseEnzyme,91.951,10.1039/c0nr00204f,80,,4,-8,IMR90,Nanoscale,Royal Society of Chemistry (RSC),2010,Active targeting of cancer cells using folic acid-conjugated platinum nanoparticles,FALSE,FALSE,closed,80_teow2010.pdf,0
2511,Pt,Sphere,PVP,Chemical Reduction,Negative,,,5000,H,Human,Lung,Fibroblast,Adult,72,50,CellTiterGlo,LuciferaseEnzyme,76.585,10.1039/c0nr00204f,80,,4,-8,IMR90,Nanoscale,Royal Society of Chemistry (RSC),2010,Active targeting of cancer cells using folic acid-conjugated platinum nanoparticles,FALSE,FALSE,closed,80_teow2010.pdf,0
2512,Pt,Sphere,PVP,Chemical Reduction,Negative,,,5000,H,Human,Lung,Fibroblast,Adult,72,100,CellTiterGlo,LuciferaseEnzyme,70.488,10.1039/c0nr00204f,80,,4,-8,IMR90,Nanoscale,Royal Society of Chemistry (RSC),2010,Active targeting of cancer cells using folic acid-conjugated platinum nanoparticles,FALSE,FALSE,closed,80_teow2010.pdf,0
2513,Pt,Sphere,PVP,Chemical Reduction,Negative,,,5000,H,Human,Lung,Fibroblast,Adult,72,200,CellTiterGlo,LuciferaseEnzyme,70.488,10.1039/c0nr00204f,80,,4,-8,IMR90,Nanoscale,Royal Society of Chemistry (RSC),2010,Active targeting of cancer cells using folic acid-conjugated platinum nanoparticles,FALSE,FALSE,closed,80_teow2010.pdf,0
2514,Pt,Sphere,PVP,Chemical Reduction,Negative,,,5000,H,Human,Lung,Fibroblast,Adult,72,400,CellTiterGlo,LuciferaseEnzyme,41.951,10.1039/c0nr00204f,80,,4,-8,IMR90,Nanoscale,Royal Society of Chemistry (RSC),2010,Active targeting of cancer cells using folic acid-conjugated platinum nanoparticles,FALSE,FALSE,closed,80_teow2010.pdf,0
2515,Pt,Sphere,FA,Chemical Reduction,Negative,,,5000,H,Human,Cervix,Epithelial,Adult,24,25,CellTiterGlo,LuciferaseEnzyme,83.575,10.1039/c0nr00204f,80,,12.5,-40.5,HeLa,Nanoscale,Royal Society of Chemistry (RSC),2010,Active targeting of cancer cells using folic acid-conjugated platinum nanoparticles,FALSE,FALSE,closed,80_teow2010.pdf,0
2516,Pt,Sphere,FA,Chemical Reduction,Negative,,,5000,H,Human,Cervix,Epithelial,Adult,24,50,CellTiterGlo,LuciferaseEnzyme,77.536,10.1039/c0nr00204f,80,,12.5,-40.5,HeLa,Nanoscale,Royal Society of Chemistry (RSC),2010,Active targeting of cancer cells using folic acid-conjugated platinum nanoparticles,FALSE,FALSE,closed,80_teow2010.pdf,0
2517,Pt,Sphere,FA,Chemical Reduction,Negative,,,5000,H,Human,Cervix,Epithelial,Adult,24,100,CellTiterGlo,LuciferaseEnzyme,69.324,10.1039/c0nr00204f,80,,12.5,-40.5,HeLa,Nanoscale,Royal Society of Chemistry (RSC),2010,Active targeting of cancer cells using folic acid-conjugated platinum nanoparticles,FALSE,FALSE,closed,80_teow2010.pdf,0
2518,Pt,Sphere,FA,Chemical Reduction,Negative,,,5000,H,Human,Cervix,Epithelial,Adult,24,200,CellTiterGlo,LuciferaseEnzyme,50.242,10.1039/c0nr00204f,80,,12.5,-40.5,HeLa,Nanoscale,Royal Society of Chemistry (RSC),2010,Active targeting of cancer cells using folic acid-conjugated platinum nanoparticles,FALSE,FALSE,closed,80_teow2010.pdf,0
2519,Pt,Sphere,FA,Chemical Reduction,Negative,,,5000,H,Human,Cervix,Epithelial,Adult,24,400,CellTiterGlo,LuciferaseEnzyme,35.024,10.1039/c0nr00204f,80,,12.5,-40.5,HeLa,Nanoscale,Royal Society of Chemistry (RSC),2010,Active targeting of cancer cells using folic acid-conjugated platinum nanoparticles,FALSE,FALSE,closed,80_teow2010.pdf,0
2520,Pt,Sphere,FA,Chemical Reduction,Negative,,,5000,H,Human,Cervix,Epithelial,Adult,48,25,CellTiterGlo,LuciferaseEnzyme,80.918,10.1039/c0nr00204f,80,,12.5,-40.5,HeLa,Nanoscale,Royal Society of Chemistry (RSC),2010,Active targeting of cancer cells using folic acid-conjugated platinum nanoparticles,FALSE,FALSE,closed,80_teow2010.pdf,0
2521,Pt,Sphere,FA,Chemical Reduction,Negative,,,5000,H,Human,Cervix,Epithelial,Adult,48,50,CellTiterGlo,LuciferaseEnzyme,70.048,10.1039/c0nr00204f,80,,12.5,-40.5,HeLa,Nanoscale,Royal Society of Chemistry (RSC),2010,Active targeting of cancer cells using folic acid-conjugated platinum nanoparticles,FALSE,FALSE,closed,80_teow2010.pdf,0
2522,Pt,Sphere,FA,Chemical Reduction,Negative,,,5000,H,Human,Cervix,Epithelial,Adult,48,100,CellTiterGlo,LuciferaseEnzyme,58.454,10.1039/c0nr00204f,80,,12.5,-40.5,HeLa,Nanoscale,Royal Society of Chemistry (RSC),2010,Active targeting of cancer cells using folic acid-conjugated platinum nanoparticles,FALSE,FALSE,closed,80_teow2010.pdf,0
2523,Pt,Sphere,FA,Chemical Reduction,Negative,,,5000,H,Human,Cervix,Epithelial,Adult,48,200,CellTiterGlo,LuciferaseEnzyme,44.203,10.1039/c0nr00204f,80,,12.5,-40.5,HeLa,Nanoscale,Royal Society of Chemistry (RSC),2010,Active targeting of cancer cells using folic acid-conjugated platinum nanoparticles,FALSE,FALSE,closed,80_teow2010.pdf,0
2524,Pt,Sphere,FA,Chemical Reduction,Negative,,,5000,H,Human,Cervix,Epithelial,Adult,48,400,CellTiterGlo,LuciferaseEnzyme,29.952,10.1039/c0nr00204f,80,,12.5,-40.5,HeLa,Nanoscale,Royal Society of Chemistry (RSC),2010,Active targeting of cancer cells using folic acid-conjugated platinum nanoparticles,FALSE,FALSE,closed,80_teow2010.pdf,0
2525,Pt,Sphere,FA,Chemical Reduction,Negative,,,5000,H,Human,Cervix,Epithelial,Adult,72,25,CellTiterGlo,LuciferaseEnzyme,66.667,10.1039/c0nr00204f,80,,12.5,-40.5,HeLa,Nanoscale,Royal Society of Chemistry (RSC),2010,Active targeting of cancer cells using folic acid-conjugated platinum nanoparticles,FALSE,FALSE,closed,80_teow2010.pdf,0
2526,Pt,Sphere,FA,Chemical Reduction,Negative,,,5000,H,Human,Cervix,Epithelial,Adult,72,50,CellTiterGlo,LuciferaseEnzyme,54.831,10.1039/c0nr00204f,80,,12.5,-40.5,HeLa,Nanoscale,Royal Society of Chemistry (RSC),2010,Active targeting of cancer cells using folic acid-conjugated platinum nanoparticles,FALSE,FALSE,closed,80_teow2010.pdf,0
2527,Pt,Sphere,FA,Chemical Reduction,Negative,,,5000,H,Human,Cervix,Epithelial,Adult,72,100,CellTiterGlo,LuciferaseEnzyme,44.928,10.1039/c0nr00204f,80,,12.5,-40.5,HeLa,Nanoscale,Royal Society of Chemistry (RSC),2010,Active targeting of cancer cells using folic acid-conjugated platinum nanoparticles,FALSE,FALSE,closed,80_teow2010.pdf,0
2528,Pt,Sphere,FA,Chemical Reduction,Negative,,,5000,H,Human,Cervix,Epithelial,Adult,72,200,CellTiterGlo,LuciferaseEnzyme,31.643,10.1039/c0nr00204f,80,,12.5,-40.5,HeLa,Nanoscale,Royal Society of Chemistry (RSC),2010,Active targeting of cancer cells using folic acid-conjugated platinum nanoparticles,FALSE,FALSE,closed,80_teow2010.pdf,0
2529,Pt,Sphere,FA,Chemical Reduction,Negative,,,5000,H,Human,Cervix,Epithelial,Adult,72,400,CellTiterGlo,LuciferaseEnzyme,19.807,10.1039/c0nr00204f,80,,12.5,-40.5,HeLa,Nanoscale,Royal Society of Chemistry (RSC),2010,Active targeting of cancer cells using folic acid-conjugated platinum nanoparticles,FALSE,FALSE,closed,80_teow2010.pdf,0
2530,Pt,Sphere,FA,Chemical Reduction,Negative,,,5000,H,Human,Breast,Epithelial,Adult,24,25,CellTiterGlo,LuciferaseEnzyme,78.385,10.1039/c0nr00204f,80,,12.5,-40.5,MCF-7,Nanoscale,Royal Society of Chemistry (RSC),2010,Active targeting of cancer cells using folic acid-conjugated platinum nanoparticles,FALSE,FALSE,closed,80_teow2010.pdf,0
2531,Pt,Sphere,FA,Chemical Reduction,Negative,,,5000,H,Human,Breast,Epithelial,Adult,24,50,CellTiterGlo,LuciferaseEnzyme,64.371,10.1039/c0nr00204f,80,,12.5,-40.5,MCF-7,Nanoscale,Royal Society of Chemistry (RSC),2010,Active targeting of cancer cells using folic acid-conjugated platinum nanoparticles,FALSE,FALSE,closed,80_teow2010.pdf,0
2532,Pt,Sphere,FA,Chemical Reduction,Negative,,,5000,H,Human,Breast,Epithelial,Adult,24,100,CellTiterGlo,LuciferaseEnzyme,47.506,10.1039/c0nr00204f,80,,12.5,-40.5,MCF-7,Nanoscale,Royal Society of Chemistry (RSC),2010,Active targeting of cancer cells using folic acid-conjugated platinum nanoparticles,FALSE,FALSE,closed,80_teow2010.pdf,0
2533,Pt,Sphere,FA,Chemical Reduction,Negative,,,5000,H,Human,Breast,Epithelial,Adult,24,200,CellTiterGlo,LuciferaseEnzyme,34.204,10.1039/c0nr00204f,80,,12.5,-40.5,MCF-7,Nanoscale,Royal Society of Chemistry (RSC),2010,Active targeting of cancer cells using folic acid-conjugated platinum nanoparticles,FALSE,FALSE,closed,80_teow2010.pdf,0
2534,Pt,Sphere,FA,Chemical Reduction,Negative,,,5000,H,Human,Breast,Epithelial,Adult,24,400,CellTiterGlo,LuciferaseEnzyme,19.002,10.1039/c0nr00204f,80,,12.5,-40.5,MCF-7,Nanoscale,Royal Society of Chemistry (RSC),2010,Active targeting of cancer cells using folic acid-conjugated platinum nanoparticles,FALSE,FALSE,closed,80_teow2010.pdf,0
2535,Pt,Sphere,FA,Chemical Reduction,Negative,,,5000,H,Human,Breast,Epithelial,Adult,48,25,CellTiterGlo,LuciferaseEnzyme,65.321,10.1039/c0nr00204f,80,,12.5,-40.5,MCF-7,Nanoscale,Royal Society of Chemistry (RSC),2010,Active targeting of cancer cells using folic acid-conjugated platinum nanoparticles,FALSE,FALSE,closed,80_teow2010.pdf,0
2536,Pt,Sphere,FA,Chemical Reduction,Negative,,,5000,H,Human,Breast,Epithelial,Adult,48,50,CellTiterGlo,LuciferaseEnzyme,50.356,10.1039/c0nr00204f,80,,12.5,-40.5,MCF-7,Nanoscale,Royal Society of Chemistry (RSC),2010,Active targeting of cancer cells using folic acid-conjugated platinum nanoparticles,FALSE,FALSE,closed,80_teow2010.pdf,0
2537,Pt,Sphere,FA,Chemical Reduction,Negative,,,5000,H,Human,Breast,Epithelial,Adult,48,100,CellTiterGlo,LuciferaseEnzyme,37.53,10.1039/c0nr00204f,80,,12.5,-40.5,MCF-7,Nanoscale,Royal Society of Chemistry (RSC),2010,Active targeting of cancer cells using folic acid-conjugated platinum nanoparticles,FALSE,FALSE,closed,80_teow2010.pdf,0
2538,Pt,Sphere,FA,Chemical Reduction,Negative,,,5000,H,Human,Breast,Epithelial,Adult,48,200,CellTiterGlo,LuciferaseEnzyme,26.128,10.1039/c0nr00204f,80,,12.5,-40.5,MCF-7,Nanoscale,Royal Society of Chemistry (RSC),2010,Active targeting of cancer cells using folic acid-conjugated platinum nanoparticles,FALSE,FALSE,closed,80_teow2010.pdf,0
2539,Pt,Sphere,FA,Chemical Reduction,Negative,,,5000,H,Human,Breast,Epithelial,Adult,48,400,CellTiterGlo,LuciferaseEnzyme,16.865,10.1039/c0nr00204f,80,,12.5,-40.5,MCF-7,Nanoscale,Royal Society of Chemistry (RSC),2010,Active targeting of cancer cells using folic acid-conjugated platinum nanoparticles,FALSE,FALSE,closed,80_teow2010.pdf,0
2540,Pt,Sphere,FA,Chemical Reduction,Negative,,,5000,H,Human,Breast,Epithelial,Adult,72,25,CellTiterGlo,LuciferaseEnzyme,44.893,10.1039/c0nr00204f,80,,12.5,-40.5,MCF-7,Nanoscale,Royal Society of Chemistry (RSC),2010,Active targeting of cancer cells using folic acid-conjugated platinum nanoparticles,FALSE,FALSE,closed,80_teow2010.pdf,0
2541,Pt,Sphere,FA,Chemical Reduction,Negative,,,5000,H,Human,Breast,Epithelial,Adult,72,50,CellTiterGlo,LuciferaseEnzyme,34.204,10.1039/c0nr00204f,80,,12.5,-40.5,MCF-7,Nanoscale,Royal Society of Chemistry (RSC),2010,Active targeting of cancer cells using folic acid-conjugated platinum nanoparticles,FALSE,FALSE,closed,80_teow2010.pdf,0
2542,Pt,Sphere,FA,Chemical Reduction,Negative,,,5000,H,Human,Breast,Epithelial,Adult,72,100,CellTiterGlo,LuciferaseEnzyme,24.466,10.1039/c0nr00204f,80,,12.5,-40.5,MCF-7,Nanoscale,Royal Society of Chemistry (RSC),2010,Active targeting of cancer cells using folic acid-conjugated platinum nanoparticles,FALSE,FALSE,closed,80_teow2010.pdf,0
2543,Pt,Sphere,FA,Chemical Reduction,Negative,,,5000,H,Human,Breast,Epithelial,Adult,72,200,CellTiterGlo,LuciferaseEnzyme,16.39,10.1039/c0nr00204f,80,,12.5,-40.5,MCF-7,Nanoscale,Royal Society of Chemistry (RSC),2010,Active targeting of cancer cells using folic acid-conjugated platinum nanoparticles,FALSE,FALSE,closed,80_teow2010.pdf,0
2544,Pt,Sphere,FA,Chemical Reduction,Negative,,,5000,H,Human,Breast,Epithelial,Adult,72,400,CellTiterGlo,LuciferaseEnzyme,11.164,10.1039/c0nr00204f,80,,12.5,-40.5,MCF-7,Nanoscale,Royal Society of Chemistry (RSC),2010,Active targeting of cancer cells using folic acid-conjugated platinum nanoparticles,FALSE,FALSE,closed,80_teow2010.pdf,0
2545,Pt,Sphere,FA,Chemical Reduction,Negative,,,5000,H,Human,Lung,Fibroblast,Adult,24,25,CellTiterGlo,LuciferaseEnzyme,79.426,10.1039/c0nr00204f,80,,12.5,-40.5,IMR90,Nanoscale,Royal Society of Chemistry (RSC),2010,Active targeting of cancer cells using folic acid-conjugated platinum nanoparticles,FALSE,FALSE,closed,80_teow2010.pdf,0
2546,Pt,Sphere,FA,Chemical Reduction,Negative,,,5000,H,Human,Lung,Fibroblast,Adult,24,50,CellTiterGlo,LuciferaseEnzyme,59.809,10.1039/c0nr00204f,80,,12.5,-40.5,IMR90,Nanoscale,Royal Society of Chemistry (RSC),2010,Active targeting of cancer cells using folic acid-conjugated platinum nanoparticles,FALSE,FALSE,closed,80_teow2010.pdf,0
2547,Pt,Sphere,FA,Chemical Reduction,Negative,,,5000,H,Human,Lung,Fibroblast,Adult,24,100,CellTiterGlo,LuciferaseEnzyme,50.239,10.1039/c0nr00204f,80,,12.5,-40.5,IMR90,Nanoscale,Royal Society of Chemistry (RSC),2010,Active targeting of cancer cells using folic acid-conjugated platinum nanoparticles,FALSE,FALSE,closed,80_teow2010.pdf,0
2548,Pt,Sphere,FA,Chemical Reduction,Negative,,,5000,H,Human,Lung,Fibroblast,Adult,24,200,CellTiterGlo,LuciferaseEnzyme,33.971,10.1039/c0nr00204f,80,,12.5,-40.5,IMR90,Nanoscale,Royal Society of Chemistry (RSC),2010,Active targeting of cancer cells using folic acid-conjugated platinum nanoparticles,FALSE,FALSE,closed,80_teow2010.pdf,0
2549,Pt,Sphere,FA,Chemical Reduction,Negative,,,5000,H,Human,Lung,Fibroblast,Adult,24,400,CellTiterGlo,LuciferaseEnzyme,19.856,10.1039/c0nr00204f,80,,12.5,-40.5,IMR90,Nanoscale,Royal Society of Chemistry (RSC),2010,Active targeting of cancer cells using folic acid-conjugated platinum nanoparticles,FALSE,FALSE,closed,80_teow2010.pdf,0
2550,Pt,Sphere,FA,Chemical Reduction,Negative,,,5000,H,Human,Lung,Fibroblast,Adult,48,25,CellTiterGlo,LuciferaseEnzyme,59.809,10.1039/c0nr00204f,80,,12.5,-40.5,IMR90,Nanoscale,Royal Society of Chemistry (RSC),2010,Active targeting of cancer cells using folic acid-conjugated platinum nanoparticles,FALSE,FALSE,closed,80_teow2010.pdf,0
2551,Pt,Sphere,FA,Chemical Reduction,Negative,,,5000,H,Human,Lung,Fibroblast,Adult,48,50,CellTiterGlo,LuciferaseEnzyme,48.086,10.1039/c0nr00204f,80,,12.5,-40.5,IMR90,Nanoscale,Royal Society of Chemistry (RSC),2010,Active targeting of cancer cells using folic acid-conjugated platinum nanoparticles,FALSE,FALSE,closed,80_teow2010.pdf,0
2552,Pt,Sphere,FA,Chemical Reduction,Negative,,,5000,H,Human,Lung,Fibroblast,Adult,48,100,CellTiterGlo,LuciferaseEnzyme,39.234,10.1039/c0nr00204f,80,,12.5,-40.5,IMR90,Nanoscale,Royal Society of Chemistry (RSC),2010,Active targeting of cancer cells using folic acid-conjugated platinum nanoparticles,FALSE,FALSE,closed,80_teow2010.pdf,0
2553,Pt,Sphere,FA,Chemical Reduction,Negative,,,5000,H,Human,Lung,Fibroblast,Adult,48,200,CellTiterGlo,LuciferaseEnzyme,29.665,10.1039/c0nr00204f,80,,12.5,-40.5,IMR90,Nanoscale,Royal Society of Chemistry (RSC),2010,Active targeting of cancer cells using folic acid-conjugated platinum nanoparticles,FALSE,FALSE,closed,80_teow2010.pdf,0
2554,Pt,Sphere,FA,Chemical Reduction,Negative,,,5000,H,Human,Lung,Fibroblast,Adult,48,400,CellTiterGlo,LuciferaseEnzyme,16.029,10.1039/c0nr00204f,80,,12.5,-40.5,IMR90,Nanoscale,Royal Society of Chemistry (RSC),2010,Active targeting of cancer cells using folic acid-conjugated platinum nanoparticles,FALSE,FALSE,closed,80_teow2010.pdf,0
2555,Pt,Sphere,FA,Chemical Reduction,Negative,,,5000,H,Human,Lung,Fibroblast,Adult,72,25,CellTiterGlo,LuciferaseEnzyme,45.215,10.1039/c0nr00204f,80,,12.5,-40.5,IMR90,Nanoscale,Royal Society of Chemistry (RSC),2010,Active targeting of cancer cells using folic acid-conjugated platinum nanoparticles,FALSE,FALSE,closed,80_teow2010.pdf,0
2556,Pt,Sphere,FA,Chemical Reduction,Negative,,,5000,H,Human,Lung,Fibroblast,Adult,72,50,CellTiterGlo,LuciferaseEnzyme,38.278,10.1039/c0nr00204f,80,,12.5,-40.5,IMR90,Nanoscale,Royal Society of Chemistry (RSC),2010,Active targeting of cancer cells using folic acid-conjugated platinum nanoparticles,FALSE,FALSE,closed,80_teow2010.pdf,0
2557,Pt,Sphere,FA,Chemical Reduction,Negative,,,5000,H,Human,Lung,Fibroblast,Adult,72,100,CellTiterGlo,LuciferaseEnzyme,29.665,10.1039/c0nr00204f,80,,12.5,-40.5,IMR90,Nanoscale,Royal Society of Chemistry (RSC),2010,Active targeting of cancer cells using folic acid-conjugated platinum nanoparticles,FALSE,FALSE,closed,80_teow2010.pdf,0
2558,Pt,Sphere,FA,Chemical Reduction,Negative,,,5000,H,Human,Lung,Fibroblast,Adult,72,200,CellTiterGlo,LuciferaseEnzyme,23.206,10.1039/c0nr00204f,80,,12.5,-40.5,IMR90,Nanoscale,Royal Society of Chemistry (RSC),2010,Active targeting of cancer cells using folic acid-conjugated platinum nanoparticles,FALSE,FALSE,closed,80_teow2010.pdf,0
2559,Pt,Sphere,FA,Chemical Reduction,Negative,,,5000,H,Human,Lung,Fibroblast,Adult,72,400,CellTiterGlo,LuciferaseEnzyme,14.593,10.1039/c0nr00204f,80,,12.5,-40.5,IMR90,Nanoscale,Royal Society of Chemistry (RSC),2010,Active targeting of cancer cells using folic acid-conjugated platinum nanoparticles,FALSE,FALSE,closed,80_teow2010.pdf,0
2560,Fe3O4,Sphere,PEI,Commercial,Positive,,,,A,Mouse,Ascites,Monocyte/Macrophage,Adult,48,3.125,MTS,TetrazoliumSalt,98.282,10.1038/s41598-018-19628-z,81,,10,29.28,RAW264.7,Scientific Reports,Springer Science and Business Media LLC,2018,"Uptake, distribution, clearance, and toxicity of iron oxide nanoparticles with different sizes and coatings",TRUE,TRUE,gold,81_feng2018.pdf,1
2561,Fe3O4,Sphere,PEI,Commercial,Positive,,,,A,Mouse,Ascites,Monocyte/Macrophage,Adult,48,6.25,MTS,TetrazoliumSalt,82.646,10.1038/s41598-018-19628-z,81,,10,29.28,RAW264.7,Scientific Reports,Springer Science and Business Media LLC,2018,"Uptake, distribution, clearance, and toxicity of iron oxide nanoparticles with different sizes and coatings",TRUE,TRUE,gold,81_feng2018.pdf,1
2562,Fe3O4,Sphere,PEI,Commercial,Positive,,,,A,Mouse,Ascites,Monocyte/Macrophage,Adult,48,12.5,MTS,TetrazoliumSalt,15.636,10.1038/s41598-018-19628-z,81,,10,29.28,RAW264.7,Scientific Reports,Springer Science and Business Media LLC,2018,"Uptake, distribution, clearance, and toxicity of iron oxide nanoparticles with different sizes and coatings",TRUE,TRUE,gold,81_feng2018.pdf,1
2563,Fe3O4,Sphere,PEI,Commercial,Positive,,,,A,Mouse,Ascites,Monocyte/Macrophage,Adult,48,25,MTS,TetrazoliumSalt,5.4983,10.1038/s41598-018-19628-z,81,,10,29.28,RAW264.7,Scientific Reports,Springer Science and Business Media LLC,2018,"Uptake, distribution, clearance, and toxicity of iron oxide nanoparticles with different sizes and coatings",TRUE,TRUE,gold,81_feng2018.pdf,1
2564,Fe3O4,Sphere,PEI,Commercial,Positive,,,,A,Mouse,Ascites,Monocyte/Macrophage,Adult,48,50,MTS,TetrazoliumSalt,2.921,10.1038/s41598-018-19628-z,81,,10,29.28,RAW264.7,Scientific Reports,Springer Science and Business Media LLC,2018,"Uptake, distribution, clearance, and toxicity of iron oxide nanoparticles with different sizes and coatings",TRUE,TRUE,gold,81_feng2018.pdf,1
2565,Fe3O4,Sphere,PEI,Commercial,Positive,,,,A,Mouse,Ascites,Monocyte/Macrophage,Adult,48,100,MTS,TetrazoliumSalt,1.2027,10.1038/s41598-018-19628-z,81,,10,29.28,RAW264.7,Scientific Reports,Springer Science and Business Media LLC,2018,"Uptake, distribution, clearance, and toxicity of iron oxide nanoparticles with different sizes and coatings",TRUE,TRUE,gold,81_feng2018.pdf,1
2566,Fe3O4,Sphere,PEG,Commercial,Neutral,,,,A,Mouse,Ascites,Monocyte/Macrophage,Adult,48,3.125,MTS,TetrazoliumSalt,100.86,10.1038/s41598-018-19628-z,81,,10,-0.52,RAW264.7,Scientific Reports,Springer Science and Business Media LLC,2018,"Uptake, distribution, clearance, and toxicity of iron oxide nanoparticles with different sizes and coatings",TRUE,TRUE,gold,81_feng2018.pdf,1
2567,Fe3O4,Sphere,PEG,Commercial,Neutral,,,,A,Mouse,Ascites,Monocyte/Macrophage,Adult,48,6.25,MTS,TetrazoliumSalt,101.89,10.1038/s41598-018-19628-z,81,,10,-0.52,RAW264.7,Scientific Reports,Springer Science and Business Media LLC,2018,"Uptake, distribution, clearance, and toxicity of iron oxide nanoparticles with different sizes and coatings",TRUE,TRUE,gold,81_feng2018.pdf,1
2568,Fe3O4,Sphere,PEG,Commercial,Neutral,,,,A,Mouse,Ascites,Monocyte/Macrophage,Adult,48,12.5,MTS,TetrazoliumSalt,103.78,10.1038/s41598-018-19628-z,81,,10,-0.52,RAW264.7,Scientific Reports,Springer Science and Business Media LLC,2018,"Uptake, distribution, clearance, and toxicity of iron oxide nanoparticles with different sizes and coatings",TRUE,TRUE,gold,81_feng2018.pdf,1
2569,Fe3O4,Sphere,PEG,Commercial,Neutral,,,,A,Mouse,Ascites,Monocyte/Macrophage,Adult,48,25,MTS,TetrazoliumSalt,101.2,10.1038/s41598-018-19628-z,81,,10,-0.52,RAW264.7,Scientific Reports,Springer Science and Business Media LLC,2018,"Uptake, distribution, clearance, and toxicity of iron oxide nanoparticles with different sizes and coatings",TRUE,TRUE,gold,81_feng2018.pdf,1
2570,Fe3O4,Sphere,PEG,Commercial,Neutral,,,,A,Mouse,Ascites,Monocyte/Macrophage,Adult,48,50,MTS,TetrazoliumSalt,83.333,10.1038/s41598-018-19628-z,81,,10,-0.52,RAW264.7,Scientific Reports,Springer Science and Business Media LLC,2018,"Uptake, distribution, clearance, and toxicity of iron oxide nanoparticles with different sizes and coatings",TRUE,TRUE,gold,81_feng2018.pdf,1
2571,Fe3O4,Sphere,PEG,Commercial,Neutral,,,,A,Mouse,Ascites,Monocyte/Macrophage,Adult,48,100,MTS,TetrazoliumSalt,56.701,10.1038/s41598-018-19628-z,81,,10,-0.52,RAW264.7,Scientific Reports,Springer Science and Business Media LLC,2018,"Uptake, distribution, clearance, and toxicity of iron oxide nanoparticles with different sizes and coatings",TRUE,TRUE,gold,81_feng2018.pdf,1
2572,Fe3O4,Sphere,PEG,Commercial,Neutral,,,,A,Mouse,Ascites,Monocyte/Macrophage,Adult,48,3.125,MTS,TetrazoliumSalt,97.595,10.1038/s41598-018-19628-z,81,,30,-0.52,RAW264.7,Scientific Reports,Springer Science and Business Media LLC,2018,"Uptake, distribution, clearance, and toxicity of iron oxide nanoparticles with different sizes and coatings",TRUE,TRUE,gold,81_feng2018.pdf,1
2573,Fe3O4,Sphere,PEG,Commercial,Neutral,,,,A,Mouse,Ascites,Monocyte/Macrophage,Adult,48,6.25,MTS,TetrazoliumSalt,97.079,10.1038/s41598-018-19628-z,81,,30,-0.52,RAW264.7,Scientific Reports,Springer Science and Business Media LLC,2018,"Uptake, distribution, clearance, and toxicity of iron oxide nanoparticles with different sizes and coatings",TRUE,TRUE,gold,81_feng2018.pdf,1
2574,Fe3O4,Sphere,PEG,Commercial,Neutral,,,,A,Mouse,Ascites,Monocyte/Macrophage,Adult,48,12.5,MTS,TetrazoliumSalt,103.26,10.1038/s41598-018-19628-z,81,,30,-0.52,RAW264.7,Scientific Reports,Springer Science and Business Media LLC,2018,"Uptake, distribution, clearance, and toxicity of iron oxide nanoparticles with different sizes and coatings",TRUE,TRUE,gold,81_feng2018.pdf,1
2575,Fe3O4,Sphere,PEG,Commercial,Neutral,,,,A,Mouse,Ascites,Monocyte/Macrophage,Adult,48,25,MTS,TetrazoliumSalt,107.73,10.1038/s41598-018-19628-z,81,,30,-0.52,RAW264.7,Scientific Reports,Springer Science and Business Media LLC,2018,"Uptake, distribution, clearance, and toxicity of iron oxide nanoparticles with different sizes and coatings",TRUE,TRUE,gold,81_feng2018.pdf,1
2576,Fe3O4,Sphere,PEG,Commercial,Neutral,,,,A,Mouse,Ascites,Monocyte/Macrophage,Adult,48,50,MTS,TetrazoliumSalt,88.144,10.1038/s41598-018-19628-z,81,,30,-0.52,RAW264.7,Scientific Reports,Springer Science and Business Media LLC,2018,"Uptake, distribution, clearance, and toxicity of iron oxide nanoparticles with different sizes and coatings",TRUE,TRUE,gold,81_feng2018.pdf,1
2577,Fe3O4,Sphere,PEG,Commercial,Neutral,,,,A,Mouse,Ascites,Monocyte/Macrophage,Adult,48,100,MTS,TetrazoliumSalt,73.196,10.1038/s41598-018-19628-z,81,,30,-0.52,RAW264.7,Scientific Reports,Springer Science and Business Media LLC,2018,"Uptake, distribution, clearance, and toxicity of iron oxide nanoparticles with different sizes and coatings",TRUE,TRUE,gold,81_feng2018.pdf,1
2578,Fe3O4,Sphere,PEI,Commercial,Positive,,,,H,Human,Ovary,Epithelial,Adult,48,3.125,MTS,TetrazoliumSalt,70.872,10.1038/s41598-018-19628-z,81,,10,29.28,SKOV-3,Scientific Reports,Springer Science and Business Media LLC,2018,"Uptake, distribution, clearance, and toxicity of iron oxide nanoparticles with different sizes and coatings",TRUE,TRUE,gold,81_feng2018.pdf,1
2579,Fe3O4,Sphere,PEI,Commercial,Positive,,,,H,Human,Ovary,Epithelial,Adult,48,6.25,MTS,TetrazoliumSalt,8.9054,10.1038/s41598-018-19628-z,81,,10,29.28,SKOV-3,Scientific Reports,Springer Science and Business Media LLC,2018,"Uptake, distribution, clearance, and toxicity of iron oxide nanoparticles with different sizes and coatings",TRUE,TRUE,gold,81_feng2018.pdf,1
2580,Fe3O4,Sphere,PEI,Commercial,Positive,,,,H,Human,Ovary,Epithelial,Adult,48,12.5,MTS,TetrazoliumSalt,7.0501,10.1038/s41598-018-19628-z,81,,10,29.28,SKOV-3,Scientific Reports,Springer Science and Business Media LLC,2018,"Uptake, distribution, clearance, and toxicity of iron oxide nanoparticles with different sizes and coatings",TRUE,TRUE,gold,81_feng2018.pdf,1
2581,Fe3O4,Sphere,PEI,Commercial,Positive,,,,H,Human,Ovary,Epithelial,Adult,48,25,MTS,TetrazoliumSalt,3.525,10.1038/s41598-018-19628-z,81,,10,29.28,SKOV-3,Scientific Reports,Springer Science and Business Media LLC,2018,"Uptake, distribution, clearance, and toxicity of iron oxide nanoparticles with different sizes and coatings",TRUE,TRUE,gold,81_feng2018.pdf,1
2582,Fe3O4,Sphere,PEI,Commercial,Positive,,,,H,Human,Ovary,Epithelial,Adult,48,50,MTS,TetrazoliumSalt,2.7829,10.1038/s41598-018-19628-z,81,,10,29.28,SKOV-3,Scientific Reports,Springer Science and Business Media LLC,2018,"Uptake, distribution, clearance, and toxicity of iron oxide nanoparticles with different sizes and coatings",TRUE,TRUE,gold,81_feng2018.pdf,1
2583,Fe3O4,Sphere,PEI,Commercial,Positive,,,,H,Human,Ovary,Epithelial,Adult,48,100,MTS,TetrazoliumSalt,1.4842,10.1038/s41598-018-19628-z,81,,10,29.28,SKOV-3,Scientific Reports,Springer Science and Business Media LLC,2018,"Uptake, distribution, clearance, and toxicity of iron oxide nanoparticles with different sizes and coatings",TRUE,TRUE,gold,81_feng2018.pdf,1
2584,Fe3O4,Sphere,PEG,Commercial,Neutral,,,,H,Human,Ovary,Epithelial,Adult,48,3.125,MTS,TetrazoliumSalt,101.11,10.1038/s41598-018-19628-z,81,,10,-0.52,SKOV-3,Scientific Reports,Springer Science and Business Media LLC,2018,"Uptake, distribution, clearance, and toxicity of iron oxide nanoparticles with different sizes and coatings",TRUE,TRUE,gold,81_feng2018.pdf,1
2585,Fe3O4,Sphere,PEG,Commercial,Neutral,,,,H,Human,Ovary,Epithelial,Adult,48,6.25,MTS,TetrazoliumSalt,102.23,10.1038/s41598-018-19628-z,81,,10,-0.52,SKOV-3,Scientific Reports,Springer Science and Business Media LLC,2018,"Uptake, distribution, clearance, and toxicity of iron oxide nanoparticles with different sizes and coatings",TRUE,TRUE,gold,81_feng2018.pdf,1
2586,Fe3O4,Sphere,PEG,Commercial,Neutral,,,,H,Human,Ovary,Epithelial,Adult,48,12.5,MTS,TetrazoliumSalt,105.38,10.1038/s41598-018-19628-z,81,,10,-0.52,SKOV-3,Scientific Reports,Springer Science and Business Media LLC,2018,"Uptake, distribution, clearance, and toxicity of iron oxide nanoparticles with different sizes and coatings",TRUE,TRUE,gold,81_feng2018.pdf,1
2587,Fe3O4,Sphere,PEG,Commercial,Neutral,,,,H,Human,Ovary,Epithelial,Adult,48,25,MTS,TetrazoliumSalt,91.466,10.1038/s41598-018-19628-z,81,,10,-0.52,SKOV-3,Scientific Reports,Springer Science and Business Media LLC,2018,"Uptake, distribution, clearance, and toxicity of iron oxide nanoparticles with different sizes and coatings",TRUE,TRUE,gold,81_feng2018.pdf,1
2588,Fe3O4,Sphere,PEG,Commercial,Neutral,,,,H,Human,Ovary,Epithelial,Adult,48,50,MTS,TetrazoliumSalt,77.922,10.1038/s41598-018-19628-z,81,,10,-0.52,SKOV-3,Scientific Reports,Springer Science and Business Media LLC,2018,"Uptake, distribution, clearance, and toxicity of iron oxide nanoparticles with different sizes and coatings",TRUE,TRUE,gold,81_feng2018.pdf,1
2589,Fe3O4,Sphere,PEG,Commercial,Neutral,,,,H,Human,Ovary,Epithelial,Adult,48,100,MTS,TetrazoliumSalt,56.215,10.1038/s41598-018-19628-z,81,,10,-0.52,SKOV-3,Scientific Reports,Springer Science and Business Media LLC,2018,"Uptake, distribution, clearance, and toxicity of iron oxide nanoparticles with different sizes and coatings",TRUE,TRUE,gold,81_feng2018.pdf,1
2590,Fe3O4,Sphere,PEG,Commercial,Neutral,,,,H,Human,Ovary,Epithelial,Adult,48,3.125,MTS,TetrazoliumSalt,98.33,10.1038/s41598-018-19628-z,81,,30,-0.52,SKOV-3,Scientific Reports,Springer Science and Business Media LLC,2018,"Uptake, distribution, clearance, and toxicity of iron oxide nanoparticles with different sizes and coatings",TRUE,TRUE,gold,81_feng2018.pdf,1
2591,Fe3O4,Sphere,PEG,Commercial,Neutral,,,,H,Human,Ovary,Epithelial,Adult,48,6.25,MTS,TetrazoliumSalt,99.629,10.1038/s41598-018-19628-z,81,,30,-0.52,SKOV-3,Scientific Reports,Springer Science and Business Media LLC,2018,"Uptake, distribution, clearance, and toxicity of iron oxide nanoparticles with different sizes and coatings",TRUE,TRUE,gold,81_feng2018.pdf,1
2592,Fe3O4,Sphere,PEG,Commercial,Neutral,,,,H,Human,Ovary,Epithelial,Adult,48,12.5,MTS,TetrazoliumSalt,100,10.1038/s41598-018-19628-z,81,,30,-0.52,SKOV-3,Scientific Reports,Springer Science and Business Media LLC,2018,"Uptake, distribution, clearance, and toxicity of iron oxide nanoparticles with different sizes and coatings",TRUE,TRUE,gold,81_feng2018.pdf,1
2593,Fe3O4,Sphere,PEG,Commercial,Neutral,,,,H,Human,Ovary,Epithelial,Adult,48,25,MTS,TetrazoliumSalt,98.887,10.1038/s41598-018-19628-z,81,,30,-0.52,SKOV-3,Scientific Reports,Springer Science and Business Media LLC,2018,"Uptake, distribution, clearance, and toxicity of iron oxide nanoparticles with different sizes and coatings",TRUE,TRUE,gold,81_feng2018.pdf,1
2594,Fe3O4,Sphere,PEG,Commercial,Neutral,,,,H,Human,Ovary,Epithelial,Adult,48,50,MTS,TetrazoliumSalt,82.56,10.1038/s41598-018-19628-z,81,,30,-0.52,SKOV-3,Scientific Reports,Springer Science and Business Media LLC,2018,"Uptake, distribution, clearance, and toxicity of iron oxide nanoparticles with different sizes and coatings",TRUE,TRUE,gold,81_feng2018.pdf,1
2595,Fe3O4,Sphere,PEG,Commercial,Neutral,,,,H,Human,Ovary,Epithelial,Adult,48,100,MTS,TetrazoliumSalt,66.605,10.1038/s41598-018-19628-z,81,,30,-0.52,SKOV-3,Scientific Reports,Springer Science and Business Media LLC,2018,"Uptake, distribution, clearance, and toxicity of iron oxide nanoparticles with different sizes and coatings",TRUE,TRUE,gold,81_feng2018.pdf,1
2596,MgO,Sphere,,Commercial,Positive,639,11.6,50000,H,Human,Heart,Epithelial,Adult,12,0.001,MTT,TetrazoliumSalt,97.03,10.1007/s10565-011-9191-9,82,,39.2,,HCMEC,Cell Biology and Toxicology,Springer Science and Business Media LLC,2011,"Cytotoxicity, permeability, and inflammation of metal oxide nanoparticles in human cardiac microvascular endothelial cells",FALSE,FALSE,closed,82_sun2011.pdf,0
2597,MgO,Sphere,,Commercial,Positive,639,11.6,50000,H,Human,Heart,Epithelial,Adult,12,0.01,MTT,TetrazoliumSalt,100,10.1007/s10565-011-9191-9,82,,39.2,,HCMEC,Cell Biology and Toxicology,Springer Science and Business Media LLC,2011,"Cytotoxicity, permeability, and inflammation of metal oxide nanoparticles in human cardiac microvascular endothelial cells",FALSE,FALSE,closed,82_sun2011.pdf,0
2598,MgO,Sphere,,Commercial,Positive,639,11.6,50000,H,Human,Heart,Epithelial,Adult,12,0.1,MTT,TetrazoliumSalt,100,10.1007/s10565-011-9191-9,82,,39.2,,HCMEC,Cell Biology and Toxicology,Springer Science and Business Media LLC,2011,"Cytotoxicity, permeability, and inflammation of metal oxide nanoparticles in human cardiac microvascular endothelial cells",FALSE,FALSE,closed,82_sun2011.pdf,0
2599,MgO,Sphere,,Commercial,Positive,639,11.6,50000,H,Human,Heart,Epithelial,Adult,12,1,MTT,TetrazoliumSalt,97.03,10.1007/s10565-011-9191-9,82,,39.2,,HCMEC,Cell Biology and Toxicology,Springer Science and Business Media LLC,2011,"Cytotoxicity, permeability, and inflammation of metal oxide nanoparticles in human cardiac microvascular endothelial cells",FALSE,FALSE,closed,82_sun2011.pdf,0
2600,MgO,Sphere,,Commercial,Positive,639,11.6,50000,H,Human,Heart,Epithelial,Adult,12,5,MTT,TetrazoliumSalt,93.399,10.1007/s10565-011-9191-9,82,,39.2,,HCMEC,Cell Biology and Toxicology,Springer Science and Business Media LLC,2011,"Cytotoxicity, permeability, and inflammation of metal oxide nanoparticles in human cardiac microvascular endothelial cells",FALSE,FALSE,closed,82_sun2011.pdf,0
