Repository: anastasiavepreva/ChemX

# ChemX: A Collection of Chemistry Datasets for Benchmarking Automated Information Extraction

## Abstract

ChemX is a collection of 10 manually curated benchmarking datasets developed to support robust automated information extraction in chemistry. It spans two major domains — **nanomaterials** and **small molecules** — and enables evaluation across multiple modalities including text, tables, and figures.

ChemX is designed to benchmark large language models and multi-agent systems in real-world chemical contexts, emphasizing reproducibility, schema-based annotation, and domain-specific validation.

File: datasets/Nanomag.csv (part 19 of 23)
name,np_shell_2,np_hydro_size,xrd_scherrer_size,zfc_h_meas,htherm_sar,mri_r1,mri_r2,emic_size,instrument,core_shell_formula,np_core,np_shell,space_group_core,space_group_shell,squid_h_max,fc_field_T,squid_temperature,squid_sat_mag,coercivity,squid_rem_mag,exchange_bias_shift_Oe,vertical_loop_shift_M_vsl_emu_g,hc_kOe,doi,pdf,supp,journal,publisher,year,title,access,verification required,verified_by,verification_date,has_mistake_in_matadata,comment,article_name_folder,supp_info_name_folder
,,,,,,,,,,BiFeO3,BiFeO3,0,Pbam,0,50,"0,1",10,"9,438","589,847","2,417","-106,431",0,,10.1088/1361-6528/abac7a,abac7a.pdf,0,Nanotechnology,IOP Publishing,2020,Structural and magnetic properties of ultra-low density BiFeO<sub>3</sub> nanoparticles produced by pulsed laser deposition,0,,,,,,dataset3_132,0
,,,,,,,,,,BiFeO3,BiFeO3,0,Pbam,0,50,"0,1",17,"9,158","499,745","2,375","-16,745",0,,10.1088/1361-6528/abac7a,abac7a.pdf,0,Nanotechnology,IOP Publishing,2020,Structural and magnetic properties of ultra-low density BiFeO<sub>3</sub> nanoparticles produced by pulsed laser deposition,0,,,,,,dataset3_132,0
,,,,,,,,,,BiFeO3,BiFeO3,0,Pbam,0,50,"0,1",27,"8,912","372,75","1,885","-44,65","0,273",,10.1088/1361-6528/abac7a,abac7a.pdf,0,Nanotechnology,IOP Publishing,2020,Structural and magnetic properties of ultra-low density BiFeO<sub>3</sub> nanoparticles produced by pulsed laser deposition,0,,,,,,dataset3_132,0
,,,,,,,,,,Fe3O4-CoFe2O,Fe3O4,CoFe2O4,Fd-3m,Fd-3m,60,"0,1","4,2","51,65",13500,"36,379",-2324,0,,10.1134/S1063783420020043,S1063783420020043.pdf,0,Physics of the Solid State,Pleiades Publishing Ltd,2020,Synthesis and Magnetic Properties of the Core–Shell Fe3O4/CoFe2O4 Nanoparticles,0,,,,,,dataset3_133,0
,,,,,,,,,,CoFe2O4,CoFe2O4,0,Fd-3m,0,60,"0,1","4,2","65,568",10800,"34,158",-1972,0,,10.1134/S1063783420020043,S1063783420020043.pdf,0,Physics of the Solid State,Pleiades Publishing Ltd,2020,Synthesis and Magnetic Properties of the Core–Shell Fe3O4/CoFe2O4 Nanoparticles,0,,,,,,dataset3_133,0
,,,,,,,,,,CoO,CoO,0,Fm-3m,0,70,0,325,"0,1",103,,0,0,,10.1021/acs.chemmater.0c03017,acs.chemmater.0c03017.pdf,acs.chemmater.0c03017_SI.pdf,Chemistry of Materials,American Chemical Society (ACS),2020,Structural and Magnetic Implications of Transition Metal Migration within Octahedral Core–Shell Nanocrystals,1,,,,,,dataset3_134,dataset3_134_supp
,,,,,,,,,,CoO,CoO,0,Fm-3m,0,70,0,10,"0,4",139,,0,0,,10.1021/acs.chemmater.0c03017,acs.chemmater.0c03017.pdf,acs.chemmater.0c03017_SI.pdf,Chemistry of Materials,American Chemical Society (ACS),2020,Structural and Magnetic Implications of Transition Metal Migration within Octahedral Core–Shell Nanocrystals,1,,,,,,dataset3_134,dataset3_134_supp
,,,,,,,,,,CoO-MnFe2O4,CoO,MnFe2O4,Fm-3m,Fd-3m,70,0,325,30,105,"1,85",0,0,,10.1021/acs.chemmater.0c03017,acs.chemmater.0c03017.pdf,acs.chemmater.0c03017_SI.pdf,Chemistry of Materials,American Chemical Society (ACS),2020,Structural and Magnetic Implications of Transition Metal Migration within Octahedral Core–Shell Nanocrystals,1,,,,,,dataset3_134,dataset3_134_supp
,,,,,,,,,,CoO-MnFe2O4,CoO,MnFe2O4,Fm-3m,Fd-3m,70,0,10,35,126,"2,337",0,"0,595",,10.1021/acs.chemmater.0c03017,acs.chemmater.0c03017.pdf,acs.chemmater.0c03017_SI.pdf,Chemistry of Materials,American Chemical Society (ACS),2020,Structural and Magnetic Implications of Transition Metal Migration within Octahedral Core–Shell Nanocrystals,1,,,,,,dataset3_134,dataset3_134_supp
,,,,,,,,,,CoO-CoFe2O4,CoO,CoFe2O4,Fm-3m,Fd-3m,70,0,325,74,101,"3,2",0,"0,3",,10.1021/acs.chemmater.0c03017,acs.chemmater.0c03017.pdf,acs.chemmater.0c03017_SI.pdf,Chemistry of Materials,American Chemical Society (ACS),2020,Structural and Magnetic Implications of Transition Metal Migration within Octahedral Core–Shell Nanocrystals,1,,,,,,dataset3_134,dataset3_134_supp
,,,,,,,,,,CoO-CoFe2O4,CoO,CoFe2O4,Fm-3m,Fd-3m,70,0,10,78,228,"4,836",0,"0,052",,10.1021/acs.chemmater.0c03017,acs.chemmater.0c03017.pdf,acs.chemmater.0c03017_SI.pdf,Chemistry of Materials,American Chemical Society (ACS),2020,Structural and Magnetic Implications of Transition Metal Migration within Octahedral Core–Shell Nanocrystals,1,,,,,,dataset3_134,dataset3_134_supp
,,,,,,,,,,CoO,CoO,0,Fm-3m,0,70,5,10,"0,4",169,,-249,,,10.1021/acs.chemmater.0c03017,acs.chemmater.0c03017.pdf,acs.chemmater.0c03017_SI.pdf,Chemistry of Materials,American Chemical Society (ACS),2020,Structural and Magnetic Implications of Transition Metal Migration within Octahedral Core–Shell Nanocrystals,1,,,,,,dataset3_134,dataset3_134_supp
,,,,,,,,,,CoO-MnFe2O4,CoO,MnFe2O4,Fm-3m,Fd-3m,70,5,10,35,197,,-76,,,10.1021/acs.chemmater.0c03017,acs.chemmater.0c03017.pdf,acs.chemmater.0c03017_SI.pdf,Chemistry of Materials,American Chemical Society (ACS),2020,Structural and Magnetic Implications of Transition Metal Migration within Octahedral Core–Shell Nanocrystals,1,,,,,,dataset3_134,dataset3_134_supp
,,,,,,,,,,CoO-CoFe2O4,CoO,CoFe2O4,Fm-3m,Fd-3m,70,5,10,78,283,,-55,,,10.1021/acs.chemmater.0c03017,acs.chemmater.0c03017.pdf,acs.chemmater.0c03017_SI.pdf,Chemistry of Materials,American Chemical Society (ACS),2020,Structural and Magnetic Implications of Transition Metal Migration within Octahedral Core–Shell Nanocrystals,1,,,,,,dataset3_134,dataset3_134_supp
,,,,,,,,,,NiO,NiO,0,P63/mmc,Fm-3m,50,"0,5",5,"0,96","1856,45","0,189","-944,208","0,089",,10.1016/j.jmmm.2019.165713,j.jmmm.2019.165713.pdf,j.jmmm.2019.165713_SI.pdf,Journal of Magnetism and Magnetic Materials,Elsevier BV,2020,Study on the field-cooling induced magnetic interactions in Gd-doped NiO nanoparticles,0,,,,,,dataset3_135,https://ars.els-cdn.com/content/image/1-s2.0-S0304885319314131-mmc1.xml
,,,,,,,,,,Gd-NiO,Gd,NiO,P63/mmc,P63/mmc,50,"0,5",5,"6,35","1047,21","0,219","-877,4","0,219",,10.1016/j.jmmm.2019.165713,j.jmmm.2019.165713.pdf,j.jmmm.2019.165713_SI.pdf,Journal of Magnetism and Magnetic Materials,Elsevier BV,2020,Study on the field-cooling induced magnetic interactions in Gd-doped NiO nanoparticles,0,,,,,,dataset3_135,https://ars.els-cdn.com/content/image/1-s2.0-S0304885319314131-mmc1.xml
,,,,,,,,,,NiO,NiO,0,Fm-3m,0,,"0,01",300,,"525,72","0,00619","-54,431",,,10.1016/j.jallcom.2020.155050,j.jallcom.2020.155050.pdf,0,Journal of Alloys and Compounds,Elsevier BV,2020,Zn doping induced enhancement of multifunctional properties in NiO nanoparticles,0,,,,,,dataset3_136,0
,,,,,,,,,,Ni0.99Zn0.01O,Ni0.99Zn0.01O,0,,0,,"0,01",300,,"420,07","0,00615","-46,4866",,,10.1016/j.jallcom.2020.155050,j.jallcom.2020.155050.pdf,0,Journal of Alloys and Compounds,Elsevier BV,2020,Zn doping induced enhancement of multifunctional properties in NiO nanoparticles,0,,,,,,dataset3_136,0
,,,,,,,,,,Ni0.97Zn0.03O,Ni0.97Zn0.03O,0,,0,,"0,01",300,,533,"0,00642","-44,365",,,10.1016/j.jallcom.2020.155050,j.jallcom.2020.155050.pdf,0,Journal of Alloys and Compounds,Elsevier BV,2020,Zn doping induced enhancement of multifunctional properties in NiO nanoparticles,0,,,,,,dataset3_136,0
,,,,,,,,,,Ni0.95Zn0.05O,Ni0.95Zn0.05O,0,,0,,"0,01",300,,"159,266","0,00237","-15,541",,,10.1016/j.jallcom.2020.155050,j.jallcom.2020.155050.pdf,0,Journal of Alloys and Compounds,Elsevier BV,2020,Zn doping induced enhancement of multifunctional properties in NiO nanoparticles,0,,,,,,dataset3_136,0
,,,,,,,,,,NiO,NiO,0,Fm-3m,0,,"0,01",3,,"1044,68","0,01538","-49,168",,,10.1016/j.jallcom.2020.155050,j.jallcom.2020.155050.pdf,0,Journal of Alloys and Compounds,Elsevier BV,2020,Zn doping induced enhancement of multifunctional properties in NiO nanoparticles,0,,,,,,dataset3_136,0
,,,,,,,,,,Ni0.99Zn0.01O,Ni0.99Zn0.01O,0,,0,,"0,01",3,,"645,11","0,01022","-55,388",,,10.1016/j.jallcom.2020.155050,j.jallcom.2020.155050.pdf,0,Journal of Alloys and Compounds,Elsevier BV,2020,Zn doping induced enhancement of multifunctional properties in NiO nanoparticles,0,,,,,,dataset3_136,0
,,,,,,,,,,Ni0.97Zn0.03O,Ni0.97Zn0.03O,0,,0,,"0,01",3,,"495,24","0,00872","-74,345",,,10.1016/j.jallcom.2020.155050,j.jallcom.2020.155050.pdf,0,Journal of Alloys and Compounds,Elsevier BV,2020,Zn doping induced enhancement of multifunctional properties in NiO nanoparticles,0,,,,,,dataset3_136,0
,,,,,,,,,,Ni0.95Zn0.05O,Ni0.95Zn0.05O,0,,0,,"0,01",3,,"256,8","0,00514","-30,212",,,10.1016/j.jallcom.2020.155050,j.jallcom.2020.155050.pdf,0,Journal of Alloys and Compounds,Elsevier BV,2020,Zn doping induced enhancement of multifunctional properties in NiO nanoparticles,0,,,,,,dataset3_136,0
,,,,,,,,,,CoO-Fe3O4,CoO,Fe3O4,F43m,Fd-3m,70,0,10,,7824,,0,0,,10.1021/cm501951u,cm501951u.pdf,cm501951u_SI.pdf,Chemistry of Materials,American Chemical Society (ACS),2014,Exchange Bias Effect in CoO@Fe<sub>3</sub>O<sub>4</sub> Core–Shell Octahedron-Shaped Nanoparticles,0,,,,,,dataset3_137,dataset3_137_supp
,,,,,,,,,,CoO-Fe3O4,CoO,Fe3O4,F43m,Fd-3m,70,0,50,,7956,,0,0,,10.1021/cm501951u,cm501951u.pdf,cm501951u_SI.pdf,Chemistry of Materials,American Chemical Society (ACS),2014,Exchange Bias Effect in CoO@Fe<sub>3</sub>O<sub>4</sub> Core–Shell Octahedron-Shaped Nanoparticles,0,,,,,,dataset3_137,dataset3_137_supp
,,,,,,,,,,CoO-Fe3O4,CoO,Fe3O4,F43m,Fd-3m,70,0,150,,4099,,0,0,,10.1021/cm501951u,cm501951u.pdf,cm501951u_SI.pdf,Chemistry of Materials,American Chemical Society (ACS),2014,Exchange Bias Effect in CoO@Fe<sub>3</sub>O<sub>4</sub> Core–Shell Octahedron-Shaped Nanoparticles,0,,,,,,dataset3_137,dataset3_137_supp
,,,,,,,,,,CoO-Fe3O4,CoO,Fe3O4,F43m,Fd-3m,70,0,250,,1646,,0,0,,10.1021/cm501951u,cm501951u.pdf,cm501951u_SI.pdf,Chemistry of Materials,American Chemical Society (ACS),2014,Exchange Bias Effect in CoO@Fe<sub>3</sub>O<sub>4</sub> Core–Shell Octahedron-Shaped Nanoparticles,0,,,,,,dataset3_137,dataset3_137_supp
,,,,,,,,,,CoO-Fe3O4,CoO,Fe3O4,F43m,Fd-3m,70,5,10,,8040,,-101,,,10.1021/cm501951u,cm501951u.pdf,cm501951u_SI.pdf,Chemistry of Materials,American Chemical Society (ACS),2014,Exchange Bias Effect in CoO@Fe<sub>3</sub>O<sub>4</sub> Core–Shell Octahedron-Shaped Nanoparticles,0,,,,,,dataset3_137,dataset3_137_supp
,,,,,,,,,,CoO-Fe3O4,CoO,Fe3O4,F43m,Fd-3m,70,5,50,,8105,,-74,,,10.1021/cm501951u,cm501951u.pdf,cm501951u_SI.pdf,Chemistry of Materials,American Chemical Society (ACS),2014,Exchange Bias Effect in CoO@Fe<sub>3</sub>O<sub>4</sub> Core–Shell Octahedron-Shaped Nanoparticles,0,,,,,,dataset3_137,dataset3_137_supp
,,,,,,,,,,CoO-Fe3O4,CoO,Fe3O4,F43m,Fd-3m,70,5,150,,4131,,-55,,,10.1021/cm501951u,cm501951u.pdf,cm501951u_SI.pdf,Chemistry of Materials,American Chemical Society (ACS),2014,Exchange Bias Effect in CoO@Fe<sub>3</sub>O<sub>4</sub> Core–Shell Octahedron-Shaped Nanoparticles,0,,,,,,dataset3_137,dataset3_137_supp
,,,,,,,,,,CoO-Fe3O4,CoO,Fe3O4,F43m,Fd-3m,70,5,250,,1662,,-30,,,10.1021/cm501951u,cm501951u.pdf,cm501951u_SI.pdf,Chemistry of Materials,American Chemical Society (ACS),2014,Exchange Bias Effect in CoO@Fe<sub>3</sub>O<sub>4</sub> Core–Shell Octahedron-Shaped Nanoparticles,0,,,,,,dataset3_137,dataset3_137_supp
,,,,,,,,,,CoO-Fe3O4,CoO,Fe3O4,F43m,Fd-3m,30,0,10,,8487,,0,,,10.1021/cm501951u,cm501951u.pdf,cm501951u_SI.pdf,Chemistry of Materials,American Chemical Society (ACS),2014,Exchange Bias Effect in CoO@Fe<sub>3</sub>O<sub>4</sub> Core–Shell Octahedron-Shaped Nanoparticles,0,,,,,,dataset3_137,dataset3_137_supp
,,,,,,,,,,CoO-Fe3O4,CoO,Fe3O4,F43m,Fd-3m,30,0,50,,8227,,0,,,10.1021/cm501951u,cm501951u.pdf,cm501951u_SI.pdf,Chemistry of Materials,American Chemical Society (ACS),2014,Exchange Bias Effect in CoO@Fe<sub>3</sub>O<sub>4</sub> Core–Shell Octahedron-Shaped Nanoparticles,0,,,,,,dataset3_137,dataset3_137_supp
,,,,,,,,,,CoO-Fe3O4,CoO,Fe3O4,F43m,Fd-3m,30,0,150,,4292,,0,,,10.1021/cm501951u,cm501951u.pdf,cm501951u_SI.pdf,Chemistry of Materials,American Chemical Society (ACS),2014,Exchange Bias Effect in CoO@Fe<sub>3</sub>O<sub>4</sub> Core–Shell Octahedron-Shaped Nanoparticles,0,,,,,,dataset3_137,dataset3_137_supp
,,,,,,,,,,CoO-Fe3O4,CoO,Fe3O4,F43m,Fd-3m,30,0,250,,1729,,0,,,10.1021/cm501951u,cm501951u.pdf,cm501951u_SI.pdf,Chemistry of Materials,American Chemical Society (ACS),2014,Exchange Bias Effect in CoO@Fe<sub>3</sub>O<sub>4</sub> Core–Shell Octahedron-Shaped Nanoparticles,0,,,,,,dataset3_137,dataset3_137_supp
,,,,,,,,,,CoO-Fe3O4,CoO,Fe3O4,F43m,Fd-3m,30,0,300,,1046,,0,,,10.1021/cm501951u,cm501951u.pdf,cm501951u_SI.pdf,Chemistry of Materials,American Chemical Society (ACS),2014,Exchange Bias Effect in CoO@Fe<sub>3</sub>O<sub>4</sub> Core–Shell Octahedron-Shaped Nanoparticles,0,,,,,,dataset3_137,dataset3_137_supp
,,,,,,,,,,CoO-Fe3O4,CoO,Fe3O4,F43m,Fd-3m,30,5,10,,8624,,-178,,,10.1021/cm501951u,cm501951u.pdf,cm501951u_SI.pdf,Chemistry of Materials,American Chemical Society (ACS),2014,Exchange Bias Effect in CoO@Fe<sub>3</sub>O<sub>4</sub> Core–Shell Octahedron-Shaped Nanoparticles,0,,,,,,dataset3_137,dataset3_137_supp
,,,,,,,,,,CoO-Fe3O4,CoO,Fe3O4,F43m,Fd-3m,30,5,50,,8200,,-109,,,10.1021/cm501951u,cm501951u.pdf,cm501951u_SI.pdf,Chemistry of Materials,American Chemical Society (ACS),2014,Exchange Bias Effect in CoO@Fe<sub>3</sub>O<sub>4</sub> Core–Shell Octahedron-Shaped Nanoparticles,0,,,,,,dataset3_137,dataset3_137_supp
,,,,,,,,,,CoO-Fe3O4,CoO,Fe3O4,F43m,Fd-3m,30,5,150,,4302,,-45,,,10.1021/cm501951u,cm501951u.pdf,cm501951u_SI.pdf,Chemistry of Materials,American Chemical Society (ACS),2014,Exchange Bias Effect in CoO@Fe<sub>3</sub>O<sub>4</sub> Core–Shell Octahedron-Shaped Nanoparticles,0,,,,,,dataset3_137,dataset3_137_supp
,,,,,,,,,,CoO-Fe3O4,CoO,Fe3O4,F43m,Fd-3m,30,5,250,,1737,,-36,,,10.1021/cm501951u,cm501951u.pdf,cm501951u_SI.pdf,Chemistry of Materials,American Chemical Society (ACS),2014,Exchange Bias Effect in CoO@Fe<sub>3</sub>O<sub>4</sub> Core–Shell Octahedron-Shaped Nanoparticles,0,,,,,,dataset3_137,dataset3_137_supp
,,,,,,,,,,CoO-Fe3O4,CoO,Fe3O4,F43m,Fd-3m,70,0,10,,3490,,0,,,10.1021/cm501951u,cm501951u.pdf,cm501951u_SI.pdf,Chemistry of Materials,American Chemical Society (ACS),2014,Exchange Bias Effect in CoO@Fe<sub>3</sub>O<sub>4</sub> Core–Shell Octahedron-Shaped Nanoparticles,0,,,,,,dataset3_137,dataset3_137_supp
,,,,,,,,,,CoO-Fe3O4,CoO,Fe3O4,F43m,Fd-3m,70,0,50,,2624,,0,,,10.1021/cm501951u,cm501951u.pdf,cm501951u_SI.pdf,Chemistry of Materials,American Chemical Society (ACS),2014,Exchange Bias Effect in CoO@Fe<sub>3</sub>O<sub>4</sub> Core–Shell Octahedron-Shaped Nanoparticles,0,,,,,,dataset3_137,dataset3_137_supp
,,,,,,,,,,CoO-Fe3O4,CoO,Fe3O4,F43m,Fd-3m,70,0,150,,1316,,0,,,10.1021/cm501951u,cm501951u.pdf,cm501951u_SI.pdf,Chemistry of Materials,American Chemical Society (ACS),2014,Exchange Bias Effect in CoO@Fe<sub>3</sub>O<sub>4</sub> Core–Shell Octahedron-Shaped Nanoparticles,0,,,,,,dataset3_137,dataset3_137_supp
,,,,,,,,,,CoO-Fe3O4,CoO,Fe3O4,F43m,Fd-3m,70,0,250,,498,,0,,,10.1021/cm501951u,cm501951u.pdf,cm501951u_SI.pdf,Chemistry of Materials,American Chemical Society (ACS),2014,Exchange Bias Effect in CoO@Fe<sub>3</sub>O<sub>4</sub> Core–Shell Octahedron-Shaped Nanoparticles,0,,,,,,dataset3_137,dataset3_137_supp
,,,,,,,,,,CoO-Fe3O4,CoO,Fe3O4,F43m,Fd-3m,70,0,325,,266,,0,,,10.1021/cm501951u,cm501951u.pdf,cm501951u_SI.pdf,Chemistry of Materials,American Chemical Society (ACS),2014,Exchange Bias Effect in CoO@Fe<sub>3</sub>O<sub>4</sub> Core–Shell Octahedron-Shaped Nanoparticles,0,,,,,,dataset3_137,dataset3_137_supp
,,,,,,,,,,CoO-Fe3O4,CoO,Fe3O4,F43m,Fd-3m,70,5,10,,3197,,-253,,,10.1021/cm501951u,cm501951u.pdf,cm501951u_SI.pdf,Chemistry of Materials,American Chemical Society (ACS),2014,Exchange Bias Effect in CoO@Fe<sub>3</sub>O<sub>4</sub> Core–Shell Octahedron-Shaped Nanoparticles,0,,,,,,dataset3_137,dataset3_137_supp
,,,,,,,,,,CoO-Fe3O4,CoO,Fe3O4,F43m,Fd-3m,70,5,50,,2656,,-160,,,10.1021/cm501951u,cm501951u.pdf,cm501951u_SI.pdf,Chemistry of Materials,American Chemical Society (ACS),2014,Exchange Bias Effect in CoO@Fe<sub>3</sub>O<sub>4</sub> Core–Shell Octahedron-Shaped Nanoparticles,0,,,,,,dataset3_137,dataset3_137_supp
,,,,,,,,,,CoO-Fe3O4,CoO,Fe3O4,F43m,Fd-3m,70,5,150,,1346,,-58,,,10.1021/cm501951u,cm501951u.pdf,cm501951u_SI.pdf,Chemistry of Materials,American Chemical Society (ACS),2014,Exchange Bias Effect in CoO@Fe<sub>3</sub>O<sub>4</sub> Core–Shell Octahedron-Shaped Nanoparticles,0,,,,,,dataset3_137,dataset3_137_supp
,,,,,,,,,,CoO-Fe3O4,CoO,Fe3O4,F43m,Fd-3m,70,5,250,,503,,-11,,,10.1021/cm501951u,cm501951u.pdf,cm501951u_SI.pdf,Chemistry of Materials,American Chemical Society (ACS),2014,Exchange Bias Effect in CoO@Fe<sub>3</sub>O<sub>4</sub> Core–Shell Octahedron-Shaped Nanoparticles,0,,,,,,dataset3_137,dataset3_137_supp
,,,,,,,,,,CoO-Fe3O4,CoO,Fe3O4,F43m,Fd-3m,70,5,325,,275,,-2,,,10.1021/cm501951u,cm501951u.pdf,cm501951u_SI.pdf,Chemistry of Materials,American Chemical Society (ACS),2014,Exchange Bias Effect in CoO@Fe<sub>3</sub>O<sub>4</sub> Core–Shell Octahedron-Shaped Nanoparticles,0,,,,,,dataset3_137,dataset3_137_supp
,,,,,,,,,,CoO-Fe3O4,CoO,Fe3O4,F43m,Fd-3m,70,2,10,,3016,,-238,,,10.1021/cm501951u,cm501951u.pdf,cm501951u_SI.pdf,Chemistry of Materials,American Chemical Society (ACS),2014,Exchange Bias Effect in CoO@Fe<sub>3</sub>O<sub>4</sub> Core–Shell Octahedron-Shaped Nanoparticles,0,,,,,,dataset3_137,dataset3_137_supp
,,,,,,,,,,CoO-Fe3O4,CoO,Fe3O4,F43m,Fd-3m,70,2,50,,2528,,-147,,,10.1021/cm501951u,cm501951u.pdf,cm501951u_SI.pdf,Chemistry of Materials,American Chemical Society (ACS),2014,Exchange Bias Effect in CoO@Fe<sub>3</sub>O<sub>4</sub> Core–Shell Octahedron-Shaped Nanoparticles,0,,,,,,dataset3_137,dataset3_137_supp
,,,,,,,,,,CoO-Fe3O4,CoO,Fe3O4,F43m,Fd-3m,30,0,10,,4520,,0,,,10.1021/cm501951u,cm501951u.pdf,cm501951u_SI.pdf,Chemistry of Materials,American Chemical Society (ACS),2014,Exchange Bias Effect in CoO@Fe<sub>3</sub>O<sub>4</sub> Core–Shell Octahedron-Shaped Nanoparticles,0,,,,,,dataset3_137,dataset3_137_supp
,,,,,,,,,,CoO-Fe3O4,CoO,Fe3O4,F43m,Fd-3m,30,0,50,,3655,,0,,,10.1021/cm501951u,cm501951u.pdf,cm501951u_SI.pdf,Chemistry of Materials,American Chemical Society (ACS),2014,Exchange Bias Effect in CoO@Fe<sub>3</sub>O<sub>4</sub> Core–Shell Octahedron-Shaped Nanoparticles,0,,,,,,dataset3_137,dataset3_137_supp
,,,,,,,,,,CoO-Fe3O4,CoO,Fe3O4,F43m,Fd-3m,30,0,150,,1947,,0,,,10.1021/cm501951u,cm501951u.pdf,cm501951u_SI.pdf,Chemistry of Materials,American Chemical Society (ACS),2014,Exchange Bias Effect in CoO@Fe<sub>3</sub>O<sub>4</sub> Core–Shell Octahedron-Shaped Nanoparticles,0,,,,,,dataset3_137,dataset3_137_supp
,,,,,,,,,,CoO-Fe3O4,CoO,Fe3O4,F43m,Fd-3m,30,0,250,,741,,0,,,10.1021/cm501951u,cm501951u.pdf,cm501951u_SI.pdf,Chemistry of Materials,American Chemical Society (ACS),2014,Exchange Bias Effect in CoO@Fe<sub>3</sub>O<sub>4</sub> Core–Shell Octahedron-Shaped Nanoparticles,0,,,,,,dataset3_137,dataset3_137_supp
,,,,,,,,,,CoO-Fe3O4,CoO,Fe3O4,F43m,Fd-3m,30,0,325,,341,,0,,,10.1021/cm501951u,cm501951u.pdf,cm501951u_SI.pdf,Chemistry of Materials,American Chemical Society (ACS),2014,Exchange Bias Effect in CoO@Fe<sub>3</sub>O<sub>4</sub> Core–Shell Octahedron-Shaped Nanoparticles,0,,,,,,dataset3_137,dataset3_137_supp
,,,,,,,,,,CoO-Fe3O4,CoO,Fe3O4,F43m,Fd-3m,30,5,10,,4652,,-943,,,10.1021/cm501951u,cm501951u.pdf,cm501951u_SI.pdf,Chemistry of Materials,American Chemical Society (ACS),2014,Exchange Bias Effect in CoO@Fe<sub>3</sub>O<sub>4</sub> Core–Shell Octahedron-Shaped Nanoparticles,0,,,,,,dataset3_137,dataset3_137_supp
,,,,,,,,,,CoO-Fe3O4,CoO,Fe3O4,F43m,Fd-3m,30,5,50,,3697,,-376,,,10.1021/cm501951u,cm501951u.pdf,cm501951u_SI.pdf,Chemistry of Materials,American Chemical Society (ACS),2014,Exchange Bias Effect in CoO@Fe<sub>3</sub>O<sub>4</sub> Core–Shell Octahedron-Shaped Nanoparticles,0,,,,,,dataset3_137,dataset3_137_supp
,,,,,,,,,,CoO-Fe3O4,CoO,Fe3O4,F43m,Fd-3m,30,5,150,,1805,,-81,,,10.1021/cm501951u,cm501951u.pdf,cm501951u_SI.pdf,Chemistry of Materials,American Chemical Society (ACS),2014,Exchange Bias Effect in CoO@Fe<sub>3</sub>O<sub>4</sub> Core–Shell Octahedron-Shaped Nanoparticles,0,,,,,,dataset3_137,dataset3_137_supp
,,,,,,,,,,CoO-Fe3O4,CoO,Fe3O4,F43m,Fd-3m,30,5,250,,687,,-23,,,10.1021/cm501951u,cm501951u.pdf,cm501951u_SI.pdf,Chemistry of Materials,American Chemical Society (ACS),2014,Exchange Bias Effect in CoO@Fe<sub>3</sub>O<sub>4</sub> Core–Shell Octahedron-Shaped Nanoparticles,0,,,,,,dataset3_137,dataset3_137_supp
,,,,,,,,,,CoO-Fe3O4,CoO,Fe3O4,F43m,Fd-3m,30,5,325,,353,,0,,,10.1021/cm501951u,cm501951u.pdf,cm501951u_SI.pdf,Chemistry of Materials,American Chemical Society (ACS),2014,Exchange Bias Effect in CoO@Fe<sub>3</sub>O<sub>4</sub> Core–Shell Octahedron-Shaped Nanoparticles,0,,,,,,dataset3_137,dataset3_137_supp
,,,,,,,,,,CoO-Ni0.5Co0.5Fe2O4,CoO,Ni0.5Co0.5Fe2O4,Fm-3m,Fd-3m,50,1,10,"28,685",5500,"6,6",-800,"0,6",,10.1103/PhysRevB.94.054432,PhysRevB.94.054432.pdf,0,Physical Review B,American Physical Society (APS),2016,"Exchange bias and surface effects in bimagnetic<mml:math xmlns:mml=""http://www.w3.org/1998/Math/MathML""><mml:mrow><mml:mrow><mml:mi>CoO</mml:mi><mml:mtext>−</mml:mtext><mml:mi>core</mml:mi></mml:mrow><mml:mo>/</mml:mo><mml:msub><mml:mi>Co</mml:mi><mml:mrow><mml:mn>0.5</mml:mn></mml:mrow></mml:msub><mml:msub><mml:mi>Ni</mml:mi><mml:mrow><mml:mn>0.5</mml:mn></mml:mrow></mml:msub><mml:msub><mml:mi>Fe</mml:mi><mml:mn>2</mml:mn></mml:msub><mml:msub><mml:mi mathvariant=""normal"">O</mml:mi><mml:mn>4</mml:mn></mml:msub></mml:mrow></mml:math>-shell nanoparticles",1,,,,,,dataset3_138,0
,,,,,,,,,,CoO-Ni0.5Co0.5Fe2O4,CoO,Ni0.5Co0.5Fe2O4,Fm-3m,Fd-3m,70,1,10,"23,42",14600,15,-2300,"2,63",,10.1103/PhysRevB.94.054432,PhysRevB.94.054432.pdf,0,Physical Review B,American Physical Society (APS),2016,"Exchange bias and surface effects in bimagnetic<mml:math xmlns:mml=""http://www.w3.org/1998/Math/MathML""><mml:mrow><mml:mrow><mml:mi>CoO</mml:mi><mml:mtext>−</mml:mtext><mml:mi>core</mml:mi></mml:mrow><mml:mo>/</mml:mo><mml:msub><mml:mi>Co</mml:mi><mml:mrow><mml:mn>0.5</mml:mn></mml:mrow></mml:msub><mml:msub><mml:mi>Ni</mml:mi><mml:mrow><mml:mn>0.5</mml:mn></mml:mrow></mml:msub><mml:msub><mml:mi>Fe</mml:mi><mml:mn>2</mml:mn></mml:msub><mml:msub><mml:mi mathvariant=""normal"">O</mml:mi><mml:mn>4</mml:mn></mml:msub></mml:mrow></mml:math>-shell nanoparticles",1,,,,,,dataset3_138,0
,,,,,,,,,,CoFe2O4-CoFe2,CoFe2O4,CoFe2,Fd-3m,Fd-3m,12,0,300,"82,4",900,"27,4",,"4,8",,10.1016/j.jmmm.2013.09.040,j.jmmm.2013.09.040.pdf,0,Journal of Magnetism and Magnetic Materials,Elsevier BV,2014,Exchange-bias and exchange-spring coupling in magnetic core–shell nanoparticles,0,,,,,,dataset3_139,0
,,,,,,,,,,CoFe2O4-CoFe2,CoFe2O4,CoFe2,Fd-3m,Fd-3m,12,0,300,80,760,"26,1",,13,,10.1016/j.jmmm.2013.09.040,j.jmmm.2013.09.040.pdf,0,Journal of Magnetism and Magnetic Materials,Elsevier BV,2014,Exchange-bias and exchange-spring coupling in magnetic core–shell nanoparticles,0,,,,,,dataset3_139,0
,,,,,,,,,,CoFe2O4-CoFe2,CoFe2O4,CoFe2,Fd-3m,Fd-3m,12,0,300,"94,6",750,"29,6",,"9,1",,10.1016/j.jmmm.2013.09.040,j.jmmm.2013.09.040.pdf,0,Journal of Magnetism and Magnetic Materials,Elsevier BV,2014,Exchange-bias and exchange-spring coupling in magnetic core–shell nanoparticles,0,,,,,,dataset3_139,0
,,,,,,,,,,CoFe2O4-CoFe2,CoFe2O4,CoFe2,Fd-3m,Fd-3m,12,"1,2",10,"111,4",650,29,,"2,9",,10.1016/j.jmmm.2013.09.040,j.jmmm.2013.09.040.pdf,0,Journal of Magnetism and Magnetic Materials,Elsevier BV,2014,Exchange-bias and exchange-spring coupling in magnetic core–shell nanoparticles,0,,,,,,dataset3_139,0
,,,,,,,,,,CoFe2O4-CoFe2,CoFe2O4,CoFe2,Fd-3m,Fd-3m,12,"1,2",10,"141,3",540,30,,"53,3",,10.1016/j.jmmm.2013.09.040,j.jmmm.2013.09.040.pdf,0,Journal of Magnetism and Magnetic Materials,Elsevier BV,2014,Exchange-bias and exchange-spring coupling in magnetic core–shell nanoparticles,0,,,,,,dataset3_139,0
,,,,,,,,,,Co,Co,0,P63/mmc,0,125,0,300,"18,9",13000,,0,,,10.1021/acs.chemmater.6b04768,acs.chemmater.6b04768.pdf,acs.chemmater.6b04768_SI.pdf,Chemistry of Materials,American Chemical Society (ACS),2017,Topotaxial Phase Transformation in Cobalt Doped Iron Oxide Core/Shell Hard Magnetic Nanoparticles,0,,,,,,dataset3_140,dataset3_140_supp
,,,,,,,,,,FeCo−CoFe2O4,FeCo,CoFe2O4,Pm3m,Fd-3m,125,0,300,"37,8",15500,,0,,,10.1021/acs.chemmater.6b04768,acs.chemmater.6b04768.pdf,acs.chemmater.6b04768_SI.pdf,Chemistry of Materials,American Chemical Society (ACS),2017,Topotaxial Phase Transformation in Cobalt Doped Iron Oxide Core/Shell Hard Magnetic Nanoparticles,0,,,,,,dataset3_140,dataset3_140_supp
,,,,,,,,,,Fe2Co−CoFe2O4,Fe2Co,CoFe2O4,R-3c,Fd-3m,125,0,300,"37,8",15200,,0,,,10.1021/acs.chemmater.6b04768,acs.chemmater.6b04768.pdf,acs.chemmater.6b04768_SI.pdf,Chemistry of Materials,American Chemical Society (ACS),2017,Topotaxial Phase Transformation in Cobalt Doped Iron Oxide Core/Shell Hard Magnetic Nanoparticles,0,,,,,,dataset3_140,dataset3_140_supp
,,,,,,,,,,Co,Co,0,P63/mmc,0,125,3,10,19,"19,2","4,6465",-8700,"1,7675",,10.1021/acs.chemmater.6b04768,acs.chemmater.6b04768.pdf,acs.chemmater.6b04768_SI.pdf,Chemistry of Materials,American Chemical Society (ACS),2017,Topotaxial Phase Transformation in Cobalt Doped Iron Oxide Core/Shell Hard Magnetic Nanoparticles,0,,,,,,dataset3_140,dataset3_140_supp
,,,,,,,,,,FeCo−CoFe2O4,FeCo,CoFe2O4,Pm3m,Fd-3m,125,3,10,38,"17,4","11,607",-3400,"2,321",,10.1021/acs.chemmater.6b04768,acs.chemmater.6b04768.pdf,acs.chemmater.6b04768_SI.pdf,Chemistry of Materials,American Chemical Society (ACS),2017,Topotaxial Phase Transformation in Cobalt Doped Iron Oxide Core/Shell Hard Magnetic Nanoparticles,0,,,,,,dataset3_140,dataset3_140_supp
,,,,,,,,,,Fe2Co−CoFe2O4,Fe2Co,CoFe2O4,R-3c,Fd-3m,125,3,10,39,17,15,-3200,"2,5",,10.1021/acs.chemmater.6b04768,acs.chemmater.6b04768.pdf,acs.chemmater.6b04768_SI.pdf,Chemistry of Materials,American Chemical Society (ACS),2017,Topotaxial Phase Transformation in Cobalt Doped Iron Oxide Core/Shell Hard Magnetic Nanoparticles,0,,,,,,dataset3_140,dataset3_140_supp
,,,,,,,,,,BiFeO3-CoFe2O4,BiFeO3,CoFe2O4,R3c,Fd-3m,70,,10,"31,563",17500,"24,911",-462,1,,10.1039/c7tc00975e,c7tc00975e.pdf,0,Journal of Materials Chemistry C,Royal Society of Chemistry (RSC),2017,Exchange bias in bismuth ferrite/cobalt ferrite Janus nanofibers,0,,,,,,dataset3_141,0
,,,,,,,,,,BiFeO3-CoFe2O4,BiFeO3,CoFe2O4,R3c,Fd-3m,70,0,10,"31,5",18797,"24,6",-646,0,,10.1039/c7tc00975e,c7tc00975e.pdf,0,Journal of Materials Chemistry C,Royal Society of Chemistry (RSC),2017,Exchange bias in bismuth ferrite/cobalt ferrite Janus nanofibers,0,,,,,,dataset3_141,0
,,,,,,,,,,Fe-Fe2O3,Fe,Fe2O3,Im3m,P4332,50,"0,01",5,"14,93",2465,"5,088",-2113,5,,10.1063/1.4865904,1.4865904.pdf,0,Applied Physics Letters,AIP Publishing,2014,Tuning exchange bias in Fe/γ-Fe2O3 core-shell nanoparticles: Impacts of interface and surface spins,0,,,,,,dataset3_142,0
,,,,,,,,,,Fe-Fe2O3,Fe,Fe2O3,Im3m,P4332,50,"0,01",10,,"2893,865",,"-2893,865",,,10.1063/1.4865904,1.4865904.pdf,0,Applied Physics Letters,AIP Publishing,2014,Tuning exchange bias in Fe/γ-Fe2O3 core-shell nanoparticles: Impacts of interface and surface spins,0,,,,,,dataset3_142,0
,,,,,,,,,,Fe-Fe2O3,Fe,Fe2O3,Im3m,P4332,50,"0,01",15,,"2517,667",,"-1003,173",,,10.1063/1.4865904,1.4865904.pdf,0,Applied Physics Letters,AIP Publishing,2014,Tuning exchange bias in Fe/γ-Fe2O3 core-shell nanoparticles: Impacts of interface and surface spins,0,,,,,,dataset3_142,0
,,,,,,,,,,Fe-Fe2O3,Fe,Fe2O3,Im3m,P4332,50,"0,01",30,,"1408,45",,106,,,10.1063/1.4865904,1.4865904.pdf,0,Applied Physics Letters,AIP Publishing,2014,Tuning exchange bias in Fe/γ-Fe2O3 core-shell nanoparticles: Impacts of interface and surface spins,0,,,,,,dataset3_142,0
,,,,,,,,,,NiO-NiO,NiO,NiO,Fm-3m,Fm-3m,20,"0,01",2,"1,19","6,5","0,0056","-15,5",,,10.1039/C5RA24673C,C5RA24673C.pdf,0,RSC Advances,Royal Society of Chemistry (RSC),2016,Dense inter-particle interaction mediated spontaneous exchange bias in NiO nanoparticles,0,,,,,,dataset3_143,0
,,,,,,,,,,NiO-NiO,NiO,NiO,Fm-3m,Fm-3m,20,"0,01",25,"1,16",5,"0,0048",-12,,,10.1039/C5RA24673C,C5RA24673C.pdf,0,RSC Advances,Royal Society of Chemistry (RSC),2016,Dense inter-particle interaction mediated spontaneous exchange bias in NiO nanoparticles,0,,,,,,dataset3_143,0
,,,,,,,,,,NiO-NiO,NiO,NiO,Fm-3m,Fm-3m,20,"0,01",50,"1,09",14,"0,0135",-11,,,10.1039/C5RA24673C,C5RA24673C.pdf,0,RSC Advances,Royal Society of Chemistry (RSC),2016,Dense inter-particle interaction mediated spontaneous exchange bias in NiO nanoparticles,0,,,,,,dataset3_143,0
,,,,,,,,,,NiO-NiO,NiO,NiO,Fm-3m,Fm-3m,20,"0,01",100,"3,32",35,"0,0104",-11,,,10.1039/C5RA24673C,C5RA24673C.pdf,0,RSC Advances,Royal Society of Chemistry (RSC),2016,Dense inter-particle interaction mediated spontaneous exchange bias in NiO nanoparticles,0,,,,,,dataset3_143,0
,,,,,,,,,,NiO-NiO,NiO,NiO,Fm-3m,Fm-3m,20,"0,01",200,"3,64",36,"0,0075",-7,,,10.1039/C5RA24673C,C5RA24673C.pdf,0,RSC Advances,Royal Society of Chemistry (RSC),2016,Dense inter-particle interaction mediated spontaneous exchange bias in NiO nanoparticles,0,,,,,,dataset3_143,0
,,,,,,,,,,NiO-NiO,NiO,NiO,Fm-3m,Fm-3m,20,"0,01",300,,12,"0,0059",2,,,10.1039/C5RA24673C,C5RA24673C.pdf,0,RSC Advances,Royal Society of Chemistry (RSC),2016,Dense inter-particle interaction mediated spontaneous exchange bias in NiO nanoparticles,0,,,,,,dataset3_143,0
,,,,,,,,,,NiO-NiO,NiO,NiO,Fm-3m,Fm-3m,20,"0,01",2,"0,31","8,5","0,0034","7,5",,,10.1039/C5RA24673C,C5RA24673C.pdf,0,RSC Advances,Royal Society of Chemistry (RSC),2016,Dense inter-particle interaction mediated spontaneous exchange bias in NiO nanoparticles,0,,,,,,dataset3_143,0
,,,,,,,,,,NiO-NiO,NiO,NiO,Fm-3m,Fm-3m,20,"0,01",25,"0,13",21,"0,0069",3,,,10.1039/C5RA24673C,C5RA24673C.pdf,0,RSC Advances,Royal Society of Chemistry (RSC),2016,Dense inter-particle interaction mediated spontaneous exchange bias in NiO nanoparticles,0,,,,,,dataset3_143,0
,,,,,,,,,,NiO-NiO,NiO,NiO,Fm-3m,Fm-3m,20,"0,01",50,"0,35",17,"0,0076",7,,,10.1039/C5RA24673C,C5RA24673C.pdf,0,RSC Advances,Royal Society of Chemistry (RSC),2016,Dense inter-particle interaction mediated spontaneous exchange bias in NiO nanoparticles,0,,,,,,dataset3_143,0
,,,,,,,,,,NiO-NiO,NiO,NiO,Fm-3m,Fm-3m,20,"0,01",100,"0,14",21,"0,0043",5,,,10.1039/C5RA24673C,C5RA24673C.pdf,0,RSC Advances,Royal Society of Chemistry (RSC),2016,Dense inter-particle interaction mediated spontaneous exchange bias in NiO nanoparticles,0,,,,,,dataset3_143,0
,,,,,,,,,,NiO-NiO,NiO,NiO,Fm-3m,Fm-3m,20,"0,01",200,"0,25",18,"0,0078",-5,,,10.1039/C5RA24673C,C5RA24673C.pdf,0,RSC Advances,Royal Society of Chemistry (RSC),2016,Dense inter-particle interaction mediated spontaneous exchange bias in NiO nanoparticles,0,,,,,,dataset3_143,0
,,,,,,,,,,NiO-NiO,NiO,NiO,Fm-3m,Fm-3m,20,"0,01",300,"0,097","22,5","0,0085","-4,5",,,10.1039/C5RA24673C,C5RA24673C.pdf,0,RSC Advances,Royal Society of Chemistry (RSC),2016,Dense inter-particle interaction mediated spontaneous exchange bias in NiO nanoparticles,0,,,,,,dataset3_143,0
,,,,,,,,,,Fe2O3-Fe3O4,Fe2O3,Fe3O4,P41212,Fd-3m,50,0,300,64,"2,3",15,0,"0,5",,10.1007/s11664-017-5337-8,s11664-017-5337-8.pdf,0,Journal of Electronic Materials,Springer Science and Business Media LLC,2017,Iron Oxide Nanoparticles: Tunable Size Synthesis and Analysis in Terms of the Core–Shell Structure and Mixed Coercive Model,0,,,,,,dataset3_144,0
,,,,,,,,,,Fe2O3-Fe3O4,Fe2O3,Fe3O4,P41212,Fd-3m,50,0,300,67,7,"22,3925",0,"0,5125",,10.1007/s11664-017-5337-8,s11664-017-5337-8.pdf,0,Journal of Electronic Materials,Springer Science and Business Media LLC,2017,Iron Oxide Nanoparticles: Tunable Size Synthesis and Analysis in Terms of the Core–Shell Structure and Mixed Coercive Model,0,,,,,,dataset3_144,0
,,,,,,,,,,Fe2O3-Fe3O4,Fe2O3,Fe3O4,P41212,Fd-3m,50,0,300,70,"13,7","18,119",0,0,,10.1007/s11664-017-5337-8,s11664-017-5337-8.pdf,0,Journal of Electronic Materials,Springer Science and Business Media LLC,2017,Iron Oxide Nanoparticles: Tunable Size Synthesis and Analysis in Terms of the Core–Shell Structure and Mixed Coercive Model,0,,,,,,dataset3_144,0
,,,,,,,,,,Fe2O3-Fe3O4,Fe2O3,Fe3O4,P41212,Fd-3m,50,0,300,73,23,"21,11",0,0,,10.1007/s11664-017-5337-8,s11664-017-5337-8.pdf,0,Journal of Electronic Materials,Springer Science and Business Media LLC,2017,Iron Oxide Nanoparticles: Tunable Size Synthesis and Analysis in Terms of the Core–Shell Structure and Mixed Coercive Model,0,,,,,,dataset3_144,0
,,,,,,,,,,Fe2O3-Fe3O4,Fe2O3,Fe3O4,P41212,Fd-3m,50,0,300,80,"26,8","23,418",0,"0,168",,10.1007/s11664-017-5337-8,s11664-017-5337-8.pdf,0,Journal of Electronic Materials,Springer Science and Business Media LLC,2017,Iron Oxide Nanoparticles: Tunable Size Synthesis and Analysis in Terms of the Core–Shell Structure and Mixed Coercive Model,0,,,,,,dataset3_144,0
,,,,,,,,,,Fe2O3-Fe3O4,Fe2O3,Fe3O4,P41212,Fd-3m,50,5,5,75,"221,5","0,394","-7,2","0,155",,10.1007/s11664-017-5337-8,s11664-017-5337-8.pdf,0,Journal of Electronic Materials,Springer Science and Business Media LLC,2017,Iron Oxide Nanoparticles: Tunable Size Synthesis and Analysis in Terms of the Core–Shell Structure and Mixed Coercive Model,0,,,,,,dataset3_144,0
,,,,,,,,,,Fe2O3-Fe3O4,Fe2O3,Fe3O4,P41212,Fd-3m,50,5,5,76,"294,7","0,9395","-20,4","0,1205",,10.1007/s11664-017-5337-8,s11664-017-5337-8.pdf,0,Journal of Electronic Materials,Springer Science and Business Media LLC,2017,Iron Oxide Nanoparticles: Tunable Size Synthesis and Analysis in Terms of the Core–Shell Structure and Mixed Coercive Model,0,,,,,,dataset3_144,0
,,,,,,,,,,Fe2O3-Fe3O4,Fe2O3,Fe3O4,P41212,Fd-3m,50,5,5,80,"405,7","1,546","-51,8","0,091",,10.1007/s11664-017-5337-8,s11664-017-5337-8.pdf,0,Journal of Electronic Materials,Springer Science and Business Media LLC,2017,Iron Oxide Nanoparticles: Tunable Size Synthesis and Analysis in Terms of the Core–Shell Structure and Mixed Coercive Model,0,,,,,,dataset3_144,0
,,,,,,,,,,Fe2O3-Fe3O4,Fe2O3,Fe3O4,P41212,Fd-3m,50,5,5,84,"406,9","3,485","-19,7","0,364",,10.1007/s11664-017-5337-8,s11664-017-5337-8.pdf,0,Journal of Electronic Materials,Springer Science and Business Media LLC,2017,Iron Oxide Nanoparticles: Tunable Size Synthesis and Analysis in Terms of the Core–Shell Structure and Mixed Coercive Model,0,,,,,,dataset3_144,0
,,,,,,,,,,Fe2O3-Fe3O4,Fe2O3,Fe3O4,P41212,Fd-3m,50,5,5,89,"415,6","3,197","-20,4","0,105",,10.1007/s11664-017-5337-8,s11664-017-5337-8.pdf,0,Journal of Electronic Materials,Springer Science and Business Media LLC,2017,Iron Oxide Nanoparticles: Tunable Size Synthesis and Analysis in Terms of the Core–Shell Structure and Mixed Coercive Model,0,,,,,,dataset3_144,0
,,,,,,,,,,Fe-Fe3O4,Fe,Fe3O4,Im3m,Fd-3m,50,0,5,,1160,"50,446",-740,"-3,788",,10.1021/acs.jpcc.7b01469,acs.jpcc.7b01469.pdf,0,The Journal of Physical Chemistry C,American Chemical Society (ACS),2017,Tetragonal-Like Phase in Core–Shell Iron Iron-Oxide Nanoclusters,1,,,,,,dataset3_145,0
,,,,,,,,,,Fe-Fe3O4,Fe,Fe3O4,Im3m,Fd-3m,50,0,5,,1125,53,35,"-1,234",,10.1021/acs.jpcc.7b01469,acs.jpcc.7b01469.pdf,0,The Journal of Physical Chemistry C,American Chemical Society (ACS),2017,Tetragonal-Like Phase in Core–Shell Iron Iron-Oxide Nanoclusters,1,,,,,,dataset3_145,0
,,,,,,,,,,Fe-Fe3O4,Fe,Fe3O4,Im3m,Fd-3m,50,"1,8",5,108,1165,"56,809",-75,"2,575",,10.1021/acs.jpcc.7b01469,acs.jpcc.7b01469.pdf,0,The Journal of Physical Chemistry C,American Chemical Society (ACS),2017,Tetragonal-Like Phase in Core–Shell Iron Iron-Oxide Nanoclusters,1,,,,,,dataset3_145,0
,,,,,,,,,,Fe-Fe3O4,Fe,Fe3O4,Im3m,Fd-3m,50,0,5,,1960,"32,776",-200,"3,888",,10.1021/acs.jpcc.7b01469,acs.jpcc.7b01469.pdf,0,The Journal of Physical Chemistry C,American Chemical Society (ACS),2017,Tetragonal-Like Phase in Core–Shell Iron Iron-Oxide Nanoclusters,1,,,,,,dataset3_145,0
,,,,,,,,,,Fe-Fe3O4,Fe,Fe3O4,Im3m,Fd-3m,50,0,5,,1890,"36,48",-130,"1,48",,10.1021/acs.jpcc.7b01469,acs.jpcc.7b01469.pdf,0,The Journal of Physical Chemistry C,American Chemical Society (ACS),2017,Tetragonal-Like Phase in Core–Shell Iron Iron-Oxide Nanoclusters,1,,,,,,dataset3_145,0
,,,,,,,,,,Fe-Fe3O4,Fe,Fe3O4,Im3m,Fd-3m,50,"1,8",5,"62,8",1910,"37,5",-220,"-0,3654",,10.1021/acs.jpcc.7b01469,acs.jpcc.7b01469.pdf,0,The Journal of Physical Chemistry C,American Chemical Society (ACS),2017,Tetragonal-Like Phase in Core–Shell Iron Iron-Oxide Nanoclusters,1,,,,,,dataset3_145,0
,,,,,,,,,,Fe-Fe3O4,Fe,Fe3O4,Im3m,Fd-3m,50,,25,,1765,"37,7465",-15,"0,2535",,10.1021/acs.jpcc.7b01469,acs.jpcc.7b01469.pdf,0,The Journal of Physical Chemistry C,American Chemical Society (ACS),2017,Tetragonal-Like Phase in Core–Shell Iron Iron-Oxide Nanoclusters,1,,,,,,dataset3_145,0
,,,,,,,,,,Fe-Fe3O4,Fe,Fe3O4,Im3m,Fd-3m,50,,100,,1170,"31,3325",20,0,,10.1021/acs.jpcc.7b01469,acs.jpcc.7b01469.pdf,0,The Journal of Physical Chemistry C,American Chemical Society (ACS),2017,Tetragonal-Like Phase in Core–Shell Iron Iron-Oxide Nanoclusters,1,,,,,,dataset3_145,0
,,,,,,,,,,Fe-Fe3O4,Fe,Fe3O4,Im3m,Fd-3m,50,,175,,875,"26,275",13,"0,615",,10.1021/acs.jpcc.7b01469,acs.jpcc.7b01469.pdf,0,The Journal of Physical Chemistry C,American Chemical Society (ACS),2017,Tetragonal-Like Phase in Core–Shell Iron Iron-Oxide Nanoclusters,1,,,,,,dataset3_145,0
,,,,,,,,,,Fe-Fe3O4,Fe,Fe3O4,Im3m,Fd-3m,50,,250,,735,25,15,"0,66",,10.1021/acs.jpcc.7b01469,acs.jpcc.7b01469.pdf,0,The Journal of Physical Chemistry C,American Chemical Society (ACS),2017,Tetragonal-Like Phase in Core–Shell Iron Iron-Oxide Nanoclusters,1,,,,,,dataset3_145,0
,,,,,,,,,,Fe-Fe3O4,Fe,Fe3O4,Im3m,Fd-3m,50,,25,,"1065,6","54,166","-16,292","0,166",,10.1021/acs.jpcc.7b01469,acs.jpcc.7b01469.pdf,0,The Journal of Physical Chemistry C,American Chemical Society (ACS),2017,Tetragonal-Like Phase in Core–Shell Iron Iron-Oxide Nanoclusters,1,,,,,,dataset3_145,0
,,,,,,,,,,Fe-Fe3O4,Fe,Fe3O4,Im3m,Fd-3m,50,,65,,"868,891","51,15","-0,109",0,,10.1021/acs.jpcc.7b01469,acs.jpcc.7b01469.pdf,0,The Journal of Physical Chemistry C,American Chemical Society (ACS),2017,Tetragonal-Like Phase in Core–Shell Iron Iron-Oxide Nanoclusters,1,,,,,,dataset3_145,0
,,,,,,,,,,Fe-Fe3O4,Fe,Fe3O4,Im3m,Fd-3m,50,,75,,"844,3","48,276","-8,317","0,574",,10.1021/acs.jpcc.7b01469,acs.jpcc.7b01469.pdf,0,The Journal of Physical Chemistry C,American Chemical Society (ACS),2017,Tetragonal-Like Phase in Core–Shell Iron Iron-Oxide Nanoclusters,1,,,,,,dataset3_145,0
,,,,,,,,,,Fe-Fe3O4,Fe,Fe3O4,Im3m,Fd-3m,50,,100,,"688,5","43,6775","-0,8","0,2875",,10.1021/acs.jpcc.7b01469,acs.jpcc.7b01469.pdf,0,The Journal of Physical Chemistry C,American Chemical Society (ACS),2017,Tetragonal-Like Phase in Core–Shell Iron Iron-Oxide Nanoclusters,1,,,,,,dataset3_145,0
,,,,,,,,,,Fe-Fe3O4,Fe,Fe3O4,Im3m,Fd-3m,50,,250,,"598,417","39,655","-24,417","0,863",,10.1021/acs.jpcc.7b01469,acs.jpcc.7b01469.pdf,0,The Journal of Physical Chemistry C,American Chemical Society (ACS),2017,Tetragonal-Like Phase in Core–Shell Iron Iron-Oxide Nanoclusters,1,,,,,,dataset3_145,0
,,,,,,,,,,ZnO,ZnO,0,Fm-3m,P63mc,20,,,13811,"174,68",,"-1,427",,,10.1016/j.jmmm.2016.06.025,j.jmmm.2016.06.025.pdf,0,Journal of Magnetism and Magnetic Materials,Elsevier BV,2016,Ferromagnetic behavior due to Al3+ doping into ZnO nanorods,0,,,,,,dataset3_146,0
,,,,,,,,,,Al-ZnO,Al,ZnO,Fm-3m,P63mc,20,,,18787,"166,69",,"-0,182",,,10.1016/j.jmmm.2016.06.025,j.jmmm.2016.06.025.pdf,0,Journal of Magnetism and Magnetic Materials,Elsevier BV,2016,Ferromagnetic behavior due to Al3+ doping into ZnO nanorods,0,,,,,,dataset3_146,0
,,,,,,,,,,Al-ZnO,Al,ZnO,Fm-3m,P63mc,20,,,18688,"180,66",,"-3,374",,,10.1016/j.jmmm.2016.06.025,j.jmmm.2016.06.025.pdf,0,Journal of Magnetism and Magnetic Materials,Elsevier BV,2016,Ferromagnetic behavior due to Al3+ doping into ZnO nanorods,0,,,,,,dataset3_146,0
,,,,,,,,,,Al-ZnO,Al,ZnO,Fm-3m,P63mc,20,,,23606,"159,93",,"-0,888",,,10.1016/j.jmmm.2016.06.025,j.jmmm.2016.06.025.pdf,0,Journal of Magnetism and Magnetic Materials,Elsevier BV,2016,Ferromagnetic behavior due to Al3+ doping into ZnO nanorods,0,,,,,,dataset3_146,0
,,,,,,,,,,Al-ZnO,Al,ZnO,Fm-3m,P63mc,20,,,24229,"84,76",,"1,422",,,10.1016/j.jmmm.2016.06.025,j.jmmm.2016.06.025.pdf,0,Journal of Magnetism and Magnetic Materials,Elsevier BV,2016,Ferromagnetic behavior due to Al3+ doping into ZnO nanorods,0,,,,,,dataset3_146,0
,,,,,,,,,,Al-ZnO,Al,ZnO,Fm-3m,P63mc,20,,,4234,"141,98",,"-0,711",,,10.1016/j.jmmm.2016.06.025,j.jmmm.2016.06.025.pdf,0,Journal of Magnetism and Magnetic Materials,Elsevier BV,2016,Ferromagnetic behavior due to Al3+ doping into ZnO nanorods,0,,,,,,dataset3_146,0
,,,,,,,,,,Al-ZnO,Al,ZnO,Fm-3m,P63mc,20,,,82732,"44,78",,"0,4",,,10.1016/j.jmmm.2016.06.025,j.jmmm.2016.06.025.pdf,0,Journal of Magnetism and Magnetic Materials,Elsevier BV,2016,Ferromagnetic behavior due to Al3+ doping into ZnO nanorods,0,,,,,,dataset3_146,0
