Repository: anastasiavepreva/ChemX

# ChemX: A Collection of Chemistry Datasets for Benchmarking Automated Information Extraction

## Abstract

ChemX is a collection of 10 manually curated benchmarking datasets developed to support robust automated information extraction in chemistry. It spans two major domains — **nanomaterials** and **small molecules** — and enables evaluation across multiple modalities including text, tables, and figures.

ChemX is designed to benchmark large language models and multi-agent systems in real-world chemical contexts, emphasizing reproducibility, schema-based annotation, and domain-specific validation.

File: datasets/Cytotox.csv (part 20 of 49)
sn,material,shape,coat_functional_group,synthesis_method,surface_charge,size_in_medium_nm,zeta_in_medium_mv,no_of_cells_cells_well,human_animal,cell_source,cell_tissue,cell_morphology,cell_age,time_hr,concentration,test,test_indicator,viability_%,doi,article_list,core_nm,hydrodynamic_nm,potential_mv,cell_type,journal_name,publisher,year,title,journal_is_oa,is_oa,oa_status,pdf,access
2601,MgO,Sphere,,Commercial,Positive,639,11.6,50000,H,Human,Heart,Epithelial,Adult,12,10,MTT,TetrazoliumSalt,93.399,10.1007/s10565-011-9191-9,82,,39.2,,HCMEC,Cell Biology and Toxicology,Springer Science and Business Media LLC,2011,"Cytotoxicity, permeability, and inflammation of metal oxide nanoparticles in human cardiac microvascular endothelial cells",FALSE,FALSE,closed,82_sun2011.pdf,0
2602,MgO,Sphere,,Commercial,Positive,639,11.6,50000,H,Human,Heart,Epithelial,Adult,12,20,MTT,TetrazoliumSalt,92.739,10.1007/s10565-011-9191-9,82,,39.2,,HCMEC,Cell Biology and Toxicology,Springer Science and Business Media LLC,2011,"Cytotoxicity, permeability, and inflammation of metal oxide nanoparticles in human cardiac microvascular endothelial cells",FALSE,FALSE,closed,82_sun2011.pdf,0
2603,MgO,Sphere,,Commercial,Positive,639,11.6,50000,H,Human,Heart,Epithelial,Adult,12,50,MTT,TetrazoliumSalt,86.799,10.1007/s10565-011-9191-9,82,,39.2,,HCMEC,Cell Biology and Toxicology,Springer Science and Business Media LLC,2011,"Cytotoxicity, permeability, and inflammation of metal oxide nanoparticles in human cardiac microvascular endothelial cells",FALSE,FALSE,closed,82_sun2011.pdf,0
2604,MgO,Sphere,,Commercial,Positive,639,11.6,50000,H,Human,Heart,Epithelial,Adult,12,100,MTT,TetrazoliumSalt,73.597,10.1007/s10565-011-9191-9,82,,39.2,,HCMEC,Cell Biology and Toxicology,Springer Science and Business Media LLC,2011,"Cytotoxicity, permeability, and inflammation of metal oxide nanoparticles in human cardiac microvascular endothelial cells",FALSE,FALSE,closed,82_sun2011.pdf,0
2605,Al2O3,Sphere,,Commercial,Positive,267,36.3,50000,H,Human,Heart,Epithelial,Adult,12,0.001,MTT,TetrazoliumSalt,96.37,10.1007/s10565-011-9191-9,82,,39.7,,HCMEC,Cell Biology and Toxicology,Springer Science and Business Media LLC,2011,"Cytotoxicity, permeability, and inflammation of metal oxide nanoparticles in human cardiac microvascular endothelial cells",FALSE,FALSE,closed,82_sun2011.pdf,0
2606,Al2O3,Sphere,,Commercial,Positive,267,36.3,50000,H,Human,Heart,Epithelial,Adult,12,0.01,MTT,TetrazoliumSalt,95.05,10.1007/s10565-011-9191-9,82,,39.7,,HCMEC,Cell Biology and Toxicology,Springer Science and Business Media LLC,2011,"Cytotoxicity, permeability, and inflammation of metal oxide nanoparticles in human cardiac microvascular endothelial cells",FALSE,FALSE,closed,82_sun2011.pdf,0
2607,Al2O3,Sphere,,Commercial,Positive,267,36.3,50000,H,Human,Heart,Epithelial,Adult,12,0.1,MTT,TetrazoliumSalt,97.69,10.1007/s10565-011-9191-9,82,,39.7,,HCMEC,Cell Biology and Toxicology,Springer Science and Business Media LLC,2011,"Cytotoxicity, permeability, and inflammation of metal oxide nanoparticles in human cardiac microvascular endothelial cells",FALSE,FALSE,closed,82_sun2011.pdf,0
2608,Al2O3,Sphere,,Commercial,Positive,267,36.3,50000,H,Human,Heart,Epithelial,Adult,12,1,MTT,TetrazoliumSalt,99.67,10.1007/s10565-011-9191-9,82,,39.7,,HCMEC,Cell Biology and Toxicology,Springer Science and Business Media LLC,2011,"Cytotoxicity, permeability, and inflammation of metal oxide nanoparticles in human cardiac microvascular endothelial cells",FALSE,FALSE,closed,82_sun2011.pdf,0
2609,Al2O3,Sphere,,Commercial,Positive,267,36.3,50000,H,Human,Heart,Epithelial,Adult,12,5,MTT,TetrazoliumSalt,95.38,10.1007/s10565-011-9191-9,82,,39.7,,HCMEC,Cell Biology and Toxicology,Springer Science and Business Media LLC,2011,"Cytotoxicity, permeability, and inflammation of metal oxide nanoparticles in human cardiac microvascular endothelial cells",FALSE,FALSE,closed,82_sun2011.pdf,0
2610,Al2O3,Sphere,,Commercial,Positive,267,36.3,50000,H,Human,Heart,Epithelial,Adult,12,10,MTT,TetrazoliumSalt,96.37,10.1007/s10565-011-9191-9,82,,39.7,,HCMEC,Cell Biology and Toxicology,Springer Science and Business Media LLC,2011,"Cytotoxicity, permeability, and inflammation of metal oxide nanoparticles in human cardiac microvascular endothelial cells",FALSE,FALSE,closed,82_sun2011.pdf,0
2611,Al2O3,Sphere,,Commercial,Positive,267,36.3,50000,H,Human,Heart,Epithelial,Adult,12,20,MTT,TetrazoliumSalt,94.719,10.1007/s10565-011-9191-9,82,,39.7,,HCMEC,Cell Biology and Toxicology,Springer Science and Business Media LLC,2011,"Cytotoxicity, permeability, and inflammation of metal oxide nanoparticles in human cardiac microvascular endothelial cells",FALSE,FALSE,closed,82_sun2011.pdf,0
2612,Al2O3,Sphere,,Commercial,Positive,267,36.3,50000,H,Human,Heart,Epithelial,Adult,12,50,MTT,TetrazoliumSalt,97.03,10.1007/s10565-011-9191-9,82,,39.7,,HCMEC,Cell Biology and Toxicology,Springer Science and Business Media LLC,2011,"Cytotoxicity, permeability, and inflammation of metal oxide nanoparticles in human cardiac microvascular endothelial cells",FALSE,FALSE,closed,82_sun2011.pdf,0
2613,Al2O3,Sphere,,Commercial,Positive,267,36.3,50000,H,Human,Heart,Epithelial,Adult,12,100,MTT,TetrazoliumSalt,91.749,10.1007/s10565-011-9191-9,82,,39.7,,HCMEC,Cell Biology and Toxicology,Springer Science and Business Media LLC,2011,"Cytotoxicity, permeability, and inflammation of metal oxide nanoparticles in human cardiac microvascular endothelial cells",FALSE,FALSE,closed,82_sun2011.pdf,0
2614,CuO,Sphere,,Commercial,Positive,239,42.8,50000,H,Human,Heart,Epithelial,Adult,12,0.001,MTT,TetrazoliumSalt,98.02,10.1007/s10565-011-9191-9,82,,46.3,,HCMEC,Cell Biology and Toxicology,Springer Science and Business Media LLC,2011,"Cytotoxicity, permeability, and inflammation of metal oxide nanoparticles in human cardiac microvascular endothelial cells",FALSE,FALSE,closed,82_sun2011.pdf,0
2615,CuO,Sphere,,Commercial,Positive,239,42.8,50000,H,Human,Heart,Epithelial,Adult,12,0.01,MTT,TetrazoliumSalt,95.71,10.1007/s10565-011-9191-9,82,,46.3,,HCMEC,Cell Biology and Toxicology,Springer Science and Business Media LLC,2011,"Cytotoxicity, permeability, and inflammation of metal oxide nanoparticles in human cardiac microvascular endothelial cells",FALSE,FALSE,closed,82_sun2011.pdf,0
2616,CuO,Sphere,,Commercial,Positive,239,42.8,50000,H,Human,Heart,Epithelial,Adult,12,0.1,MTT,TetrazoliumSalt,96.04,10.1007/s10565-011-9191-9,82,,46.3,,HCMEC,Cell Biology and Toxicology,Springer Science and Business Media LLC,2011,"Cytotoxicity, permeability, and inflammation of metal oxide nanoparticles in human cardiac microvascular endothelial cells",FALSE,FALSE,closed,82_sun2011.pdf,0
2617,CuO,Sphere,,Commercial,Positive,239,42.8,50000,H,Human,Heart,Epithelial,Adult,12,1,MTT,TetrazoliumSalt,99.01,10.1007/s10565-011-9191-9,82,,46.3,,HCMEC,Cell Biology and Toxicology,Springer Science and Business Media LLC,2011,"Cytotoxicity, permeability, and inflammation of metal oxide nanoparticles in human cardiac microvascular endothelial cells",FALSE,FALSE,closed,82_sun2011.pdf,0
2618,CuO,Sphere,,Commercial,Positive,239,42.8,50000,H,Human,Heart,Epithelial,Adult,12,5,MTT,TetrazoliumSalt,82.838,10.1007/s10565-011-9191-9,82,,46.3,,HCMEC,Cell Biology and Toxicology,Springer Science and Business Media LLC,2011,"Cytotoxicity, permeability, and inflammation of metal oxide nanoparticles in human cardiac microvascular endothelial cells",FALSE,FALSE,closed,82_sun2011.pdf,0
2619,CuO,Sphere,,Commercial,Positive,239,42.8,50000,H,Human,Heart,Epithelial,Adult,12,10,MTT,TetrazoliumSalt,63.366,10.1007/s10565-011-9191-9,82,,46.3,,HCMEC,Cell Biology and Toxicology,Springer Science and Business Media LLC,2011,"Cytotoxicity, permeability, and inflammation of metal oxide nanoparticles in human cardiac microvascular endothelial cells",FALSE,FALSE,closed,82_sun2011.pdf,0
2620,CuO,Sphere,,Commercial,Positive,239,42.8,50000,H,Human,Heart,Epithelial,Adult,12,20,MTT,TetrazoliumSalt,45.215,10.1007/s10565-011-9191-9,82,,46.3,,HCMEC,Cell Biology and Toxicology,Springer Science and Business Media LLC,2011,"Cytotoxicity, permeability, and inflammation of metal oxide nanoparticles in human cardiac microvascular endothelial cells",FALSE,FALSE,closed,82_sun2011.pdf,0
2621,CuO,Sphere,,Commercial,Positive,239,42.8,50000,H,Human,Heart,Epithelial,Adult,12,50,MTT,TetrazoliumSalt,16.172,10.1007/s10565-011-9191-9,82,,46.3,,HCMEC,Cell Biology and Toxicology,Springer Science and Business Media LLC,2011,"Cytotoxicity, permeability, and inflammation of metal oxide nanoparticles in human cardiac microvascular endothelial cells",FALSE,FALSE,closed,82_sun2011.pdf,0
2622,CuO,Sphere,,Commercial,Positive,239,42.8,50000,H,Human,Heart,Epithelial,Adult,12,100,MTT,TetrazoliumSalt,14.191,10.1007/s10565-011-9191-9,82,,46.3,,HCMEC,Cell Biology and Toxicology,Springer Science and Business Media LLC,2011,"Cytotoxicity, permeability, and inflammation of metal oxide nanoparticles in human cardiac microvascular endothelial cells",FALSE,FALSE,closed,82_sun2011.pdf,0
2623,ZnO,Sphere,,Commercial,Positive,310,32.7,50000,H,Human,Heart,Epithelial,Adult,12,0.001,MTT,TetrazoliumSalt,95.724,10.1007/s10565-011-9191-9,82,,45.3,,HCMEC,Cell Biology and Toxicology,Springer Science and Business Media LLC,2011,"Cytotoxicity, permeability, and inflammation of metal oxide nanoparticles in human cardiac microvascular endothelial cells",FALSE,FALSE,closed,82_sun2011.pdf,0
2624,ZnO,Sphere,,Commercial,Positive,310,32.7,50000,H,Human,Heart,Epithelial,Adult,12,0.01,MTT,TetrazoliumSalt,97.368,10.1007/s10565-011-9191-9,82,,45.3,,HCMEC,Cell Biology and Toxicology,Springer Science and Business Media LLC,2011,"Cytotoxicity, permeability, and inflammation of metal oxide nanoparticles in human cardiac microvascular endothelial cells",FALSE,FALSE,closed,82_sun2011.pdf,0
2625,ZnO,Sphere,,Commercial,Positive,310,32.7,50000,H,Human,Heart,Epithelial,Adult,12,0.1,MTT,TetrazoliumSalt,100.33,10.1007/s10565-011-9191-9,82,,45.3,,HCMEC,Cell Biology and Toxicology,Springer Science and Business Media LLC,2011,"Cytotoxicity, permeability, and inflammation of metal oxide nanoparticles in human cardiac microvascular endothelial cells",FALSE,FALSE,closed,82_sun2011.pdf,0
2626,ZnO,Sphere,,Commercial,Positive,310,32.7,50000,H,Human,Heart,Epithelial,Adult,12,1,MTT,TetrazoliumSalt,98.355,10.1007/s10565-011-9191-9,82,,45.3,,HCMEC,Cell Biology and Toxicology,Springer Science and Business Media LLC,2011,"Cytotoxicity, permeability, and inflammation of metal oxide nanoparticles in human cardiac microvascular endothelial cells",FALSE,FALSE,closed,82_sun2011.pdf,0
2627,ZnO,Sphere,,Commercial,Positive,310,32.7,50000,H,Human,Heart,Epithelial,Adult,12,5,MTT,TetrazoliumSalt,91.776,10.1007/s10565-011-9191-9,82,,45.3,,HCMEC,Cell Biology and Toxicology,Springer Science and Business Media LLC,2011,"Cytotoxicity, permeability, and inflammation of metal oxide nanoparticles in human cardiac microvascular endothelial cells",FALSE,FALSE,closed,82_sun2011.pdf,0
2628,ZnO,Sphere,,Commercial,Positive,310,32.7,50000,H,Human,Heart,Epithelial,Adult,12,10,MTT,TetrazoliumSalt,75,10.1007/s10565-011-9191-9,82,,45.3,,HCMEC,Cell Biology and Toxicology,Springer Science and Business Media LLC,2011,"Cytotoxicity, permeability, and inflammation of metal oxide nanoparticles in human cardiac microvascular endothelial cells",FALSE,FALSE,closed,82_sun2011.pdf,0
2629,ZnO,Sphere,,Commercial,Positive,310,32.7,50000,H,Human,Heart,Epithelial,Adult,12,20,MTT,TetrazoliumSalt,63.816,10.1007/s10565-011-9191-9,82,,45.3,,HCMEC,Cell Biology and Toxicology,Springer Science and Business Media LLC,2011,"Cytotoxicity, permeability, and inflammation of metal oxide nanoparticles in human cardiac microvascular endothelial cells",FALSE,FALSE,closed,82_sun2011.pdf,0
2630,ZnO,Sphere,,Commercial,Positive,310,32.7,50000,H,Human,Heart,Epithelial,Adult,12,50,MTT,TetrazoliumSalt,36.184,10.1007/s10565-011-9191-9,82,,45.3,,HCMEC,Cell Biology and Toxicology,Springer Science and Business Media LLC,2011,"Cytotoxicity, permeability, and inflammation of metal oxide nanoparticles in human cardiac microvascular endothelial cells",FALSE,FALSE,closed,82_sun2011.pdf,0
2631,ZnO,Sphere,,Commercial,Positive,310,32.7,50000,H,Human,Heart,Epithelial,Adult,12,100,MTT,TetrazoliumSalt,33.224,10.1007/s10565-011-9191-9,82,,45.3,,HCMEC,Cell Biology and Toxicology,Springer Science and Business Media LLC,2011,"Cytotoxicity, permeability, and inflammation of metal oxide nanoparticles in human cardiac microvascular endothelial cells",FALSE,FALSE,closed,82_sun2011.pdf,0
2632,Fe3O4,Sphere,,Commercial,Negative,957,-8.2,50000,H,Human,Heart,Epithelial,Adult,12,0.001,MTT,TetrazoliumSalt,95.066,10.1007/s10565-011-9191-9,82,,42.5,,HCMEC,Cell Biology and Toxicology,Springer Science and Business Media LLC,2011,"Cytotoxicity, permeability, and inflammation of metal oxide nanoparticles in human cardiac microvascular endothelial cells",FALSE,FALSE,closed,82_sun2011.pdf,0
2633,Fe3O4,Sphere,,Commercial,Negative,957,-8.2,50000,H,Human,Heart,Epithelial,Adult,12,0.01,MTT,TetrazoliumSalt,95.066,10.1007/s10565-011-9191-9,82,,42.5,,HCMEC,Cell Biology and Toxicology,Springer Science and Business Media LLC,2011,"Cytotoxicity, permeability, and inflammation of metal oxide nanoparticles in human cardiac microvascular endothelial cells",FALSE,FALSE,closed,82_sun2011.pdf,0
2634,Fe3O4,Sphere,,Commercial,Negative,957,-8.2,50000,H,Human,Heart,Epithelial,Adult,12,0.1,MTT,TetrazoliumSalt,97.039,10.1007/s10565-011-9191-9,82,,42.5,,HCMEC,Cell Biology and Toxicology,Springer Science and Business Media LLC,2011,"Cytotoxicity, permeability, and inflammation of metal oxide nanoparticles in human cardiac microvascular endothelial cells",FALSE,FALSE,closed,82_sun2011.pdf,0
2635,Fe3O4,Sphere,,Commercial,Negative,957,-8.2,50000,H,Human,Heart,Epithelial,Adult,12,1,MTT,TetrazoliumSalt,97.039,10.1007/s10565-011-9191-9,82,,42.5,,HCMEC,Cell Biology and Toxicology,Springer Science and Business Media LLC,2011,"Cytotoxicity, permeability, and inflammation of metal oxide nanoparticles in human cardiac microvascular endothelial cells",FALSE,FALSE,closed,82_sun2011.pdf,0
2636,Fe3O4,Sphere,,Commercial,Negative,957,-8.2,50000,H,Human,Heart,Epithelial,Adult,12,5,MTT,TetrazoliumSalt,99.013,10.1007/s10565-011-9191-9,82,,42.5,,HCMEC,Cell Biology and Toxicology,Springer Science and Business Media LLC,2011,"Cytotoxicity, permeability, and inflammation of metal oxide nanoparticles in human cardiac microvascular endothelial cells",FALSE,FALSE,closed,82_sun2011.pdf,0
2637,Fe3O4,Sphere,,Commercial,Negative,957,-8.2,50000,H,Human,Heart,Epithelial,Adult,12,10,MTT,TetrazoliumSalt,99.013,10.1007/s10565-011-9191-9,82,,42.5,,HCMEC,Cell Biology and Toxicology,Springer Science and Business Media LLC,2011,"Cytotoxicity, permeability, and inflammation of metal oxide nanoparticles in human cardiac microvascular endothelial cells",FALSE,FALSE,closed,82_sun2011.pdf,0
2638,Fe3O4,Sphere,,Commercial,Negative,957,-8.2,50000,H,Human,Heart,Epithelial,Adult,12,20,MTT,TetrazoliumSalt,96.711,10.1007/s10565-011-9191-9,82,,42.5,,HCMEC,Cell Biology and Toxicology,Springer Science and Business Media LLC,2011,"Cytotoxicity, permeability, and inflammation of metal oxide nanoparticles in human cardiac microvascular endothelial cells",FALSE,FALSE,closed,82_sun2011.pdf,0
2639,Fe3O4,Sphere,,Commercial,Negative,957,-8.2,50000,H,Human,Heart,Epithelial,Adult,12,50,MTT,TetrazoliumSalt,98.355,10.1007/s10565-011-9191-9,82,,42.5,,HCMEC,Cell Biology and Toxicology,Springer Science and Business Media LLC,2011,"Cytotoxicity, permeability, and inflammation of metal oxide nanoparticles in human cardiac microvascular endothelial cells",FALSE,FALSE,closed,82_sun2011.pdf,0
2640,Fe3O4,Sphere,,Commercial,Negative,957,-8.2,50000,H,Human,Heart,Epithelial,Adult,12,100,MTT,TetrazoliumSalt,95.724,10.1007/s10565-011-9191-9,82,,42.5,,HCMEC,Cell Biology and Toxicology,Springer Science and Business Media LLC,2011,"Cytotoxicity, permeability, and inflammation of metal oxide nanoparticles in human cardiac microvascular endothelial cells",FALSE,FALSE,closed,82_sun2011.pdf,0
2641,Fe3O4,Sphere,,Commercial,Positive,1025,1.7,50000,H,Human,Heart,Epithelial,Adult,12,0.001,MTT,TetrazoliumSalt,99.013,10.1007/s10565-011-9191-9,82,,46.8,,HCMEC,Cell Biology and Toxicology,Springer Science and Business Media LLC,2011,"Cytotoxicity, permeability, and inflammation of metal oxide nanoparticles in human cardiac microvascular endothelial cells",FALSE,FALSE,closed,82_sun2011.pdf,0
2642,Fe3O4,Sphere,,Commercial,Positive,1025,1.7,50000,H,Human,Heart,Epithelial,Adult,12,0.01,MTT,TetrazoliumSalt,95.395,10.1007/s10565-011-9191-9,82,,46.8,,HCMEC,Cell Biology and Toxicology,Springer Science and Business Media LLC,2011,"Cytotoxicity, permeability, and inflammation of metal oxide nanoparticles in human cardiac microvascular endothelial cells",FALSE,FALSE,closed,82_sun2011.pdf,0
2643,Fe3O4,Sphere,,Commercial,Positive,1025,1.7,50000,H,Human,Heart,Epithelial,Adult,12,0.1,MTT,TetrazoliumSalt,98.355,10.1007/s10565-011-9191-9,82,,46.8,,HCMEC,Cell Biology and Toxicology,Springer Science and Business Media LLC,2011,"Cytotoxicity, permeability, and inflammation of metal oxide nanoparticles in human cardiac microvascular endothelial cells",FALSE,FALSE,closed,82_sun2011.pdf,0
2644,Fe3O4,Sphere,,Commercial,Positive,1025,1.7,50000,H,Human,Heart,Epithelial,Adult,12,1,MTT,TetrazoliumSalt,100.33,10.1007/s10565-011-9191-9,82,,46.8,,HCMEC,Cell Biology and Toxicology,Springer Science and Business Media LLC,2011,"Cytotoxicity, permeability, and inflammation of metal oxide nanoparticles in human cardiac microvascular endothelial cells",FALSE,FALSE,closed,82_sun2011.pdf,0
2645,Fe3O4,Sphere,,Commercial,Positive,1025,1.7,50000,H,Human,Heart,Epithelial,Adult,12,5,MTT,TetrazoliumSalt,97.039,10.1007/s10565-011-9191-9,82,,46.8,,HCMEC,Cell Biology and Toxicology,Springer Science and Business Media LLC,2011,"Cytotoxicity, permeability, and inflammation of metal oxide nanoparticles in human cardiac microvascular endothelial cells",FALSE,FALSE,closed,82_sun2011.pdf,0
2646,Fe3O4,Sphere,,Commercial,Positive,1025,1.7,50000,H,Human,Heart,Epithelial,Adult,12,10,MTT,TetrazoliumSalt,100,10.1007/s10565-011-9191-9,82,,46.8,,HCMEC,Cell Biology and Toxicology,Springer Science and Business Media LLC,2011,"Cytotoxicity, permeability, and inflammation of metal oxide nanoparticles in human cardiac microvascular endothelial cells",FALSE,FALSE,closed,82_sun2011.pdf,0
2647,Fe3O4,Sphere,,Commercial,Positive,1025,1.7,50000,H,Human,Heart,Epithelial,Adult,12,20,MTT,TetrazoliumSalt,97.039,10.1007/s10565-011-9191-9,82,,46.8,,HCMEC,Cell Biology and Toxicology,Springer Science and Business Media LLC,2011,"Cytotoxicity, permeability, and inflammation of metal oxide nanoparticles in human cardiac microvascular endothelial cells",FALSE,FALSE,closed,82_sun2011.pdf,0
2648,Fe3O4,Sphere,,Commercial,Positive,1025,1.7,50000,H,Human,Heart,Epithelial,Adult,12,50,MTT,TetrazoliumSalt,99.013,10.1007/s10565-011-9191-9,82,,46.8,,HCMEC,Cell Biology and Toxicology,Springer Science and Business Media LLC,2011,"Cytotoxicity, permeability, and inflammation of metal oxide nanoparticles in human cardiac microvascular endothelial cells",FALSE,FALSE,closed,82_sun2011.pdf,0
2649,Fe3O4,Sphere,,Commercial,Positive,1025,1.7,50000,H,Human,Heart,Epithelial,Adult,12,100,MTT,TetrazoliumSalt,97.039,10.1007/s10565-011-9191-9,82,,46.8,,HCMEC,Cell Biology and Toxicology,Springer Science and Business Media LLC,2011,"Cytotoxicity, permeability, and inflammation of metal oxide nanoparticles in human cardiac microvascular endothelial cells",FALSE,FALSE,closed,82_sun2011.pdf,0
2650,MgO,Sphere,,Commercial,Positive,639,11.6,50000,H,Human,Heart,Epithelial,Adult,24,0.001,MTT,TetrazoliumSalt,99.016,10.1007/s10565-011-9191-9,82,,39.2,,HCMEC,Cell Biology and Toxicology,Springer Science and Business Media LLC,2011,"Cytotoxicity, permeability, and inflammation of metal oxide nanoparticles in human cardiac microvascular endothelial cells",FALSE,FALSE,closed,82_sun2011.pdf,0
2651,MgO,Sphere,,Commercial,Positive,639,11.6,50000,H,Human,Heart,Epithelial,Adult,24,0.01,MTT,TetrazoliumSalt,98.361,10.1007/s10565-011-9191-9,82,,39.2,,HCMEC,Cell Biology and Toxicology,Springer Science and Business Media LLC,2011,"Cytotoxicity, permeability, and inflammation of metal oxide nanoparticles in human cardiac microvascular endothelial cells",FALSE,FALSE,closed,82_sun2011.pdf,0
2652,MgO,Sphere,,Commercial,Positive,639,11.6,50000,H,Human,Heart,Epithelial,Adult,24,0.1,MTT,TetrazoliumSalt,98.361,10.1007/s10565-011-9191-9,82,,39.2,,HCMEC,Cell Biology and Toxicology,Springer Science and Business Media LLC,2011,"Cytotoxicity, permeability, and inflammation of metal oxide nanoparticles in human cardiac microvascular endothelial cells",FALSE,FALSE,closed,82_sun2011.pdf,0
2653,MgO,Sphere,,Commercial,Positive,639,11.6,50000,H,Human,Heart,Epithelial,Adult,24,1,MTT,TetrazoliumSalt,95.41,10.1007/s10565-011-9191-9,82,,39.2,,HCMEC,Cell Biology and Toxicology,Springer Science and Business Media LLC,2011,"Cytotoxicity, permeability, and inflammation of metal oxide nanoparticles in human cardiac microvascular endothelial cells",FALSE,FALSE,closed,82_sun2011.pdf,0
2654,MgO,Sphere,,Commercial,Positive,639,11.6,50000,H,Human,Heart,Epithelial,Adult,24,5,MTT,TetrazoliumSalt,87.213,10.1007/s10565-011-9191-9,82,,39.2,,HCMEC,Cell Biology and Toxicology,Springer Science and Business Media LLC,2011,"Cytotoxicity, permeability, and inflammation of metal oxide nanoparticles in human cardiac microvascular endothelial cells",FALSE,FALSE,closed,82_sun2011.pdf,0
2655,MgO,Sphere,,Commercial,Positive,639,11.6,50000,H,Human,Heart,Epithelial,Adult,24,10,MTT,TetrazoliumSalt,85.246,10.1007/s10565-011-9191-9,82,,39.2,,HCMEC,Cell Biology and Toxicology,Springer Science and Business Media LLC,2011,"Cytotoxicity, permeability, and inflammation of metal oxide nanoparticles in human cardiac microvascular endothelial cells",FALSE,FALSE,closed,82_sun2011.pdf,0
2656,MgO,Sphere,,Commercial,Positive,639,11.6,50000,H,Human,Heart,Epithelial,Adult,24,20,MTT,TetrazoliumSalt,82.295,10.1007/s10565-011-9191-9,82,,39.2,,HCMEC,Cell Biology and Toxicology,Springer Science and Business Media LLC,2011,"Cytotoxicity, permeability, and inflammation of metal oxide nanoparticles in human cardiac microvascular endothelial cells",FALSE,FALSE,closed,82_sun2011.pdf,0
2657,MgO,Sphere,,Commercial,Positive,639,11.6,50000,H,Human,Heart,Epithelial,Adult,24,50,MTT,TetrazoliumSalt,72.131,10.1007/s10565-011-9191-9,82,,39.2,,HCMEC,Cell Biology and Toxicology,Springer Science and Business Media LLC,2011,"Cytotoxicity, permeability, and inflammation of metal oxide nanoparticles in human cardiac microvascular endothelial cells",FALSE,FALSE,closed,82_sun2011.pdf,0
2658,MgO,Sphere,,Commercial,Positive,639,11.6,50000,H,Human,Heart,Epithelial,Adult,24,100,MTT,TetrazoliumSalt,62.623,10.1007/s10565-011-9191-9,82,,39.2,,HCMEC,Cell Biology and Toxicology,Springer Science and Business Media LLC,2011,"Cytotoxicity, permeability, and inflammation of metal oxide nanoparticles in human cardiac microvascular endothelial cells",FALSE,FALSE,closed,82_sun2011.pdf,0
2659,Al2O3,Sphere,,Commercial,Positive,267,36.3,50000,H,Human,Heart,Epithelial,Adult,24,0.001,MTT,TetrazoliumSalt,92.459,10.1007/s10565-011-9191-9,82,,39.7,,HCMEC,Cell Biology and Toxicology,Springer Science and Business Media LLC,2011,"Cytotoxicity, permeability, and inflammation of metal oxide nanoparticles in human cardiac microvascular endothelial cells",FALSE,FALSE,closed,82_sun2011.pdf,0
2660,Al2O3,Sphere,,Commercial,Positive,267,36.3,50000,H,Human,Heart,Epithelial,Adult,24,0.01,MTT,TetrazoliumSalt,96.066,10.1007/s10565-011-9191-9,82,,39.7,,HCMEC,Cell Biology and Toxicology,Springer Science and Business Media LLC,2011,"Cytotoxicity, permeability, and inflammation of metal oxide nanoparticles in human cardiac microvascular endothelial cells",FALSE,FALSE,closed,82_sun2011.pdf,0
2661,Al2O3,Sphere,,Commercial,Positive,267,36.3,50000,H,Human,Heart,Epithelial,Adult,24,0.1,MTT,TetrazoliumSalt,93.77,10.1007/s10565-011-9191-9,82,,39.7,,HCMEC,Cell Biology and Toxicology,Springer Science and Business Media LLC,2011,"Cytotoxicity, permeability, and inflammation of metal oxide nanoparticles in human cardiac microvascular endothelial cells",FALSE,FALSE,closed,82_sun2011.pdf,0
2662,Al2O3,Sphere,,Commercial,Positive,267,36.3,50000,H,Human,Heart,Epithelial,Adult,24,1,MTT,TetrazoliumSalt,97.377,10.1007/s10565-011-9191-9,82,,39.7,,HCMEC,Cell Biology and Toxicology,Springer Science and Business Media LLC,2011,"Cytotoxicity, permeability, and inflammation of metal oxide nanoparticles in human cardiac microvascular endothelial cells",FALSE,FALSE,closed,82_sun2011.pdf,0
2663,Al2O3,Sphere,,Commercial,Positive,267,36.3,50000,H,Human,Heart,Epithelial,Adult,24,5,MTT,TetrazoliumSalt,94.426,10.1007/s10565-011-9191-9,82,,39.7,,HCMEC,Cell Biology and Toxicology,Springer Science and Business Media LLC,2011,"Cytotoxicity, permeability, and inflammation of metal oxide nanoparticles in human cardiac microvascular endothelial cells",FALSE,FALSE,closed,82_sun2011.pdf,0
2664,Al2O3,Sphere,,Commercial,Positive,267,36.3,50000,H,Human,Heart,Epithelial,Adult,24,10,MTT,TetrazoliumSalt,95.738,10.1007/s10565-011-9191-9,82,,39.7,,HCMEC,Cell Biology and Toxicology,Springer Science and Business Media LLC,2011,"Cytotoxicity, permeability, and inflammation of metal oxide nanoparticles in human cardiac microvascular endothelial cells",FALSE,FALSE,closed,82_sun2011.pdf,0
2665,Al2O3,Sphere,,Commercial,Positive,267,36.3,50000,H,Human,Heart,Epithelial,Adult,24,20,MTT,TetrazoliumSalt,91.803,10.1007/s10565-011-9191-9,82,,39.7,,HCMEC,Cell Biology and Toxicology,Springer Science and Business Media LLC,2011,"Cytotoxicity, permeability, and inflammation of metal oxide nanoparticles in human cardiac microvascular endothelial cells",FALSE,FALSE,closed,82_sun2011.pdf,0
2666,Al2O3,Sphere,,Commercial,Positive,267,36.3,50000,H,Human,Heart,Epithelial,Adult,24,50,MTT,TetrazoliumSalt,91.803,10.1007/s10565-011-9191-9,82,,39.7,,HCMEC,Cell Biology and Toxicology,Springer Science and Business Media LLC,2011,"Cytotoxicity, permeability, and inflammation of metal oxide nanoparticles in human cardiac microvascular endothelial cells",FALSE,FALSE,closed,82_sun2011.pdf,0
2667,Al2O3,Sphere,,Commercial,Positive,267,36.3,50000,H,Human,Heart,Epithelial,Adult,24,100,MTT,TetrazoliumSalt,82.295,10.1007/s10565-011-9191-9,82,,39.7,,HCMEC,Cell Biology and Toxicology,Springer Science and Business Media LLC,2011,"Cytotoxicity, permeability, and inflammation of metal oxide nanoparticles in human cardiac microvascular endothelial cells",FALSE,FALSE,closed,82_sun2011.pdf,0
2668,CuO,Sphere,,Commercial,Positive,239,42.8,50000,H,Human,Heart,Epithelial,Adult,24,0.001,MTT,TetrazoliumSalt,95.738,10.1007/s10565-011-9191-9,82,,46.3,,HCMEC,Cell Biology and Toxicology,Springer Science and Business Media LLC,2011,"Cytotoxicity, permeability, and inflammation of metal oxide nanoparticles in human cardiac microvascular endothelial cells",FALSE,FALSE,closed,82_sun2011.pdf,0
2669,CuO,Sphere,,Commercial,Positive,239,42.8,50000,H,Human,Heart,Epithelial,Adult,24,0.01,MTT,TetrazoliumSalt,99.672,10.1007/s10565-011-9191-9,82,,46.3,,HCMEC,Cell Biology and Toxicology,Springer Science and Business Media LLC,2011,"Cytotoxicity, permeability, and inflammation of metal oxide nanoparticles in human cardiac microvascular endothelial cells",FALSE,FALSE,closed,82_sun2011.pdf,0
2670,CuO,Sphere,,Commercial,Positive,239,42.8,50000,H,Human,Heart,Epithelial,Adult,24,0.1,MTT,TetrazoliumSalt,95.082,10.1007/s10565-011-9191-9,82,,46.3,,HCMEC,Cell Biology and Toxicology,Springer Science and Business Media LLC,2011,"Cytotoxicity, permeability, and inflammation of metal oxide nanoparticles in human cardiac microvascular endothelial cells",FALSE,FALSE,closed,82_sun2011.pdf,0
2671,CuO,Sphere,,Commercial,Positive,239,42.8,50000,H,Human,Heart,Epithelial,Adult,24,1,MTT,TetrazoliumSalt,96.066,10.1007/s10565-011-9191-9,82,,46.3,,HCMEC,Cell Biology and Toxicology,Springer Science and Business Media LLC,2011,"Cytotoxicity, permeability, and inflammation of metal oxide nanoparticles in human cardiac microvascular endothelial cells",FALSE,FALSE,closed,82_sun2011.pdf,0
2672,CuO,Sphere,,Commercial,Positive,239,42.8,50000,H,Human,Heart,Epithelial,Adult,24,5,MTT,TetrazoliumSalt,74.754,10.1007/s10565-011-9191-9,82,,46.3,,HCMEC,Cell Biology and Toxicology,Springer Science and Business Media LLC,2011,"Cytotoxicity, permeability, and inflammation of metal oxide nanoparticles in human cardiac microvascular endothelial cells",FALSE,FALSE,closed,82_sun2011.pdf,0
2673,CuO,Sphere,,Commercial,Positive,239,42.8,50000,H,Human,Heart,Epithelial,Adult,24,10,MTT,TetrazoliumSalt,42.951,10.1007/s10565-011-9191-9,82,,46.3,,HCMEC,Cell Biology and Toxicology,Springer Science and Business Media LLC,2011,"Cytotoxicity, permeability, and inflammation of metal oxide nanoparticles in human cardiac microvascular endothelial cells",FALSE,FALSE,closed,82_sun2011.pdf,0
2674,CuO,Sphere,,Commercial,Positive,239,42.8,50000,H,Human,Heart,Epithelial,Adult,24,20,MTT,TetrazoliumSalt,14.426,10.1007/s10565-011-9191-9,82,,46.3,,HCMEC,Cell Biology and Toxicology,Springer Science and Business Media LLC,2011,"Cytotoxicity, permeability, and inflammation of metal oxide nanoparticles in human cardiac microvascular endothelial cells",FALSE,FALSE,closed,82_sun2011.pdf,0
2675,CuO,Sphere,,Commercial,Positive,239,42.8,50000,H,Human,Heart,Epithelial,Adult,24,50,MTT,TetrazoliumSalt,12.787,10.1007/s10565-011-9191-9,82,,46.3,,HCMEC,Cell Biology and Toxicology,Springer Science and Business Media LLC,2011,"Cytotoxicity, permeability, and inflammation of metal oxide nanoparticles in human cardiac microvascular endothelial cells",FALSE,FALSE,closed,82_sun2011.pdf,0
2676,CuO,Sphere,,Commercial,Positive,239,42.8,50000,H,Human,Heart,Epithelial,Adult,24,100,MTT,TetrazoliumSalt,12.787,10.1007/s10565-011-9191-9,82,,46.3,,HCMEC,Cell Biology and Toxicology,Springer Science and Business Media LLC,2011,"Cytotoxicity, permeability, and inflammation of metal oxide nanoparticles in human cardiac microvascular endothelial cells",FALSE,FALSE,closed,82_sun2011.pdf,0
2677,ZnO,Sphere,,Commercial,Positive,310,32.7,50000,H,Human,Heart,Epithelial,Adult,24,0.001,MTT,TetrazoliumSalt,92.131,10.1007/s10565-011-9191-9,82,,45.3,,HCMEC,Cell Biology and Toxicology,Springer Science and Business Media LLC,2011,"Cytotoxicity, permeability, and inflammation of metal oxide nanoparticles in human cardiac microvascular endothelial cells",FALSE,FALSE,closed,82_sun2011.pdf,0
2678,ZnO,Sphere,,Commercial,Positive,310,32.7,50000,H,Human,Heart,Epithelial,Adult,24,0.01,MTT,TetrazoliumSalt,97.705,10.1007/s10565-011-9191-9,82,,45.3,,HCMEC,Cell Biology and Toxicology,Springer Science and Business Media LLC,2011,"Cytotoxicity, permeability, and inflammation of metal oxide nanoparticles in human cardiac microvascular endothelial cells",FALSE,FALSE,closed,82_sun2011.pdf,0
2679,ZnO,Sphere,,Commercial,Positive,310,32.7,50000,H,Human,Heart,Epithelial,Adult,24,0.1,MTT,TetrazoliumSalt,96.066,10.1007/s10565-011-9191-9,82,,45.3,,HCMEC,Cell Biology and Toxicology,Springer Science and Business Media LLC,2011,"Cytotoxicity, permeability, and inflammation of metal oxide nanoparticles in human cardiac microvascular endothelial cells",FALSE,FALSE,closed,82_sun2011.pdf,0
2680,ZnO,Sphere,,Commercial,Positive,310,32.7,50000,H,Human,Heart,Epithelial,Adult,24,1,MTT,TetrazoliumSalt,97.049,10.1007/s10565-011-9191-9,82,,45.3,,HCMEC,Cell Biology and Toxicology,Springer Science and Business Media LLC,2011,"Cytotoxicity, permeability, and inflammation of metal oxide nanoparticles in human cardiac microvascular endothelial cells",FALSE,FALSE,closed,82_sun2011.pdf,0
2681,ZnO,Sphere,,Commercial,Positive,310,32.7,50000,H,Human,Heart,Epithelial,Adult,24,5,MTT,TetrazoliumSalt,71.475,10.1007/s10565-011-9191-9,82,,45.3,,HCMEC,Cell Biology and Toxicology,Springer Science and Business Media LLC,2011,"Cytotoxicity, permeability, and inflammation of metal oxide nanoparticles in human cardiac microvascular endothelial cells",FALSE,FALSE,closed,82_sun2011.pdf,0
2682,ZnO,Sphere,,Commercial,Positive,310,32.7,50000,H,Human,Heart,Epithelial,Adult,24,10,MTT,TetrazoliumSalt,60.984,10.1007/s10565-011-9191-9,82,,45.3,,HCMEC,Cell Biology and Toxicology,Springer Science and Business Media LLC,2011,"Cytotoxicity, permeability, and inflammation of metal oxide nanoparticles in human cardiac microvascular endothelial cells",FALSE,FALSE,closed,82_sun2011.pdf,0
2683,ZnO,Sphere,,Commercial,Positive,310,32.7,50000,H,Human,Heart,Epithelial,Adult,24,20,MTT,TetrazoliumSalt,42.623,10.1007/s10565-011-9191-9,82,,45.3,,HCMEC,Cell Biology and Toxicology,Springer Science and Business Media LLC,2011,"Cytotoxicity, permeability, and inflammation of metal oxide nanoparticles in human cardiac microvascular endothelial cells",FALSE,FALSE,closed,82_sun2011.pdf,0
2684,ZnO,Sphere,,Commercial,Positive,310,32.7,50000,H,Human,Heart,Epithelial,Adult,24,50,MTT,TetrazoliumSalt,27.869,10.1007/s10565-011-9191-9,82,,45.3,,HCMEC,Cell Biology and Toxicology,Springer Science and Business Media LLC,2011,"Cytotoxicity, permeability, and inflammation of metal oxide nanoparticles in human cardiac microvascular endothelial cells",FALSE,FALSE,closed,82_sun2011.pdf,0
2685,ZnO,Sphere,,Commercial,Positive,310,32.7,50000,H,Human,Heart,Epithelial,Adult,24,100,MTT,TetrazoliumSalt,21.639,10.1007/s10565-011-9191-9,82,,45.3,,HCMEC,Cell Biology and Toxicology,Springer Science and Business Media LLC,2011,"Cytotoxicity, permeability, and inflammation of metal oxide nanoparticles in human cardiac microvascular endothelial cells",FALSE,FALSE,closed,82_sun2011.pdf,0
2686,Fe3O4,Sphere,,Commercial,Negative,957,-8.2,50000,H,Human,Heart,Epithelial,Adult,24,0.001,MTT,TetrazoliumSalt,95.738,10.1007/s10565-011-9191-9,82,,42.5,,HCMEC,Cell Biology and Toxicology,Springer Science and Business Media LLC,2011,"Cytotoxicity, permeability, and inflammation of metal oxide nanoparticles in human cardiac microvascular endothelial cells",FALSE,FALSE,closed,82_sun2011.pdf,0
2687,Fe3O4,Sphere,,Commercial,Negative,957,-8.2,50000,H,Human,Heart,Epithelial,Adult,24,0.01,MTT,TetrazoliumSalt,96.721,10.1007/s10565-011-9191-9,82,,42.5,,HCMEC,Cell Biology and Toxicology,Springer Science and Business Media LLC,2011,"Cytotoxicity, permeability, and inflammation of metal oxide nanoparticles in human cardiac microvascular endothelial cells",FALSE,FALSE,closed,82_sun2011.pdf,0
2688,Fe3O4,Sphere,,Commercial,Negative,957,-8.2,50000,H,Human,Heart,Epithelial,Adult,24,0.1,MTT,TetrazoliumSalt,98.033,10.1007/s10565-011-9191-9,82,,42.5,,HCMEC,Cell Biology and Toxicology,Springer Science and Business Media LLC,2011,"Cytotoxicity, permeability, and inflammation of metal oxide nanoparticles in human cardiac microvascular endothelial cells",FALSE,FALSE,closed,82_sun2011.pdf,0
2689,Fe3O4,Sphere,,Commercial,Negative,957,-8.2,50000,H,Human,Heart,Epithelial,Adult,24,1,MTT,TetrazoliumSalt,93.77,10.1007/s10565-011-9191-9,82,,42.5,,HCMEC,Cell Biology and Toxicology,Springer Science and Business Media LLC,2011,"Cytotoxicity, permeability, and inflammation of metal oxide nanoparticles in human cardiac microvascular endothelial cells",FALSE,FALSE,closed,82_sun2011.pdf,0
2690,Fe3O4,Sphere,,Commercial,Negative,957,-8.2,50000,H,Human,Heart,Epithelial,Adult,24,5,MTT,TetrazoliumSalt,88.525,10.1007/s10565-011-9191-9,82,,42.5,,HCMEC,Cell Biology and Toxicology,Springer Science and Business Media LLC,2011,"Cytotoxicity, permeability, and inflammation of metal oxide nanoparticles in human cardiac microvascular endothelial cells",FALSE,FALSE,closed,82_sun2011.pdf,0
2691,Fe3O4,Sphere,,Commercial,Negative,957,-8.2,50000,H,Human,Heart,Epithelial,Adult,24,10,MTT,TetrazoliumSalt,88.852,10.1007/s10565-011-9191-9,82,,42.5,,HCMEC,Cell Biology and Toxicology,Springer Science and Business Media LLC,2011,"Cytotoxicity, permeability, and inflammation of metal oxide nanoparticles in human cardiac microvascular endothelial cells",FALSE,FALSE,closed,82_sun2011.pdf,0
2692,Fe3O4,Sphere,,Commercial,Negative,957,-8.2,50000,H,Human,Heart,Epithelial,Adult,24,20,MTT,TetrazoliumSalt,92.131,10.1007/s10565-011-9191-9,82,,42.5,,HCMEC,Cell Biology and Toxicology,Springer Science and Business Media LLC,2011,"Cytotoxicity, permeability, and inflammation of metal oxide nanoparticles in human cardiac microvascular endothelial cells",FALSE,FALSE,closed,82_sun2011.pdf,0
2693,Fe3O4,Sphere,,Commercial,Negative,957,-8.2,50000,H,Human,Heart,Epithelial,Adult,24,50,MTT,TetrazoliumSalt,92.131,10.1007/s10565-011-9191-9,82,,42.5,,HCMEC,Cell Biology and Toxicology,Springer Science and Business Media LLC,2011,"Cytotoxicity, permeability, and inflammation of metal oxide nanoparticles in human cardiac microvascular endothelial cells",FALSE,FALSE,closed,82_sun2011.pdf,0
2694,Fe3O4,Sphere,,Commercial,Negative,957,-8.2,50000,H,Human,Heart,Epithelial,Adult,24,100,MTT,TetrazoliumSalt,89.508,10.1007/s10565-011-9191-9,82,,42.5,,HCMEC,Cell Biology and Toxicology,Springer Science and Business Media LLC,2011,"Cytotoxicity, permeability, and inflammation of metal oxide nanoparticles in human cardiac microvascular endothelial cells",FALSE,FALSE,closed,82_sun2011.pdf,0
2695,Fe3O4,Sphere,,Commercial,Positive,1025,1.7,50000,H,Human,Heart,Epithelial,Adult,24,0.001,MTT,TetrazoliumSalt,98.689,10.1007/s10565-011-9191-9,82,,46.8,,HCMEC,Cell Biology and Toxicology,Springer Science and Business Media LLC,2011,"Cytotoxicity, permeability, and inflammation of metal oxide nanoparticles in human cardiac microvascular endothelial cells",FALSE,FALSE,closed,82_sun2011.pdf,0
2696,Fe3O4,Sphere,,Commercial,Positive,1025,1.7,50000,H,Human,Heart,Epithelial,Adult,24,0.01,MTT,TetrazoliumSalt,100.66,10.1007/s10565-011-9191-9,82,,46.8,,HCMEC,Cell Biology and Toxicology,Springer Science and Business Media LLC,2011,"Cytotoxicity, permeability, and inflammation of metal oxide nanoparticles in human cardiac microvascular endothelial cells",FALSE,FALSE,closed,82_sun2011.pdf,0
2697,Fe3O4,Sphere,,Commercial,Positive,1025,1.7,50000,H,Human,Heart,Epithelial,Adult,24,0.1,MTT,TetrazoliumSalt,92.787,10.1007/s10565-011-9191-9,82,,46.8,,HCMEC,Cell Biology and Toxicology,Springer Science and Business Media LLC,2011,"Cytotoxicity, permeability, and inflammation of metal oxide nanoparticles in human cardiac microvascular endothelial cells",FALSE,FALSE,closed,82_sun2011.pdf,0
2698,Fe3O4,Sphere,,Commercial,Positive,1025,1.7,50000,H,Human,Heart,Epithelial,Adult,24,1,MTT,TetrazoliumSalt,95.738,10.1007/s10565-011-9191-9,82,,46.8,,HCMEC,Cell Biology and Toxicology,Springer Science and Business Media LLC,2011,"Cytotoxicity, permeability, and inflammation of metal oxide nanoparticles in human cardiac microvascular endothelial cells",FALSE,FALSE,closed,82_sun2011.pdf,0
2699,Fe3O4,Sphere,,Commercial,Positive,1025,1.7,50000,H,Human,Heart,Epithelial,Adult,24,5,MTT,TetrazoliumSalt,91.148,10.1007/s10565-011-9191-9,82,,46.8,,HCMEC,Cell Biology and Toxicology,Springer Science and Business Media LLC,2011,"Cytotoxicity, permeability, and inflammation of metal oxide nanoparticles in human cardiac microvascular endothelial cells",FALSE,FALSE,closed,82_sun2011.pdf,0
2700,Fe3O4,Sphere,,Commercial,Positive,1025,1.7,50000,H,Human,Heart,Epithelial,Adult,24,10,MTT,TetrazoliumSalt,92.787,10.1007/s10565-011-9191-9,82,,46.8,,HCMEC,Cell Biology and Toxicology,Springer Science and Business Media LLC,2011,"Cytotoxicity, permeability, and inflammation of metal oxide nanoparticles in human cardiac microvascular endothelial cells",FALSE,FALSE,closed,82_sun2011.pdf,0
2701,Fe3O4,Sphere,,Commercial,Positive,1025,1.7,50000,H,Human,Heart,Epithelial,Adult,24,20,MTT,TetrazoliumSalt,89.18,10.1007/s10565-011-9191-9,82,,46.8,,HCMEC,Cell Biology and Toxicology,Springer Science and Business Media LLC,2011,"Cytotoxicity, permeability, and inflammation of metal oxide nanoparticles in human cardiac microvascular endothelial cells",FALSE,FALSE,closed,82_sun2011.pdf,0
