Repository: anastasiavepreva/ChemX

# ChemX: A Collection of Chemistry Datasets for Benchmarking Automated Information Extraction

## Abstract

ChemX is a collection of 10 manually curated benchmarking datasets developed to support robust automated information extraction in chemistry. It spans two major domains — **nanomaterials** and **small molecules** — and enables evaluation across multiple modalities including text, tables, and figures.

ChemX is designed to benchmark large language models and multi-agent systems in real-world chemical contexts, emphasizing reproducibility, schema-based annotation, and domain-specific validation.

File: datasets/Cytotox.csv (part 21 of 49)
sn,material,shape,coat_functional_group,synthesis_method,surface_charge,size_in_medium_nm,zeta_in_medium_mv,no_of_cells_cells_well,human_animal,cell_source,cell_tissue,cell_morphology,cell_age,time_hr,concentration,test,test_indicator,viability_%,doi,article_list,core_nm,hydrodynamic_nm,potential_mv,cell_type,journal_name,publisher,year,title,journal_is_oa,is_oa,oa_status,pdf,access
2702,Fe3O4,Sphere,,Commercial,Positive,1025,1.7,50000,H,Human,Heart,Epithelial,Adult,24,50,MTT,TetrazoliumSalt,89.18,10.1007/s10565-011-9191-9,82,,46.8,,HCMEC,Cell Biology and Toxicology,Springer Science and Business Media LLC,2011,"Cytotoxicity, permeability, and inflammation of metal oxide nanoparticles in human cardiac microvascular endothelial cells",FALSE,FALSE,closed,82_sun2011.pdf,0
2703,Fe3O4,Sphere,,Commercial,Positive,1025,1.7,50000,H,Human,Heart,Epithelial,Adult,24,100,MTT,TetrazoliumSalt,92.787,10.1007/s10565-011-9191-9,82,,46.8,,HCMEC,Cell Biology and Toxicology,Springer Science and Business Media LLC,2011,"Cytotoxicity, permeability, and inflammation of metal oxide nanoparticles in human cardiac microvascular endothelial cells",FALSE,FALSE,closed,82_sun2011.pdf,0
2785,C,Nanotube,,Chemical Vapor Deposition,,,,2000,H,Human,UrinaryBladder,Epithelial,Adult,48,50,CytoTox-Glo,Dead-Cell-Protease,94.167,10.1016/j.ijpharm.2015.01.017,83,,11,,UM-UC-3,International Journal of Pharmaceutics,Elsevier BV,2015,Characterization of different carbon nanotubes for the development of a mucoadhesive drug delivery system for intravesical treatment of bladder cancer,FALSE,FALSE,closed,83_rieger2015.pdf,0
2786,C,Nanotube,,Chemical Vapor Deposition,,,,2000,H,Human,UrinaryBladder,Epithelial,Adult,48,50,CytoTox-Glo,Dead-Cell-Protease,75.417,10.1016/j.ijpharm.2015.01.017,83,,11,,UM-UC-3,International Journal of Pharmaceutics,Elsevier BV,2015,Characterization of different carbon nanotubes for the development of a mucoadhesive drug delivery system for intravesical treatment of bladder cancer,FALSE,FALSE,closed,83_rieger2015.pdf,0
2787,C,Nanotube,,Chemical Vapor Deposition,,,,2000,H,Human,UrinaryBladder,Epithelial,Adult,48,50,CytoTox-Glo,Dead-Cell-Protease,75.833,10.1016/j.ijpharm.2015.01.017,83,,18,,UM-UC-3,International Journal of Pharmaceutics,Elsevier BV,2015,Characterization of different carbon nanotubes for the development of a mucoadhesive drug delivery system for intravesical treatment of bladder cancer,FALSE,FALSE,closed,83_rieger2015.pdf,0
2788,C,Nanotube,,Chemical Vapor Deposition,,,,2000,H,Human,UrinaryBladder,Epithelial,Adult,48,50,CytoTox-Glo,Dead-Cell-Protease,65.625,10.1016/j.ijpharm.2015.01.017,83,,18,,UM-UC-3,International Journal of Pharmaceutics,Elsevier BV,2015,Characterization of different carbon nanotubes for the development of a mucoadhesive drug delivery system for intravesical treatment of bladder cancer,FALSE,FALSE,closed,83_rieger2015.pdf,0
2789,C,Nanotube,,Chemical Vapor Deposition,,,,300,H,Human,UrinaryBladder,Epithelial,Adult,48,100,WST-1,TetrazoliumSalt,39.61,10.1016/j.ijpharm.2015.01.017,83,,11,,EJ28,International Journal of Pharmaceutics,Elsevier BV,2015,Characterization of different carbon nanotubes for the development of a mucoadhesive drug delivery system for intravesical treatment of bladder cancer,FALSE,FALSE,closed,83_rieger2015.pdf,0
2790,C,Nanotube,,Chemical Vapor Deposition,,,,300,H,Human,UrinaryBladder,Epithelial,Adult,72,100,WST-1,TetrazoliumSalt,70.779,10.1016/j.ijpharm.2015.01.017,83,,11,,EJ28,International Journal of Pharmaceutics,Elsevier BV,2015,Characterization of different carbon nanotubes for the development of a mucoadhesive drug delivery system for intravesical treatment of bladder cancer,FALSE,FALSE,closed,83_rieger2015.pdf,0
2791,C,Nanotube,,Chemical Vapor Deposition,,,,300,H,Human,UrinaryBladder,Epithelial,Adult,96,100,WST-1,TetrazoliumSalt,68.571,10.1016/j.ijpharm.2015.01.017,83,,11,,EJ28,International Journal of Pharmaceutics,Elsevier BV,2015,Characterization of different carbon nanotubes for the development of a mucoadhesive drug delivery system for intravesical treatment of bladder cancer,FALSE,FALSE,closed,83_rieger2015.pdf,0
2792,C,Nanotube,,Chemical Vapor Deposition,,,,300,H,Human,UrinaryBladder,Epithelial,Adult,48,100,WST-1,TetrazoliumSalt,29.351,10.1016/j.ijpharm.2015.01.017,83,,11,,EJ28,International Journal of Pharmaceutics,Elsevier BV,2015,Characterization of different carbon nanotubes for the development of a mucoadhesive drug delivery system for intravesical treatment of bladder cancer,FALSE,FALSE,closed,83_rieger2015.pdf,0
2793,C,Nanotube,,Chemical Vapor Deposition,,,,300,H,Human,UrinaryBladder,Epithelial,Adult,72,100,WST-1,TetrazoliumSalt,47.273,10.1016/j.ijpharm.2015.01.017,83,,11,,EJ28,International Journal of Pharmaceutics,Elsevier BV,2015,Characterization of different carbon nanotubes for the development of a mucoadhesive drug delivery system for intravesical treatment of bladder cancer,FALSE,FALSE,closed,83_rieger2015.pdf,0
2794,C,Nanotube,,Chemical Vapor Deposition,,,,300,H,Human,UrinaryBladder,Epithelial,Adult,96,100,WST-1,TetrazoliumSalt,44.416,10.1016/j.ijpharm.2015.01.017,83,,11,,EJ28,International Journal of Pharmaceutics,Elsevier BV,2015,Characterization of different carbon nanotubes for the development of a mucoadhesive drug delivery system for intravesical treatment of bladder cancer,FALSE,FALSE,closed,83_rieger2015.pdf,0
2795,C,Nanotube,,Chemical Vapor Deposition,,,,300,H,Human,UrinaryBladder,Epithelial,Adult,48,100,WST-1,TetrazoliumSalt,50.26,10.1016/j.ijpharm.2015.01.017,83,,18,,EJ28,International Journal of Pharmaceutics,Elsevier BV,2015,Characterization of different carbon nanotubes for the development of a mucoadhesive drug delivery system for intravesical treatment of bladder cancer,FALSE,FALSE,closed,83_rieger2015.pdf,0
2796,C,Nanotube,,Chemical Vapor Deposition,,,,300,H,Human,UrinaryBladder,Epithelial,Adult,72,100,WST-1,TetrazoliumSalt,82.078,10.1016/j.ijpharm.2015.01.017,83,,18,,EJ28,International Journal of Pharmaceutics,Elsevier BV,2015,Characterization of different carbon nanotubes for the development of a mucoadhesive drug delivery system for intravesical treatment of bladder cancer,FALSE,FALSE,closed,83_rieger2015.pdf,0
2797,C,Nanotube,,Chemical Vapor Deposition,,,,300,H,Human,UrinaryBladder,Epithelial,Adult,96,100,WST-1,TetrazoliumSalt,78.961,10.1016/j.ijpharm.2015.01.017,83,,18,,EJ28,International Journal of Pharmaceutics,Elsevier BV,2015,Characterization of different carbon nanotubes for the development of a mucoadhesive drug delivery system for intravesical treatment of bladder cancer,FALSE,FALSE,closed,83_rieger2015.pdf,0
2798,C,Nanotube,,Chemical Vapor Deposition,,,,300,H,Human,UrinaryBladder,Epithelial,Adult,48,100,WST-1,TetrazoliumSalt,38.052,10.1016/j.ijpharm.2015.01.017,83,,18,,EJ28,International Journal of Pharmaceutics,Elsevier BV,2015,Characterization of different carbon nanotubes for the development of a mucoadhesive drug delivery system for intravesical treatment of bladder cancer,FALSE,FALSE,closed,83_rieger2015.pdf,0
2799,C,Nanotube,,Chemical Vapor Deposition,,,,300,H,Human,UrinaryBladder,Epithelial,Adult,72,100,WST-1,TetrazoliumSalt,66.623,10.1016/j.ijpharm.2015.01.017,83,,18,,EJ28,International Journal of Pharmaceutics,Elsevier BV,2015,Characterization of different carbon nanotubes for the development of a mucoadhesive drug delivery system for intravesical treatment of bladder cancer,FALSE,FALSE,closed,83_rieger2015.pdf,0
2800,C,Nanotube,,Chemical Vapor Deposition,,,,300,H,Human,UrinaryBladder,Epithelial,Adult,96,100,WST-1,TetrazoliumSalt,56.234,10.1016/j.ijpharm.2015.01.017,83,,18,,EJ28,International Journal of Pharmaceutics,Elsevier BV,2015,Characterization of different carbon nanotubes for the development of a mucoadhesive drug delivery system for intravesical treatment of bladder cancer,FALSE,FALSE,closed,83_rieger2015.pdf,0
2801,TiO2,Irregular,,Commercial,,,,25000,A,Hamster,Ovary,Epithelial,Adult,24,5,NRU,NeutralRed,100,10.1016/j.jhazmat.2009.12.089,84,,20,,CHO-K1,Journal of Hazardous Materials,Elsevier BV,2010,Comparative study of the cytotoxic and genotoxic effects of titanium oxide and aluminium oxide nanoparticles in Chinese hamster ovary (CHO-K1) cells,FALSE,FALSE,closed,84_divirgilio2010.pdf,0
2802,TiO2,Irregular,,Commercial,,,,25000,A,Hamster,Ovary,Epithelial,Adult,24,10,NRU,NeutralRed,98.443,10.1016/j.jhazmat.2009.12.089,84,,20,,CHO-K1,Journal of Hazardous Materials,Elsevier BV,2010,Comparative study of the cytotoxic and genotoxic effects of titanium oxide and aluminium oxide nanoparticles in Chinese hamster ovary (CHO-K1) cells,FALSE,FALSE,closed,84_divirgilio2010.pdf,0
2803,TiO2,Irregular,,Commercial,,,,25000,A,Hamster,Ovary,Epithelial,Adult,24,25,NRU,NeutralRed,89.619,10.1016/j.jhazmat.2009.12.089,84,,20,,CHO-K1,Journal of Hazardous Materials,Elsevier BV,2010,Comparative study of the cytotoxic and genotoxic effects of titanium oxide and aluminium oxide nanoparticles in Chinese hamster ovary (CHO-K1) cells,FALSE,FALSE,closed,84_divirgilio2010.pdf,0
2804,TiO2,Irregular,,Commercial,,,,25000,A,Hamster,Ovary,Epithelial,Adult,24,50,NRU,NeutralRed,80.45,10.1016/j.jhazmat.2009.12.089,84,,20,,CHO-K1,Journal of Hazardous Materials,Elsevier BV,2010,Comparative study of the cytotoxic and genotoxic effects of titanium oxide and aluminium oxide nanoparticles in Chinese hamster ovary (CHO-K1) cells,FALSE,FALSE,closed,84_divirgilio2010.pdf,0
2805,TiO2,Irregular,,Commercial,,,,25000,A,Hamster,Ovary,Epithelial,Adult,24,100,NRU,NeutralRed,64.187,10.1016/j.jhazmat.2009.12.089,84,,20,,CHO-K1,Journal of Hazardous Materials,Elsevier BV,2010,Comparative study of the cytotoxic and genotoxic effects of titanium oxide and aluminium oxide nanoparticles in Chinese hamster ovary (CHO-K1) cells,FALSE,FALSE,closed,84_divirgilio2010.pdf,0
2806,TiO2,Irregular,,Commercial,,,,25000,A,Hamster,Ovary,Epithelial,Adult,24,5,MTT,TetrazoliumSalt,84.201,10.1016/j.jhazmat.2009.12.089,84,,20,,CHO-K1,Journal of Hazardous Materials,Elsevier BV,2010,Comparative study of the cytotoxic and genotoxic effects of titanium oxide and aluminium oxide nanoparticles in Chinese hamster ovary (CHO-K1) cells,FALSE,FALSE,closed,84_divirgilio2010.pdf,0
2807,TiO2,Irregular,,Commercial,,,,25000,A,Hamster,Ovary,Epithelial,Adult,24,25,MTT,TetrazoliumSalt,76.302,10.1016/j.jhazmat.2009.12.089,84,,20,,CHO-K1,Journal of Hazardous Materials,Elsevier BV,2010,Comparative study of the cytotoxic and genotoxic effects of titanium oxide and aluminium oxide nanoparticles in Chinese hamster ovary (CHO-K1) cells,FALSE,FALSE,closed,84_divirgilio2010.pdf,0
2808,TiO2,Irregular,,Commercial,,,,25000,A,Hamster,Ovary,Epithelial,Adult,24,50,MTT,TetrazoliumSalt,72.89,10.1016/j.jhazmat.2009.12.089,84,,20,,CHO-K1,Journal of Hazardous Materials,Elsevier BV,2010,Comparative study of the cytotoxic and genotoxic effects of titanium oxide and aluminium oxide nanoparticles in Chinese hamster ovary (CHO-K1) cells,FALSE,FALSE,closed,84_divirgilio2010.pdf,0
2809,TiO2,Irregular,,Commercial,,,,25000,A,Hamster,Ovary,Epithelial,Adult,24,100,MTT,TetrazoliumSalt,61.4,10.1016/j.jhazmat.2009.12.089,84,,20,,CHO-K1,Journal of Hazardous Materials,Elsevier BV,2010,Comparative study of the cytotoxic and genotoxic effects of titanium oxide and aluminium oxide nanoparticles in Chinese hamster ovary (CHO-K1) cells,FALSE,FALSE,closed,84_divirgilio2010.pdf,0
2810,Al2O3,Sphere,,Commercial,,,,25000,A,Hamster,Ovary,Epithelial,Adult,24,5,NRU,NeutralRed,98.789,10.1016/j.jhazmat.2009.12.089,84,,28,,CHO-K1,Journal of Hazardous Materials,Elsevier BV,2010,Comparative study of the cytotoxic and genotoxic effects of titanium oxide and aluminium oxide nanoparticles in Chinese hamster ovary (CHO-K1) cells,FALSE,FALSE,closed,84_divirgilio2010.pdf,0
2811,Al2O3,Sphere,,Commercial,,,,25000,A,Hamster,Ovary,Epithelial,Adult,24,10,NRU,NeutralRed,100.69,10.1016/j.jhazmat.2009.12.089,84,,28,,CHO-K1,Journal of Hazardous Materials,Elsevier BV,2010,Comparative study of the cytotoxic and genotoxic effects of titanium oxide and aluminium oxide nanoparticles in Chinese hamster ovary (CHO-K1) cells,FALSE,FALSE,closed,84_divirgilio2010.pdf,0
2812,Al2O3,Sphere,,Commercial,,,,25000,A,Hamster,Ovary,Epithelial,Adult,24,25,NRU,NeutralRed,99.308,10.1016/j.jhazmat.2009.12.089,84,,28,,CHO-K1,Journal of Hazardous Materials,Elsevier BV,2010,Comparative study of the cytotoxic and genotoxic effects of titanium oxide and aluminium oxide nanoparticles in Chinese hamster ovary (CHO-K1) cells,FALSE,FALSE,closed,84_divirgilio2010.pdf,0
2813,Al2O3,Sphere,,Commercial,,,,25000,A,Hamster,Ovary,Epithelial,Adult,24,50,NRU,NeutralRed,93.08,10.1016/j.jhazmat.2009.12.089,84,,28,,CHO-K1,Journal of Hazardous Materials,Elsevier BV,2010,Comparative study of the cytotoxic and genotoxic effects of titanium oxide and aluminium oxide nanoparticles in Chinese hamster ovary (CHO-K1) cells,FALSE,FALSE,closed,84_divirgilio2010.pdf,0
2814,Al2O3,Sphere,,Commercial,,,,25000,A,Hamster,Ovary,Epithelial,Adult,24,100,NRU,NeutralRed,75.606,10.1016/j.jhazmat.2009.12.089,84,,28,,CHO-K1,Journal of Hazardous Materials,Elsevier BV,2010,Comparative study of the cytotoxic and genotoxic effects of titanium oxide and aluminium oxide nanoparticles in Chinese hamster ovary (CHO-K1) cells,FALSE,FALSE,closed,84_divirgilio2010.pdf,0
2815,Al2O3,Sphere,,Commercial,,,,25000,A,Hamster,Ovary,Epithelial,Adult,24,5,MTT,TetrazoliumSalt,81.149,10.1016/j.jhazmat.2009.12.089,84,,28,,CHO-K1,Journal of Hazardous Materials,Elsevier BV,2010,Comparative study of the cytotoxic and genotoxic effects of titanium oxide and aluminium oxide nanoparticles in Chinese hamster ovary (CHO-K1) cells,FALSE,FALSE,closed,84_divirgilio2010.pdf,0
2816,Al2O3,Sphere,,Commercial,,,,25000,A,Hamster,Ovary,Epithelial,Adult,24,25,MTT,TetrazoliumSalt,74.506,10.1016/j.jhazmat.2009.12.089,84,,28,,CHO-K1,Journal of Hazardous Materials,Elsevier BV,2010,Comparative study of the cytotoxic and genotoxic effects of titanium oxide and aluminium oxide nanoparticles in Chinese hamster ovary (CHO-K1) cells,FALSE,FALSE,closed,84_divirgilio2010.pdf,0
2817,Al2O3,Sphere,,Commercial,,,,25000,A,Hamster,Ovary,Epithelial,Adult,24,50,MTT,TetrazoliumSalt,67.684,10.1016/j.jhazmat.2009.12.089,84,,28,,CHO-K1,Journal of Hazardous Materials,Elsevier BV,2010,Comparative study of the cytotoxic and genotoxic effects of titanium oxide and aluminium oxide nanoparticles in Chinese hamster ovary (CHO-K1) cells,FALSE,FALSE,closed,84_divirgilio2010.pdf,0
2818,Al2O3,Sphere,,Commercial,,,,25000,A,Hamster,Ovary,Epithelial,Adult,24,100,MTT,TetrazoliumSalt,79.713,10.1016/j.jhazmat.2009.12.089,84,,28,,CHO-K1,Journal of Hazardous Materials,Elsevier BV,2010,Comparative study of the cytotoxic and genotoxic effects of titanium oxide and aluminium oxide nanoparticles in Chinese hamster ovary (CHO-K1) cells,FALSE,FALSE,closed,84_divirgilio2010.pdf,0
2819,Al2O3,Sphere,,Thermal Decomposition,Positive,92,-10.6,,A,Mouse,SubcutaneousConnectiveTissue,Fibroblast,Adult,24,10,EZ4U,TetrazoliumSalt,101.8,10.1016/j.tiv.2011.07.010,85,,78,11.4,L929,Toxicology in Vitro,Elsevier BV,2011,Assessment of the cytotoxicity of aluminium oxide nanoparticles on selected mammalian cells,FALSE,FALSE,closed,85_radziun2011.pdf,0
2820,Al2O3,Sphere,,Thermal Decomposition,Positive,92,-10.6,,A,Mouse,SubcutaneousConnectiveTissue,Fibroblast,Adult,24,50,EZ4U,TetrazoliumSalt,98.561,10.1016/j.tiv.2011.07.010,85,,78,11.4,L929,Toxicology in Vitro,Elsevier BV,2011,Assessment of the cytotoxicity of aluminium oxide nanoparticles on selected mammalian cells,FALSE,FALSE,closed,85_radziun2011.pdf,0
2821,Al2O3,Sphere,,Thermal Decomposition,Positive,92,-10.6,,A,Mouse,SubcutaneousConnectiveTissue,Fibroblast,Adult,24,100,EZ4U,TetrazoliumSalt,97.482,10.1016/j.tiv.2011.07.010,85,,78,11.4,L929,Toxicology in Vitro,Elsevier BV,2011,Assessment of the cytotoxicity of aluminium oxide nanoparticles on selected mammalian cells,FALSE,FALSE,closed,85_radziun2011.pdf,0
2822,Al2O3,Sphere,,Thermal Decomposition,Positive,92,-10.6,,A,Mouse,SubcutaneousConnectiveTissue,Fibroblast,Adult,24,200,EZ4U,TetrazoliumSalt,94.604,10.1016/j.tiv.2011.07.010,85,,78,11.4,L929,Toxicology in Vitro,Elsevier BV,2011,Assessment of the cytotoxicity of aluminium oxide nanoparticles on selected mammalian cells,FALSE,FALSE,closed,85_radziun2011.pdf,0
2823,Al2O3,Sphere,,Thermal Decomposition,Positive,92,-10.6,,A,Mouse,SubcutaneousConnectiveTissue,Fibroblast,Adult,24,400,EZ4U,TetrazoliumSalt,91.547,10.1016/j.tiv.2011.07.010,85,,78,11.4,L929,Toxicology in Vitro,Elsevier BV,2011,Assessment of the cytotoxicity of aluminium oxide nanoparticles on selected mammalian cells,FALSE,FALSE,closed,85_radziun2011.pdf,0
2824,Al2O3,Sphere,,Thermal Decomposition,Positive,92,-10.6,,H,Human,Skin,Fibroblast,Adult,24,10,EZ4U,TetrazoliumSalt,97.482,10.1016/j.tiv.2011.07.010,85,,78,11.4,BJ,Toxicology in Vitro,Elsevier BV,2011,Assessment of the cytotoxicity of aluminium oxide nanoparticles on selected mammalian cells,FALSE,FALSE,closed,85_radziun2011.pdf,0
2825,Al2O3,Sphere,,Thermal Decomposition,Positive,92,-10.6,,H,Human,Skin,Fibroblast,Adult,24,50,EZ4U,TetrazoliumSalt,97.482,10.1016/j.tiv.2011.07.010,85,,78,11.4,BJ,Toxicology in Vitro,Elsevier BV,2011,Assessment of the cytotoxicity of aluminium oxide nanoparticles on selected mammalian cells,FALSE,FALSE,closed,85_radziun2011.pdf,0
2826,Al2O3,Sphere,,Thermal Decomposition,Positive,92,-10.6,,H,Human,Skin,Fibroblast,Adult,24,100,EZ4U,TetrazoliumSalt,97.482,10.1016/j.tiv.2011.07.010,85,,78,11.4,BJ,Toxicology in Vitro,Elsevier BV,2011,Assessment of the cytotoxicity of aluminium oxide nanoparticles on selected mammalian cells,FALSE,FALSE,closed,85_radziun2011.pdf,0
2827,Al2O3,Sphere,,Thermal Decomposition,Positive,92,-10.6,,H,Human,Skin,Fibroblast,Adult,24,200,EZ4U,TetrazoliumSalt,98.741,10.1016/j.tiv.2011.07.010,85,,78,11.4,BJ,Toxicology in Vitro,Elsevier BV,2011,Assessment of the cytotoxicity of aluminium oxide nanoparticles on selected mammalian cells,FALSE,FALSE,closed,85_radziun2011.pdf,0
2828,Al2O3,Sphere,,Thermal Decomposition,Positive,92,-10.6,,H,Human,Skin,Fibroblast,Adult,24,400,EZ4U,TetrazoliumSalt,96.583,10.1016/j.tiv.2011.07.010,85,,78,11.4,BJ,Toxicology in Vitro,Elsevier BV,2011,Assessment of the cytotoxicity of aluminium oxide nanoparticles on selected mammalian cells,FALSE,FALSE,closed,85_radziun2011.pdf,0
2829,Al2O3,Sphere,,Commercial,,186.8,,10000,H,Human,Lung,Fibroblast,Fetus,48,250,MTT,TetrazoliumSalt,90.875,10.3967/0895-3988.2011.06.011,86,,13,,HFL1,Biomedical and Environmental Sciences,Elsevier BV,2011,"ZnO, TiO2, SiO2, and Al2O3 Nanoparticles-induced Toxic Effects on Human Fetal Lung Fibroblasts",FALSE,FALSE,closed,86_bes201106011.pdf,0
2830,Al2O3,Sphere,,Commercial,,186.8,,10000,H,Human,Lung,Fibroblast,Fetus,48,500,MTT,TetrazoliumSalt,88.454,10.3967/0895-3988.2011.06.011,86,,13,,HFL1,Biomedical and Environmental Sciences,Elsevier BV,2011,"ZnO, TiO2, SiO2, and Al2O3 Nanoparticles-induced Toxic Effects on Human Fetal Lung Fibroblasts",FALSE,FALSE,closed,86_bes201106011.pdf,0
2831,Al2O3,Sphere,,Commercial,,186.8,,10000,H,Human,Lung,Fibroblast,Fetus,48,750,MTT,TetrazoliumSalt,85.475,10.3967/0895-3988.2011.06.011,86,,13,,HFL1,Biomedical and Environmental Sciences,Elsevier BV,2011,"ZnO, TiO2, SiO2, and Al2O3 Nanoparticles-induced Toxic Effects on Human Fetal Lung Fibroblasts",FALSE,FALSE,closed,86_bes201106011.pdf,0
2832,Al2O3,Sphere,,Commercial,,186.8,,10000,H,Human,Lung,Fibroblast,Fetus,48,1000,MTT,TetrazoliumSalt,78.212,10.3967/0895-3988.2011.06.011,86,,13,,HFL1,Biomedical and Environmental Sciences,Elsevier BV,2011,"ZnO, TiO2, SiO2, and Al2O3 Nanoparticles-induced Toxic Effects on Human Fetal Lung Fibroblasts",FALSE,FALSE,closed,86_bes201106011.pdf,0
2833,Al2O3,Sphere,,Commercial,,186.8,,10000,H,Human,Lung,Fibroblast,Fetus,48,1500,MTT,TetrazoliumSalt,70.95,10.3967/0895-3988.2011.06.011,86,,13,,HFL1,Biomedical and Environmental Sciences,Elsevier BV,2011,"ZnO, TiO2, SiO2, and Al2O3 Nanoparticles-induced Toxic Effects on Human Fetal Lung Fibroblasts",FALSE,FALSE,closed,86_bes201106011.pdf,0
2834,SiO2,Sphere,,Commercial,,113.4,,10000,H,Human,Lung,Fibroblast,Fetus,48,250,MTT,TetrazoliumSalt,76.723,10.3967/0895-3988.2011.06.011,86,,20,,HFL1,Biomedical and Environmental Sciences,Elsevier BV,2011,"ZnO, TiO2, SiO2, and Al2O3 Nanoparticles-induced Toxic Effects on Human Fetal Lung Fibroblasts",FALSE,FALSE,closed,86_bes201106011.pdf,0
2835,SiO2,Sphere,,Commercial,,113.4,,10000,H,Human,Lung,Fibroblast,Fetus,48,500,MTT,TetrazoliumSalt,64.804,10.3967/0895-3988.2011.06.011,86,,20,,HFL1,Biomedical and Environmental Sciences,Elsevier BV,2011,"ZnO, TiO2, SiO2, and Al2O3 Nanoparticles-induced Toxic Effects on Human Fetal Lung Fibroblasts",FALSE,FALSE,closed,86_bes201106011.pdf,0
2836,SiO2,Sphere,,Commercial,,113.4,,10000,H,Human,Lung,Fibroblast,Fetus,48,750,MTT,TetrazoliumSalt,56.425,10.3967/0895-3988.2011.06.011,86,,20,,HFL1,Biomedical and Environmental Sciences,Elsevier BV,2011,"ZnO, TiO2, SiO2, and Al2O3 Nanoparticles-induced Toxic Effects on Human Fetal Lung Fibroblasts",FALSE,FALSE,closed,86_bes201106011.pdf,0
2837,SiO2,Sphere,,Commercial,,113.4,,10000,H,Human,Lung,Fibroblast,Fetus,48,1000,MTT,TetrazoliumSalt,50.652,10.3967/0895-3988.2011.06.011,86,,20,,HFL1,Biomedical and Environmental Sciences,Elsevier BV,2011,"ZnO, TiO2, SiO2, and Al2O3 Nanoparticles-induced Toxic Effects on Human Fetal Lung Fibroblasts",FALSE,FALSE,closed,86_bes201106011.pdf,0
2838,SiO2,Sphere,,Commercial,,113.4,,10000,H,Human,Lung,Fibroblast,Fetus,48,1500,MTT,TetrazoliumSalt,42.458,10.3967/0895-3988.2011.06.011,86,,20,,HFL1,Biomedical and Environmental Sciences,Elsevier BV,2011,"ZnO, TiO2, SiO2, and Al2O3 Nanoparticles-induced Toxic Effects on Human Fetal Lung Fibroblasts",FALSE,FALSE,closed,86_bes201106011.pdf,0
2839,TiO2,Sphere,,Commercial,,163.4,,10000,H,Human,Lung,Fibroblast,Fetus,48,250,MTT,TetrazoliumSalt,67.598,10.3967/0895-3988.2011.06.011,86,,21,,HFL1,Biomedical and Environmental Sciences,Elsevier BV,2011,"ZnO, TiO2, SiO2, and Al2O3 Nanoparticles-induced Toxic Effects on Human Fetal Lung Fibroblasts",FALSE,FALSE,closed,86_bes201106011.pdf,0
2840,TiO2,Sphere,,Commercial,,163.4,,10000,H,Human,Lung,Fibroblast,Fetus,48,500,MTT,TetrazoliumSalt,57.542,10.3967/0895-3988.2011.06.011,86,,21,,HFL1,Biomedical and Environmental Sciences,Elsevier BV,2011,"ZnO, TiO2, SiO2, and Al2O3 Nanoparticles-induced Toxic Effects on Human Fetal Lung Fibroblasts",FALSE,FALSE,closed,86_bes201106011.pdf,0
2841,TiO2,Sphere,,Commercial,,163.4,,10000,H,Human,Lung,Fibroblast,Fetus,48,750,MTT,TetrazoliumSalt,50.279,10.3967/0895-3988.2011.06.011,86,,21,,HFL1,Biomedical and Environmental Sciences,Elsevier BV,2011,"ZnO, TiO2, SiO2, and Al2O3 Nanoparticles-induced Toxic Effects on Human Fetal Lung Fibroblasts",FALSE,FALSE,closed,86_bes201106011.pdf,0
2842,TiO2,Sphere,,Commercial,,163.4,,10000,H,Human,Lung,Fibroblast,Fetus,48,1000,MTT,TetrazoliumSalt,39.106,10.3967/0895-3988.2011.06.011,86,,21,,HFL1,Biomedical and Environmental Sciences,Elsevier BV,2011,"ZnO, TiO2, SiO2, and Al2O3 Nanoparticles-induced Toxic Effects on Human Fetal Lung Fibroblasts",FALSE,FALSE,closed,86_bes201106011.pdf,0
2843,TiO2,Sphere,,Commercial,,163.4,,10000,H,Human,Lung,Fibroblast,Fetus,48,1500,MTT,TetrazoliumSalt,34.264,10.3967/0895-3988.2011.06.011,86,,21,,HFL1,Biomedical and Environmental Sciences,Elsevier BV,2011,"ZnO, TiO2, SiO2, and Al2O3 Nanoparticles-induced Toxic Effects on Human Fetal Lung Fibroblasts",FALSE,FALSE,closed,86_bes201106011.pdf,0
2844,ZnO,Sphere,,Commercial,,327.9,,10000,H,Human,Lung,Fibroblast,Fetus,48,250,MTT,TetrazoliumSalt,59.777,10.3967/0895-3988.2011.06.011,86,,20,,HFL1,Biomedical and Environmental Sciences,Elsevier BV,2011,"ZnO, TiO2, SiO2, and Al2O3 Nanoparticles-induced Toxic Effects on Human Fetal Lung Fibroblasts",FALSE,FALSE,closed,86_bes201106011.pdf,0
2845,ZnO,Sphere,,Commercial,,327.9,,10000,H,Human,Lung,Fibroblast,Fetus,48,500,MTT,TetrazoliumSalt,43.948,10.3967/0895-3988.2011.06.011,86,,20,,HFL1,Biomedical and Environmental Sciences,Elsevier BV,2011,"ZnO, TiO2, SiO2, and Al2O3 Nanoparticles-induced Toxic Effects on Human Fetal Lung Fibroblasts",FALSE,FALSE,closed,86_bes201106011.pdf,0
2846,ZnO,Sphere,,Commercial,,327.9,,10000,H,Human,Lung,Fibroblast,Fetus,48,750,MTT,TetrazoliumSalt,39.665,10.3967/0895-3988.2011.06.011,86,,20,,HFL1,Biomedical and Environmental Sciences,Elsevier BV,2011,"ZnO, TiO2, SiO2, and Al2O3 Nanoparticles-induced Toxic Effects on Human Fetal Lung Fibroblasts",FALSE,FALSE,closed,86_bes201106011.pdf,0
2847,ZnO,Sphere,,Commercial,,327.9,,10000,H,Human,Lung,Fibroblast,Fetus,48,1000,MTT,TetrazoliumSalt,31.471,10.3967/0895-3988.2011.06.011,86,,20,,HFL1,Biomedical and Environmental Sciences,Elsevier BV,2011,"ZnO, TiO2, SiO2, and Al2O3 Nanoparticles-induced Toxic Effects on Human Fetal Lung Fibroblasts",FALSE,FALSE,closed,86_bes201106011.pdf,0
2848,ZnO,Sphere,,Commercial,,327.9,,10000,H,Human,Lung,Fibroblast,Fetus,48,1500,MTT,TetrazoliumSalt,28.492,10.3967/0895-3988.2011.06.011,86,,20,,HFL1,Biomedical and Environmental Sciences,Elsevier BV,2011,"ZnO, TiO2, SiO2, and Al2O3 Nanoparticles-induced Toxic Effects on Human Fetal Lung Fibroblasts",FALSE,FALSE,closed,86_bes201106011.pdf,0
2849,Fe3O4,Sphere,Tween80,Precipitation,,,,,,,,Macrophage,,3,25,MTT,TetrazoliumSalt,100,10.2147/ijn.s13244,87,,30,,J774A.1,International Journal of Nanomedicine,Dove Medical Press Ltd.,2010,Concentration-dependent toxicity of iron oxide nanoparticles mediated by increased oxidative stress,TRUE,TRUE,green,87_naqvi2010.pdf,1
2850,Fe3O4,Sphere,Tween80,Precipitation,,,,,,,,Macrophage,,3,100,MTT,TetrazoliumSalt,92.517,10.2147/ijn.s13244,87,,30,,J774A.1,International Journal of Nanomedicine,Dove Medical Press Ltd.,2010,Concentration-dependent toxicity of iron oxide nanoparticles mediated by increased oxidative stress,TRUE,TRUE,green,87_naqvi2010.pdf,1
2851,Fe3O4,Sphere,Tween80,Precipitation,,,,,,,,Macrophage,,3,200,MTT,TetrazoliumSalt,98.413,10.2147/ijn.s13244,87,,30,,J774A.1,International Journal of Nanomedicine,Dove Medical Press Ltd.,2010,Concentration-dependent toxicity of iron oxide nanoparticles mediated by increased oxidative stress,TRUE,TRUE,green,87_naqvi2010.pdf,1
2852,Fe3O4,Sphere,Tween80,Precipitation,,,,,,,,Macrophage,,3,300,MTT,TetrazoliumSalt,89.569,10.2147/ijn.s13244,87,,30,,J774A.1,International Journal of Nanomedicine,Dove Medical Press Ltd.,2010,Concentration-dependent toxicity of iron oxide nanoparticles mediated by increased oxidative stress,TRUE,TRUE,green,87_naqvi2010.pdf,1
2853,Fe3O4,Sphere,Tween80,Precipitation,,,,,,,,Macrophage,,3,400,MTT,TetrazoliumSalt,93.424,10.2147/ijn.s13244,87,,30,,J774A.1,International Journal of Nanomedicine,Dove Medical Press Ltd.,2010,Concentration-dependent toxicity of iron oxide nanoparticles mediated by increased oxidative stress,TRUE,TRUE,green,87_naqvi2010.pdf,1
2854,Fe3O4,Sphere,Tween80,Precipitation,,,,,,,,Macrophage,,3,500,MTT,TetrazoliumSalt,74.376,10.2147/ijn.s13244,87,,30,,J774A.1,International Journal of Nanomedicine,Dove Medical Press Ltd.,2010,Concentration-dependent toxicity of iron oxide nanoparticles mediated by increased oxidative stress,TRUE,TRUE,green,87_naqvi2010.pdf,1
2855,Fe3O4,Sphere,Tween80,Precipitation,,,,,,,,Macrophage,,6,25,MTT,TetrazoliumSalt,95.465,10.2147/ijn.s13244,87,,30,,J774A.1,International Journal of Nanomedicine,Dove Medical Press Ltd.,2010,Concentration-dependent toxicity of iron oxide nanoparticles mediated by increased oxidative stress,TRUE,TRUE,green,87_naqvi2010.pdf,1
2856,Fe3O4,Sphere,Tween80,Precipitation,,,,,,,,Macrophage,,6,100,MTT,TetrazoliumSalt,92.971,10.2147/ijn.s13244,87,,30,,J774A.1,International Journal of Nanomedicine,Dove Medical Press Ltd.,2010,Concentration-dependent toxicity of iron oxide nanoparticles mediated by increased oxidative stress,TRUE,TRUE,green,87_naqvi2010.pdf,1
2857,Fe3O4,Sphere,Tween80,Precipitation,,,,,,,,Macrophage,,6,200,MTT,TetrazoliumSalt,68.934,10.2147/ijn.s13244,87,,30,,J774A.1,International Journal of Nanomedicine,Dove Medical Press Ltd.,2010,Concentration-dependent toxicity of iron oxide nanoparticles mediated by increased oxidative stress,TRUE,TRUE,green,87_naqvi2010.pdf,1
2858,Fe3O4,Sphere,Tween80,Precipitation,,,,,,,,Macrophage,,6,300,MTT,TetrazoliumSalt,52.834,10.2147/ijn.s13244,87,,30,,J774A.1,International Journal of Nanomedicine,Dove Medical Press Ltd.,2010,Concentration-dependent toxicity of iron oxide nanoparticles mediated by increased oxidative stress,TRUE,TRUE,green,87_naqvi2010.pdf,1
2859,Fe3O4,Sphere,Tween80,Precipitation,,,,,,,,Macrophage,,6,400,MTT,TetrazoliumSalt,63.946,10.2147/ijn.s13244,87,,30,,J774A.1,International Journal of Nanomedicine,Dove Medical Press Ltd.,2010,Concentration-dependent toxicity of iron oxide nanoparticles mediated by increased oxidative stress,TRUE,TRUE,green,87_naqvi2010.pdf,1
2860,Fe3O4,Sphere,Tween80,Precipitation,,,,,,,,Macrophage,,6,500,MTT,TetrazoliumSalt,60.317,10.2147/ijn.s13244,87,,30,,J774A.1,International Journal of Nanomedicine,Dove Medical Press Ltd.,2010,Concentration-dependent toxicity of iron oxide nanoparticles mediated by increased oxidative stress,TRUE,TRUE,green,87_naqvi2010.pdf,1
2897,ZnO,Sphere,,Commercial,Positive,253.6,,1000000,H,Human,Lung,Epithelial,Embryonic,24,5,MTT,TetrazoliumSalt,94.712,10.1155/2016/4023852,88,,94.5,17.5,L-132,Journal of Nanoscience,Wiley,2016,<i>In Vitro</i> Cytotoxicity of Nanoparticles: A Comparison between Particle Size and Cell Type,FALSE,TRUE,hybrid,88_10.1155@2016@4023852.pdf,1
2898,ZnO,Sphere,,Commercial,Positive,253.6,,1000000,H,Human,Lung,Epithelial,Embryonic,24,25,MTT,TetrazoliumSalt,73.558,10.1155/2016/4023852,88,,94.5,17.5,L-132,Journal of Nanoscience,Wiley,2016,<i>In Vitro</i> Cytotoxicity of Nanoparticles: A Comparison between Particle Size and Cell Type,FALSE,TRUE,hybrid,88_10.1155@2016@4023852.pdf,1
2899,ZnO,Sphere,,Commercial,Positive,253.6,,1000000,H,Human,Lung,Epithelial,Embryonic,24,50,MTT,TetrazoliumSalt,29.487,10.1155/2016/4023852,88,,94.5,17.5,L-132,Journal of Nanoscience,Wiley,2016,<i>In Vitro</i> Cytotoxicity of Nanoparticles: A Comparison between Particle Size and Cell Type,FALSE,TRUE,hybrid,88_10.1155@2016@4023852.pdf,1
2900,ZnO,Sphere,,Commercial,Positive,253.6,,1000000,H,Human,Lung,Epithelial,Embryonic,24,100,MTT,TetrazoliumSalt,21.314,10.1155/2016/4023852,88,,94.5,17.5,L-132,Journal of Nanoscience,Wiley,2016,<i>In Vitro</i> Cytotoxicity of Nanoparticles: A Comparison between Particle Size and Cell Type,FALSE,TRUE,hybrid,88_10.1155@2016@4023852.pdf,1
2901,ZnO,Sphere,,Commercial,Positive,253.6,,1000000,H,Human,Blood,Monocyte,Adult,24,10,MTT,TetrazoliumSalt,57.358,10.1155/2016/4023852,88,,94.5,17.5,THP-1,Journal of Nanoscience,Wiley,2016,<i>In Vitro</i> Cytotoxicity of Nanoparticles: A Comparison between Particle Size and Cell Type,FALSE,TRUE,hybrid,88_10.1155@2016@4023852.pdf,1
2902,ZnO,Sphere,,Commercial,Positive,253.6,,1000000,H,Human,Blood,Monocyte,Adult,24,20,MTT,TetrazoliumSalt,45.652,10.1155/2016/4023852,88,,94.5,17.5,THP-1,Journal of Nanoscience,Wiley,2016,<i>In Vitro</i> Cytotoxicity of Nanoparticles: A Comparison between Particle Size and Cell Type,FALSE,TRUE,hybrid,88_10.1155@2016@4023852.pdf,1
2903,ZnO,Sphere,,Commercial,Positive,253.6,,1000000,H,Human,Blood,Monocyte,Adult,24,40,MTT,TetrazoliumSalt,36.957,10.1155/2016/4023852,88,,94.5,17.5,THP-1,Journal of Nanoscience,Wiley,2016,<i>In Vitro</i> Cytotoxicity of Nanoparticles: A Comparison between Particle Size and Cell Type,FALSE,TRUE,hybrid,88_10.1155@2016@4023852.pdf,1
2904,ZnO,Sphere,,Commercial,Positive,253.6,,1000000,H,Human,Blood,Monocyte,Adult,24,80,MTT,TetrazoliumSalt,24.582,10.1155/2016/4023852,88,,94.5,17.5,THP-1,Journal of Nanoscience,Wiley,2016,<i>In Vitro</i> Cytotoxicity of Nanoparticles: A Comparison between Particle Size and Cell Type,FALSE,TRUE,hybrid,88_10.1155@2016@4023852.pdf,1
2905,ZnO,Sphere,,Commercial,Positive,253.6,,1000000,H,Human,Blood,Monocyte,Adult,24,100,MTT,TetrazoliumSalt,21.07,10.1155/2016/4023852,88,,94.5,17.5,THP-1,Journal of Nanoscience,Wiley,2016,<i>In Vitro</i> Cytotoxicity of Nanoparticles: A Comparison between Particle Size and Cell Type,FALSE,TRUE,hybrid,88_10.1155@2016@4023852.pdf,1
2906,SiO2,Sphere,,Commercial,Negative,98.5,,1000000,H,Human,Lung,Epithelial,Embryonic,24,100,MTT,TetrazoliumSalt,89.482,10.1155/2016/4023852,88,,19.1,-36.74,L-132,Journal of Nanoscience,Wiley,2016,<i>In Vitro</i> Cytotoxicity of Nanoparticles: A Comparison between Particle Size and Cell Type,FALSE,TRUE,hybrid,88_10.1155@2016@4023852.pdf,1
2907,SiO2,Sphere,,Commercial,Negative,98.5,,1000000,H,Human,Lung,Epithelial,Embryonic,24,200,MTT,TetrazoliumSalt,77.832,10.1155/2016/4023852,88,,19.1,-36.74,L-132,Journal of Nanoscience,Wiley,2016,<i>In Vitro</i> Cytotoxicity of Nanoparticles: A Comparison between Particle Size and Cell Type,FALSE,TRUE,hybrid,88_10.1155@2016@4023852.pdf,1
2908,SiO2,Sphere,,Commercial,Negative,98.5,,1000000,H,Human,Lung,Epithelial,Embryonic,24,300,MTT,TetrazoliumSalt,47.087,10.1155/2016/4023852,88,,19.1,-36.74,L-132,Journal of Nanoscience,Wiley,2016,<i>In Vitro</i> Cytotoxicity of Nanoparticles: A Comparison between Particle Size and Cell Type,FALSE,TRUE,hybrid,88_10.1155@2016@4023852.pdf,1
2909,SiO2,Sphere,,Commercial,Negative,98.5,,1000000,H,Human,Lung,Epithelial,Embryonic,24,400,MTT,TetrazoliumSalt,35.275,10.1155/2016/4023852,88,,19.1,-36.74,L-132,Journal of Nanoscience,Wiley,2016,<i>In Vitro</i> Cytotoxicity of Nanoparticles: A Comparison between Particle Size and Cell Type,FALSE,TRUE,hybrid,88_10.1155@2016@4023852.pdf,1
2910,SiO2,Sphere,,Commercial,Negative,98.5,,1000000,H,Human,Lung,Epithelial,Embryonic,24,500,MTT,TetrazoliumSalt,31.877,10.1155/2016/4023852,88,,19.1,-36.74,L-132,Journal of Nanoscience,Wiley,2016,<i>In Vitro</i> Cytotoxicity of Nanoparticles: A Comparison between Particle Size and Cell Type,FALSE,TRUE,hybrid,88_10.1155@2016@4023852.pdf,1
2911,SiO2,Sphere,,Commercial,Negative,98.5,,1000000,H,Human,Blood,Monocyte,Adult,24,10,MTT,TetrazoliumSalt,92.573,10.1155/2016/4023852,88,,19.1,-36.74,THP-1,Journal of Nanoscience,Wiley,2016,<i>In Vitro</i> Cytotoxicity of Nanoparticles: A Comparison between Particle Size and Cell Type,FALSE,TRUE,hybrid,88_10.1155@2016@4023852.pdf,1
2912,SiO2,Sphere,,Commercial,Negative,98.5,,1000000,H,Human,Blood,Monocyte,Adult,24,50,MTT,TetrazoliumSalt,71.33,10.1155/2016/4023852,88,,19.1,-36.74,THP-1,Journal of Nanoscience,Wiley,2016,<i>In Vitro</i> Cytotoxicity of Nanoparticles: A Comparison between Particle Size and Cell Type,FALSE,TRUE,hybrid,88_10.1155@2016@4023852.pdf,1
2913,SiO2,Sphere,,Commercial,Negative,98.5,,1000000,H,Human,Blood,Monocyte,Adult,24,100,MTT,TetrazoliumSalt,47.323,10.1155/2016/4023852,88,,19.1,-36.74,THP-1,Journal of Nanoscience,Wiley,2016,<i>In Vitro</i> Cytotoxicity of Nanoparticles: A Comparison between Particle Size and Cell Type,FALSE,TRUE,hybrid,88_10.1155@2016@4023852.pdf,1
2914,SiO2,Sphere,,Commercial,Negative,98.5,,1000000,H,Human,Blood,Monocyte,Adult,24,150,MTT,TetrazoliumSalt,30.225,10.1155/2016/4023852,88,,19.1,-36.74,THP-1,Journal of Nanoscience,Wiley,2016,<i>In Vitro</i> Cytotoxicity of Nanoparticles: A Comparison between Particle Size and Cell Type,FALSE,TRUE,hybrid,88_10.1155@2016@4023852.pdf,1
2915,SiO2,Sphere,,Commercial,Negative,98.5,,1000000,H,Human,Blood,Monocyte,Adult,24,200,MTT,TetrazoliumSalt,23.143,10.1155/2016/4023852,88,,19.1,-36.74,THP-1,Journal of Nanoscience,Wiley,2016,<i>In Vitro</i> Cytotoxicity of Nanoparticles: A Comparison between Particle Size and Cell Type,FALSE,TRUE,hybrid,88_10.1155@2016@4023852.pdf,1
2916,SiO2,Sphere,,Commercial,Negative,98.5,,1000000,H,Human,Blood,Monocyte,Adult,24,250,MTT,TetrazoliumSalt,12.781,10.1155/2016/4023852,88,,19.1,-36.74,THP-1,Journal of Nanoscience,Wiley,2016,<i>In Vitro</i> Cytotoxicity of Nanoparticles: A Comparison between Particle Size and Cell Type,FALSE,TRUE,hybrid,88_10.1155@2016@4023852.pdf,1
2917,C,Sphere,,Commercial,Negative,235.5,,,H,Human,Blood,Monocyte,Adult,24,50,MTT,TetrazoliumSalt,87.918,10.1155/2014/827019,89,,53.7,-39.9,THP-1,International Journal of Inflammation,Wiley,2014,Carbon Black Particle Exhibits Size Dependent Toxicity in Human Monocytes,TRUE,TRUE,gold,89_sahu2014.pdf,1
2918,C,Sphere,,Commercial,Negative,235.5,,,H,Human,Blood,Monocyte,Adult,24,100,MTT,TetrazoliumSalt,81.877,10.1155/2014/827019,89,,53.7,-39.9,THP-1,International Journal of Inflammation,Wiley,2014,Carbon Black Particle Exhibits Size Dependent Toxicity in Human Monocytes,TRUE,TRUE,gold,89_sahu2014.pdf,1
2919,C,Sphere,,Commercial,Negative,235.5,,,H,Human,Blood,Monocyte,Adult,24,200,MTT,TetrazoliumSalt,77.763,10.1155/2014/827019,89,,53.7,-39.9,THP-1,International Journal of Inflammation,Wiley,2014,Carbon Black Particle Exhibits Size Dependent Toxicity in Human Monocytes,TRUE,TRUE,gold,89_sahu2014.pdf,1
2920,C,Sphere,,Commercial,Negative,235.5,,,H,Human,Blood,Monocyte,Adult,24,400,MTT,TetrazoliumSalt,56.684,10.1155/2014/827019,89,,53.7,-39.9,THP-1,International Journal of Inflammation,Wiley,2014,Carbon Black Particle Exhibits Size Dependent Toxicity in Human Monocytes,TRUE,TRUE,gold,89_sahu2014.pdf,1
2921,C,Sphere,,Commercial,Negative,235.5,,,H,Human,Blood,Monocyte,Adult,24,800,MTT,TetrazoliumSalt,40.617,10.1155/2014/827019,89,,53.7,-39.9,THP-1,International Journal of Inflammation,Wiley,2014,Carbon Black Particle Exhibits Size Dependent Toxicity in Human Monocytes,TRUE,TRUE,gold,89_sahu2014.pdf,1
2922,Au,Sphere,,Commercial,Negative,102.8,-23.98,5000,H,Human,Skin,Fibroblast,Fetus,24,0.2,MTS,TetrazoliumSalt,46.853,10.1002/jbm.a.35491,90,,61.46,-32.66,CCL-110,Journal of Biomedical Materials Research Part A,Wiley,2015,Shape and surface effects on the cytotoxicity of nanoparticles: Gold nanospheres versus gold nanostars,FALSE,FALSE,closed,90_favi2015.pdf,0
2923,Au,Sphere,,Commercial,Negative,102.8,-23.98,5000,H,Human,Skin,Fibroblast,Fetus,24,0.4,MTS,TetrazoliumSalt,71.562,10.1002/jbm.a.35491,90,,61.46,-32.66,CCL-110,Journal of Biomedical Materials Research Part A,Wiley,2015,Shape and surface effects on the cytotoxicity of nanoparticles: Gold nanospheres versus gold nanostars,FALSE,FALSE,closed,90_favi2015.pdf,0
2924,Au,Sphere,,Commercial,Negative,102.8,-23.98,5000,H,Human,Skin,Fibroblast,Fetus,24,2,MTS,TetrazoliumSalt,75.524,10.1002/jbm.a.35491,90,,61.46,-32.66,CCL-110,Journal of Biomedical Materials Research Part A,Wiley,2015,Shape and surface effects on the cytotoxicity of nanoparticles: Gold nanospheres versus gold nanostars,FALSE,FALSE,closed,90_favi2015.pdf,0
2925,Au,Sphere,,Commercial,Negative,102.8,-23.98,5000,H,Human,Skin,Fibroblast,Fetus,24,4,MTS,TetrazoliumSalt,79.487,10.1002/jbm.a.35491,90,,61.46,-32.66,CCL-110,Journal of Biomedical Materials Research Part A,Wiley,2015,Shape and surface effects on the cytotoxicity of nanoparticles: Gold nanospheres versus gold nanostars,FALSE,FALSE,closed,90_favi2015.pdf,0
2926,Au,Sphere,,Commercial,Negative,102.8,-23.98,5000,H,Human,Skin,Fibroblast,Fetus,24,20,MTS,TetrazoliumSalt,72.494,10.1002/jbm.a.35491,90,,61.46,-32.66,CCL-110,Journal of Biomedical Materials Research Part A,Wiley,2015,Shape and surface effects on the cytotoxicity of nanoparticles: Gold nanospheres versus gold nanostars,FALSE,FALSE,closed,90_favi2015.pdf,0
2927,Au,Sphere,,Commercial,Negative,102.8,-23.98,5000,H,Human,Skin,Fibroblast,Fetus,24,40,MTS,TetrazoliumSalt,2.0979,10.1002/jbm.a.35491,90,,61.46,-32.66,CCL-110,Journal of Biomedical Materials Research Part A,Wiley,2015,Shape and surface effects on the cytotoxicity of nanoparticles: Gold nanospheres versus gold nanostars,FALSE,FALSE,closed,90_favi2015.pdf,0
2928,Au,Sphere,,Commercial,Negative,102.8,-23.98,5000,H,Human,Skin,Fibroblast,Fetus,96,0.2,MTS,TetrazoliumSalt,86.247,10.1002/jbm.a.35491,90,,61.46,-32.66,CCL-110,Journal of Biomedical Materials Research Part A,Wiley,2015,Shape and surface effects on the cytotoxicity of nanoparticles: Gold nanospheres versus gold nanostars,FALSE,FALSE,closed,90_favi2015.pdf,0
2929,Au,Sphere,,Commercial,Negative,102.8,-23.98,5000,H,Human,Skin,Fibroblast,Fetus,96,0.4,MTS,TetrazoliumSalt,59.441,10.1002/jbm.a.35491,90,,61.46,-32.66,CCL-110,Journal of Biomedical Materials Research Part A,Wiley,2015,Shape and surface effects on the cytotoxicity of nanoparticles: Gold nanospheres versus gold nanostars,FALSE,FALSE,closed,90_favi2015.pdf,0
