Repository: anastasiavepreva/ChemX

# ChemX: A Collection of Chemistry Datasets for Benchmarking Automated Information Extraction

## Abstract

ChemX is a collection of 10 manually curated benchmarking datasets developed to support robust automated information extraction in chemistry. It spans two major domains — **nanomaterials** and **small molecules** — and enables evaluation across multiple modalities including text, tables, and figures.

ChemX is designed to benchmark large language models and multi-agent systems in real-world chemical contexts, emphasizing reproducibility, schema-based annotation, and domain-specific validation.

File: datasets/Nanomag.csv (part 21 of 23)
name,np_shell_2,np_hydro_size,xrd_scherrer_size,zfc_h_meas,htherm_sar,mri_r1,mri_r2,emic_size,instrument,core_shell_formula,np_core,np_shell,space_group_core,space_group_shell,squid_h_max,fc_field_T,squid_temperature,squid_sat_mag,coercivity,squid_rem_mag,exchange_bias_shift_Oe,vertical_loop_shift_M_vsl_emu_g,hc_kOe,doi,pdf,supp,journal,publisher,year,title,access,verification required,verified_by,verification_date,has_mistake_in_matadata,comment,article_name_folder,supp_info_name_folder
,,,,,,,,,,Ni-NiO,Ni,NiO,P63/mmc,Fm-3m,5,8,80,"31,85","654,615","7,414","-220,205","2,241",,10.1016/j.jmmm.2015.07.060,j.jmmm.2015.07.060.pdf,0,Journal of Magnetism and Magnetic Materials,Elsevier BV,2016,Bridging exchange bias effect in NiO and Ni(core)@NiO(shell) nanoparticles,0,,,,,,dataset3_165,0
,,,,,,,,,,Ni–NiO,Ni,NiO,P63/mmc,Fm-3m,2,"0,1",2,"141,5","301,6925",44,"-27,4005",5,,10.1016/j.ssc.2016.01.006,j.ssc.2016.01.006.pdf,0,Solid State Communications,Elsevier BV,2016,Tiny Ni–NiO nanocrystals with exchange bias induced room temperature ferromagnetism,0,,,,,,dataset3_166,0
,,,,,,,,,,Ni–NiO,Ni,NiO,P63/mmc,Fm-3m,2,2,2,138,"310,131","43,25","-158,175","21,727",,10.1016/j.ssc.2016.01.006,j.ssc.2016.01.006.pdf,0,Solid State Communications,Elsevier BV,2016,Tiny Ni–NiO nanocrystals with exchange bias induced room temperature ferromagnetism,0,,,,,,dataset3_166,0
,,,,,,,,,,Ni–NiO,Ni,NiO,P63/mmc,Fm-3m,2,5,2,130,"314,35","34,25","-390,766","44,762",,10.1016/j.ssc.2016.01.006,j.ssc.2016.01.006.pdf,0,Solid State Communications,Elsevier BV,2016,Tiny Ni–NiO nanocrystals with exchange bias induced room temperature ferromagnetism,0,,,,,,dataset3_166,0
,,,,,,,,,,Ni–NiO,Ni,NiO,P63/mmc,Fm-3m,3,"0,1",2,"11,563","490,235","6,72","-37,651","0,26",,10.1016/j.ssc.2016.01.006,j.ssc.2016.01.006.pdf,0,Solid State Communications,Elsevier BV,2016,Tiny Ni–NiO nanocrystals with exchange bias induced room temperature ferromagnetism,0,,,,,,dataset3_166,0
,,,,,,,,,,Ni–NiO,Ni,NiO,P63/mmc,Fm-3m,3,"0,1",2,"19,792","477,665","8,959","-133,685","2,709",,10.1016/j.ssc.2016.01.006,j.ssc.2016.01.006.pdf,0,Solid State Communications,Elsevier BV,2016,Tiny Ni–NiO nanocrystals with exchange bias induced room temperature ferromagnetism,0,,,,,,dataset3_166,0
,,,,,,,,,,Ni–NiO,Ni,NiO,P63/mmc,Fm-3m,3,"0,1",2,"25,834","494,425","14,5","-201,014","3,875",,10.1016/j.ssc.2016.01.006,j.ssc.2016.01.006.pdf,0,Solid State Communications,Elsevier BV,2016,Tiny Ni–NiO nanocrystals with exchange bias induced room temperature ferromagnetism,0,,,,,,dataset3_166,0
,,,,,,,,,,Ni3Al-NiO,Ni3Al,NiO,Pm3m,Fm-3m,3,0,12,"8,93",31,"0,8",31,"-0,73",,10.1016/j.jallcom.2016.05.191,j.jallcom.2016.05.191.pdf,0,Journal of Alloys and Compounds,Elsevier BV,2016,Novel positive exchange bias effect in compacted Ni3Al/NiO core/shell nanoparticles,0,,,,,,dataset3_167,0
,,,,,,,,,,Ni3Al-NiO,Ni3Al,NiO,Pm3m,Fm-3m,3,"0,2",12,"8,786",32,"0,8135",-32,"0,8135",,10.1016/j.jallcom.2016.05.191,j.jallcom.2016.05.191.pdf,0,Journal of Alloys and Compounds,Elsevier BV,2016,Novel positive exchange bias effect in compacted Ni3Al/NiO core/shell nanoparticles,0,,,,,,dataset3_167,0
,,,,,,,,,,Co0.3Fe0.7O-Co0.6Fe2.4O4,Co0.3Fe0.7O,Co0.6Fe2.4O4,,,120,0,10,,13500,,0,0,,10.1021/acs.chemmater.6b00623,acs.chemmater.6b00623.pdf,acs.chemmater.6b00623_SI.pdf,Chemistry of Materials,American Chemical Society (ACS),2016,Strongly Exchange Coupled Core|Shell Nanoparticles with High Magnetic Anisotropy: A Strategy toward Rare-Earth-Free Permanent Magnets,0,,,,,,dataset3_168,dataset3_168_supp
,,,,,,,,,,Co0.3Fe0.7O-Co0.6Fe2.4O4,Co0.3Fe0.7O,Co0.6Fe2.4O4,,,120,0,10,,13700,,0,0,,10.1021/acs.chemmater.6b00623,acs.chemmater.6b00623.pdf,acs.chemmater.6b00623_SI.pdf,Chemistry of Materials,American Chemical Society (ACS),2016,Strongly Exchange Coupled Core|Shell Nanoparticles with High Magnetic Anisotropy: A Strategy toward Rare-Earth-Free Permanent Magnets,0,,,,,,dataset3_168,dataset3_168_supp
,,,,,,,,,,Co0.3Fe0.7O-Co0.6Fe2.4O4,Co0.3Fe0.7O,Co0.6Fe2.4O4,,,120,0,10,,12400,,0,0,,10.1021/acs.chemmater.6b00623,acs.chemmater.6b00623.pdf,acs.chemmater.6b00623_SI.pdf,Chemistry of Materials,American Chemical Society (ACS),2016,Strongly Exchange Coupled Core|Shell Nanoparticles with High Magnetic Anisotropy: A Strategy toward Rare-Earth-Free Permanent Magnets,0,,,,,,dataset3_168,dataset3_168_supp
,,,,,,,,,,Co0.3Fe0.7O-Co0.6Fe2.4O4,Co0.3Fe0.7O,Co0.6Fe2.4O4,,,120,0,10,,1600,,0,0,,10.1021/acs.chemmater.6b00623,acs.chemmater.6b00623.pdf,acs.chemmater.6b00623_SI.pdf,Chemistry of Materials,American Chemical Society (ACS),2016,Strongly Exchange Coupled Core|Shell Nanoparticles with High Magnetic Anisotropy: A Strategy toward Rare-Earth-Free Permanent Magnets,0,,,,,,dataset3_168,dataset3_168_supp
,,,,,,,,,,Co0.3Fe0.7O-Co0.6Fe2.4O4,Co0.3Fe0.7O,Co0.6Fe2.4O4,,,120,12,,,15000,,-3200,,,10.1021/acs.chemmater.6b00623,acs.chemmater.6b00623.pdf,acs.chemmater.6b00623_SI.pdf,Chemistry of Materials,American Chemical Society (ACS),2016,Strongly Exchange Coupled Core|Shell Nanoparticles with High Magnetic Anisotropy: A Strategy toward Rare-Earth-Free Permanent Magnets,0,,,,,,dataset3_168,dataset3_168_supp
,,,,,,,,,,Co0.3Fe0.7O-Co0.6Fe2.4O4,Co0.3Fe0.7O,Co0.6Fe2.4O4,,,120,12,,,19300,,-8600,,,10.1021/acs.chemmater.6b00623,acs.chemmater.6b00623.pdf,acs.chemmater.6b00623_SI.pdf,Chemistry of Materials,American Chemical Society (ACS),2016,Strongly Exchange Coupled Core|Shell Nanoparticles with High Magnetic Anisotropy: A Strategy toward Rare-Earth-Free Permanent Magnets,0,,,,,,dataset3_168,dataset3_168_supp
,,,,,,,,,,Co0.3Fe0.7O-Co0.6Fe2.4O4,Co0.3Fe0.7O,Co0.6Fe2.4O4,,,120,12,,,16200,,-5500,,,10.1021/acs.chemmater.6b00623,acs.chemmater.6b00623.pdf,acs.chemmater.6b00623_SI.pdf,Chemistry of Materials,American Chemical Society (ACS),2016,Strongly Exchange Coupled Core|Shell Nanoparticles with High Magnetic Anisotropy: A Strategy toward Rare-Earth-Free Permanent Magnets,0,,,,,,dataset3_168,dataset3_168_supp
,,,,,,,,,,Co0.3Fe0.7O-Co0.6Fe2.4O4,Co0.3Fe0.7O,Co0.6Fe2.4O4,,,120,12,,,16300,,-5500,,,10.1021/acs.chemmater.6b00623,acs.chemmater.6b00623.pdf,acs.chemmater.6b00623_SI.pdf,Chemistry of Materials,American Chemical Society (ACS),2016,Strongly Exchange Coupled Core|Shell Nanoparticles with High Magnetic Anisotropy: A Strategy toward Rare-Earth-Free Permanent Magnets,0,,,,,,dataset3_168,dataset3_168_supp
,,,,,,,,,,NiO-CoFe2O4,NiO,CoFe2O4,Fm-3m,Fd-3m,40,0,5,"24,77","5087,35",13,"-969,35","5,8",,10.1021/acs.jpcc.5b12332,acs.jpcc.5b12332.pdf,0,The Journal of Physical Chemistry C,American Chemical Society (ACS),2016,Enhancement of Magnetization through Interface Exchange Interactions of Confined NiO Nanoparticles within the Mesopores of CoFe<sub>2</sub>O<sub>4</sub>,0,,,,,,dataset3_169,0
,,,,,,,,,,NiO-CoFe2O4,NiO,CoFe2O4,Fm-3m,Fd-3m,40,2,5,"25,75","1820,15","8,665","-178,96","3,445",,10.1021/acs.jpcc.5b12332,acs.jpcc.5b12332.pdf,0,The Journal of Physical Chemistry C,American Chemical Society (ACS),2016,Enhancement of Magnetization through Interface Exchange Interactions of Confined NiO Nanoparticles within the Mesopores of CoFe<sub>2</sub>O<sub>4</sub>,0,,,,,,dataset3_169,0
,,,,,,,,,,NiO-CoFe2O4,NiO,CoFe2O4,Fm-3m,Fd-3m,40,4,5,26,"790,835","4,44","-15,329","1,469",,10.1021/acs.jpcc.5b12332,acs.jpcc.5b12332.pdf,0,The Journal of Physical Chemistry C,American Chemical Society (ACS),2016,Enhancement of Magnetization through Interface Exchange Interactions of Confined NiO Nanoparticles within the Mesopores of CoFe<sub>2</sub>O<sub>4</sub>,0,,,,,,dataset3_169,0
,,,,,,,,,,NiO-CoFe2O4,NiO,CoFe2O4,Fm-3m,Fd-3m,40,0,5,"39,143","10731,71","23,9","-48,783",0,,10.1021/acs.jpcc.5b12332,acs.jpcc.5b12332.pdf,0,The Journal of Physical Chemistry C,American Chemical Society (ACS),2016,Enhancement of Magnetization through Interface Exchange Interactions of Confined NiO Nanoparticles within the Mesopores of CoFe<sub>2</sub>O<sub>4</sub>,0,,,,,,dataset3_169,0
,,,,,,,,,,NiO-CoFe2O4,NiO,CoFe2O4,Fm-3m,Fd-3m,40,2,5,46,"10146,46","28,5","-195,12","1,674",,10.1021/acs.jpcc.5b12332,acs.jpcc.5b12332.pdf,0,The Journal of Physical Chemistry C,American Chemical Society (ACS),2016,Enhancement of Magnetization through Interface Exchange Interactions of Confined NiO Nanoparticles within the Mesopores of CoFe<sub>2</sub>O<sub>4</sub>,0,,,,,,dataset3_169,0
,,,,,,,,,,NiO-CoFe2O4,NiO,CoFe2O4,Fm-3m,Fd-3m,40,4,5,46,"10268,32","29,14","-318,057","0,002",,10.1021/acs.jpcc.5b12332,acs.jpcc.5b12332.pdf,0,The Journal of Physical Chemistry C,American Chemical Society (ACS),2016,Enhancement of Magnetization through Interface Exchange Interactions of Confined NiO Nanoparticles within the Mesopores of CoFe<sub>2</sub>O<sub>4</sub>,0,,,,,,dataset3_169,0
,,,,,,,,,,Cr2O3-Mn0.30Cr1.7O3,Cr2O3,Mn0.30Cr1.7O3,R-3c,,5,"0,5",5,"0,205",42,"0,0095",-294,"0,0625",,10.1557/adv.2016.324,adv.2016.324.pdf,0,MRS Advances,Springer Science and Business Media LLC,2016,"Structural and Magnetic Properties of Well-Ordered Inverted Core-Shell α-Cr2O3/ α-MxCr2-xO3 (M=Co, Ni, Mn, Fe) Nanoparticles",0,,,,,,dataset3_170,0
,,,,,,,,,,Cr2O3-Mn0.30Cr1.7O3,Cr2O3,Mn0.30Cr1.7O3,R-3c,,5,2,5,,,,0,0,,10.1557/adv.2016.324,adv.2016.324.pdf,0,MRS Advances,Springer Science and Business Media LLC,2016,"Structural and Magnetic Properties of Well-Ordered Inverted Core-Shell α-Cr2O3/ α-MxCr2-xO3 (M=Co, Ni, Mn, Fe) Nanoparticles",0,,,,,,dataset3_170,0
,,,,,,,,,,NiO-Ni,NiO,Ni,Fm-3m,Fm-3m,,2,5,,"10131,746",,"-2237,119",,,10.1063/1.4947769,1.4947769.pdf,0,AIP Conference Proceedings,Author(s),2016,Exchange bias field in mixed arrangement of NiO-Ni nanoparticles,0,,,,,,dataset3_171,0
,,,,,,,,,,NiO-Ni,NiO,Ni,Fm-3m,Fm-3m,,2,5,,"5105,1925",,"-789,1415",,,10.1063/1.4947769,1.4947769.pdf,0,AIP Conference Proceedings,Author(s),2016,Exchange bias field in mixed arrangement of NiO-Ni nanoparticles,0,,,,,,dataset3_171,0
,,,,,,,,,,NiO-Ni,NiO,Ni,Fm-3m,Fm-3m,,2,5,,"658,41",,"-77,09",,,10.1063/1.4947769,1.4947769.pdf,0,AIP Conference Proceedings,Author(s),2016,Exchange bias field in mixed arrangement of NiO-Ni nanoparticles,0,,,,,,dataset3_171,0
,,,,,,,,,,Fe0.95O3-Mn0.05,Fe0.95O3,Mn0.05,Pnma,I-43m,15,0,608,"0,33","981,6","0,137",-470,0,,10.1007/s10948-016-3521-3,s10948-016-3521-3.pdf,0,Journal of Superconductivity and Novel Magnetism,Springer Science and Business Media LLC,2016,Study of Exchange Bias in Mn-Doped YFeO3 Compound,0,,,,,,dataset3_172,0
,,,,,,,,,,Fe0.95O3-Mn0.05,Fe0.95O3,Mn0.05,Pnma,I-43m,15,"0,2",608,"0,3165",322,"0,0925",0,"0,0045",,10.1007/s10948-016-3521-3,s10948-016-3521-3.pdf,0,Journal of Superconductivity and Novel Magnetism,Springer Science and Business Media LLC,2016,Study of Exchange Bias in Mn-Doped YFeO3 Compound,0,,,,,,dataset3_172,0
,,,,,,,,,,"Fe0.85O3-Mn0.15
",Fe0.85O3,Mn0.15,Pnma,I-43m,15,0,573,"0,325","2055,3","0,151","299,83",0,,10.1007/s10948-016-3521-3,s10948-016-3521-3.pdf,0,Journal of Superconductivity and Novel Magnetism,Springer Science and Business Media LLC,2016,Study of Exchange Bias in Mn-Doped YFeO3 Compound,0,,,,,,dataset3_172,0
,,,,,,,,,,"Fe0.85O3-Mn0.15
",Fe0.85O3,Mn0.15,Pnma,I-43m,15,"0,2",573,"0,239","445,81","0,04","137,555","0,005",,10.1007/s10948-016-3521-3,s10948-016-3521-3.pdf,0,Journal of Superconductivity and Novel Magnetism,Springer Science and Business Media LLC,2016,Study of Exchange Bias in Mn-Doped YFeO3 Compound,0,,,,,,dataset3_172,0
,,,,,,,,,,Fe0.75O3-Mn0.25,Fe0.75O3,Mn0.25,Pnma,I-43m,,"0,2",453,,"3228,7","0,1635","-1028,7","0,0385",,10.1007/s10948-016-3521-3,s10948-016-3521-3.pdf,0,Journal of Superconductivity and Novel Magnetism,Springer Science and Business Media LLC,2016,Study of Exchange Bias in Mn-Doped YFeO3 Compound,0,,,,,,dataset3_172,0
,,,,,,,,,,Fe0.75O3-Mn0.25,Fe0.75O3,Mn0.25,Pnma,I-43m,,"0,2",458,,"2671,467","0,165","-471,281","0,021",,10.1007/s10948-016-3521-3,s10948-016-3521-3.pdf,0,Journal of Superconductivity and Novel Magnetism,Springer Science and Business Media LLC,2016,Study of Exchange Bias in Mn-Doped YFeO3 Compound,0,,,,,,dataset3_172,0
,,,,,,,,,,Fe0.75O3-Mn0.25,Fe0.75O3,Mn0.25,Pnma,I-43m,,"0,2",463,,2200,"0,156",-200,"0,011",,10.1007/s10948-016-3521-3,s10948-016-3521-3.pdf,0,Journal of Superconductivity and Novel Magnetism,Springer Science and Business Media LLC,2016,Study of Exchange Bias in Mn-Doped YFeO3 Compound,0,,,,,,dataset3_172,0
,,,,,,,,,,Fe0.75O3-Mn0.25,Fe0.75O3,Mn0.25,Pnma,I-43m,,"0,2",468,,"1743,8","0,141","-29,5","0,005",,10.1007/s10948-016-3521-3,s10948-016-3521-3.pdf,0,Journal of Superconductivity and Novel Magnetism,Springer Science and Business Media LLC,2016,Study of Exchange Bias in Mn-Doped YFeO3 Compound,0,,,,,,dataset3_172,0
,,,,,,,,,,Fe0.75O3-Mn0.25,Fe0.75O3,Mn0.25,Pnma,I-43m,,"0,2",473,,1000,"0,1135",0,"-0,005",,10.1007/s10948-016-3521-3,s10948-016-3521-3.pdf,0,Journal of Superconductivity and Novel Magnetism,Springer Science and Business Media LLC,2016,Study of Exchange Bias in Mn-Doped YFeO3 Compound,0,,,,,,dataset3_172,0
,,,,,,,,,,Fe0.75O3-Mn0.25,Fe0.75O3,Mn0.25,Pnma,I-43m,,"0,2",478,,"528,75","0,0645","13,75",0,,10.1007/s10948-016-3521-3,s10948-016-3521-3.pdf,0,Journal of Superconductivity and Novel Magnetism,Springer Science and Business Media LLC,2016,Study of Exchange Bias in Mn-Doped YFeO3 Compound,0,,,,,,dataset3_172,0
,,,,,,,,,,Fe0.7O3-Mn0.3,Fe0.7O3,Mn0.3,Pnma,I-43m,,"0,2",413,,3880,"0,147","-1278,77","0,038",,10.1007/s10948-016-3521-3,s10948-016-3521-3.pdf,0,Journal of Superconductivity and Novel Magnetism,Springer Science and Business Media LLC,2016,Study of Exchange Bias in Mn-Doped YFeO3 Compound,0,,,,,,dataset3_172,0
,,,,,,,,,,Fe0.7O3-Mn0.3,Fe0.7O3,Mn0.3,Pnma,I-43m,,"0,2",418,,3360,"0,156",-760,"0,022",,10.1007/s10948-016-3521-3,s10948-016-3521-3.pdf,0,Journal of Superconductivity and Novel Magnetism,Springer Science and Business Media LLC,2016,Study of Exchange Bias in Mn-Doped YFeO3 Compound,0,,,,,,dataset3_172,0
,,,,,,,,,,Fe0.7O3-Mn0.3,Fe0.7O3,Mn0.3,Pnma,I-43m,,"0,2",423,,"2760,3","0,149","-400,3","0,015",,10.1007/s10948-016-3521-3,s10948-016-3521-3.pdf,0,Journal of Superconductivity and Novel Magnetism,Springer Science and Business Media LLC,2016,Study of Exchange Bias in Mn-Doped YFeO3 Compound,0,,,,,,dataset3_172,0
,,,,,,,,,,Fe0.7O3-Mn0.3,Fe0.7O3,Mn0.3,Pnma,I-43m,,"0,2",428,,2360,"0,143",-200,"0,005",,10.1007/s10948-016-3521-3,s10948-016-3521-3.pdf,0,Journal of Superconductivity and Novel Magnetism,Springer Science and Business Media LLC,2016,Study of Exchange Bias in Mn-Doped YFeO3 Compound,0,,,,,,dataset3_172,0
,,,,,,,,,,Fe0.7O3-Mn0.3,Fe0.7O3,Mn0.3,Pnma,I-43m,,"0,2",433,,1820,"0,133",-100,"0,007",,10.1007/s10948-016-3521-3,s10948-016-3521-3.pdf,0,Journal of Superconductivity and Novel Magnetism,Springer Science and Business Media LLC,2016,Study of Exchange Bias in Mn-Doped YFeO3 Compound,0,,,,,,dataset3_172,0
,,,,,,,,,,Fe0.7O3-Mn0.3,Fe0.7O3,Mn0.3,Pnma,I-43m,,"0,2",438,,1360,"0,117",-40,"0,002",,10.1007/s10948-016-3521-3,s10948-016-3521-3.pdf,0,Journal of Superconductivity and Novel Magnetism,Springer Science and Business Media LLC,2016,Study of Exchange Bias in Mn-Doped YFeO3 Compound,0,,,,,,dataset3_172,0
,,,,,,,,,,CuCr2O4-Cr2O3,CuCr2O4,Cr2O3,I41/amd,R-3c,50,0,10,"4,45","5296,465","0,825","-349,908",0,,10.1016/j.jallcom.2016.02.250,j.jallcom.2016.02.250.pdf,0,Journal of Alloys and Compounds,Elsevier BV,2016,Exchange bias effect in CuCr2O4/Cr2O3 nanogranular systems,0,,,,,,dataset3_173,0
,,,,,,,,,,CuCr2O4-Cr2O3,CuCr2O4,Cr2O3,I41/amd,R-3c,50,3,10,"4,45","5914,996","1,11","-886,911","0,223",,10.1016/j.jallcom.2016.02.250,j.jallcom.2016.02.250.pdf,0,Journal of Alloys and Compounds,Elsevier BV,2016,Exchange bias effect in CuCr2O4/Cr2O3 nanogranular systems,0,,,,,,dataset3_173,0
,,,,,,,,,,Fe3O4,Fe3O4,0,Fd-3m,0,50,,5,80,400,26,0,0,,10.1088/1361-6528/abc386,abc386.pdf,abc386_SI.pdf,Nanotechnology,IOP Publishing,2020,Adjusting the Néel relaxation time of Fe<sub>3</sub>O<sub>4</sub>/Zn<i> <sub>x</sub> </i>Co<sub>1−<i>x</i> </sub>Fe<sub>2</sub>O<sub>4</sub> core/shell nanoparticles for optimal heat generation in magnetic hyperthermia,1,,,,,,dataset3_174,dataset3_174_supp
,,,,,,,,,,Fe3O4-Zn0.4Co0.6Fe2O4,Fe3O4,Zn0.4Co0.6Fe2O4,Fd-3m,Fd-3m,50,,5,97,5400,"77,35",-178,"0,35",,10.1088/1361-6528/abc386,abc386.pdf,abc386_SI.pdf,Nanotechnology,IOP Publishing,2020,Adjusting the Néel relaxation time of Fe<sub>3</sub>O<sub>4</sub>/Zn<i> <sub>x</sub> </i>Co<sub>1−<i>x</i> </sub>Fe<sub>2</sub>O<sub>4</sub> core/shell nanoparticles for optimal heat generation in magnetic hyperthermia,1,,,,,,dataset3_174,dataset3_174_supp
,,,,,,,,,,Fe3O4-Zn0.5Co0.5Fe2O4,Fe3O4,Zn0.5Co0.5Fe2O4,Fd-3m,Fd-3m,50,,5,99,4400,"70,45",-65,"3,31",,10.1088/1361-6528/abc386,abc386.pdf,abc386_SI.pdf,Nanotechnology,IOP Publishing,2020,Adjusting the Néel relaxation time of Fe<sub>3</sub>O<sub>4</sub>/Zn<i> <sub>x</sub> </i>Co<sub>1−<i>x</i> </sub>Fe<sub>2</sub>O<sub>4</sub> core/shell nanoparticles for optimal heat generation in magnetic hyperthermia,1,,,,,,dataset3_174,dataset3_174_supp
,,,,,,,,,,Fe3O4-Zn0.6Co0.4Fe2O4,Fe3O4,Zn0.6Co0.4Fe2O4,Fd-3m,Fd-3m,50,,5,97,3700,"73,2",-55,"0,54",,10.1088/1361-6528/abc386,abc386.pdf,abc386_SI.pdf,Nanotechnology,IOP Publishing,2020,Adjusting the Néel relaxation time of Fe<sub>3</sub>O<sub>4</sub>/Zn<i> <sub>x</sub> </i>Co<sub>1−<i>x</i> </sub>Fe<sub>2</sub>O<sub>4</sub> core/shell nanoparticles for optimal heat generation in magnetic hyperthermia,1,,,,,,dataset3_174,dataset3_174_supp
,,,,,,,,,,Fe3O4-Zn0.68Co0.32Fe2O4,Fe3O4,Zn0.68Co0.32Fe2O4,Fd-3m,Fd-3m,50,,5,87,3300,59,-49,,,10.1088/1361-6528/abc386,abc386.pdf,abc386_SI.pdf,Nanotechnology,IOP Publishing,2020,Adjusting the Néel relaxation time of Fe<sub>3</sub>O<sub>4</sub>/Zn<i> <sub>x</sub> </i>Co<sub>1−<i>x</i> </sub>Fe<sub>2</sub>O<sub>4</sub> core/shell nanoparticles for optimal heat generation in magnetic hyperthermia,1,,,,,,dataset3_174,dataset3_174_supp
,,,,,,,,,,Fe3O4-Zn0.75Co0.25Fe2O4,Fe3O4,Zn0.75Co0.25Fe2O4,Fd-3m,Fd-3m,50,,5,89,"1972,9","61,5","-90,9","0,9",,10.1088/1361-6528/abc386,abc386.pdf,abc386_SI.pdf,Nanotechnology,IOP Publishing,2020,Adjusting the Néel relaxation time of Fe<sub>3</sub>O<sub>4</sub>/Zn<i> <sub>x</sub> </i>Co<sub>1−<i>x</i> </sub>Fe<sub>2</sub>O<sub>4</sub> core/shell nanoparticles for optimal heat generation in magnetic hyperthermia,1,,,,,,dataset3_174,dataset3_174_supp
,,,,,,,,,,Fe3O4-Zn0.82Co0.18Fe2O4,Fe3O4,Zn0.82Co0.18Fe2O4,Fd-3m,Fd-3m,50,,5,"99,3",1800,"60,825",82,0,,10.1088/1361-6528/abc386,abc386.pdf,abc386_SI.pdf,Nanotechnology,IOP Publishing,2020,Adjusting the Néel relaxation time of Fe<sub>3</sub>O<sub>4</sub>/Zn<i> <sub>x</sub> </i>Co<sub>1−<i>x</i> </sub>Fe<sub>2</sub>O<sub>4</sub> core/shell nanoparticles for optimal heat generation in magnetic hyperthermia,1,,,,,,dataset3_174,dataset3_174_supp
,,,,,,,,,,Fe3O4-Ag,Fe3O4,Ag,Fd-3m,Fm-3m,15,,,53,157,"12,5","-8,3","0,74",,10.1088/2053-1591/abce87,abce87.pdf,0,Materials Research Express,IOP Publishing,2020,Core-shell Fe<sub>3</sub>O<sub>4</sub>@Ag magnetic nanoparticles detection using spin-valve GMR sensing element in the wheatstone bridge circuit,1,,,,,,dataset3_175,0
,,,,,,,,,,Fe2O3-Fe2O3,Fe2O3,Fe2O3,P41212,Fd-3m,50,0,30,"40,235","368,8","12,7","-9,9",0,,10.1016/j.matpr.2019.12.230,j.matpr.2019.12.230.pdf,0,Materials Today: Proceedings,Elsevier BV,2020,Positive and negative exchange bias in maghemite nanoparticles,0,,,,,,dataset3_176,0
,,,,,,,,,,Fe2O3-Fe2O3,Fe2O3,Fe2O3,P41212,Fd-3m,50,1,30,"40,235","350,775",14,"-14,775",1,,10.1016/j.matpr.2019.12.230,j.matpr.2019.12.230.pdf,0,Materials Today: Proceedings,Elsevier BV,2020,Positive and negative exchange bias in maghemite nanoparticles,0,,,,,,dataset3_176,0
,,,,,,,,,,Fe2O3-Fe2O3,Fe2O3,Fe2O3,P41212,Fd-3m,50,2,30,"40,235","296,7","11,675","-9,85","0,5",,10.1016/j.matpr.2019.12.230,j.matpr.2019.12.230.pdf,0,Materials Today: Proceedings,Elsevier BV,2020,Positive and negative exchange bias in maghemite nanoparticles,0,,,,,,dataset3_176,0
,,,,,,,,,,Fe2O3-Fe2O3,Fe2O3,Fe2O3,P41212,Fd-3m,50,3,30,"40,5","394,21","13,673","-10,61","0,3",,10.1016/j.matpr.2019.12.230,j.matpr.2019.12.230.pdf,0,Materials Today: Proceedings,Elsevier BV,2020,Positive and negative exchange bias in maghemite nanoparticles,0,,,,,,dataset3_176,0
,,,,,,,,,,Fe2O3-Fe2O3,Fe2O3,Fe2O3,P41212,Fd-3m,50,4,30,41,"394,21","13,673","-12,31","0,3",,10.1016/j.matpr.2019.12.230,j.matpr.2019.12.230.pdf,0,Materials Today: Proceedings,Elsevier BV,2020,Positive and negative exchange bias in maghemite nanoparticles,0,,,,,,dataset3_176,0
,,,,,,,,,,Fe2O3-Fe2O3,Fe2O3,Fe2O3,P41212,Fd-3m,50,0,200,39,"630,35","3,985","-84,776","-0,585",,10.1016/j.matpr.2019.12.230,j.matpr.2019.12.230.pdf,0,Materials Today: Proceedings,Elsevier BV,2020,Positive and negative exchange bias in maghemite nanoparticles,0,,,,,,dataset3_176,0
,,,,,,,,,,Fe2O3-Fe2O3,Fe2O3,Fe2O3,P41212,Fd-3m,50,1,200,39,"727,065","5,075","-51,077","-0,437",,10.1016/j.matpr.2019.12.230,j.matpr.2019.12.230.pdf,0,Materials Today: Proceedings,Elsevier BV,2020,Positive and negative exchange bias in maghemite nanoparticles,0,,,,,,dataset3_176,0
,,,,,,,,,,Fe2O3-Fe2O3,Fe2O3,Fe2O3,P41212,Fd-3m,50,2,200,39,"599,9095","4,275","-110,8525","0,725",,10.1016/j.matpr.2019.12.230,j.matpr.2019.12.230.pdf,0,Materials Today: Proceedings,Elsevier BV,2020,Positive and negative exchange bias in maghemite nanoparticles,0,,,,,,dataset3_176,0
,,,,,,,,,,Fe2O3-Fe2O3,Fe2O3,Fe2O3,P41212,Fd-3m,50,3,200,39,"519,4865","3,5","-69,4235","0,6",,10.1016/j.matpr.2019.12.230,j.matpr.2019.12.230.pdf,0,Materials Today: Proceedings,Elsevier BV,2020,Positive and negative exchange bias in maghemite nanoparticles,0,,,,,,dataset3_176,0
,,,,,,,,,,Fe2O3-Fe2O3,Fe2O3,Fe2O3,P41212,Fd-3m,50,4,200,39,"517,314","3,478","-30,414","0,289",,10.1016/j.matpr.2019.12.230,j.matpr.2019.12.230.pdf,0,Materials Today: Proceedings,Elsevier BV,2020,Positive and negative exchange bias in maghemite nanoparticles,0,,,,,,dataset3_176,0
,,,,,,,,,,Fe3O4-NiO,Fe3O4,NiO,Fm-3m,Fm-3m,15,,250,"42,9","66,89","3,003","-16,68",,,10.1039/D1RA01902C,D1RA01902C.pdf,0,RSC Advances,Royal Society of Chemistry (RSC),2021,A temperature-dependent switching of the exchange bias effect from negative to positive under a fixed intermediate cooling field,1,,,,,,dataset3_178,0
,,,,,,,,,,Fe3O4-NiO,Fe3O4,NiO,Fm-3m,Fm-3m,15,,220,"43,29","73,79","3,20346","-54,23",,,10.1039/D1RA01902C,D1RA01902C.pdf,0,RSC Advances,Royal Society of Chemistry (RSC),2021,A temperature-dependent switching of the exchange bias effect from negative to positive under a fixed intermediate cooling field,1,,,,,,dataset3_178,0
,,,,,,,,,,Fe3O4-NiO,Fe3O4,NiO,Fm-3m,Fm-3m,15,,200,"43,65","82,09","3,492","-13,35",,,10.1039/D1RA01902C,D1RA01902C.pdf,0,RSC Advances,Royal Society of Chemistry (RSC),2021,A temperature-dependent switching of the exchange bias effect from negative to positive under a fixed intermediate cooling field,1,,,,,,dataset3_178,0
,,,,,,,,,,Fe3O4-NiO,Fe3O4,NiO,Fm-3m,Fm-3m,15,,160,"44,29","100,23","4,429","11,49",,,10.1039/D1RA01902C,D1RA01902C.pdf,0,RSC Advances,Royal Society of Chemistry (RSC),2021,A temperature-dependent switching of the exchange bias effect from negative to positive under a fixed intermediate cooling field,1,,,,,,dataset3_178,0
,,,,,,,,,,Fe3O4-NiO,Fe3O4,NiO,Fm-3m,Fm-3m,15,,120,"44,8","123,11","5,376","32,66",,,10.1039/D1RA01902C,D1RA01902C.pdf,0,RSC Advances,Royal Society of Chemistry (RSC),2021,A temperature-dependent switching of the exchange bias effect from negative to positive under a fixed intermediate cooling field,1,,,,,,dataset3_178,0
,,,,,,,,,,Fe3O4-NiO,Fe3O4,NiO,Fm-3m,Fm-3m,15,,60,"45,18","146,18","5,8734","101,63",,,10.1039/D1RA01902C,D1RA01902C.pdf,0,RSC Advances,Royal Society of Chemistry (RSC),2021,A temperature-dependent switching of the exchange bias effect from negative to positive under a fixed intermediate cooling field,1,,,,,,dataset3_178,0
,,,,,,,,,,FeCo-Fe2O3,FeCo,Fe2O3,Pm3m,R-3c,10,"0,5",300,"206,45","235,5",16,"-11,5",5,,10.1007/s00339-020-04176-z,s00339-020-04176-z.pdf,s00339-020-04176-z_SI.pdf,Applied Physics A,Springer Science and Business Media LLC,2021,Magnetic properties of FeCo-iron oxide core–shell nanoparticles investigated through first order reversal studies,0,,,,,,dataset3_179,dataset3_179_supp
,,,,,,,,,,FeCo-Fe2O3,FeCo,Fe2O3,Pm3m,R-3c,10,"0,5",15,213,"152,845","19,5","-15,405","1,9",,10.1007/s00339-020-04176-z,s00339-020-04176-z.pdf,s00339-020-04176-z_SI.pdf,Applied Physics A,Springer Science and Business Media LLC,2021,Magnetic properties of FeCo-iron oxide core–shell nanoparticles investigated through first order reversal studies,0,,,,,,dataset3_179,dataset3_179_supp
,,,,,,,,,,FeCo-Fe2O3,FeCo,Fe2O3,Pm3m,R-3c,10,"0,5",300,"135,1325","90,314","17,5","-6,544","6,5",,10.1007/s00339-020-04176-z,s00339-020-04176-z.pdf,s00339-020-04176-z_SI.pdf,Applied Physics A,Springer Science and Business Media LLC,2021,Magnetic properties of FeCo-iron oxide core–shell nanoparticles investigated through first order reversal studies,0,,,,,,dataset3_179,dataset3_179_supp
,,,,,,,,,,FeCo-Fe2O3,FeCo,Fe2O3,Pm3m,R-3c,10,"0,5",15,"139,56","239,5",,"-34,5",,,10.1007/s00339-020-04176-z,s00339-020-04176-z.pdf,s00339-020-04176-z_SI.pdf,Applied Physics A,Springer Science and Business Media LLC,2021,Magnetic properties of FeCo-iron oxide core–shell nanoparticles investigated through first order reversal studies,0,,,,,,dataset3_179,dataset3_179_supp
,,,,,,,,,,FeCo-Fe2O3,FeCo,Fe2O3,Pm3m,R-3c,10,"0,5",300,"187,2","109,185","13,37","-9,937","2,37",,10.1007/s00339-020-04176-z,s00339-020-04176-z.pdf,s00339-020-04176-z_SI.pdf,Applied Physics A,Springer Science and Business Media LLC,2021,Magnetic properties of FeCo-iron oxide core–shell nanoparticles investigated through first order reversal studies,0,,,,,,dataset3_179,dataset3_179_supp
,,,,,,,,,,FeCo-Fe2O3,FeCo,Fe2O3,Pm3m,R-3c,10,"0,5",15,"188,9445","170,5","12,5","-55,5","0,873",,10.1007/s00339-020-04176-z,s00339-020-04176-z.pdf,s00339-020-04176-z_SI.pdf,Applied Physics A,Springer Science and Business Media LLC,2021,Magnetic properties of FeCo-iron oxide core–shell nanoparticles investigated through first order reversal studies,0,,,,,,dataset3_179,dataset3_179_supp
,,,,,,,,,,FeCo-Fe2O3,FeCo,Fe2O3,Pm3m,R-3c,10,"0,5",300,"174,4","578,358","52,5",0,"4,815",,10.1007/s00339-020-04176-z,s00339-020-04176-z.pdf,s00339-020-04176-z_SI.pdf,Applied Physics A,Springer Science and Business Media LLC,2021,Magnetic properties of FeCo-iron oxide core–shell nanoparticles investigated through first order reversal studies,0,,,,,,dataset3_179,dataset3_179_supp
,,,,,,,,,,FeCo-Fe2O3,FeCo,Fe2O3,Pm3m,R-3c,10,"0,5",15,"174,4","570,5","71,5","-233,5","16,5",,10.1007/s00339-020-04176-z,s00339-020-04176-z.pdf,s00339-020-04176-z_SI.pdf,Applied Physics A,Springer Science and Business Media LLC,2021,Magnetic properties of FeCo-iron oxide core–shell nanoparticles investigated through first order reversal studies,0,,,,,,dataset3_179,dataset3_179_supp
,,,,,,,,,,NiO-Mn3O4,NiO,Mn3O4,Fm-3m,I41/amd,20,2,5,"0,55","511,3","0,08","-165,5",,,10.1021/acsami.1c02855,acsami.1c02855.pdf,acsami.1c02855_SI.pdf,ACS Applied Materials &amp; Interfaces,American Chemical Society (ACS),2021,Tuning Exchange Coupling in NiO-Based Bimagnetic Heterostructured Nanocrystals,0,,,,,,dataset3_180,dataset3_180_supp
,,,,,,,,,,NiO-Mn3O4,NiO,Mn3O4,Fm-3m,I41/amd,20,2,5,"1,32","934,3","0,29","-620,8","0,17",,10.1021/acsami.1c02855,acsami.1c02855.pdf,acsami.1c02855_SI.pdf,ACS Applied Materials &amp; Interfaces,American Chemical Society (ACS),2021,Tuning Exchange Coupling in NiO-Based Bimagnetic Heterostructured Nanocrystals,0,,,,,,dataset3_180,dataset3_180_supp
,,,,,,,,,,NiO-Mn3O4,NiO,Mn3O4,Fm-3m,I41/amd,20,2,5,"1,67",826,"0,26",-602,,,10.1021/acsami.1c02855,acsami.1c02855.pdf,acsami.1c02855_SI.pdf,ACS Applied Materials &amp; Interfaces,American Chemical Society (ACS),2021,Tuning Exchange Coupling in NiO-Based Bimagnetic Heterostructured Nanocrystals,0,,,,,,dataset3_180,dataset3_180_supp
,,,,,,,,,,NiO-Mn3O4,NiO,Mn3O4,Fm-3m,I41/amd,20,2,5,"0,91",1530,"0,22","-1670,9","0,2",,10.1021/acsami.1c02855,acsami.1c02855.pdf,acsami.1c02855_SI.pdf,ACS Applied Materials &amp; Interfaces,American Chemical Society (ACS),2021,Tuning Exchange Coupling in NiO-Based Bimagnetic Heterostructured Nanocrystals,0,,,,,,dataset3_180,dataset3_180_supp
,,,,,,,,,,NiO-Mn3O4,NiO,Mn3O4,Fm-3m,I41/amd,20,2,5,"1,88","2350,7","0,18","-2199,9",,,10.1021/acsami.1c02855,acsami.1c02855.pdf,acsami.1c02855_SI.pdf,ACS Applied Materials &amp; Interfaces,American Chemical Society (ACS),2021,Tuning Exchange Coupling in NiO-Based Bimagnetic Heterostructured Nanocrystals,0,,,,,,dataset3_180,dataset3_180_supp
,,,,,,,,,,NiO-Mn3O4,NiO,Mn3O4,Fm-3m,I41/amd,20,2,5,"0,99","5860,4","0,37","-2952,5","0,223",,10.1021/acsami.1c02855,acsami.1c02855.pdf,acsami.1c02855_SI.pdf,ACS Applied Materials &amp; Interfaces,American Chemical Society (ACS),2021,Tuning Exchange Coupling in NiO-Based Bimagnetic Heterostructured Nanocrystals,0,,,,,,dataset3_180,dataset3_180_supp
,,,,,,,,,,NiO-Mn3O4,NiO,Mn3O4,Fm-3m,I41/amd,20,2,5,"0,93","4122,9","0,22","-1444,6",,,10.1021/acsami.1c02855,acsami.1c02855.pdf,acsami.1c02855_SI.pdf,ACS Applied Materials &amp; Interfaces,American Chemical Society (ACS),2021,Tuning Exchange Coupling in NiO-Based Bimagnetic Heterostructured Nanocrystals,0,,,,,,dataset3_180,dataset3_180_supp
,,,,,,,,,,NiO-Mn3O4,NiO,Mn3O4,Fm-3m,I41/amd,20,2,5,"4,37","1011,5","0,26","-833,1","0,209",,10.1021/acsami.1c02855,acsami.1c02855.pdf,acsami.1c02855_SI.pdf,ACS Applied Materials &amp; Interfaces,American Chemical Society (ACS),2021,Tuning Exchange Coupling in NiO-Based Bimagnetic Heterostructured Nanocrystals,0,,,,,,dataset3_180,dataset3_180_supp
,,,,,,,,,,La2NiMnO6,Ni,La2MnO6,Fm-3m,,20,"0,01",5,"30,5",205,,-100,,,10.1088/1361-6528/ac13eb,ac13eb.pdf,0,Nanotechnology,IOP Publishing,2021,"Spin-up conversion, exchange-interactions, and tailored magnetic properties in core-shell La<sub>2</sub>NiMnO<sub>6</sub> of small crystallites",0,,,,,,dataset3_181,0
,,,,,,,,,,La2NiMnO6,Ni,La2MnO6,Fm-3m,,20,"0,01",5,"53,8",130,,16,,,10.1088/1361-6528/ac13eb,ac13eb.pdf,0,Nanotechnology,IOP Publishing,2021,"Spin-up conversion, exchange-interactions, and tailored magnetic properties in core-shell La<sub>2</sub>NiMnO<sub>6</sub> of small crystallites",0,,,,,,dataset3_181,0
,,,,,,,,,,La2NiMnO6,Ni,La2MnO6,Fm-3m,,20,"0,01",5,"52,7",125,,23,,,10.1088/1361-6528/ac13eb,ac13eb.pdf,0,Nanotechnology,IOP Publishing,2021,"Spin-up conversion, exchange-interactions, and tailored magnetic properties in core-shell La<sub>2</sub>NiMnO<sub>6</sub> of small crystallites",0,,,,,,dataset3_181,0
,,,,,,,,,,Ce-Fe0.5Cr0.5O3,Ce,FeCr0.5O3,Pnma,R-3,60,"0,5",10,6,"304,7445","0,064","-100,3325","0,013",,10.1021/acs.jpcc.1c00562,acs.jpcc.1c00562.pdf,0,The Journal of Physical Chemistry C,American Chemical Society (ACS),2021,Insight into the Magnetization Reversal and Exchange Bias in RFe<sub>0.5</sub>Cr<sub>0.5</sub>O<sub>3</sub> Ceramics,0,,,,,,dataset3_182,0
,,,,,,,,,,Pr-FeCr0.5O3,Pr,FeCr0.5O3,Pnma,R-3,50,"0,5",5,13,"7609,472","5,85","-210,978","0,333",,10.1021/acs.jpcc.1c00562,acs.jpcc.1c00562.pdf,0,The Journal of Physical Chemistry C,American Chemical Society (ACS),2021,Insight into the Magnetization Reversal and Exchange Bias in RFe<sub>0.5</sub>Cr<sub>0.5</sub>O<sub>3</sub> Ceramics,0,,,,,,dataset3_182,0
,,,,,,,,,,Nd-FeCr0.5O3,Nd,FeCr0.5O3,Pnma,R-3,60,"0,5",5,"15,1","192,165","0,073","1482,057","-0,43",,10.1021/acs.jpcc.1c00562,acs.jpcc.1c00562.pdf,0,The Journal of Physical Chemistry C,American Chemical Society (ACS),2021,Insight into the Magnetization Reversal and Exchange Bias in RFe<sub>0.5</sub>Cr<sub>0.5</sub>O<sub>3</sub> Ceramics,0,,,,,,dataset3_182,0
,,,,,,,,,,Sm-FeCr0.5O3,Sm,FeCr0.5O3,Pnma,R-3,60,"0,5",5,"1,85","226,316","0,017","-21865,316","0,833",,10.1021/acs.jpcc.1c00562,acs.jpcc.1c00562.pdf,0,The Journal of Physical Chemistry C,American Chemical Society (ACS),2021,Insight into the Magnetization Reversal and Exchange Bias in RFe<sub>0.5</sub>Cr<sub>0.5</sub>O<sub>3</sub> Ceramics,0,,,,,,dataset3_182,0
,,,,,,,,,,FeO-Fe3O4,FeO,Fe3O4,Fm-3m,Fd-3m,60,5,5,39,300,20,-2000,,,10.1002/smll.202107426,smll.202107426.pdf,smll.202107426_SI.pdf,Small,Wiley,2022,3d Metal Doping of Core@Shell Wüstite@ferrite Nanoparticles as a Promising Route toward Room Temperature Exchange Bias Magnets,1,,,,,,dataset3_183,dataset3_183_supp
,,,,,,,,,,CoFeO-Fe3O4,CoFeO,Fe3O4,Fd-3m,Fd-3m,60,5,5,14,600,6,-1600,,,10.1002/smll.202107426,smll.202107426.pdf,smll.202107426_SI.pdf,Small,Wiley,2022,3d Metal Doping of Core@Shell Wüstite@ferrite Nanoparticles as a Promising Route toward Room Temperature Exchange Bias Magnets,1,,,,,,dataset3_183,dataset3_183_supp
,,,,,,,,,,NiCoFeO-Fe3O4,NiCoFeO,Fe3O4,,Fd-3m,60,5,5,15,500,8,-500,,,10.1002/smll.202107426,smll.202107426.pdf,smll.202107426_SI.pdf,Small,Wiley,2022,3d Metal Doping of Core@Shell Wüstite@ferrite Nanoparticles as a Promising Route toward Room Temperature Exchange Bias Magnets,1,,,,,,dataset3_183,dataset3_183_supp
,,,,,,,,,,FeO-Fe3O4,FeO,Fe3O4,Fm-3m,Fd-3m,60,0,5,35,320,6,0,0,,10.1002/smll.202107426,smll.202107426.pdf,smll.202107426_SI.pdf,Small,Wiley,2022,3d Metal Doping of Core@Shell Wüstite@ferrite Nanoparticles as a Promising Route toward Room Temperature Exchange Bias Magnets,1,,,,,,dataset3_183,dataset3_183_supp
,,,,,,,,,,CoFeO-Fe3O4,CoFeO,Fe3O4,Fd-3m,Fd-3m,60,0,5,9,270,"0,8",0,"3,4",,10.1002/smll.202107426,smll.202107426.pdf,smll.202107426_SI.pdf,Small,Wiley,2022,3d Metal Doping of Core@Shell Wüstite@ferrite Nanoparticles as a Promising Route toward Room Temperature Exchange Bias Magnets,1,,,,,,dataset3_183,dataset3_183_supp
,,,,,,,,,,NiCoFeO-Fe3O4,NiCoFeO,Fe3O4,,Fd-3m,60,0,5,11,440,3,0,"1,6",,10.1002/smll.202107426,smll.202107426.pdf,smll.202107426_SI.pdf,Small,Wiley,2022,3d Metal Doping of Core@Shell Wüstite@ferrite Nanoparticles as a Promising Route toward Room Temperature Exchange Bias Magnets,1,,,,,,dataset3_183,dataset3_183_supp
,,,,,,,,,,CoO-CoFe,CoO,CoFe,F43m,,60,"0,02",2,"11,06","119,181","0,245","-18,75","0,043",,10.1039/D1TC04562H,D1TC04562H.pdf,D1TC04562H_SI.pdf,Journal of Materials Chemistry C,Royal Society of Chemistry (RSC),2022,Photo-controlled exchange bias in CoO@Co–Fe PBA core–shell heterostructures,0,,,,,,dataset3_184,dataset3_184_supp
,,,,,,,,,,CoO-CoFe,CoO,CoFe,F43m,,60,5,2,"11,898","46,121","0,047","-27,155","0,047",,10.1039/D1TC04562H,D1TC04562H.pdf,D1TC04562H_SI.pdf,Journal of Materials Chemistry C,Royal Society of Chemistry (RSC),2022,Photo-controlled exchange bias in CoO@Co–Fe PBA core–shell heterostructures,0,,,,,,dataset3_184,dataset3_184_supp
,,,,,,,,,,CoO-CoFe,CoO,CoFe,F43m,,60,5,2,"5,2175","1493,5","0,775","19,4","0,019",,10.1039/D1TC04562H,D1TC04562H.pdf,D1TC04562H_SI.pdf,Journal of Materials Chemistry C,Royal Society of Chemistry (RSC),2022,Photo-controlled exchange bias in CoO@Co–Fe PBA core–shell heterostructures,0,,,,,,dataset3_184,dataset3_184_supp
,,,,,,,,,,Fe3O4-CoO,Fe3O4,CoO,Fd-3m,F-43m,60,0,10,38,17300,"29,5",0,"0,5",,10.1039/D2MA00629D,D2MA00629D.pdf,D2MA00629D_SI.pdf,Materials Advances,Royal Society of Chemistry (RSC),2022,A detailed investigation of the core@shell structure of exchanged coupled magnetic nanoparticles after performing solvent annealing,1,,,,,,dataset3_185,"dataset3_185_supp_1, dataset3_185_supp_2"
,,,,,,,,,,Fe3O4-CoO,Fe3O4,CoO,Fd-3m,F-43m,60,7,10,45,16600,"26,5",-2600,"0,5",,10.1039/D2MA00629D,D2MA00629D.pdf,D2MA00629D_SI.pdf,Materials Advances,Royal Society of Chemistry (RSC),2022,A detailed investigation of the core@shell structure of exchanged coupled magnetic nanoparticles after performing solvent annealing,1,,,,,,dataset3_185,"dataset3_185_supp_1, dataset3_185_supp_2"
,,,,,,,,,,Fe3O4-CoO,Fe3O4,CoO,Fd-3m,F-43m,60,0,10,38,20000,"32,46",0,"5,9",,10.1039/D2MA00629D,D2MA00629D.pdf,D2MA00629D_SI.pdf,Materials Advances,Royal Society of Chemistry (RSC),2022,A detailed investigation of the core@shell structure of exchanged coupled magnetic nanoparticles after performing solvent annealing,1,,,,,,dataset3_185,"dataset3_185_supp_1, dataset3_185_supp_2"
,,,,,,,,,,Fe3O4-CoO,Fe3O4,CoO,Fd-3m,F-43m,60,7,10,45,20200,"28,85",-1800,"4,26",,10.1039/D2MA00629D,D2MA00629D.pdf,D2MA00629D_SI.pdf,Materials Advances,Royal Society of Chemistry (RSC),2022,A detailed investigation of the core@shell structure of exchanged coupled magnetic nanoparticles after performing solvent annealing,1,,,,,,dataset3_185,"dataset3_185_supp_1, dataset3_185_supp_2"
,,,,,,,,,,CrO2-Cr2O3,CrO2,Cr2O3,P42/mnm,R-3c,2,,,"68,73",571,"36,365",-1,0,,10.1007/s10948-022-06270-0,s10948-022-06270-0.pdf,0,Journal of Superconductivity and Novel Magnetism,Springer Science and Business Media LLC,2022,"Dielectric Constant, Exchange Bias, and Magnetodielectric Effect in CrO2/Cr2O3 Nanostructures",0,,,,,,dataset3_186,0
,,,,,,,,,,CrO2-Cr2O3,CrO3,Cr2O4,P42/mnm,R-3c,2,,,"53,25","409,5","24,9","-45,5",0,,10.1007/s10948-022-06270-0,s10948-022-06270-0.pdf,0,Journal of Superconductivity and Novel Magnetism,Springer Science and Business Media LLC,2022,"Dielectric Constant, Exchange Bias, and Magnetodielectric Effect in CrO2/Cr2O3 Nanostructures",0,,,,,,dataset3_186,0
,,,,,,,,,,Fe2O3,Fe2O3,0,R-3c,0,10,5,10,"5,3425",5500,"1,4235",-1200,"0,2585",,10.1016/j.jmmm.2022.169887,j.jmmm.2022.169887.pdf,0,Journal of Magnetism and Magnetic Materials,Elsevier BV,2022,Exchange bias of ordered α-Fe2O3 nanowires: A first-order reversal curve analysis,0,,,,,,dataset3_188,0
,,,,,,,,,,Fe2O3,Fe2O3,0,R-3c,0,10,5,10,"7,361",4184,"2,11",-894,"0,47",,10.1016/j.jmmm.2022.169887,j.jmmm.2022.169887.pdf,0,Journal of Magnetism and Magnetic Materials,Elsevier BV,2022,Exchange bias of ordered α-Fe2O3 nanowires: A first-order reversal curve analysis,0,,,,,,dataset3_188,0
,,,,,,,,,,Fe2O3,Fe2O3,0,R-3c,0,10,5,10,"7,1705",4144,"2,241",-685,"-0,402",,10.1016/j.jmmm.2022.169887,j.jmmm.2022.169887.pdf,0,Journal of Magnetism and Magnetic Materials,Elsevier BV,2022,Exchange bias of ordered α-Fe2O3 nanowires: A first-order reversal curve analysis,0,,,,,,dataset3_188,0
,,,,,,,,,,Fe2O3,Fe2O3,0,R-3c,0,50,5,50,"4,988",1352,"0,55",-19,"0,091",,10.1016/j.jmmm.2022.169887,j.jmmm.2022.169887.pdf,0,Journal of Magnetism and Magnetic Materials,Elsevier BV,2022,Exchange bias of ordered α-Fe2O3 nanowires: A first-order reversal curve analysis,0,,,,,,dataset3_188,0
,,,,,,,,,,Fe2O3,Fe2O3,0,R-3c,0,50,5,50,"6,977",783,"0,6835",-18,"0,0185",,10.1016/j.jmmm.2022.169887,j.jmmm.2022.169887.pdf,0,Journal of Magnetism and Magnetic Materials,Elsevier BV,2022,Exchange bias of ordered α-Fe2O3 nanowires: A first-order reversal curve analysis,0,,,,,,dataset3_188,0
,,,,,,,,,,Fe2O3,Fe2O3,0,R-3c,0,50,5,50,"6,757",1026,,-41,0,,10.1016/j.jmmm.2022.169887,j.jmmm.2022.169887.pdf,0,Journal of Magnetism and Magnetic Materials,Elsevier BV,2022,Exchange bias of ordered α-Fe2O3 nanowires: A first-order reversal curve analysis,0,,,,,,dataset3_188,0
,,,,,,,,,,Fe2O3,Fe2O3,0,R-3c,0,100,5,100,"4,635",986,"0,55",-12,"0,01",,10.1016/j.jmmm.2022.169887,j.jmmm.2022.169887.pdf,0,Journal of Magnetism and Magnetic Materials,Elsevier BV,2022,Exchange bias of ordered α-Fe2O3 nanowires: A first-order reversal curve analysis,0,,,,,,dataset3_188,0
,,,,,,,,,,Fe2O3,Fe2O3,0,R-3c,0,100,5,100,"6,5",257,"0,303",-4,"0,016",,10.1016/j.jmmm.2022.169887,j.jmmm.2022.169887.pdf,0,Journal of Magnetism and Magnetic Materials,Elsevier BV,2022,Exchange bias of ordered α-Fe2O3 nanowires: A first-order reversal curve analysis,0,,,,,,dataset3_188,0
,,,,,,,,,,Fe2O3,Fe2O3,0,R-3c,0,100,5,100,"6,4125",407,,-8,0,,10.1016/j.jmmm.2022.169887,j.jmmm.2022.169887.pdf,0,Journal of Magnetism and Magnetic Materials,Elsevier BV,2022,Exchange bias of ordered α-Fe2O3 nanowires: A first-order reversal curve analysis,0,,,,,,dataset3_188,0
,,,,,,,,,,MnO2-NiCo2O4,MnO2,NiCo2O4,I4/m,Fd-3m,,2,,"0,63","35,39","0,006","-2,3","0,002",,10.1007/s10854-024-12131-4,s10854-024-12131-4.pdf,0,Journal of Materials Science: Materials in Electronics,Springer Science and Business Media LLC,2024,Tailoring magnetic properties of α-MnO2@NiCo2O4 core/shell nanostructure,0,,,,,,dataset3_189,0
,,,,,,,,,,MnO2-NiCo2O4,MnO2,NiCo2O4,I4/m,Fd-3m,,2,,"2,31","16,08","0,02","-15,01","0,02",,10.1007/s10854-024-12131-4,s10854-024-12131-4.pdf,0,Journal of Materials Science: Materials in Electronics,Springer Science and Business Media LLC,2024,Tailoring magnetic properties of α-MnO2@NiCo2O4 core/shell nanostructure,0,,,,,,dataset3_189,0
