Repository: anastasiavepreva/ChemX

# ChemX: A Collection of Chemistry Datasets for Benchmarking Automated Information Extraction

## Abstract

ChemX is a collection of 10 manually curated benchmarking datasets developed to support robust automated information extraction in chemistry. It spans two major domains — **nanomaterials** and **small molecules** — and enables evaluation across multiple modalities including text, tables, and figures.

ChemX is designed to benchmark large language models and multi-agent systems in real-world chemical contexts, emphasizing reproducibility, schema-based annotation, and domain-specific validation.

File: datasets/Cytotox.csv (part 22 of 49)
sn,material,shape,coat_functional_group,synthesis_method,surface_charge,size_in_medium_nm,zeta_in_medium_mv,no_of_cells_cells_well,human_animal,cell_source,cell_tissue,cell_morphology,cell_age,time_hr,concentration,test,test_indicator,viability_%,doi,article_list,core_nm,hydrodynamic_nm,potential_mv,cell_type,journal_name,publisher,year,title,journal_is_oa,is_oa,oa_status,pdf,access
2930,Au,Sphere,,Commercial,Negative,102.8,-23.98,5000,H,Human,Skin,Fibroblast,Fetus,96,2,MTS,TetrazoliumSalt,81.818,10.1002/jbm.a.35491,90,,61.46,-32.66,CCL-110,Journal of Biomedical Materials Research Part A,Wiley,2015,Shape and surface effects on the cytotoxicity of nanoparticles: Gold nanospheres versus gold nanostars,FALSE,FALSE,closed,90_favi2015.pdf,0
2931,Au,Sphere,,Commercial,Negative,102.8,-23.98,5000,H,Human,Skin,Fibroblast,Fetus,96,4,MTS,TetrazoliumSalt,84.149,10.1002/jbm.a.35491,90,,61.46,-32.66,CCL-110,Journal of Biomedical Materials Research Part A,Wiley,2015,Shape and surface effects on the cytotoxicity of nanoparticles: Gold nanospheres versus gold nanostars,FALSE,FALSE,closed,90_favi2015.pdf,0
2932,Au,Sphere,,Commercial,Negative,102.8,-23.98,5000,H,Human,Skin,Fibroblast,Fetus,96,20,MTS,TetrazoliumSalt,82.284,10.1002/jbm.a.35491,90,,61.46,-32.66,CCL-110,Journal of Biomedical Materials Research Part A,Wiley,2015,Shape and surface effects on the cytotoxicity of nanoparticles: Gold nanospheres versus gold nanostars,FALSE,FALSE,closed,90_favi2015.pdf,0
2934,Au,Sphere,,Commercial,Negative,102.8,-23.98,5000,A,Rat,FatPad,Endothelial,Adult,24,0.2,MTS,TetrazoliumSalt,99.394,10.1002/jbm.a.35491,90,,61.46,-32.66,RFPEC,Journal of Biomedical Materials Research Part A,Wiley,2015,Shape and surface effects on the cytotoxicity of nanoparticles: Gold nanospheres versus gold nanostars,FALSE,FALSE,closed,90_favi2015.pdf,0
2935,Au,Sphere,,Commercial,Negative,102.8,-23.98,5000,A,Rat,FatPad,Endothelial,Adult,24,0.4,MTS,TetrazoliumSalt,81.212,10.1002/jbm.a.35491,90,,61.46,-32.66,RFPEC,Journal of Biomedical Materials Research Part A,Wiley,2015,Shape and surface effects on the cytotoxicity of nanoparticles: Gold nanospheres versus gold nanostars,FALSE,FALSE,closed,90_favi2015.pdf,0
2936,Au,Sphere,,Commercial,Negative,102.8,-23.98,5000,A,Rat,FatPad,Endothelial,Adult,24,2,MTS,TetrazoliumSalt,94.242,10.1002/jbm.a.35491,90,,61.46,-32.66,RFPEC,Journal of Biomedical Materials Research Part A,Wiley,2015,Shape and surface effects on the cytotoxicity of nanoparticles: Gold nanospheres versus gold nanostars,FALSE,FALSE,closed,90_favi2015.pdf,0
2937,Au,Sphere,,Commercial,Negative,102.8,-23.98,5000,A,Rat,FatPad,Endothelial,Adult,24,4,MTS,TetrazoliumSalt,90.303,10.1002/jbm.a.35491,90,,61.46,-32.66,RFPEC,Journal of Biomedical Materials Research Part A,Wiley,2015,Shape and surface effects on the cytotoxicity of nanoparticles: Gold nanospheres versus gold nanostars,FALSE,FALSE,closed,90_favi2015.pdf,0
2938,Au,Sphere,,Commercial,Negative,102.8,-23.98,5000,A,Rat,FatPad,Endothelial,Adult,24,20,MTS,TetrazoliumSalt,23.03,10.1002/jbm.a.35491,90,,61.46,-32.66,RFPEC,Journal of Biomedical Materials Research Part A,Wiley,2015,Shape and surface effects on the cytotoxicity of nanoparticles: Gold nanospheres versus gold nanostars,FALSE,FALSE,closed,90_favi2015.pdf,0
2939,Au,Sphere,,Commercial,Negative,102.8,-23.98,5000,A,Rat,FatPad,Endothelial,Adult,24,40,MTS,TetrazoliumSalt,1.2121,10.1002/jbm.a.35491,90,,61.46,-32.66,RFPEC,Journal of Biomedical Materials Research Part A,Wiley,2015,Shape and surface effects on the cytotoxicity of nanoparticles: Gold nanospheres versus gold nanostars,FALSE,FALSE,closed,90_favi2015.pdf,0
2940,Au,Sphere,,Commercial,Negative,102.8,-23.98,5000,A,Rat,FatPad,Endothelial,Adult,96,0.2,MTS,TetrazoliumSalt,120,10.1002/jbm.a.35491,90,,61.46,-32.66,RFPEC,Journal of Biomedical Materials Research Part A,Wiley,2015,Shape and surface effects on the cytotoxicity of nanoparticles: Gold nanospheres versus gold nanostars,FALSE,FALSE,closed,90_favi2015.pdf,0
2941,Au,Sphere,,Commercial,Negative,102.8,-23.98,5000,A,Rat,FatPad,Endothelial,Adult,96,0.4,MTS,TetrazoliumSalt,119.7,10.1002/jbm.a.35491,90,,61.46,-32.66,RFPEC,Journal of Biomedical Materials Research Part A,Wiley,2015,Shape and surface effects on the cytotoxicity of nanoparticles: Gold nanospheres versus gold nanostars,FALSE,FALSE,closed,90_favi2015.pdf,0
2942,Au,Sphere,,Commercial,Negative,102.8,-23.98,5000,A,Rat,FatPad,Endothelial,Adult,96,2,MTS,TetrazoliumSalt,109.39,10.1002/jbm.a.35491,90,,61.46,-32.66,RFPEC,Journal of Biomedical Materials Research Part A,Wiley,2015,Shape and surface effects on the cytotoxicity of nanoparticles: Gold nanospheres versus gold nanostars,FALSE,FALSE,closed,90_favi2015.pdf,0
2943,Au,Sphere,,Commercial,Negative,102.8,-23.98,5000,A,Rat,FatPad,Endothelial,Adult,96,4,MTS,TetrazoliumSalt,118.79,10.1002/jbm.a.35491,90,,61.46,-32.66,RFPEC,Journal of Biomedical Materials Research Part A,Wiley,2015,Shape and surface effects on the cytotoxicity of nanoparticles: Gold nanospheres versus gold nanostars,FALSE,FALSE,closed,90_favi2015.pdf,0
2944,Au,Sphere,,Commercial,Negative,102.8,-23.98,5000,A,Rat,FatPad,Endothelial,Adult,96,20,MTS,TetrazoliumSalt,6.6667,10.1002/jbm.a.35491,90,,61.46,-32.66,RFPEC,Journal of Biomedical Materials Research Part A,Wiley,2015,Shape and surface effects on the cytotoxicity of nanoparticles: Gold nanospheres versus gold nanostars,FALSE,FALSE,closed,90_favi2015.pdf,0
2945,Au,Sphere,,Commercial,Negative,102.8,-23.98,5000,A,Rat,FatPad,Endothelial,Adult,96,40,MTS,TetrazoliumSalt,1.2121,10.1002/jbm.a.35491,90,,61.46,-32.66,RFPEC,Journal of Biomedical Materials Research Part A,Wiley,2015,Shape and surface effects on the cytotoxicity of nanoparticles: Gold nanospheres versus gold nanostars,FALSE,FALSE,closed,90_favi2015.pdf,0
2946,Au,Star,,Chemical Reduction,Negative,206.7,-23.76,5000,H,Human,Skin,Fibroblast,Fetus,24,0.2,MTS,TetrazoliumSalt,108.99,10.1002/jbm.a.35491,90,,33.69,-24.52,CCL-110,Journal of Biomedical Materials Research Part A,Wiley,2015,Shape and surface effects on the cytotoxicity of nanoparticles: Gold nanospheres versus gold nanostars,FALSE,FALSE,closed,90_favi2015.pdf,0
2947,Au,Star,,Chemical Reduction,Negative,206.7,-23.76,5000,H,Human,Skin,Fibroblast,Fetus,24,0.4,MTS,TetrazoliumSalt,135.36,10.1002/jbm.a.35491,90,,33.69,-24.52,CCL-110,Journal of Biomedical Materials Research Part A,Wiley,2015,Shape and surface effects on the cytotoxicity of nanoparticles: Gold nanospheres versus gold nanostars,FALSE,FALSE,closed,90_favi2015.pdf,0
2948,Au,Star,,Chemical Reduction,Negative,206.7,-23.76,5000,H,Human,Skin,Fibroblast,Fetus,24,2,MTS,TetrazoliumSalt,131.59,10.1002/jbm.a.35491,90,,33.69,-24.52,CCL-110,Journal of Biomedical Materials Research Part A,Wiley,2015,Shape and surface effects on the cytotoxicity of nanoparticles: Gold nanospheres versus gold nanostars,FALSE,FALSE,closed,90_favi2015.pdf,0
2949,Au,Star,,Chemical Reduction,Negative,206.7,-23.76,5000,H,Human,Skin,Fibroblast,Fetus,24,4,MTS,TetrazoliumSalt,153.91,10.1002/jbm.a.35491,90,,33.69,-24.52,CCL-110,Journal of Biomedical Materials Research Part A,Wiley,2015,Shape and surface effects on the cytotoxicity of nanoparticles: Gold nanospheres versus gold nanostars,FALSE,FALSE,closed,90_favi2015.pdf,0
2950,Au,Star,,Chemical Reduction,Negative,206.7,-23.76,5000,H,Human,Skin,Fibroblast,Fetus,24,20,MTS,TetrazoliumSalt,145.22,10.1002/jbm.a.35491,90,,33.69,-24.52,CCL-110,Journal of Biomedical Materials Research Part A,Wiley,2015,Shape and surface effects on the cytotoxicity of nanoparticles: Gold nanospheres versus gold nanostars,FALSE,FALSE,closed,90_favi2015.pdf,0
2951,Au,Star,,Chemical Reduction,Negative,206.7,-23.76,5000,H,Human,Skin,Fibroblast,Fetus,24,40,MTS,TetrazoliumSalt,140,10.1002/jbm.a.35491,90,,33.69,-24.52,CCL-110,Journal of Biomedical Materials Research Part A,Wiley,2015,Shape and surface effects on the cytotoxicity of nanoparticles: Gold nanospheres versus gold nanostars,FALSE,FALSE,closed,90_favi2015.pdf,0
2952,Au,Star,,Chemical Reduction,Negative,206.7,-23.76,5000,H,Human,Skin,Fibroblast,Fetus,24,200,MTS,TetrazoliumSalt,137.68,10.1002/jbm.a.35491,90,,33.69,-24.52,CCL-110,Journal of Biomedical Materials Research Part A,Wiley,2015,Shape and surface effects on the cytotoxicity of nanoparticles: Gold nanospheres versus gold nanostars,FALSE,FALSE,closed,90_favi2015.pdf,0
2953,Au,Star,,Chemical Reduction,Negative,206.7,-23.76,5000,H,Human,Skin,Fibroblast,Fetus,24,400,MTS,TetrazoliumSalt,128.7,10.1002/jbm.a.35491,90,,33.69,-24.52,CCL-110,Journal of Biomedical Materials Research Part A,Wiley,2015,Shape and surface effects on the cytotoxicity of nanoparticles: Gold nanospheres versus gold nanostars,FALSE,FALSE,closed,90_favi2015.pdf,0
2954,Au,Star,,Chemical Reduction,Negative,206.7,-23.76,5000,H,Human,Skin,Fibroblast,Fetus,96,0.2,MTS,TetrazoliumSalt,78.261,10.1002/jbm.a.35491,90,,33.69,-24.52,CCL-110,Journal of Biomedical Materials Research Part A,Wiley,2015,Shape and surface effects on the cytotoxicity of nanoparticles: Gold nanospheres versus gold nanostars,FALSE,FALSE,closed,90_favi2015.pdf,0
2955,Au,Star,,Chemical Reduction,Negative,206.7,-23.76,5000,H,Human,Skin,Fibroblast,Fetus,96,0.4,MTS,TetrazoliumSalt,78.551,10.1002/jbm.a.35491,90,,33.69,-24.52,CCL-110,Journal of Biomedical Materials Research Part A,Wiley,2015,Shape and surface effects on the cytotoxicity of nanoparticles: Gold nanospheres versus gold nanostars,FALSE,FALSE,closed,90_favi2015.pdf,0
2956,Au,Star,,Chemical Reduction,Negative,206.7,-23.76,5000,H,Human,Skin,Fibroblast,Fetus,96,2,MTS,TetrazoliumSalt,88.406,10.1002/jbm.a.35491,90,,33.69,-24.52,CCL-110,Journal of Biomedical Materials Research Part A,Wiley,2015,Shape and surface effects on the cytotoxicity of nanoparticles: Gold nanospheres versus gold nanostars,FALSE,FALSE,closed,90_favi2015.pdf,0
2957,Au,Star,,Chemical Reduction,Negative,206.7,-23.76,5000,H,Human,Skin,Fibroblast,Fetus,96,4,MTS,TetrazoliumSalt,92.174,10.1002/jbm.a.35491,90,,33.69,-24.52,CCL-110,Journal of Biomedical Materials Research Part A,Wiley,2015,Shape and surface effects on the cytotoxicity of nanoparticles: Gold nanospheres versus gold nanostars,FALSE,FALSE,closed,90_favi2015.pdf,0
2958,Au,Star,,Chemical Reduction,Negative,206.7,-23.76,5000,H,Human,Skin,Fibroblast,Fetus,96,20,MTS,TetrazoliumSalt,99.13,10.1002/jbm.a.35491,90,,33.69,-24.52,CCL-110,Journal of Biomedical Materials Research Part A,Wiley,2015,Shape and surface effects on the cytotoxicity of nanoparticles: Gold nanospheres versus gold nanostars,FALSE,FALSE,closed,90_favi2015.pdf,0
2959,Au,Star,,Chemical Reduction,Negative,206.7,-23.76,5000,H,Human,Skin,Fibroblast,Fetus,96,40,MTS,TetrazoliumSalt,98.841,10.1002/jbm.a.35491,90,,33.69,-24.52,CCL-110,Journal of Biomedical Materials Research Part A,Wiley,2015,Shape and surface effects on the cytotoxicity of nanoparticles: Gold nanospheres versus gold nanostars,FALSE,FALSE,closed,90_favi2015.pdf,0
2960,Au,Star,,Chemical Reduction,Negative,206.7,-23.76,5000,H,Human,Skin,Fibroblast,Fetus,96,200,MTS,TetrazoliumSalt,94.203,10.1002/jbm.a.35491,90,,33.69,-24.52,CCL-110,Journal of Biomedical Materials Research Part A,Wiley,2015,Shape and surface effects on the cytotoxicity of nanoparticles: Gold nanospheres versus gold nanostars,FALSE,FALSE,closed,90_favi2015.pdf,0
2961,Au,Star,,Chemical Reduction,Negative,206.7,-23.76,5000,H,Human,Skin,Fibroblast,Fetus,96,400,MTS,TetrazoliumSalt,85.507,10.1002/jbm.a.35491,90,,33.69,-24.52,CCL-110,Journal of Biomedical Materials Research Part A,Wiley,2015,Shape and surface effects on the cytotoxicity of nanoparticles: Gold nanospheres versus gold nanostars,FALSE,FALSE,closed,90_favi2015.pdf,0
2962,Au,Star,,Chemical Reduction,Negative,206.7,-23.76,5000,A,Rat,FatPad,Endothelial,Adult,24,0.2,MTS,TetrazoliumSalt,120.51,10.1002/jbm.a.35491,90,,33.69,-24.52,RFPEC,Journal of Biomedical Materials Research Part A,Wiley,2015,Shape and surface effects on the cytotoxicity of nanoparticles: Gold nanospheres versus gold nanostars,FALSE,FALSE,closed,90_favi2015.pdf,0
2963,Au,Star,,Chemical Reduction,Negative,206.7,-23.76,5000,A,Rat,FatPad,Endothelial,Adult,24,0.4,MTS,TetrazoliumSalt,117.66,10.1002/jbm.a.35491,90,,33.69,-24.52,RFPEC,Journal of Biomedical Materials Research Part A,Wiley,2015,Shape and surface effects on the cytotoxicity of nanoparticles: Gold nanospheres versus gold nanostars,FALSE,FALSE,closed,90_favi2015.pdf,0
2964,Au,Star,,Chemical Reduction,Negative,206.7,-23.76,5000,A,Rat,FatPad,Endothelial,Adult,24,2,MTS,TetrazoliumSalt,121.65,10.1002/jbm.a.35491,90,,33.69,-24.52,RFPEC,Journal of Biomedical Materials Research Part A,Wiley,2015,Shape and surface effects on the cytotoxicity of nanoparticles: Gold nanospheres versus gold nanostars,FALSE,FALSE,closed,90_favi2015.pdf,0
2965,Au,Star,,Chemical Reduction,Negative,206.7,-23.76,5000,A,Rat,FatPad,Endothelial,Adult,24,4,MTS,TetrazoliumSalt,105.13,10.1002/jbm.a.35491,90,,33.69,-24.52,RFPEC,Journal of Biomedical Materials Research Part A,Wiley,2015,Shape and surface effects on the cytotoxicity of nanoparticles: Gold nanospheres versus gold nanostars,FALSE,FALSE,closed,90_favi2015.pdf,0
2966,Au,Star,,Chemical Reduction,Negative,206.7,-23.76,5000,A,Rat,FatPad,Endothelial,Adult,24,20,MTS,TetrazoliumSalt,116.24,10.1002/jbm.a.35491,90,,33.69,-24.52,RFPEC,Journal of Biomedical Materials Research Part A,Wiley,2015,Shape and surface effects on the cytotoxicity of nanoparticles: Gold nanospheres versus gold nanostars,FALSE,FALSE,closed,90_favi2015.pdf,0
2967,Au,Star,,Chemical Reduction,Negative,206.7,-23.76,5000,A,Rat,FatPad,Endothelial,Adult,96,40,MTS,TetrazoliumSalt,116.24,10.1002/jbm.a.35491,90,,33.69,-24.52,RFPEC,Journal of Biomedical Materials Research Part A,Wiley,2015,Shape and surface effects on the cytotoxicity of nanoparticles: Gold nanospheres versus gold nanostars,FALSE,FALSE,closed,90_favi2015.pdf,0
2968,Au,Star,,Chemical Reduction,Negative,206.7,-23.76,5000,A,Rat,FatPad,Endothelial,Adult,96,200,MTS,TetrazoliumSalt,121.08,10.1002/jbm.a.35491,90,,33.69,-24.52,RFPEC,Journal of Biomedical Materials Research Part A,Wiley,2015,Shape and surface effects on the cytotoxicity of nanoparticles: Gold nanospheres versus gold nanostars,FALSE,FALSE,closed,90_favi2015.pdf,0
2969,Au,Star,,Chemical Reduction,Negative,206.7,-23.76,5000,A,Rat,FatPad,Endothelial,Adult,96,400,MTS,TetrazoliumSalt,126.78,10.1002/jbm.a.35491,90,,33.69,-24.52,RFPEC,Journal of Biomedical Materials Research Part A,Wiley,2015,Shape and surface effects on the cytotoxicity of nanoparticles: Gold nanospheres versus gold nanostars,FALSE,FALSE,closed,90_favi2015.pdf,0
2970,Au,Star,,Chemical Reduction,Negative,206.7,-23.76,5000,A,Rat,FatPad,Endothelial,Adult,96,0.2,MTS,TetrazoliumSalt,78.632,10.1002/jbm.a.35491,90,,33.69,-24.52,RFPEC,Journal of Biomedical Materials Research Part A,Wiley,2015,Shape and surface effects on the cytotoxicity of nanoparticles: Gold nanospheres versus gold nanostars,FALSE,FALSE,closed,90_favi2015.pdf,0
2971,Au,Star,,Chemical Reduction,Negative,206.7,-23.76,5000,A,Rat,FatPad,Endothelial,Adult,96,0.4,MTS,TetrazoliumSalt,85.755,10.1002/jbm.a.35491,90,,33.69,-24.52,RFPEC,Journal of Biomedical Materials Research Part A,Wiley,2015,Shape and surface effects on the cytotoxicity of nanoparticles: Gold nanospheres versus gold nanostars,FALSE,FALSE,closed,90_favi2015.pdf,0
2972,Au,Star,,Chemical Reduction,Negative,206.7,-23.76,5000,A,Rat,FatPad,Endothelial,Adult,96,2,MTS,TetrazoliumSalt,106.84,10.1002/jbm.a.35491,90,,33.69,-24.52,RFPEC,Journal of Biomedical Materials Research Part A,Wiley,2015,Shape and surface effects on the cytotoxicity of nanoparticles: Gold nanospheres versus gold nanostars,FALSE,FALSE,closed,90_favi2015.pdf,0
2973,Au,Star,,Chemical Reduction,Negative,206.7,-23.76,5000,A,Rat,FatPad,Endothelial,Adult,96,4,MTS,TetrazoliumSalt,92.308,10.1002/jbm.a.35491,90,,33.69,-24.52,RFPEC,Journal of Biomedical Materials Research Part A,Wiley,2015,Shape and surface effects on the cytotoxicity of nanoparticles: Gold nanospheres versus gold nanostars,FALSE,FALSE,closed,90_favi2015.pdf,0
2974,Au,Star,,Chemical Reduction,Negative,206.7,-23.76,5000,A,Rat,FatPad,Endothelial,Adult,96,20,MTS,TetrazoliumSalt,110.54,10.1002/jbm.a.35491,90,,33.69,-24.52,RFPEC,Journal of Biomedical Materials Research Part A,Wiley,2015,Shape and surface effects on the cytotoxicity of nanoparticles: Gold nanospheres versus gold nanostars,FALSE,FALSE,closed,90_favi2015.pdf,0
2975,Au,Star,,Chemical Reduction,Negative,206.7,-23.76,5000,A,Rat,FatPad,Endothelial,Adult,96,40,MTS,TetrazoliumSalt,113.39,10.1002/jbm.a.35491,90,,33.69,-24.52,RFPEC,Journal of Biomedical Materials Research Part A,Wiley,2015,Shape and surface effects on the cytotoxicity of nanoparticles: Gold nanospheres versus gold nanostars,FALSE,FALSE,closed,90_favi2015.pdf,0
2976,Au,Star,,Chemical Reduction,Negative,206.7,-23.76,5000,A,Rat,FatPad,Endothelial,Adult,96,200,MTS,TetrazoliumSalt,108.26,10.1002/jbm.a.35491,90,,33.69,-24.52,RFPEC,Journal of Biomedical Materials Research Part A,Wiley,2015,Shape and surface effects on the cytotoxicity of nanoparticles: Gold nanospheres versus gold nanostars,FALSE,FALSE,closed,90_favi2015.pdf,0
2977,Au,Star,,Chemical Reduction,Negative,206.7,-23.76,5000,A,Rat,FatPad,Endothelial,Adult,96,400,MTS,TetrazoliumSalt,70.94,10.1002/jbm.a.35491,90,,33.69,-24.52,RFPEC,Journal of Biomedical Materials Research Part A,Wiley,2015,Shape and surface effects on the cytotoxicity of nanoparticles: Gold nanospheres versus gold nanostars,FALSE,FALSE,closed,90_favi2015.pdf,0
2978,Au,Sphere,CTAB,Commercial,,,,12000,A,Dog,Kidney,Epithelial,Adult,24,9,MTS,TetrazoliumSalt,3.1208,10.3109/17435390.2010.528847,91,,42.9,,MDCK-II,Nanotoxicology,Informa UK Limited,2010,Toxicity of gold-nanoparticles: Synergistic effects of shape and surface functionalization on micromotility of epithelial cells,FALSE,FALSE,closed,91_tarantola2010.pdf,0
2979,Au,Rod,CTAB,Seed-Mediated Growth Method,,,,12000,A,Dog,Kidney,Epithelial,Adult,24,9,MTS,TetrazoliumSalt,97.286,10.3109/17435390.2010.528847,91,,17.2,,MDCK-II,Nanotoxicology,Informa UK Limited,2010,Toxicity of gold-nanoparticles: Synergistic effects of shape and surface functionalization on micromotility of epithelial cells,FALSE,FALSE,closed,91_tarantola2010.pdf,0
2980,Au,Sphere,CTAB,Commercial,,,,12000,A,Dog,Kidney,Epithelial,Adult,24,1.82,MTS,TetrazoliumSalt,3.7946,10.3109/17435390.2010.528847,91,,42.9,,MDCK-II,Nanotoxicology,Informa UK Limited,2010,Toxicity of gold-nanoparticles: Synergistic effects of shape and surface functionalization on micromotility of epithelial cells,FALSE,FALSE,closed,91_tarantola2010.pdf,0
2981,Au,Sphere,CTAB,Commercial,,,,12000,A,Dog,Kidney,Epithelial,Adult,24,5.81,MTS,TetrazoliumSalt,3.7946,10.3109/17435390.2010.528847,91,,42.9,,MDCK-II,Nanotoxicology,Informa UK Limited,2010,Toxicity of gold-nanoparticles: Synergistic effects of shape and surface functionalization on micromotility of epithelial cells,FALSE,FALSE,closed,91_tarantola2010.pdf,0
2982,Au,Sphere,CTAB,Commercial,,,,12000,A,Dog,Kidney,Epithelial,Adult,24,9,MTS,TetrazoliumSalt,2.6786,10.3109/17435390.2010.528847,91,,42.9,,MDCK-II,Nanotoxicology,Informa UK Limited,2010,Toxicity of gold-nanoparticles: Synergistic effects of shape and surface functionalization on micromotility of epithelial cells,FALSE,FALSE,closed,91_tarantola2010.pdf,0
2983,Au,Sphere,CTAB,Commercial,,,,12000,A,Dog,Kidney,Epithelial,Adult,24,13,MTS,TetrazoliumSalt,1.3393,10.3109/17435390.2010.528847,91,,42.9,,MDCK-II,Nanotoxicology,Informa UK Limited,2010,Toxicity of gold-nanoparticles: Synergistic effects of shape and surface functionalization on micromotility of epithelial cells,FALSE,FALSE,closed,91_tarantola2010.pdf,0
2984,Au,Sphere,CTAB,Commercial,,,,12000,A,Dog,Kidney,Epithelial,Adult,24,18,MTS,TetrazoliumSalt,1.3393,10.3109/17435390.2010.528847,91,,42.9,,MDCK-II,Nanotoxicology,Informa UK Limited,2010,Toxicity of gold-nanoparticles: Synergistic effects of shape and surface functionalization on micromotility of epithelial cells,FALSE,FALSE,closed,91_tarantola2010.pdf,0
2985,Au,Sphere,CTAB,Commercial,,,,12000,A,Dog,Kidney,Epithelial,Adult,24,28.9,MTS,TetrazoliumSalt,14.286,10.3109/17435390.2010.528847,91,,42.9,,MDCK-II,Nanotoxicology,Informa UK Limited,2010,Toxicity of gold-nanoparticles: Synergistic effects of shape and surface functionalization on micromotility of epithelial cells,FALSE,FALSE,closed,91_tarantola2010.pdf,0
2986,Au,Rod,CTAB,Seed-Mediated Growth Method,,,,12000,A,Dog,Kidney,Epithelial,Adult,24,1.82,MTS,TetrazoliumSalt,90.402,10.3109/17435390.2010.528847,91,,17.2,,MDCK-II,Nanotoxicology,Informa UK Limited,2010,Toxicity of gold-nanoparticles: Synergistic effects of shape and surface functionalization on micromotility of epithelial cells,FALSE,FALSE,closed,91_tarantola2010.pdf,0
2987,Au,Rod,CTAB,Seed-Mediated Growth Method,,,,12000,A,Dog,Kidney,Epithelial,Adult,24,5.91,MTS,TetrazoliumSalt,95.312,10.3109/17435390.2010.528847,91,,17.2,,MDCK-II,Nanotoxicology,Informa UK Limited,2010,Toxicity of gold-nanoparticles: Synergistic effects of shape and surface functionalization on micromotility of epithelial cells,FALSE,FALSE,closed,91_tarantola2010.pdf,0
2988,Au,Rod,CTAB,Seed-Mediated Growth Method,,,,12000,A,Dog,Kidney,Epithelial,Adult,24,9.45,MTS,TetrazoliumSalt,96.205,10.3109/17435390.2010.528847,91,,17.2,,MDCK-II,Nanotoxicology,Informa UK Limited,2010,Toxicity of gold-nanoparticles: Synergistic effects of shape and surface functionalization on micromotility of epithelial cells,FALSE,FALSE,closed,91_tarantola2010.pdf,0
2989,Au,Rod,CTAB,Seed-Mediated Growth Method,,,,12000,A,Dog,Kidney,Epithelial,Adult,24,14,MTS,TetrazoliumSalt,59.152,10.3109/17435390.2010.528847,91,,17.2,,MDCK-II,Nanotoxicology,Informa UK Limited,2010,Toxicity of gold-nanoparticles: Synergistic effects of shape and surface functionalization on micromotility of epithelial cells,FALSE,FALSE,closed,91_tarantola2010.pdf,0
2990,Au,Rod,CTAB,Seed-Mediated Growth Method,,,,12000,A,Dog,Kidney,Epithelial,Adult,24,19,MTS,TetrazoliumSalt,53.571,10.3109/17435390.2010.528847,91,,17.2,,MDCK-II,Nanotoxicology,Informa UK Limited,2010,Toxicity of gold-nanoparticles: Synergistic effects of shape and surface functionalization on micromotility of epithelial cells,FALSE,FALSE,closed,91_tarantola2010.pdf,0
2991,Au,Rod,CTAB,Seed-Mediated Growth Method,,,,12000,A,Dog,Kidney,Epithelial,Adult,24,30.6,MTS,TetrazoliumSalt,53.571,10.3109/17435390.2010.528847,91,,17.2,,MDCK-II,Nanotoxicology,Informa UK Limited,2010,Toxicity of gold-nanoparticles: Synergistic effects of shape and surface functionalization on micromotility of epithelial cells,FALSE,FALSE,closed,91_tarantola2010.pdf,0
2992,ZrO2,Sphere,,Green Synthesis,Negative,,,10000,H,Human,Colon,Epithelial,Adult,24,50,MTT,TetrazoliumSalt,72.5,10.1016/j.jphotobiol.2017.04.004,92,,10,-45.5,HCT-116,Journal of Photochemistry and Photobiology B: Biology,Elsevier BV,2017,Nano-zirconia ГўВЂВ“ Evaluation of its antioxidant and anticancer activity,FALSE,FALSE,closed,92_balaji2017.pdf,0
2993,ZrO2,Sphere,,Green Synthesis,Negative,,,10000,H,Human,Colon,Epithelial,Adult,24,100,MTT,TetrazoliumSalt,62.4,10.1016/j.jphotobiol.2017.04.004,92,,10,-45.5,HCT-116,Journal of Photochemistry and Photobiology B: Biology,Elsevier BV,2017,Nano-zirconia ГўВЂВ“ Evaluation of its antioxidant and anticancer activity,FALSE,FALSE,closed,92_balaji2017.pdf,0
2994,ZrO2,Sphere,,Green Synthesis,Negative,,,10000,H,Human,Colon,Epithelial,Adult,24,150,MTT,TetrazoliumSalt,51.1,10.1016/j.jphotobiol.2017.04.004,92,,10,-45.5,HCT-116,Journal of Photochemistry and Photobiology B: Biology,Elsevier BV,2017,Nano-zirconia ГўВЂВ“ Evaluation of its antioxidant and anticancer activity,FALSE,FALSE,closed,92_balaji2017.pdf,0
2995,ZrO2,Sphere,,Green Synthesis,Negative,,,10000,H,Human,Colon,Epithelial,Adult,24,200,MTT,TetrazoliumSalt,43.6,10.1016/j.jphotobiol.2017.04.004,92,,10,-45.5,HCT-116,Journal of Photochemistry and Photobiology B: Biology,Elsevier BV,2017,Nano-zirconia ГўВЂВ“ Evaluation of its antioxidant and anticancer activity,FALSE,FALSE,closed,92_balaji2017.pdf,0
2996,ZrO2,Sphere,,Green Synthesis,Negative,,,10000,H,Human,Lung,Epithelial,Adult,24,50,MTT,TetrazoliumSalt,68.45,10.1016/j.jphotobiol.2017.04.004,92,,10,-45.5,A549,Journal of Photochemistry and Photobiology B: Biology,Elsevier BV,2017,Nano-zirconia ГўВЂВ“ Evaluation of its antioxidant and anticancer activity,FALSE,FALSE,closed,92_balaji2017.pdf,0
2997,ZrO2,Sphere,,Green Synthesis,Negative,,,10000,H,Human,Lung,Epithelial,Adult,24,100,MTT,TetrazoliumSalt,56.88,10.1016/j.jphotobiol.2017.04.004,92,,10,-45.5,A549,Journal of Photochemistry and Photobiology B: Biology,Elsevier BV,2017,Nano-zirconia ГўВЂВ“ Evaluation of its antioxidant and anticancer activity,FALSE,FALSE,closed,92_balaji2017.pdf,0
2998,ZrO2,Sphere,,Green Synthesis,Negative,,,10000,H,Human,Lung,Epithelial,Adult,24,150,MTT,TetrazoliumSalt,48.84,10.1016/j.jphotobiol.2017.04.004,92,,10,-45.5,A549,Journal of Photochemistry and Photobiology B: Biology,Elsevier BV,2017,Nano-zirconia ГўВЂВ“ Evaluation of its antioxidant and anticancer activity,FALSE,FALSE,closed,92_balaji2017.pdf,0
2999,ZrO2,Sphere,,Green Synthesis,Negative,,,10000,H,Human,Lung,Epithelial,Adult,24,200,MTT,TetrazoliumSalt,38,10.1016/j.jphotobiol.2017.04.004,92,,10,-45.5,A549,Journal of Photochemistry and Photobiology B: Biology,Elsevier BV,2017,Nano-zirconia ГўВЂВ“ Evaluation of its antioxidant and anticancer activity,FALSE,FALSE,closed,92_balaji2017.pdf,0
3000,ZrO2,Sphere,,Green Synthesis,Negative,,,10000,A,Monkey,Kidney,Epithelial,Adult,24,50,MTT,TetrazoliumSalt,93.61,10.1016/j.jphotobiol.2017.04.004,92,,10,-45.5,VERO,Journal of Photochemistry and Photobiology B: Biology,Elsevier BV,2017,Nano-zirconia ГўВЂВ“ Evaluation of its antioxidant and anticancer activity,FALSE,FALSE,closed,92_balaji2017.pdf,0
3001,ZrO2,Sphere,,Green Synthesis,Negative,,,10000,A,Monkey,Kidney,Epithelial,Adult,24,100,MTT,TetrazoliumSalt,76.74,10.1016/j.jphotobiol.2017.04.004,92,,10,-45.5,VERO,Journal of Photochemistry and Photobiology B: Biology,Elsevier BV,2017,Nano-zirconia ГўВЂВ“ Evaluation of its antioxidant and anticancer activity,FALSE,FALSE,closed,92_balaji2017.pdf,0
3002,ZrO2,Sphere,,Green Synthesis,Negative,,,10000,A,Monkey,Kidney,Epithelial,Adult,24,150,MTT,TetrazoliumSalt,65.42,10.1016/j.jphotobiol.2017.04.004,92,,10,-45.5,VERO,Journal of Photochemistry and Photobiology B: Biology,Elsevier BV,2017,Nano-zirconia ГўВЂВ“ Evaluation of its antioxidant and anticancer activity,FALSE,FALSE,closed,92_balaji2017.pdf,0
3003,ZrO2,Sphere,,Green Synthesis,Negative,,,10000,A,Monkey,Kidney,Epithelial,Adult,24,200,MTT,TetrazoliumSalt,61.08,10.1016/j.jphotobiol.2017.04.004,92,,10,-45.5,VERO,Journal of Photochemistry and Photobiology B: Biology,Elsevier BV,2017,Nano-zirconia ГўВЂВ“ Evaluation of its antioxidant and anticancer activity,FALSE,FALSE,closed,92_balaji2017.pdf,0
3004,ZrO2,Sphere,,Green Synthesis,Negative,,,100000,H,Human,Colon,Epithelial,Adult,24,50,Live/Dead,TrypanBlue,72.74,10.1016/j.jphotobiol.2017.04.004,92,,10,-45.5,HCT-116,Journal of Photochemistry and Photobiology B: Biology,Elsevier BV,2017,Nano-zirconia ГўВЂВ“ Evaluation of its antioxidant and anticancer activity,FALSE,FALSE,closed,92_balaji2017.pdf,0
3005,ZrO2,Sphere,,Green Synthesis,Negative,,,100000,H,Human,Colon,Epithelial,Adult,24,100,Live/Dead,TrypanBlue,58.52,10.1016/j.jphotobiol.2017.04.004,92,,10,-45.5,HCT-116,Journal of Photochemistry and Photobiology B: Biology,Elsevier BV,2017,Nano-zirconia ГўВЂВ“ Evaluation of its antioxidant and anticancer activity,FALSE,FALSE,closed,92_balaji2017.pdf,0
3006,ZrO2,Sphere,,Green Synthesis,Negative,,,100000,H,Human,Colon,Epithelial,Adult,24,150,Live/Dead,TrypanBlue,52.62,10.1016/j.jphotobiol.2017.04.004,92,,10,-45.5,HCT-116,Journal of Photochemistry and Photobiology B: Biology,Elsevier BV,2017,Nano-zirconia ГўВЂВ“ Evaluation of its antioxidant and anticancer activity,FALSE,FALSE,closed,92_balaji2017.pdf,0
3007,ZrO2,Sphere,,Green Synthesis,Negative,,,100000,H,Human,Colon,Epithelial,Adult,24,200,Live/Dead,TrypanBlue,42.93,10.1016/j.jphotobiol.2017.04.004,92,,10,-45.5,HCT-116,Journal of Photochemistry and Photobiology B: Biology,Elsevier BV,2017,Nano-zirconia ГўВЂВ“ Evaluation of its antioxidant and anticancer activity,FALSE,FALSE,closed,92_balaji2017.pdf,0
3008,ZrO2,Sphere,,Green Synthesis,Negative,,,100000,H,Human,Lung,Epithelial,Adult,24,50,Live/Dead,TrypanBlue,67.1,10.1016/j.jphotobiol.2017.04.004,92,,10,-45.5,A549,Journal of Photochemistry and Photobiology B: Biology,Elsevier BV,2017,Nano-zirconia ГўВЂВ“ Evaluation of its antioxidant and anticancer activity,FALSE,FALSE,closed,92_balaji2017.pdf,0
3009,ZrO2,Sphere,,Green Synthesis,Negative,,,100000,H,Human,Lung,Epithelial,Adult,24,100,Live/Dead,TrypanBlue,55.78,10.1016/j.jphotobiol.2017.04.004,92,,10,-45.5,A549,Journal of Photochemistry and Photobiology B: Biology,Elsevier BV,2017,Nano-zirconia ГўВЂВ“ Evaluation of its antioxidant and anticancer activity,FALSE,FALSE,closed,92_balaji2017.pdf,0
3010,ZrO2,Sphere,,Green Synthesis,Negative,,,100000,H,Human,Lung,Epithelial,Adult,24,150,Live/Dead,TrypanBlue,46.88,10.1016/j.jphotobiol.2017.04.004,92,,10,-45.5,A549,Journal of Photochemistry and Photobiology B: Biology,Elsevier BV,2017,Nano-zirconia ГўВЂВ“ Evaluation of its antioxidant and anticancer activity,FALSE,FALSE,closed,92_balaji2017.pdf,0
3011,ZrO2,Sphere,,Green Synthesis,Negative,,,100000,H,Human,Lung,Epithelial,Adult,24,200,Live/Dead,TrypanBlue,36.98,10.1016/j.jphotobiol.2017.04.004,92,,10,-45.5,A549,Journal of Photochemistry and Photobiology B: Biology,Elsevier BV,2017,Nano-zirconia ГўВЂВ“ Evaluation of its antioxidant and anticancer activity,FALSE,FALSE,closed,92_balaji2017.pdf,0
3012,ZrO2,Sphere,,Ball Mill-Aided Precipitation,Positive,50,,10000,A,Mouse,Embryo,Fibroblast,Embryonic,48,12.5,MTT,TetrazoliumSalt,96.921,10.1016/j.ecoenv.2013.04.004,93,,39,11.8,NIH3T3,Ecotoxicology and Environmental Safety,Elsevier BV,2013,"Screening of in vitro cytotoxicity, antioxidant potential and bioactivity of nano- and micro-ZrO2 and -TiO2 particles",FALSE,FALSE,closed,93_karunakaran2013.pdf,0
3013,ZrO2,Sphere,,Ball Mill-Aided Precipitation,Positive,50,,10000,A,Mouse,Embryo,Fibroblast,Embryonic,48,25,MTT,TetrazoliumSalt,88.71,10.1016/j.ecoenv.2013.04.004,93,,39,11.8,NIH3T3,Ecotoxicology and Environmental Safety,Elsevier BV,2013,"Screening of in vitro cytotoxicity, antioxidant potential and bioactivity of nano- and micro-ZrO2 and -TiO2 particles",FALSE,FALSE,closed,93_karunakaran2013.pdf,0
3014,ZrO2,Sphere,,Ball Mill-Aided Precipitation,Positive,50,,10000,A,Mouse,Embryo,Fibroblast,Embryonic,48,50,MTT,TetrazoliumSalt,81.085,10.1016/j.ecoenv.2013.04.004,93,,39,11.8,NIH3T3,Ecotoxicology and Environmental Safety,Elsevier BV,2013,"Screening of in vitro cytotoxicity, antioxidant potential and bioactivity of nano- and micro-ZrO2 and -TiO2 particles",FALSE,FALSE,closed,93_karunakaran2013.pdf,0
3015,ZrO2,Sphere,,Ball Mill-Aided Precipitation,Positive,50,,10000,A,Mouse,Embryo,Fibroblast,Embryonic,48,100,MTT,TetrazoliumSalt,77.126,10.1016/j.ecoenv.2013.04.004,93,,39,11.8,NIH3T3,Ecotoxicology and Environmental Safety,Elsevier BV,2013,"Screening of in vitro cytotoxicity, antioxidant potential and bioactivity of nano- and micro-ZrO2 and -TiO2 particles",FALSE,FALSE,closed,93_karunakaran2013.pdf,0
3016,ZrO2,Sphere,,Ball Mill-Aided Precipitation,Positive,50,,10000,A,Mouse,Embryo,Fibroblast,Embryonic,48,200,MTT,TetrazoliumSalt,73.314,10.1016/j.ecoenv.2013.04.004,93,,39,11.8,NIH3T3,Ecotoxicology and Environmental Safety,Elsevier BV,2013,"Screening of in vitro cytotoxicity, antioxidant potential and bioactivity of nano- and micro-ZrO2 and -TiO2 particles",FALSE,FALSE,closed,93_karunakaran2013.pdf,0
3017,TiO2,Sphere,,Ball Mill-Aided Precipitation,Negative,65,,10000,A,Mouse,Embryo,Fibroblast,Embryonic,48,12.5,MTT,TetrazoliumSalt,99.707,10.1016/j.ecoenv.2013.04.004,93,,50,-22,NIH3T3,Ecotoxicology and Environmental Safety,Elsevier BV,2013,"Screening of in vitro cytotoxicity, antioxidant potential and bioactivity of nano- and micro-ZrO2 and -TiO2 particles",FALSE,FALSE,closed,93_karunakaran2013.pdf,0
3018,TiO2,Sphere,,Ball Mill-Aided Precipitation,Negative,65,,10000,A,Mouse,Embryo,Fibroblast,Embryonic,48,25,MTT,TetrazoliumSalt,90.029,10.1016/j.ecoenv.2013.04.004,93,,50,-22,NIH3T3,Ecotoxicology and Environmental Safety,Elsevier BV,2013,"Screening of in vitro cytotoxicity, antioxidant potential and bioactivity of nano- and micro-ZrO2 and -TiO2 particles",FALSE,FALSE,closed,93_karunakaran2013.pdf,0
3019,TiO2,Sphere,,Ball Mill-Aided Precipitation,Negative,65,,10000,A,Mouse,Embryo,Fibroblast,Embryonic,48,50,MTT,TetrazoliumSalt,83.724,10.1016/j.ecoenv.2013.04.004,93,,50,-22,NIH3T3,Ecotoxicology and Environmental Safety,Elsevier BV,2013,"Screening of in vitro cytotoxicity, antioxidant potential and bioactivity of nano- and micro-ZrO2 and -TiO2 particles",FALSE,FALSE,closed,93_karunakaran2013.pdf,0
3020,TiO2,Sphere,,Ball Mill-Aided Precipitation,Negative,65,,10000,A,Mouse,Embryo,Fibroblast,Embryonic,48,100,MTT,TetrazoliumSalt,77.273,10.1016/j.ecoenv.2013.04.004,93,,50,-22,NIH3T3,Ecotoxicology and Environmental Safety,Elsevier BV,2013,"Screening of in vitro cytotoxicity, antioxidant potential and bioactivity of nano- and micro-ZrO2 and -TiO2 particles",FALSE,FALSE,closed,93_karunakaran2013.pdf,0
3021,TiO2,Sphere,,Ball Mill-Aided Precipitation,Negative,65,,10000,A,Mouse,Embryo,Fibroblast,Embryonic,48,200,MTT,TetrazoliumSalt,68.915,10.1016/j.ecoenv.2013.04.004,93,,50,-22,NIH3T3,Ecotoxicology and Environmental Safety,Elsevier BV,2013,"Screening of in vitro cytotoxicity, antioxidant potential and bioactivity of nano- and micro-ZrO2 and -TiO2 particles",FALSE,FALSE,closed,93_karunakaran2013.pdf,0
3022,TiO2,Sphere,,Sonomechanical Method,,152,,10000,H,Human,Amnion,Epithelial,Embryonic,24,0.625,MTT,TetrazoliumSalt,90.4,10.1016/j.tiv.2011.12.011,94,,30.6,,WISH,Toxicology in Vitro,Elsevier BV,2012,"Titanium dioxide nanoparticles induced cytotoxicity, oxidative stress and DNA damage in human amnion epithelial (WISH) cells",FALSE,FALSE,closed,94_saquib2012.pdf,0
3023,TiO2,Sphere,,Sonomechanical Method,,152,,10000,H,Human,Amnion,Epithelial,Embryonic,24,1.25,MTT,TetrazoliumSalt,82.5,10.1016/j.tiv.2011.12.011,94,,30.6,,WISH,Toxicology in Vitro,Elsevier BV,2012,"Titanium dioxide nanoparticles induced cytotoxicity, oxidative stress and DNA damage in human amnion epithelial (WISH) cells",FALSE,FALSE,closed,94_saquib2012.pdf,0
3024,TiO2,Sphere,,Sonomechanical Method,,152,,10000,H,Human,Amnion,Epithelial,Embryonic,24,2.5,MTT,TetrazoliumSalt,80,10.1016/j.tiv.2011.12.011,94,,30.6,,WISH,Toxicology in Vitro,Elsevier BV,2012,"Titanium dioxide nanoparticles induced cytotoxicity, oxidative stress and DNA damage in human amnion epithelial (WISH) cells",FALSE,FALSE,closed,94_saquib2012.pdf,0
3025,TiO2,Sphere,,Sonomechanical Method,,152,,10000,H,Human,Amnion,Epithelial,Embryonic,24,5,MTT,TetrazoliumSalt,75.7,10.1016/j.tiv.2011.12.011,94,,30.6,,WISH,Toxicology in Vitro,Elsevier BV,2012,"Titanium dioxide nanoparticles induced cytotoxicity, oxidative stress and DNA damage in human amnion epithelial (WISH) cells",FALSE,FALSE,closed,94_saquib2012.pdf,0
3026,TiO2,Sphere,,Sonomechanical Method,,152,,10000,H,Human,Amnion,Epithelial,Embryonic,24,10,MTT,TetrazoliumSalt,75.5,10.1016/j.tiv.2011.12.011,94,,30.6,,WISH,Toxicology in Vitro,Elsevier BV,2012,"Titanium dioxide nanoparticles induced cytotoxicity, oxidative stress and DNA damage in human amnion epithelial (WISH) cells",FALSE,FALSE,closed,94_saquib2012.pdf,0
3027,TiO2,Sphere,,Sonomechanical Method,,152,,10000,H,Human,Amnion,Epithelial,Embryonic,24,0.625,NRU,NeutralRed,98.3,10.1016/j.tiv.2011.12.011,94,,30.6,,WISH,Toxicology in Vitro,Elsevier BV,2012,"Titanium dioxide nanoparticles induced cytotoxicity, oxidative stress and DNA damage in human amnion epithelial (WISH) cells",FALSE,FALSE,closed,94_saquib2012.pdf,0
3028,TiO2,Sphere,,Sonomechanical Method,,152,,10000,H,Human,Amnion,Epithelial,Embryonic,24,1.25,NRU,NeutralRed,93.8,10.1016/j.tiv.2011.12.011,94,,30.6,,WISH,Toxicology in Vitro,Elsevier BV,2012,"Titanium dioxide nanoparticles induced cytotoxicity, oxidative stress and DNA damage in human amnion epithelial (WISH) cells",FALSE,FALSE,closed,94_saquib2012.pdf,0
3029,TiO2,Sphere,,Sonomechanical Method,,152,,10000,H,Human,Amnion,Epithelial,Embryonic,24,2.5,NRU,NeutralRed,86.9,10.1016/j.tiv.2011.12.011,94,,30.6,,WISH,Toxicology in Vitro,Elsevier BV,2012,"Titanium dioxide nanoparticles induced cytotoxicity, oxidative stress and DNA damage in human amnion epithelial (WISH) cells",FALSE,FALSE,closed,94_saquib2012.pdf,0
3030,TiO2,Sphere,,Sonomechanical Method,,152,,10000,H,Human,Amnion,Epithelial,Embryonic,24,5,NRU,NeutralRed,80.3,10.1016/j.tiv.2011.12.011,94,,30.6,,WISH,Toxicology in Vitro,Elsevier BV,2012,"Titanium dioxide nanoparticles induced cytotoxicity, oxidative stress and DNA damage in human amnion epithelial (WISH) cells",FALSE,FALSE,closed,94_saquib2012.pdf,0
3031,TiO2,Sphere,,Sonomechanical Method,,152,,10000,H,Human,Amnion,Epithelial,Embryonic,24,10,NRU,NeutralRed,57.5,10.1016/j.tiv.2011.12.011,94,,30.6,,WISH,Toxicology in Vitro,Elsevier BV,2012,"Titanium dioxide nanoparticles induced cytotoxicity, oxidative stress and DNA damage in human amnion epithelial (WISH) cells",FALSE,FALSE,closed,94_saquib2012.pdf,0
3032,Ag,Sphere,Citrate,Commercial,Negative,136,-35,,H,Human,Lung,Epithelial,Adult,48,0.5,AlamarBlue,AlamarBlue,99.551,10.1093/mutage/gex027,95,,5.2,,HEBC3-KT,Mutagenesis,Oxford University Press (OUP),2017,"Size-dependent genotoxicity of silver, gold and platinum nanoparticles studied using the mini-gel comet assay and micronucleus scoring with flow cytometry",FALSE,TRUE,hybrid,95_oup-accepted-manuscript-2017.pdf,1
3033,Ag,Sphere,Citrate,Commercial,Negative,136,-35,,H,Human,Lung,Epithelial,Adult,48,10,AlamarBlue,AlamarBlue,97.079,10.1093/mutage/gex027,95,,5.2,,HEBC3-KT,Mutagenesis,Oxford University Press (OUP),2017,"Size-dependent genotoxicity of silver, gold and platinum nanoparticles studied using the mini-gel comet assay and micronucleus scoring with flow cytometry",FALSE,TRUE,hybrid,95_oup-accepted-manuscript-2017.pdf,1
3034,Ag,Sphere,Citrate,Commercial,Negative,136,-35,,H,Human,Lung,Epithelial,Adult,48,20,AlamarBlue,AlamarBlue,97.079,10.1093/mutage/gex027,95,,5.2,,HEBC3-KT,Mutagenesis,Oxford University Press (OUP),2017,"Size-dependent genotoxicity of silver, gold and platinum nanoparticles studied using the mini-gel comet assay and micronucleus scoring with flow cytometry",FALSE,TRUE,hybrid,95_oup-accepted-manuscript-2017.pdf,1
3035,Ag,Sphere,Citrate,Commercial,Negative,136,-35,,H,Human,Lung,Epithelial,Adult,48,50,AlamarBlue,AlamarBlue,87.191,10.1093/mutage/gex027,95,,5.2,,HEBC3-KT,Mutagenesis,Oxford University Press (OUP),2017,"Size-dependent genotoxicity of silver, gold and platinum nanoparticles studied using the mini-gel comet assay and micronucleus scoring with flow cytometry",FALSE,TRUE,hybrid,95_oup-accepted-manuscript-2017.pdf,1
3036,Ag,Sphere,Citrate,Commercial,Negative,77,-37,,H,Human,Lung,Epithelial,Adult,48,0.5,AlamarBlue,AlamarBlue,99.551,10.1093/mutage/gex027,95,,47.3,,HEBC3-KT,Mutagenesis,Oxford University Press (OUP),2017,"Size-dependent genotoxicity of silver, gold and platinum nanoparticles studied using the mini-gel comet assay and micronucleus scoring with flow cytometry",FALSE,TRUE,hybrid,95_oup-accepted-manuscript-2017.pdf,1
3037,Ag,Sphere,Citrate,Commercial,Negative,77,-37,,H,Human,Lung,Epithelial,Adult,48,10,AlamarBlue,AlamarBlue,97.079,10.1093/mutage/gex027,95,,47.3,,HEBC3-KT,Mutagenesis,Oxford University Press (OUP),2017,"Size-dependent genotoxicity of silver, gold and platinum nanoparticles studied using the mini-gel comet assay and micronucleus scoring with flow cytometry",FALSE,TRUE,hybrid,95_oup-accepted-manuscript-2017.pdf,1
3038,Ag,Sphere,Citrate,Commercial,Negative,77,-37,,H,Human,Lung,Epithelial,Adult,48,20,AlamarBlue,AlamarBlue,95.281,10.1093/mutage/gex027,95,,47.3,,HEBC3-KT,Mutagenesis,Oxford University Press (OUP),2017,"Size-dependent genotoxicity of silver, gold and platinum nanoparticles studied using the mini-gel comet assay and micronucleus scoring with flow cytometry",FALSE,TRUE,hybrid,95_oup-accepted-manuscript-2017.pdf,1
