Repository: anastasiavepreva/ChemX

# ChemX: A Collection of Chemistry Datasets for Benchmarking Automated Information Extraction

## Abstract

ChemX is a collection of 10 manually curated benchmarking datasets developed to support robust automated information extraction in chemistry. It spans two major domains — **nanomaterials** and **small molecules** — and enables evaluation across multiple modalities including text, tables, and figures.

ChemX is designed to benchmark large language models and multi-agent systems in real-world chemical contexts, emphasizing reproducibility, schema-based annotation, and domain-specific validation.

File: datasets/Nanomag.csv (part 22 of 23)
name,np_shell_2,np_hydro_size,xrd_scherrer_size,zfc_h_meas,htherm_sar,mri_r1,mri_r2,emic_size,instrument,core_shell_formula,np_core,np_shell,space_group_core,space_group_shell,squid_h_max,fc_field_T,squid_temperature,squid_sat_mag,coercivity,squid_rem_mag,exchange_bias_shift_Oe,vertical_loop_shift_M_vsl_emu_g,hc_kOe,doi,pdf,supp,journal,publisher,year,title,access,verification required,verified_by,verification_date,has_mistake_in_matadata,comment,article_name_folder,supp_info_name_folder
,,,,,,,,,,MnO2-NiCo2O4,MnO2,NiCo2O4,I4/m,Fd-3m,,2,,"2,58","15,64","0,33","-14,16","0,165",,10.1007/s10854-024-12131-4,s10854-024-12131-4.pdf,0,Journal of Materials Science: Materials in Electronics,Springer Science and Business Media LLC,2024,Tailoring magnetic properties of α-MnO2@NiCo2O4 core/shell nanostructure,0,,,,,,dataset3_189,0
,,,,,,,,,,MnO2-NiCo2O4,MnO2,NiCo2O4,I4/m,Fd-3m,,2,,"5,59","15,6","0,1","-12,71","0,21",,10.1007/s10854-024-12131-4,s10854-024-12131-4.pdf,0,Journal of Materials Science: Materials in Electronics,Springer Science and Business Media LLC,2024,Tailoring magnetic properties of α-MnO2@NiCo2O4 core/shell nanostructure,0,,,,,,dataset3_189,0
,,,,,,,,,,Fe3O4-Fe2O3,Fe3O4,Fe2O3,Fd-3m,P41212,10,0,10,"17,5","439,986","4,985","42,394","0,22",,10.1016/j.cap.2011.11.011,j.cap.2011.11.011.pdf,0,Current Applied Physics,Elsevier BV,2012,Exchange bias behavior of monodisperse Fe3O4/γ-Fe2O3 core/shell nanoparticles,0,,,,,,dataset3_190,0
,,,,,,,,,,Fe3O4-Fe2O3,Fe3O4,Fe2O3,Fd-3m,P41212,10,"0,05",10,"16,68",456,"5,168","-151,6","1,042",,10.1016/j.cap.2011.11.011,j.cap.2011.11.011.pdf,0,Current Applied Physics,Elsevier BV,2012,Exchange bias behavior of monodisperse Fe3O4/γ-Fe2O3 core/shell nanoparticles,0,,,,,,dataset3_190,0
,,,,,,,,,,Fe3O4-Fe2O3,Fe3O4,Fe2O3,Fd-3m,P41212,10,5,10,18,"359,99","7,494","-119,998","3,2",,10.1016/j.cap.2011.11.011,j.cap.2011.11.011.pdf,0,Current Applied Physics,Elsevier BV,2012,Exchange bias behavior of monodisperse Fe3O4/γ-Fe2O3 core/shell nanoparticles,0,,,,,,dataset3_190,0
,,,,,,,,,,Fe3O4-Fe2O3,Fe3O4,Fe2O3,Fd-3m,P41212,10,0,10,,"345,75","0,001",0,,,10.1016/j.cap.2011.11.011,j.cap.2011.11.011.pdf,0,Current Applied Physics,Elsevier BV,2012,Exchange bias behavior of monodisperse Fe3O4/γ-Fe2O3 core/shell nanoparticles,0,,,,,,dataset3_190,0
,,,,,,,,,,Fe3O4-Fe2O3,Fe3O4,Fe2O3,Fd-3m,P41212,10,"0,05",10,"0,0015","367,175","0,00045","-279,449","3,00E-05",,10.1016/j.cap.2011.11.011,j.cap.2011.11.011.pdf,0,Current Applied Physics,Elsevier BV,2012,Exchange bias behavior of monodisperse Fe3O4/γ-Fe2O3 core/shell nanoparticles,0,,,,,,dataset3_190,0
,,,,,,,,,,Fe3O4-Fe2O3,Fe3O4,Fe2O3,Fd-3m,P41212,10,5,10,"0,0013","345,785",,"-142,541",,,10.1016/j.cap.2011.11.011,j.cap.2011.11.011.pdf,0,Current Applied Physics,Elsevier BV,2012,Exchange bias behavior of monodisperse Fe3O4/γ-Fe2O3 core/shell nanoparticles,0,,,,,,dataset3_190,0
,,,,,,,,,,Co-MnF2,Co,MnF2,P63/mmc,P42/mnm,1,1,300,,46,,3,0,,10.1088/0953-8984/25/4/046002,046002.pdf,0,Journal of Physics: Condensed Matter,IOP Publishing,2012,Proximity effects and exchange bias in Co/MnF<sub>2</sub>(111) heterostructures studied by x-ray magnetic circular dichroism,0,,,,,,dataset3_191,0
,,,,,,,,,,Co-MnF2,Co,MnF2,P63/mmc,P42/mnm,1,1,14,,"175,5",,"-39,1",0,,10.1088/0953-8984/25/4/046002,046002.pdf,0,Journal of Physics: Condensed Matter,IOP Publishing,2012,Proximity effects and exchange bias in Co/MnF<sub>2</sub>(111) heterostructures studied by x-ray magnetic circular dichroism,0,,,,,,dataset3_191,0
,,,,,,,,,,Co-Ni,Co,Ni,P63/mmc,Fm-3m,40,5,2,,500,,-35,,,10.1021/ic902128g,ic902128g.pdf,ic902128g_SI.pdf,Inorganic Chemistry,American Chemical Society (ACS),2010,A Bioinspired Approach to the Synthesis of Bimetallic CoNi Nanoparticles,0,,,,,,dataset3_192,dataset3_192_supp
,,,,,,,,,,Co-Ni,Co,Ni,P63/mmc,Fm-3m,40,5,2,,1100,,-144,,,10.1021/ic902128g,ic902128g.pdf,ic902128g_SI.pdf,Inorganic Chemistry,American Chemical Society (ACS),2010,A Bioinspired Approach to the Synthesis of Bimetallic CoNi Nanoparticles,0,,,,,,dataset3_192,dataset3_192_supp
,,,,,,,,,,Co-Ni,Co,Ni,P63/mmc,Fm-3m,40,5,2,,1100,,-585,,,10.1021/ic902128g,ic902128g.pdf,ic902128g_SI.pdf,Inorganic Chemistry,American Chemical Society (ACS),2010,A Bioinspired Approach to the Synthesis of Bimetallic CoNi Nanoparticles,0,,,,,,dataset3_192,dataset3_192_supp
,,,,,,,,,,Fe2O3-Fe3O4,Fe2O3,Fe3O4,P41212,Fd-3m,10,5,50,86,479,"39,3",-105,"-9,1",,10.1103/PhysRevB.74.054430,PhysRevB.74.054430.pdf,0,Physical Review B,American Physical Society (APS),2006,Critical radius for exchange bias in naturally oxidized Fe nanoparticles,0,,,,,,dataset3_193,0
,,,,,,,,,,Fe2O3-Fe3O4,Fe2O3,Fe3O4,P41212,Fd-3m,10,5,50,55,210,"38,99",-50,"-6,6",,10.1103/PhysRevB.74.054430,PhysRevB.74.054430.pdf,0,Physical Review B,American Physical Society (APS),2006,Critical radius for exchange bias in naturally oxidized Fe nanoparticles,0,,,,,,dataset3_193,0
,,,,,,,,,,Mn3O4-Mn,Mn3O4,Mn,I41/amd,I-43m,50,5,5,"19,2",10518,"7,1",-5026,"0,3",,10.1063/1.2072807,1.2072807.pdf,0,Applied Physics Letters,AIP Publishing,2005,Unconventional exchange bias in oxide-coated manganese nanoparticles,0,,,,,,dataset3_194,0
,,,,,,,,,,Co-CoO,Co,CoO,P63/mmc,Fm-3m,10,5,5,,"1401,15",,"-10,282",,,10.1063/1.2736303,1.2736303.pdf,0,Journal of Applied Physics,AIP Publishing,2007,Observation of Co/CoO nanoparticles below the critical size for exchange bias,1,,,,,,dataset3_195,0
,,,,,,,,,,Co-CoO,Co,CoO,P63/mmc,Fm-3m,10,5,5,,"1058,6",,"9,4",,,10.1063/1.2736303,1.2736303.pdf,0,Journal of Applied Physics,AIP Publishing,2007,Observation of Co/CoO nanoparticles below the critical size for exchange bias,1,,,,,,dataset3_195,0
,,,,,,,,,,Co-CoO,Co,CoO,P63/mmc,Fm-3m,10,5,5,,"645,68",,"-161,6",,,10.1063/1.2736303,1.2736303.pdf,0,Journal of Applied Physics,AIP Publishing,2007,Observation of Co/CoO nanoparticles below the critical size for exchange bias,1,,,,,,dataset3_195,0
,,,,,,,,,,Co-CoO,Co,CoO,P63/mmc,Fm-3m,10,5,5,,"423,4",,"-80,8",,,10.1063/1.2736303,1.2736303.pdf,0,Journal of Applied Physics,AIP Publishing,2007,Observation of Co/CoO nanoparticles below the critical size for exchange bias,1,,,,,,dataset3_195,0
,,,,,,,,,,Co–Cr2O3,Co,Cr2O3,P63/mmc,Ia-3,,5,10,12,"824,485","3,3735","-393,601","1,1335",,10.1016/j.jallcom.2009.06.046,j.jallcom.2009.06.046.pdf,0,Journal of Alloys and Compounds,Elsevier BV,2009,Exchange bias effect in ball milled Co–Cr2O3 FM–AFM nanocomposites,0,,,,,,dataset3_196,0
,,,,,,,,,,Co–Cr2O3,Co,Cr2O3,P63/mmc,Ia-3,,5,10,25,734,"11,185","-106,34","1,05",,10.1016/j.jallcom.2009.06.046,j.jallcom.2009.06.046.pdf,0,Journal of Alloys and Compounds,Elsevier BV,2009,Exchange bias effect in ball milled Co–Cr2O3 FM–AFM nanocomposites,0,,,,,,dataset3_196,0
,,,,,,,,,,Co–Cr2O3,Co,Cr2O3,P63/mmc,Ia-3,,5,10,70,"305,85","14,728","-44,72","1,398",,10.1016/j.jallcom.2009.06.046,j.jallcom.2009.06.046.pdf,0,Journal of Alloys and Compounds,Elsevier BV,2009,Exchange bias effect in ball milled Co–Cr2O3 FM–AFM nanocomposites,0,,,,,,dataset3_196,0
,,,,,,,,,,Co–Cr2O3,Co,Cr2O3,P63/mmc,Ia-3,,0,10,12,"553,217","1,92","-287,26","0,61",,10.1016/j.jallcom.2009.06.046,j.jallcom.2009.06.046.pdf,0,Journal of Alloys and Compounds,Elsevier BV,2009,Exchange bias effect in ball milled Co–Cr2O3 FM–AFM nanocomposites,0,,,,,,dataset3_196,0
,,,,,,,,,,Co–Cr2O3,Co,Cr2O3,P63/mmc,Ia-3,,0,10,25,"635,65","9,122","-71,72","0,203",,10.1016/j.jallcom.2009.06.046,j.jallcom.2009.06.046.pdf,0,Journal of Alloys and Compounds,Elsevier BV,2009,Exchange bias effect in ball milled Co–Cr2O3 FM–AFM nanocomposites,0,,,,,,dataset3_196,0
,,,,,,,,,,Co–Cr2O3,Co,Cr2O3,P63/mmc,Ia-3,,0,10,70,"239,36","10,86","-15,892","0,11",,10.1016/j.jallcom.2009.06.046,j.jallcom.2009.06.046.pdf,0,Journal of Alloys and Compounds,Elsevier BV,2009,Exchange bias effect in ball milled Co–Cr2O3 FM–AFM nanocomposites,0,,,,,,dataset3_196,0
,,,,,,,,,,CoFe2O4,CoFe2O4,0,Fd-3m,0,15,"1,2",77,"55,5",11435,"50,5",-755,"12,615",,10.1016/j.jmmm.2007.01.007,j.jmmm.2007.01.007.pdf,0,Journal of Magnetism and Magnetic Materials,Elsevier BV,2007,Exchange bias and vertical shift in CoFe2O4 nanoparticles,1,,,,,,dataset3_197,0
,,,,,,,,,,Co-Cr2O3,Co,Cr2O3,P63/mmc,R-3c,20,,50,"112,25",249,"32,5",-110,"9,5",,10.1063/1.2739217,1.2739217.pdf,0,Journal of Applied Physics,AIP Publishing,2007,Exchange bias in Co-Cr2O3 nanocomposites,1,,,,,,dataset3_198,0
,,,,,,,,,,Co-Cr2O3,Co,Cr2O3,P63/mmc,R-3c,20,,50,"40,5",355,"18,4",-85,"3,766",,10.1063/1.2739217,1.2739217.pdf,0,Journal of Applied Physics,AIP Publishing,2007,Exchange bias in Co-Cr2O3 nanocomposites,1,,,,,,dataset3_198,0
,,,,,,,,,,Co-Cr2O3,Co,Cr2O3,P63/mmc,R-3c,20,,50,"93,385",1037,"43,74",-427,"13,183",,10.1063/1.2739217,1.2739217.pdf,0,Journal of Applied Physics,AIP Publishing,2007,Exchange bias in Co-Cr2O3 nanocomposites,1,,,,,,dataset3_198,0
,,,,,,,,,,Co-Cr2O3,Co,Cr2O3,P63/mmc,R-3c,20,,50,"24,76",315,"11,212",-150,"5,412",,10.1063/1.2739217,1.2739217.pdf,0,Journal of Applied Physics,AIP Publishing,2007,Exchange bias in Co-Cr2O3 nanocomposites,1,,,,,,dataset3_198,0
,,,,,,,,,,Co-Cr2O3,Co,Cr2O3,P63/mmc,R-3c,20,,50,"67,385",349,"35,475",-194,"7,475",,10.1063/1.2739217,1.2739217.pdf,0,Journal of Applied Physics,AIP Publishing,2007,Exchange bias in Co-Cr2O3 nanocomposites,1,,,,,,dataset3_198,0
,,,,,,,,,,Fe2O3-CoO,Fe2O3,CoO,P4332,Fm-3m,50,5,10,"10,72","8296,1","3,845","-3721,63","1,25",,10.1021/jp8085446,jp8085446.pdf,jp8085446_SI.pdf,The Journal of Physical Chemistry C,American Chemical Society (ACS),2009,Synthesis and Exchange Bias in γ-Fe<sub>2</sub>O<sub>3</sub>/CoO and Reverse CoO/γ-Fe<sub>2</sub>O<sub>3</sub> Binary Nanoparticles,0,,,,,,dataset3_199,dataset3_199_supp
,,,,,,,,,,CoO-Fe2O3,CoO,Fe2O3,Fm-3m,P4332,50,5,10,"8,691","8655,17","2,1245","-8655,17","0,901",,10.1021/jp8085446,jp8085446.pdf,jp8085446_SI.pdf,The Journal of Physical Chemistry C,American Chemical Society (ACS),2009,Synthesis and Exchange Bias in γ-Fe<sub>2</sub>O<sub>3</sub>/CoO and Reverse CoO/γ-Fe<sub>2</sub>O<sub>3</sub> Binary Nanoparticles,0,,,,,,dataset3_199,dataset3_199_supp
,,,,,,,,,,CuO,CuO,0,Pm3m,0,50,1,10,"8,74E-05","838,947","2,67E-05",-850,"4,15E-06",,10.1063/1.1447182,1.1447182.pdf,0,Journal of Applied Physics,AIP Publishing,2002,Hysteresis anomalies and exchange bias in 6.6 nm CuO nanoparticles,0,,,,,,dataset3_200,0
,,,,,,,,,,NiO-Co,NiO,Co,Fm-3m,P63/mmc,65,2,5,"1,65","9036,35","0,343","-4737,972","0,184",,10.1016/j.ssc.2007.10.019,j.ssc.2007.10.019.pdf,0,Solid State Communications,Elsevier BV,2008,Particle size and temperature dependence of exchange bias in NiO nanoparticles,0,,,,,,dataset3_201,0
,,,,,,,,,,Fe3O4-Fe2O3,Fe3O4,Fe2O3,Fd-3m,Pm-3m,50,4,5,"66,3","1396,42","23,7","-320,09",0,,10.1103/PhysRevB.70.052401,PhysRevB.70.052401.pdf,0,Physical Review B,American Physical Society (APS),2004,Field-cooling dependence of exchange bias in a granular system of Fe nanoparticles embedded in an Fe oxide matrix,0,,,,,,dataset3_202,0
,,,,,,,,,,Fe3O4-Fe2O3,Fe3O4,Fe2O3,Fd-3m,Pm-3m,50,"0,4",5,"66,3","1657,3",22,"-494,33",0,,10.1103/PhysRevB.70.052401,PhysRevB.70.052401.pdf,0,Physical Review B,American Physical Society (APS),2004,Field-cooling dependence of exchange bias in a granular system of Fe nanoparticles embedded in an Fe oxide matrix,0,,,,,,dataset3_202,0
,,,,,,,,,,CoO-Au,CoO,Au,Fm-3m,Fm-3m,30,0,10,"60,5",3388,26,98,0,,10.1103/PhysRevLett.95.077204,PhysRevLett.95.077204.pdf,0,Physical Review Letters,American Physical Society (APS),2005,"Spin-Glass-Like Behavior in CoO Nanoparticles and the Origin of Exchange Bias in Layered<mml:math xmlns:mml=""http://www.w3.org/1998/Math/MathML"" display=""inline""><mml:mi>CoO</mml:mi><mml:mo>/</mml:mo><mml:mtext mathvariant=""normal"">Ferromagnet</mml:mtext></mml:math>Structures",0,,,,,,dataset3_203,0
,,,,,,,,,,CoO-Au,CoO,Au,Fm-3m,Fm-3m,30,0,75,"61,7","2565,5",34,"65,5",0,,10.1103/PhysRevLett.95.077204,PhysRevLett.95.077204.pdf,0,Physical Review Letters,American Physical Society (APS),2005,"Spin-Glass-Like Behavior in CoO Nanoparticles and the Origin of Exchange Bias in Layered<mml:math xmlns:mml=""http://www.w3.org/1998/Math/MathML"" display=""inline""><mml:mi>CoO</mml:mi><mml:mo>/</mml:mo><mml:mtext mathvariant=""normal"">Ferromagnet</mml:mtext></mml:math>Structures",0,,,,,,dataset3_203,0
,,,,,,,,,,CoO-Au,CoO,Au,Fm-3m,Fm-3m,30,3,10,61,4233,"30,5",3828,25,,10.1103/PhysRevLett.95.077204,PhysRevLett.95.077204.pdf,0,Physical Review Letters,American Physical Society (APS),2005,"Spin-Glass-Like Behavior in CoO Nanoparticles and the Origin of Exchange Bias in Layered<mml:math xmlns:mml=""http://www.w3.org/1998/Math/MathML"" display=""inline""><mml:mi>CoO</mml:mi><mml:mo>/</mml:mo><mml:mtext mathvariant=""normal"">Ferromagnet</mml:mtext></mml:math>Structures",0,,,,,,dataset3_203,0
,,,,,,,,,,CoO-Au,CoO,Au,Fm-3m,Fm-3m,30,3,10,58,"5163,5",24,"5163,5",24,,10.1103/PhysRevLett.95.077204,PhysRevLett.95.077204.pdf,0,Physical Review Letters,American Physical Society (APS),2005,"Spin-Glass-Like Behavior in CoO Nanoparticles and the Origin of Exchange Bias in Layered<mml:math xmlns:mml=""http://www.w3.org/1998/Math/MathML"" display=""inline""><mml:mi>CoO</mml:mi><mml:mo>/</mml:mo><mml:mtext mathvariant=""normal"">Ferromagnet</mml:mtext></mml:math>Structures",0,,,,,,dataset3_203,0
,,,,,,,,,,Cr2O3-Co,Cr2O3,Co,P63/mmc,R-3c,10,5,85,113,"280,65","23,1","-51,65","3,45",,10.1063/1.3259425,1.3259425.pdf,0,Journal of Applied Physics,AIP Publishing,2009,Exchange bias of Co nanoparticles embedded in Cr2O3 and Al2O3 matrices,0,,,,,,dataset3_204,0
,,,,,,,,,,Cr2O3-Co,Cr2O3,Co,P63/mmc,R-3c,10,5,100,,"269,355","22,9","-58,865","2,905",,10.1063/1.3259425,1.3259425.pdf,0,Journal of Applied Physics,AIP Publishing,2009,Exchange bias of Co nanoparticles embedded in Cr2O3 and Al2O3 matrices,0,,,,,,dataset3_204,0
,,,,,,,,,,Cr2O3-Co,Cr2O3,Co,P63/mmc,R-3c,10,5,120,,"262,097","23,44","-58,097","2,56",,10.1063/1.3259425,1.3259425.pdf,0,Journal of Applied Physics,AIP Publishing,2009,Exchange bias of Co nanoparticles embedded in Cr2O3 and Al2O3 matrices,0,,,,,,dataset3_204,0
,,,,,,,,,,Cr2O3-Co,Cr2O3,Co,P63/mmc,R-3c,10,5,160,,"255,65","22,49","-49,197","3,53",,10.1063/1.3259425,1.3259425.pdf,0,Journal of Applied Physics,AIP Publishing,2009,Exchange bias of Co nanoparticles embedded in Cr2O3 and Al2O3 matrices,0,,,,,,dataset3_204,0
,,,,,,,,,,Cr2O3-Co,Cr2O3,Co,P63/mmc,R-3c,10,5,180,,"252,4","22,665","-46,4","2,845",,10.1063/1.3259425,1.3259425.pdf,0,Journal of Applied Physics,AIP Publishing,2009,Exchange bias of Co nanoparticles embedded in Cr2O3 and Al2O3 matrices,0,,,,,,dataset3_204,0
,,,,,,,,,,Cr2O3-Co,Cr2O3,Co,P63/mmc,R-3c,10,5,200,,"245,1625","21,8","-42,7365","3,36",,10.1063/1.3259425,1.3259425.pdf,0,Journal of Applied Physics,AIP Publishing,2009,Exchange bias of Co nanoparticles embedded in Cr2O3 and Al2O3 matrices,0,,,,,,dataset3_204,0
,,,,,,,,,,Cr2O3-Co,Cr2O3,Co,P63/mmc,R-3c,10,5,250,,"229,436","21,37","-33,467","2,41",,10.1063/1.3259425,1.3259425.pdf,0,Journal of Applied Physics,AIP Publishing,2009,Exchange bias of Co nanoparticles embedded in Cr2O3 and Al2O3 matrices,0,,,,,,dataset3_204,0
,,,,,,,,,,Cr2O3-Co,Cr2O3,Co,P63/mmc,R-3c,10,5,300,,"216,5","20,85","-10,853","1,55",,10.1063/1.3259425,1.3259425.pdf,0,Journal of Applied Physics,AIP Publishing,2009,Exchange bias of Co nanoparticles embedded in Cr2O3 and Al2O3 matrices,0,,,,,,dataset3_204,0
,,,,,,,,,,Cr2O3-Co,Cr2O3,Co,P63/mmc,R-3c,10,5,320,,"213,3","21,3735","-0,4","0,3445",,10.1063/1.3259425,1.3259425.pdf,0,Journal of Applied Physics,AIP Publishing,2009,Exchange bias of Co nanoparticles embedded in Cr2O3 and Al2O3 matrices,0,,,,,,dataset3_204,0
,,,,,,,,,,MnO-Mn3O4,MnO,Mn3O4,Fm-3m,I41/amd,50,7,10,"8,6","4094,074","1,65","-1073,211","0,683",,10.1021/ja0714282,ja0714282.pdf,ja0714282_SI.pdf,Journal of the American Chemical Society,American Chemical Society (ACS),2007,Synthesis and Size-Dependent Exchange Bias in Inverted Core−Shell MnO|Mn<sub>3</sub>O<sub>4</sub> Nanoparticles,0,,,,,,dataset3_205,dataset3_205_supp
,,,,,,,,,,MnO-Mn3O4,MnO,Mn3O4,Fm-3m,I41/amd,30,7,10,"8,6","3422,964","1,47","-2073,995","0,803",,10.1021/ja0714282,ja0714282.pdf,ja0714282_SI.pdf,Journal of the American Chemical Society,American Chemical Society (ACS),2007,Synthesis and Size-Dependent Exchange Bias in Inverted Core−Shell MnO|Mn<sub>3</sub>O<sub>4</sub> Nanoparticles,0,,,,,,dataset3_205,dataset3_205_supp
,,,,,,,,,,MnO-Mn3O4,MnO,Mn3O4,Fm-3m,I41/amd,20,7,10,"8,6",2786,"1,15",-2786,"1,15",,10.1021/ja0714282,ja0714282.pdf,ja0714282_SI.pdf,Journal of the American Chemical Society,American Chemical Society (ACS),2007,Synthesis and Size-Dependent Exchange Bias in Inverted Core−Shell MnO|Mn<sub>3</sub>O<sub>4</sub> Nanoparticles,0,,,,,,dataset3_205,dataset3_205_supp
,,,,,,,,,,MnO-Mn3O4,MnO,Mn3O4,Fm-3m,I41/amd,10,7,10,"8,6","1409,7875","0,65","-4028,0825","1,619",,10.1021/ja0714282,ja0714282.pdf,ja0714282_SI.pdf,Journal of the American Chemical Society,American Chemical Society (ACS),2007,Synthesis and Size-Dependent Exchange Bias in Inverted Core−Shell MnO|Mn<sub>3</sub>O<sub>4</sub> Nanoparticles,0,,,,,,dataset3_205,dataset3_205_supp
,,,,,,,,,,MnO-Mn3O4,MnO,Mn3O4,Fm-3m,I41/amd,70,5,10,"15,13","7101,82","6,1","-1014,42",1,,10.1021/ja0714282,ja0714282.pdf,ja0714282_SI.pdf,Journal of the American Chemical Society,American Chemical Society (ACS),2007,Synthesis and Size-Dependent Exchange Bias in Inverted Core−Shell MnO|Mn<sub>3</sub>O<sub>4</sub> Nanoparticles,0,,,,,,dataset3_205,dataset3_205_supp
,,,,,,,,,,MnO-Mn3O4,MnO,Mn3O4,Fm-3m,I41/amd,70,5,10,"9,999","3007,25",3,"-108,7","0,4",,10.1021/ja0714282,ja0714282.pdf,ja0714282_SI.pdf,Journal of the American Chemical Society,American Chemical Society (ACS),2007,Synthesis and Size-Dependent Exchange Bias in Inverted Core−Shell MnO|Mn<sub>3</sub>O<sub>4</sub> Nanoparticles,0,,,,,,dataset3_205,dataset3_205_supp
,,,,,,,,,,MnO-Mn3O4,MnO,Mn3O4,Fm-3m,I41/amd,70,5,10,"7,5","6739,5","2,5","-1594,06","0,766",,10.1021/ja0714282,ja0714282.pdf,ja0714282_SI.pdf,Journal of the American Chemical Society,American Chemical Society (ACS),2007,Synthesis and Size-Dependent Exchange Bias in Inverted Core−Shell MnO|Mn<sub>3</sub>O<sub>4</sub> Nanoparticles,0,,,,,,dataset3_205,dataset3_205_supp
,,,,,,,,,,MnO-Mn3O4,MnO,Mn3O4,Fm-3m,I41/amd,70,5,10,"5,723","5434,7825","1,633","-1521,7395","0,633",,10.1021/ja0714282,ja0714282.pdf,ja0714282_SI.pdf,Journal of the American Chemical Society,American Chemical Society (ACS),2007,Synthesis and Size-Dependent Exchange Bias in Inverted Core−Shell MnO|Mn<sub>3</sub>O<sub>4</sub> Nanoparticles,0,,,,,,dataset3_205,dataset3_205_supp
,,,,,,,,,,Sm0.5Ca0.5MnO3,Sm0.5Ca0.5MnO3,0,Pnma,Pnma,50,1,4,"20,26","1668,845","2,389","-707,745","1,019",,10.1063/1.3021370,1.3021370.pdf,0,Applied Physics Letters,AIP Publishing,2008,Size-dependent exchange bias in half-doped manganite nanoparticles,0,,,,,,dataset3_206,0
,,,,,,,,,,Sm0.5Ca0.5MnO3,Sm0.5Ca0.5MnO3,0,Pnma,Pnma,50,1,4,"18,882","1538,93","1,665","-759,29","0,887",,10.1063/1.3021370,1.3021370.pdf,0,Applied Physics Letters,AIP Publishing,2008,Size-dependent exchange bias in half-doped manganite nanoparticles,0,,,,,,dataset3_206,0
,,,,,,,,,,Sm0.5Ca0.5MnO3,Sm0.5Ca0.5MnO3,0,Pnma,Pnma,50,1,4,"14,08","1272,717","0,7225","-870,117","0,5335",,10.1063/1.3021370,1.3021370.pdf,0,Applied Physics Letters,AIP Publishing,2008,Size-dependent exchange bias in half-doped manganite nanoparticles,0,,,,,,dataset3_206,0
,,,,,,,,,,Sm0.5Ca0.5MnO3,Sm0.5Ca0.5MnO3,0,Pnma,Pnma,50,1,4,19,1520,"2,4",-780,"0,98",,10.1063/1.3021370,1.3021370.pdf,0,Applied Physics Letters,AIP Publishing,2008,Size-dependent exchange bias in half-doped manganite nanoparticles,0,,,,,,dataset3_206,0
,,,,,,,,,,CaMnO3,CaMnO3,0,Pnma,,90,1,150,"0,415",,,,0,,10.1103/PhysRevB.77.054410,PhysRevB.77.054410.pdf,0,Physical Review B,American Physical Society (APS),2008,"Surface and exchange-bias effects in compacted<mml:math xmlns:mml=""http://www.w3.org/1998/Math/MathML"" display=""inline""><mml:mrow><mml:msub><mml:mi>CaMnO</mml:mi><mml:mrow><mml:mn>3</mml:mn><mml:mo>−</mml:mo><mml:mi>δ</mml:mi></mml:mrow></mml:msub></mml:mrow></mml:math>nanoparticles",0,,,,,,dataset3_207,0
,,,,,,,,,,CaMnO3,CaMnO3,0,Pnma,,90,1,120,"0,785","708,85","0,2205",-1,"0,0035",,10.1103/PhysRevB.77.054410,PhysRevB.77.054410.pdf,0,Physical Review B,American Physical Society (APS),2008,"Surface and exchange-bias effects in compacted<mml:math xmlns:mml=""http://www.w3.org/1998/Math/MathML"" display=""inline""><mml:mrow><mml:msub><mml:mi>CaMnO</mml:mi><mml:mrow><mml:mn>3</mml:mn><mml:mo>−</mml:mo><mml:mi>δ</mml:mi></mml:mrow></mml:msub></mml:mrow></mml:math>nanoparticles",0,,,,,,dataset3_207,0
,,,,,,,,,,CaMnO3,CaMnO3,0,Pnma,,90,1,90,"1,135","6371,85","0,633","-660,75","0,173",,10.1103/PhysRevB.77.054410,PhysRevB.77.054410.pdf,0,Physical Review B,American Physical Society (APS),2008,"Surface and exchange-bias effects in compacted<mml:math xmlns:mml=""http://www.w3.org/1998/Math/MathML"" display=""inline""><mml:mrow><mml:msub><mml:mi>CaMnO</mml:mi><mml:mrow><mml:mn>3</mml:mn><mml:mo>−</mml:mo><mml:mi>δ</mml:mi></mml:mrow></mml:msub></mml:mrow></mml:math>nanoparticles",0,,,,,,dataset3_207,0
,,,,,,,,,,CaMnO3,CaMnO3,0,Pnma,,90,1,90,"1,15","6462,265","0,645","-896,265","0,165",,10.1103/PhysRevB.77.054410,PhysRevB.77.054410.pdf,0,Physical Review B,American Physical Society (APS),2008,"Surface and exchange-bias effects in compacted<mml:math xmlns:mml=""http://www.w3.org/1998/Math/MathML"" display=""inline""><mml:mrow><mml:msub><mml:mi>CaMnO</mml:mi><mml:mrow><mml:mn>3</mml:mn><mml:mo>−</mml:mo><mml:mi>δ</mml:mi></mml:mrow></mml:msub></mml:mrow></mml:math>nanoparticles",0,,,,,,dataset3_207,0
,,,,,,,,,,CaMnO3,CaMnO3,0,Pnma,,90,1,50,"0,965","5896,225","0,505","-4666,225","0,395",,10.1103/PhysRevB.77.054410,PhysRevB.77.054410.pdf,0,Physical Review B,American Physical Society (APS),2008,"Surface and exchange-bias effects in compacted<mml:math xmlns:mml=""http://www.w3.org/1998/Math/MathML"" display=""inline""><mml:mrow><mml:msub><mml:mi>CaMnO</mml:mi><mml:mrow><mml:mn>3</mml:mn><mml:mo>−</mml:mo><mml:mi>δ</mml:mi></mml:mrow></mml:msub></mml:mrow></mml:math>nanoparticles",0,,,,,,dataset3_207,0
,,,,,,,,,,CaMnO3,CaMnO3,0,Pnma,,90,1,10,"0,5","7358,49","0,23",,"0,6",,10.1103/PhysRevB.77.054410,PhysRevB.77.054410.pdf,0,Physical Review B,American Physical Society (APS),2008,"Surface and exchange-bias effects in compacted<mml:math xmlns:mml=""http://www.w3.org/1998/Math/MathML"" display=""inline""><mml:mrow><mml:msub><mml:mi>CaMnO</mml:mi><mml:mrow><mml:mn>3</mml:mn><mml:mo>−</mml:mo><mml:mi>δ</mml:mi></mml:mrow></mml:msub></mml:mrow></mml:math>nanoparticles",0,,,,,,dataset3_207,0
,,,,,,,,,,CaMnO3,CaMnO3,0,Pnma,,90,9,5,"3,755","15645,5","0,786","-484,5","0,01",,10.1103/PhysRevB.77.054410,PhysRevB.77.054410.pdf,0,Physical Review B,American Physical Society (APS),2008,"Surface and exchange-bias effects in compacted<mml:math xmlns:mml=""http://www.w3.org/1998/Math/MathML"" display=""inline""><mml:mrow><mml:msub><mml:mi>CaMnO</mml:mi><mml:mrow><mml:mn>3</mml:mn><mml:mo>−</mml:mo><mml:mi>δ</mml:mi></mml:mrow></mml:msub></mml:mrow></mml:math>nanoparticles",0,,,,,,dataset3_207,0
,,,,,,,,,,CaMnO3,CaMnO3,0,Pnma,,90,9,50,"3,8165","11452,75","0,98","-162,43","0,02",,10.1103/PhysRevB.77.054410,PhysRevB.77.054410.pdf,0,Physical Review B,American Physical Society (APS),2008,"Surface and exchange-bias effects in compacted<mml:math xmlns:mml=""http://www.w3.org/1998/Math/MathML"" display=""inline""><mml:mrow><mml:msub><mml:mi>CaMnO</mml:mi><mml:mrow><mml:mn>3</mml:mn><mml:mo>−</mml:mo><mml:mi>δ</mml:mi></mml:mrow></mml:msub></mml:mrow></mml:math>nanoparticles",0,,,,,,dataset3_207,0
,,,,,,,,,,CaMnO3,CaMnO3,0,Pnma,,90,9,100,"3,337","5698,925","0,735","-213,995",0,,10.1103/PhysRevB.77.054410,PhysRevB.77.054410.pdf,0,Physical Review B,American Physical Society (APS),2008,"Surface and exchange-bias effects in compacted<mml:math xmlns:mml=""http://www.w3.org/1998/Math/MathML"" display=""inline""><mml:mrow><mml:msub><mml:mi>CaMnO</mml:mi><mml:mrow><mml:mn>3</mml:mn><mml:mo>−</mml:mo><mml:mi>δ</mml:mi></mml:mrow></mml:msub></mml:mrow></mml:math>nanoparticles",0,,,,,,dataset3_207,0
,,,,,,,,,,NiO-NiFe2O4,NiO,NiFe2O4,Fm-3m,Fd-3m,30,3,10,"2,95",1250,"1,155",-2200,"0,853",,10.1063/1.3039071,1.3039071.pdf,0,Applied Physics Letters,AIP Publishing,2008,Exchange bias effect in a granular system of NiFe2O4 nanoparticles embedded in an antiferromagnetic NiO matrix,0,,,,,,dataset3_208,0
,,,,,,,,,,Nd0.5Ca0.5MnO3,Nd0.5Ca0.5MnO3,0,Pnma,,10,5,10,8,500,"0,7",-820,"0,9",,10.1088/0022-3727/42/4/045003,045003.pdf,0,Journal of Physics D: Applied Physics,IOP Publishing,2009,Suppression of charge order and exchange bias effect in Nd<sub>0.5</sub>Ca<sub>0.5</sub>MnO<sub>3</sub>nanocrystalline,0,,,,,,dataset3_208_1,0
,,,,,,,,,,Co-CoO,Co,CoO,P63/mmc,C12/m1,50,"0,2",200,,900,,-318,0,,10.1103/PhysRevB.80.064427,PhysRevB.80.064427.pdf,0,Physical Review B,American Physical Society (APS),2009,Exchange bias in Co/CoO core-shell nanowires: Role of antiferromagnetic superparamagnetic fluctuations,1,,,,,,dataset3_209,0
,,,,,,,,,,CrN-Co,CrN,Co,Pnma,P63/mmc,40,1,5,"5,1","710,65","1,35","-710,65","0,87",,10.1016/j.jallcom.2009.06.183,j.jallcom.2009.06.183.pdf,0,Journal of Alloys and Compounds,Elsevier BV,2009,Exchange bias in CrN/Co nanocomposites consisting of CrN-coated Co nanocapsules and CrN nanoparticles,0,,,,,,dataset3_210,0
,,,,,,,,,,Fe-Cr2O3,Fe,Cr2O3,Im3m,R-3c,50,"0,5",10,,185,,9,0,,10.1088/0957-4484/15/4/017,017.pdf,0,Nanotechnology,IOP Publishing,2004,Exchange bias effects in Fe nanoparticles embedded in an antiferromagnetic Cr<sub>2</sub>O<sub>3</sub>matrix,1,,,,,,dataset3_211,0
,,,,,,,,,,Fe-MnO2,Fe,MnO2,Im3m,Pnma,10,5,"4,2",95,820,"41,1",-360,"0,1",,10.1016/j.jmmm.2005.03.014,j.jmmm.2005.03.014.pdf,0,Journal of Magnetism and Magnetic Materials,Elsevier BV,2006,Exchange bias and anomalous vertical shift of the hysteresis loops in milled Fe/MnO2 material,0,,,,,,dataset3_212,0
,,,,,,,,,,Fe-MnO2,Fe,MnO2,Im3m,Pnma,10,5,"4,2","14,2",770,"5,2",-470,"0,6",,10.1016/j.jmmm.2005.03.014,j.jmmm.2005.03.014.pdf,0,Journal of Magnetism and Magnetic Materials,Elsevier BV,2006,Exchange bias and anomalous vertical shift of the hysteresis loops in milled Fe/MnO2 material,0,,,,,,dataset3_212,0
,,,,,,,,,,Fe-MnO2,Fe,MnO2,Im3m,Pnma,10,5,"4,2","6,6",1960,"1,3",-960,"2,3",,10.1016/j.jmmm.2005.03.014,j.jmmm.2005.03.014.pdf,0,Journal of Magnetism and Magnetic Materials,Elsevier BV,2006,Exchange bias and anomalous vertical shift of the hysteresis loops in milled Fe/MnO2 material,0,,,,,,dataset3_212,0
,,,,,,,,,,NiO-CuFe2O4,NiO,CuFe2O4,Fm-3m,Fd-3m,10,,10,"1,8",400,"0,9",-110,"0,2",,10.1088/0964-1726/18/1/015018,015018.pdf,0,Smart Materials and Structures,IOP Publishing,2008,Synthesis and exchange bias effect of CuFe<sub>2</sub>O<sub>4</sub><i>/</i>NiO nanocomposites,0,,,,,,dataset3_213,0
,,,,,,,,,,NiO-NiFe2O4,NiO,NiFe2O4,Fm-3m,Fd-3m,40,4,10,6,"2273,275","2,7","-493,641","0,44",,10.1088/0022-3727/42/3/035008,035008.pdf,0,Journal of Physics D: Applied Physics,IOP Publishing,2009,Exchange bias training effect in NiFe<sub>2</sub>O<sub>4</sub>/NiO nanocomposites,0,,,,,,dataset3_214,0
,,,,,,,,,,NiO-NiFe2O4,NiO,NiFe2O4,Fm-3m,Fd-3m,40,4,10,"6,1",3351,"3,25","-1595,4","1,47",,10.1088/0022-3727/42/3/035008,035008.pdf,0,Journal of Physics D: Applied Physics,IOP Publishing,2009,Exchange bias training effect in NiFe<sub>2</sub>O<sub>4</sub>/NiO nanocomposites,0,,,,,,dataset3_214,0
,,,,,,,,,,NiCoO-NiCo,NiCoO,NiCo,Fd-3m,Fm-3m,10,,77,,"228,5",,-15,,,10.1109/TMAG.2002.803219,TMAG.2002.803219.pdf,0,IEEE Transactions on Magnetics,Institute of Electrical and Electronics Engineers (IEEE),2002,Synthesis and magnetic properties of core-shell structured (NiCo)O(AFM)-NiCo(FM) magnetic nanoparticles,0,,,,,,dataset3_215,0
,,,,,,,,,,NiCoO-NiCo,NiCoO,NiCo,Fd-3m,Fm-3m,10,,77,,"258,8",,"-93,2",,,10.1109/TMAG.2002.803219,TMAG.2002.803219.pdf,0,IEEE Transactions on Magnetics,Institute of Electrical and Electronics Engineers (IEEE),2002,Synthesis and magnetic properties of core-shell structured (NiCo)O(AFM)-NiCo(FM) magnetic nanoparticles,0,,,,,,dataset3_215,0
,,,,,,,,,,NiCoO-NiCo,NiCoO,NiCo,Fd-3m,Fm-3m,10,,77,,"369,5",,"-4,5",,,10.1109/TMAG.2002.803219,TMAG.2002.803219.pdf,0,IEEE Transactions on Magnetics,Institute of Electrical and Electronics Engineers (IEEE),2002,Synthesis and magnetic properties of core-shell structured (NiCo)O(AFM)-NiCo(FM) magnetic nanoparticles,0,,,,,,dataset3_215,0
,,,,,,,,,,NiCoO-NiCo,NiCoO,NiCo,Fd-3m,Fm-3m,10,,77,,346,,"-32,7",,,10.1109/TMAG.2002.803219,TMAG.2002.803219.pdf,0,IEEE Transactions on Magnetics,Institute of Electrical and Electronics Engineers (IEEE),2002,Synthesis and magnetic properties of core-shell structured (NiCo)O(AFM)-NiCo(FM) magnetic nanoparticles,0,,,,,,dataset3_215,0
,,,,,,,,,,NiCoO-NiCo,NiCoO,NiCo,Fd-3m,Fm-3m,10,,77,,"257,5",,"-11,2",,,10.1109/TMAG.2002.803219,TMAG.2002.803219.pdf,0,IEEE Transactions on Magnetics,Institute of Electrical and Electronics Engineers (IEEE),2002,Synthesis and magnetic properties of core-shell structured (NiCo)O(AFM)-NiCo(FM) magnetic nanoparticles,0,,,,,,dataset3_215,0
,,,,,,,,,,NiCoO-NiCo,NiCoO,NiCo,Fd-3m,Fm-3m,10,,77,,133,,"11,5",,,10.1109/TMAG.2002.803219,TMAG.2002.803219.pdf,0,IEEE Transactions on Magnetics,Institute of Electrical and Electronics Engineers (IEEE),2002,Synthesis and magnetic properties of core-shell structured (NiCo)O(AFM)-NiCo(FM) magnetic nanoparticles,0,,,,,,dataset3_215,0
,,,,,,,,,,NiCoO-NiCo,NiCoO,NiCo,Fd-3m,Fm-3m,10,,77,,140,,"-146,5",,,10.1109/TMAG.2002.803219,TMAG.2002.803219.pdf,0,IEEE Transactions on Magnetics,Institute of Electrical and Electronics Engineers (IEEE),2002,Synthesis and magnetic properties of core-shell structured (NiCo)O(AFM)-NiCo(FM) magnetic nanoparticles,0,,,,,,dataset3_215,0
,,,,,,,,,,NiCoO-NiCo,NiCoO,NiCo,Fd-3m,Fm-3m,10,,77,,258,,"-244,5",,,10.1109/TMAG.2002.803219,TMAG.2002.803219.pdf,0,IEEE Transactions on Magnetics,Institute of Electrical and Electronics Engineers (IEEE),2002,Synthesis and magnetic properties of core-shell structured (NiCo)O(AFM)-NiCo(FM) magnetic nanoparticles,0,,,,,,dataset3_215,0
,,,,,,,,,,NiCoO-NiCo,NiCoO,NiCo,Fd-3m,Fm-3m,10,,77,,217,,-99,,,10.1109/TMAG.2002.803219,TMAG.2002.803219.pdf,0,IEEE Transactions on Magnetics,Institute of Electrical and Electronics Engineers (IEEE),2002,Synthesis and magnetic properties of core-shell structured (NiCo)O(AFM)-NiCo(FM) magnetic nanoparticles,0,,,,,,dataset3_215,0
,,,,,,,,,,Fe-FeO,Fe,FeO,Im3m,Fm-3m,50,"0,4",5,,180,,,,,10.1088/0953-8984/19/22/225007,225007.pdf,0,Journal of Physics: Condensed Matter,IOP Publishing,2007,Exchange bias in disordered granular systems,0,,,,,,dataset3_216,0
,,,,,,,,,,Fe-FeO,Fe,FeO,Im3m,Fm-3m,50,0,5,,,"13,2",0,,,10.1088/0953-8984/19/22/225007,225007.pdf,0,Journal of Physics: Condensed Matter,IOP Publishing,2007,Exchange bias in disordered granular systems,0,,,,,,dataset3_216,0
,,,,,,,,,,Fe-FeO,Fe,FeO,Im3m,Fm-3m,50,"0,1",5,,,"19,28",-397,,,10.1088/0953-8984/19/22/225007,225007.pdf,0,Journal of Physics: Condensed Matter,IOP Publishing,2007,Exchange bias in disordered granular systems,0,,,,,,dataset3_216,0
,,,,,,,,,,Fe-FeO,Fe,FeO,Im3m,Fm-3m,50,"0,4",5,,,"29,8",-504,,,10.1088/0953-8984/19/22/225007,225007.pdf,0,Journal of Physics: Condensed Matter,IOP Publishing,2007,Exchange bias in disordered granular systems,0,,,,,,dataset3_216,0
,,,,,,,,,,Fe-FeO,Fe,FeO,Im3m,Fm-3m,50,4,5,,,"31,8",-304,,,10.1088/0953-8984/19/22/225007,225007.pdf,0,Journal of Physics: Condensed Matter,IOP Publishing,2007,Exchange bias in disordered granular systems,0,,,,,,dataset3_216,0
,,,,,,,,,,Fe-FeO,Fe,FeO,Im3m,Fm-3m,20,2,5,20,"1658,13","11,6","-286,7","1,3",,10.1063/1.2219691,1.2219691.pdf,0,Journal of Applied Physics,AIP Publishing,2006,Effect of particle size on the magnetic properties of core-shell structured nanoparticles,0,,,,,,dataset3_217,0
,,,,,,,,,,Fe-FeO,Fe,FeO,Im3m,Fm-3m,20,2,5,18,"2371,6","9,125","-1628,74","4,425",,10.1063/1.2219691,1.2219691.pdf,0,Journal of Applied Physics,AIP Publishing,2006,Effect of particle size on the magnetic properties of core-shell structured nanoparticles,0,,,,,,dataset3_217,0
,,,,,,,,,,Fe2O3-Fe3O4,Fe2O3,Fe3O4,R-3c,Fd-3m,50,,10,20,792,9,9,-1,,10.1016/j.jmmm.2009.01.037,j.jmmm.2009.01.037.pdf,0,Journal of Magnetism and Magnetic Materials,Elsevier BV,2009,Exchange bias in ferrimagnetic–antiferromagnetic nanocomposite produced by mechanical attrition,0,,,,,,dataset3_218,0
,,,,,,,,,,Fe2O3-Fe3O4,Fe2O3,Fe3O4,R-3c,Fd-3m,50,,10,57,"763,21",28,"42,21",0,,10.1016/j.jmmm.2009.01.037,j.jmmm.2009.01.037.pdf,0,Journal of Magnetism and Magnetic Materials,Elsevier BV,2009,Exchange bias in ferrimagnetic–antiferromagnetic nanocomposite produced by mechanical attrition,0,,,,,,dataset3_218,0
,,,,,,,,,,Fe2O3-Fe3O4,Fe2O3,Fe3O4,R-3c,Fd-3m,50,,10,"16,7","1051,25",6,"56,35","0,22",,10.1016/j.jmmm.2009.01.037,j.jmmm.2009.01.037.pdf,0,Journal of Magnetism and Magnetic Materials,Elsevier BV,2009,Exchange bias in ferrimagnetic–antiferromagnetic nanocomposite produced by mechanical attrition,0,,,,,,dataset3_218,0
,,,,,,,,,,Fe2O3-Fe3O4,Fe2O3,Fe3O4,R-3c,Fd-3m,50,,10,"16,65","1055,94","7,9","86,996","-0,702",,10.1016/j.jmmm.2009.01.037,j.jmmm.2009.01.037.pdf,0,Journal of Magnetism and Magnetic Materials,Elsevier BV,2009,Exchange bias in ferrimagnetic–antiferromagnetic nanocomposite produced by mechanical attrition,0,,,,,,dataset3_218,0
,,,,,,,,,,Co-CoO,Co,CoO,P63/mmc,R-3m,40,5,10,,4800,,3000,,,10.1103/PhysRevB.79.115210,PhysRevB.79.115210.pdf,0,Physical Review B,American Physical Society (APS),2009,Ferromagnetism and exchange bias in a diluted magnetic ferroelectric oxide,0,,,,,,dataset3_219,0
,,,,,,,,,,PtMn,PtMn,0,P4/mmm,0,30,1,5,,4800,,1200,,,10.1088/0022-3727/42/13/135002,135002.pdf,0,Journal of Physics D: Applied Physics,IOP Publishing,2009,Exchange bias in CoFe–SiO<sub>2</sub>granular nanostructure,0,,,,,,dataset3_220,0
,,,,,,,,,,PtMn,PtMn,0,P4/mmm,0,30,1,5,,3800,,3000,,,10.1088/0022-3727/42/13/135002,135002.pdf,0,Journal of Physics D: Applied Physics,IOP Publishing,2009,Exchange bias in CoFe–SiO<sub>2</sub>granular nanostructure,0,,,,,,dataset3_220,0
,,,,,,,,,,PtMn,PtMn,0,P4/mmm,0,30,1,5,,1100,,1100,,,10.1088/0022-3727/42/13/135002,135002.pdf,0,Journal of Physics D: Applied Physics,IOP Publishing,2009,Exchange bias in CoFe–SiO<sub>2</sub>granular nanostructure,0,,,,,,dataset3_220,0
,,,,,,,,,,Ni-NiO,Ni,NiO,Fm-3m,Fm-3m,50,2,250,19,990,"1,8",-600,0,,10.1063/1.3132056,1.3132056.pdf,0,Applied Physics Letters,AIP Publishing,2009,Synthesis and exchange bias effect of single-crystalline SrMn3O6−δ nanoribbons,0,,,,,,dataset3_221,0
,,,,,,,,,,Ni-NiO,Ni,NiO,Fm-3m,Fm-3m,50,5,5,6,"383,4","1,3","-92,2",0,,10.1063/1.3132056,1.3132056.pdf,0,Applied Physics Letters,AIP Publishing,2009,Synthesis and exchange bias effect of single-crystalline SrMn3O6−δ nanoribbons,0,,,,,,dataset3_221,0
,,,,,,,,,,Mn2O3-Mn3O4,Mn2O3,Mn3O4,R-3c,I41/amd,50,5,5,"34,6","10454,3","20,28","-900,5","2,55",,10.1063/1.3055349,1.3055349.pdf,0,Journal of Applied Physics,AIP Publishing,2009,Magnetic properties and exchange bias in Mn2O3∕Mn3O4 nanoclusters,0,,,,,,dataset3_222,0
,,,,,,,,,,Mn2O3-Mn3O4,Mn2O3,Mn3O4,R-3c,I41/amd,50,5,5,"33,75","13405,65","15,34","-2044,9","4,09",,10.1063/1.3055349,1.3055349.pdf,0,Journal of Applied Physics,AIP Publishing,2009,Magnetic properties and exchange bias in Mn2O3∕Mn3O4 nanoclusters,0,,,,,,dataset3_222,0
,,,,,,,,,,Mn2O3-Mn3O4,Mn2O3,Mn3O4,R-3c,I41/amd,50,5,5,"33,41",10679,"11,93","-1136,01","2,05",,10.1063/1.3055349,1.3055349.pdf,0,Journal of Applied Physics,AIP Publishing,2009,Magnetic properties and exchange bias in Mn2O3∕Mn3O4 nanoclusters,0,,,,,,dataset3_222,0
,,,,,,,,,,Fe3O4-Cr2O3,Fe3O4,Cr2O3,Fd-3m,C12/c1,40,1,10,"6,49","5439,23","2,25","-2573,82","0,817",,10.1088/0022-3727/41/10/105005,105005.pdf,0,Journal of Physics D: Applied Physics,IOP Publishing,2008,Exchange bias in antiferromagnetic coupled Fe<sub>3</sub>O<sub>4</sub>+Cr<sub>2</sub>O<sub>3</sub>nanocomposites,0,,,,,,dataset3_223,0
,,,,,,,,,,Fe3O4-Cr2O3,Fe3O4,Cr2O3,Fd-3m,C12/c1,40,1,10,"17,176","6318,3","8,25","-2136,95","1,677",,10.1088/0022-3727/41/10/105005,105005.pdf,0,Journal of Physics D: Applied Physics,IOP Publishing,2008,Exchange bias in antiferromagnetic coupled Fe<sub>3</sub>O<sub>4</sub>+Cr<sub>2</sub>O<sub>3</sub>nanocomposites,0,,,,,,dataset3_223,0
,,,,,,,,,,Fe2O3-Fe3O4,Fe2O3,Fe3O4,R-3c,Fd-3m,10,"0,5",,"0,4285","367,94","0,047","-191,47","0,02",,10.1016/j.jallcom.2008.07.097,j.jallcom.2008.07.097.pdf,0,Journal of Alloys and Compounds,Elsevier BV,2009,Exchange bias and phase transformation in α-Fe2O3/Fe3O4 nanocomposites,0,,,,,,dataset3_224,0
,,,,,,,,,,Fe2O3-Fe3O4,Fe2O3,Fe3O4,R-3c,Fd-3m,10,"0,5",,"11,166","2347,182","5,46","-716,992","0,93",,10.1016/j.jallcom.2008.07.097,j.jallcom.2008.07.097.pdf,0,Journal of Alloys and Compounds,Elsevier BV,2009,Exchange bias and phase transformation in α-Fe2O3/Fe3O4 nanocomposites,0,,,,,,dataset3_224,0
,,,,,,,,,,Fe2O3-Fe3O4,Fe2O3,Fe3O4,R-3c,Fd-3m,10,"0,5",,"39,125","1602,94","21,65","-397,06","3,174",,10.1016/j.jallcom.2008.07.097,j.jallcom.2008.07.097.pdf,0,Journal of Alloys and Compounds,Elsevier BV,2009,Exchange bias and phase transformation in α-Fe2O3/Fe3O4 nanocomposites,0,,,,,,dataset3_224,0
,,,,,,,,,,Fe2O3-Fe3O4,Fe2O3,Fe3O4,R-3c,Fd-3m,10,"0,5",,"52,862","1667,94","26,949","-384,94","4,51",,10.1016/j.jallcom.2008.07.097,j.jallcom.2008.07.097.pdf,0,Journal of Alloys and Compounds,Elsevier BV,2009,Exchange bias and phase transformation in α-Fe2O3/Fe3O4 nanocomposites,0,,,,,,dataset3_224,0
,,,,,,,,,,Fe2O3-Fe3O4,Fe2O3,Fe3O4,R-3c,Fd-3m,10,3,10,"50,965","1636,5","26,385","-409,02","4,735",,10.1016/j.jallcom.2008.07.097,j.jallcom.2008.07.097.pdf,0,Journal of Alloys and Compounds,Elsevier BV,2009,Exchange bias and phase transformation in α-Fe2O3/Fe3O4 nanocomposites,0,,,,,,dataset3_224,0
,,,,,,,,,,Fe2O3-Fe3O4,Fe2O3,Fe3O4,R-3c,Fd-3m,10,3,10,"59,99","1204,6","26,65","-318,236","6,35",,10.1016/j.jallcom.2008.07.097,j.jallcom.2008.07.097.pdf,0,Journal of Alloys and Compounds,Elsevier BV,2009,Exchange bias and phase transformation in α-Fe2O3/Fe3O4 nanocomposites,0,,,,,,dataset3_224,0
,,,,,,,,,,Fe2O3-Fe3O4,Fe2O3,Fe3O4,R-3c,Fd-3m,10,3,10,"69,23","1011,43","28,64","-124,78","4,28",,10.1016/j.jallcom.2008.07.097,j.jallcom.2008.07.097.pdf,0,Journal of Alloys and Compounds,Elsevier BV,2009,Exchange bias and phase transformation in α-Fe2O3/Fe3O4 nanocomposites,0,,,,,,dataset3_224,0
,,,,,,,,,,Fe2O3-Fe3O4,Fe2O3,Fe3O4,R-3c,Fd-3m,10,3,10,"74,192","1011,43","29,32","-170,521","2,22",,10.1016/j.jallcom.2008.07.097,j.jallcom.2008.07.097.pdf,0,Journal of Alloys and Compounds,Elsevier BV,2009,Exchange bias and phase transformation in α-Fe2O3/Fe3O4 nanocomposites,0,,,,,,dataset3_224,0
,,,,,,,,,,Co3O4,Co3O4,0,Fd-3m,0,40,,5,,"104,6","0,015",-390,"0,015",,10.1016/j.physb.2008.03.024,j.physb.2008.03.024.pdf,0,Physica B: Condensed Matter,Elsevier BV,2008,Synthesis and magnetic properties of antiferromagnetic Co3O4 nanoparticles,0,,,,,,dataset3_225,0
,,,,,,,,,,Co80Ni20,Co,Ni,Pm3m,0,,0,5,"44,772",856,"17,4",836,"25,862",,10.1088/0957-4484/15/4/033,033.pdf,0,Nanotechnology,IOP Publishing,2004,Exchange anisotropy in Co<sub>80</sub>Ni<sub>20</sub>/oxide nanoparticles,0,,,,,,dataset3_226,0
,,,,,,,,,,Co80Ni20,Co,Ni,Pm3m,0,,6,5,"50,5",2119,"10,39",2535,"10,39",,10.1088/0957-4484/15/4/033,033.pdf,0,Nanotechnology,IOP Publishing,2004,Exchange anisotropy in Co<sub>80</sub>Ni<sub>20</sub>/oxide nanoparticles,0,,,,,,dataset3_226,0
,,,,,,,,,,Fe2O3-NiO,Fe2O3,NiO,Pm3m,Fm-3m,20,2,5,"4,9","598,336","0,77","-901,688","0,29",,10.1063/1.2927458,1.2927458.pdf,0,Journal of Applied Physics,AIP Publishing,2008,Exchange bias and phase transformation in α-Fe2O3+NiO nanocomposites,0,,,,,,dataset3_227,0
,,,,,,,,,,Fe2O3-NiO,Fe2O3,NiO,R-3c,Fm-3m,20,2,5,"13,35","1028,06","1,393","-1971,821","-3,568",,10.1063/1.2927458,1.2927458.pdf,0,Journal of Applied Physics,AIP Publishing,2008,Exchange bias and phase transformation in α-Fe2O3+NiO nanocomposites,0,,,,,,dataset3_227,0
,,,,,,,,,,Fe2O3-NiO,Fe2O3,NiO,Pm3m,Fm-3m,20,2,5,"11,25","522,439","1,006","-83,939","0,255",,10.1063/1.2927458,1.2927458.pdf,0,Journal of Applied Physics,AIP Publishing,2008,Exchange bias and phase transformation in α-Fe2O3+NiO nanocomposites,0,,,,,,dataset3_227,0
,,,,,,,,,,Fe2O3-NiO,Fe2O3,NiO,R-3c,Fm-3m,20,2,5,"5,865","969,08","0,899","-1896,141","-0,899",,10.1063/1.2927458,1.2927458.pdf,0,Journal of Applied Physics,AIP Publishing,2008,Exchange bias and phase transformation in α-Fe2O3+NiO nanocomposites,0,,,,,,dataset3_227,0
