Repository: anastasiavepreva/ChemX

# ChemX: A Collection of Chemistry Datasets for Benchmarking Automated Information Extraction

## Abstract

ChemX is a collection of 10 manually curated benchmarking datasets developed to support robust automated information extraction in chemistry. It spans two major domains — **nanomaterials** and **small molecules** — and enables evaluation across multiple modalities including text, tables, and figures.

ChemX is designed to benchmark large language models and multi-agent systems in real-world chemical contexts, emphasizing reproducibility, schema-based annotation, and domain-specific validation.

File: datasets/Cytotox.csv (part 23 of 49)
sn,material,shape,coat_functional_group,synthesis_method,surface_charge,size_in_medium_nm,zeta_in_medium_mv,no_of_cells_cells_well,human_animal,cell_source,cell_tissue,cell_morphology,cell_age,time_hr,concentration,test,test_indicator,viability_%,doi,article_list,core_nm,hydrodynamic_nm,potential_mv,cell_type,journal_name,publisher,year,title,journal_is_oa,is_oa,oa_status,pdf,access
3039,Ag,Sphere,Citrate,Commercial,Negative,77,-37,,H,Human,Lung,Epithelial,Adult,48,50,AlamarBlue,AlamarBlue,89.663,10.1093/mutage/gex027,95,,47.3,,HEBC3-KT,Mutagenesis,Oxford University Press (OUP),2017,"Size-dependent genotoxicity of silver, gold and platinum nanoparticles studied using the mini-gel comet assay and micronucleus scoring with flow cytometry",FALSE,TRUE,hybrid,95_oup-accepted-manuscript-2017.pdf,1
3040,Au,Sphere,Citrate,Commercial,Negative,220,-30,,H,Human,Lung,Epithelial,Adult,48,0.5,AlamarBlue,AlamarBlue,100.46,10.1093/mutage/gex027,95,,5.2,,HEBC3-KT,Mutagenesis,Oxford University Press (OUP),2017,"Size-dependent genotoxicity of silver, gold and platinum nanoparticles studied using the mini-gel comet assay and micronucleus scoring with flow cytometry",FALSE,TRUE,hybrid,95_oup-accepted-manuscript-2017.pdf,1
3041,Au,Sphere,Citrate,Commercial,Negative,220,-30,,H,Human,Lung,Epithelial,Adult,48,10,AlamarBlue,AlamarBlue,100,10.1093/mutage/gex027,95,,5.2,,HEBC3-KT,Mutagenesis,Oxford University Press (OUP),2017,"Size-dependent genotoxicity of silver, gold and platinum nanoparticles studied using the mini-gel comet assay and micronucleus scoring with flow cytometry",FALSE,TRUE,hybrid,95_oup-accepted-manuscript-2017.pdf,1
3042,Au,Sphere,Citrate,Commercial,Negative,220,-30,,H,Human,Lung,Epithelial,Adult,48,20,AlamarBlue,AlamarBlue,98.169,10.1093/mutage/gex027,95,,5.2,,HEBC3-KT,Mutagenesis,Oxford University Press (OUP),2017,"Size-dependent genotoxicity of silver, gold and platinum nanoparticles studied using the mini-gel comet assay and micronucleus scoring with flow cytometry",FALSE,TRUE,hybrid,95_oup-accepted-manuscript-2017.pdf,1
3043,Au,Sphere,Citrate,Commercial,Negative,220,-30,,H,Human,Lung,Epithelial,Adult,48,50,AlamarBlue,AlamarBlue,96.796,10.1093/mutage/gex027,95,,5.2,,HEBC3-KT,Mutagenesis,Oxford University Press (OUP),2017,"Size-dependent genotoxicity of silver, gold and platinum nanoparticles studied using the mini-gel comet assay and micronucleus scoring with flow cytometry",FALSE,TRUE,hybrid,95_oup-accepted-manuscript-2017.pdf,1
3044,Au,Sphere,Citrate,Commercial,Negative,300,-37,,H,Human,Lung,Epithelial,Adult,48,0.5,AlamarBlue,AlamarBlue,98.627,10.1093/mutage/gex027,95,,49.2,,HEBC3-KT,Mutagenesis,Oxford University Press (OUP),2017,"Size-dependent genotoxicity of silver, gold and platinum nanoparticles studied using the mini-gel comet assay and micronucleus scoring with flow cytometry",FALSE,TRUE,hybrid,95_oup-accepted-manuscript-2017.pdf,1
3045,Au,Sphere,Citrate,Commercial,Negative,300,-37,,H,Human,Lung,Epithelial,Adult,48,10,AlamarBlue,AlamarBlue,100,10.1093/mutage/gex027,95,,49.2,,HEBC3-KT,Mutagenesis,Oxford University Press (OUP),2017,"Size-dependent genotoxicity of silver, gold and platinum nanoparticles studied using the mini-gel comet assay and micronucleus scoring with flow cytometry",FALSE,TRUE,hybrid,95_oup-accepted-manuscript-2017.pdf,1
3046,Au,Sphere,Citrate,Commercial,Negative,300,-37,,H,Human,Lung,Epithelial,Adult,48,20,AlamarBlue,AlamarBlue,101.14,10.1093/mutage/gex027,95,,49.2,,HEBC3-KT,Mutagenesis,Oxford University Press (OUP),2017,"Size-dependent genotoxicity of silver, gold and platinum nanoparticles studied using the mini-gel comet assay and micronucleus scoring with flow cytometry",FALSE,TRUE,hybrid,95_oup-accepted-manuscript-2017.pdf,1
3047,Au,Sphere,Citrate,Commercial,Negative,300,-37,,H,Human,Lung,Epithelial,Adult,48,50,AlamarBlue,AlamarBlue,102.29,10.1093/mutage/gex027,95,,49.2,,HEBC3-KT,Mutagenesis,Oxford University Press (OUP),2017,"Size-dependent genotoxicity of silver, gold and platinum nanoparticles studied using the mini-gel comet assay and micronucleus scoring with flow cytometry",FALSE,TRUE,hybrid,95_oup-accepted-manuscript-2017.pdf,1
3048,Pt,Sphere,Citrate,Commercial,Negative,195,-43,,H,Human,Lung,Epithelial,Adult,48,0.5,AlamarBlue,AlamarBlue,100,10.1093/mutage/gex027,95,,4.8,,HEBC3-KT,Mutagenesis,Oxford University Press (OUP),2017,"Size-dependent genotoxicity of silver, gold and platinum nanoparticles studied using the mini-gel comet assay and micronucleus scoring with flow cytometry",FALSE,TRUE,hybrid,95_oup-accepted-manuscript-2017.pdf,1
3049,Pt,Sphere,Citrate,Commercial,Negative,195,-43,,H,Human,Lung,Epithelial,Adult,48,10,AlamarBlue,AlamarBlue,98.789,10.1093/mutage/gex027,95,,4.8,,HEBC3-KT,Mutagenesis,Oxford University Press (OUP),2017,"Size-dependent genotoxicity of silver, gold and platinum nanoparticles studied using the mini-gel comet assay and micronucleus scoring with flow cytometry",FALSE,TRUE,hybrid,95_oup-accepted-manuscript-2017.pdf,1
3050,Pt,Sphere,Citrate,Commercial,Negative,195,-43,,H,Human,Lung,Epithelial,Adult,48,20,AlamarBlue,AlamarBlue,99.274,10.1093/mutage/gex027,95,,4.8,,HEBC3-KT,Mutagenesis,Oxford University Press (OUP),2017,"Size-dependent genotoxicity of silver, gold and platinum nanoparticles studied using the mini-gel comet assay and micronucleus scoring with flow cytometry",FALSE,TRUE,hybrid,95_oup-accepted-manuscript-2017.pdf,1
3051,Pt,Sphere,Citrate,Commercial,Negative,195,-43,,H,Human,Lung,Epithelial,Adult,48,50,AlamarBlue,AlamarBlue,93.705,10.1093/mutage/gex027,95,,4.8,,HEBC3-KT,Mutagenesis,Oxford University Press (OUP),2017,"Size-dependent genotoxicity of silver, gold and platinum nanoparticles studied using the mini-gel comet assay and micronucleus scoring with flow cytometry",FALSE,TRUE,hybrid,95_oup-accepted-manuscript-2017.pdf,1
3052,Pt,Sphere,Citrate,Commercial,Negative,130,-29,,H,Human,Lung,Epithelial,Adult,48,0.5,AlamarBlue,AlamarBlue,100.48,10.1093/mutage/gex027,95,,44.3,,HEBC3-KT,Mutagenesis,Oxford University Press (OUP),2017,"Size-dependent genotoxicity of silver, gold and platinum nanoparticles studied using the mini-gel comet assay and micronucleus scoring with flow cytometry",FALSE,TRUE,hybrid,95_oup-accepted-manuscript-2017.pdf,1
3053,Pt,Sphere,Citrate,Commercial,Negative,130,-29,,H,Human,Lung,Epithelial,Adult,48,10,AlamarBlue,AlamarBlue,101.21,10.1093/mutage/gex027,95,,44.3,,HEBC3-KT,Mutagenesis,Oxford University Press (OUP),2017,"Size-dependent genotoxicity of silver, gold and platinum nanoparticles studied using the mini-gel comet assay and micronucleus scoring with flow cytometry",FALSE,TRUE,hybrid,95_oup-accepted-manuscript-2017.pdf,1
3054,Pt,Sphere,Citrate,Commercial,Negative,130,-29,,H,Human,Lung,Epithelial,Adult,48,20,AlamarBlue,AlamarBlue,101.21,10.1093/mutage/gex027,95,,44.3,,HEBC3-KT,Mutagenesis,Oxford University Press (OUP),2017,"Size-dependent genotoxicity of silver, gold and platinum nanoparticles studied using the mini-gel comet assay and micronucleus scoring with flow cytometry",FALSE,TRUE,hybrid,95_oup-accepted-manuscript-2017.pdf,1
3055,Pt,Sphere,Citrate,Commercial,Negative,130,-29,,H,Human,Lung,Epithelial,Adult,48,50,AlamarBlue,AlamarBlue,100.48,10.1093/mutage/gex027,95,,44.3,,HEBC3-KT,Mutagenesis,Oxford University Press (OUP),2017,"Size-dependent genotoxicity of silver, gold and platinum nanoparticles studied using the mini-gel comet assay and micronucleus scoring with flow cytometry",FALSE,TRUE,hybrid,95_oup-accepted-manuscript-2017.pdf,1
3056,Ag,Sphere,Citrate,Chemical Reduction,Negative,110,-10,3000,H,Human,Skin,Fibroblast,Adult,24,12.5,MTS,,87.98,10.1088/0957-4484/23/37/375102,96,,50,-35,HDF,Nanotechnology,IOP Publishing,2012,The influence of the surface chemistry of silver nanoparticles on cell death,FALSE,FALSE,closed,96_sur2012.pdf,0
3057,Ag,Sphere,Citrate,Chemical Reduction,Negative,110,-10,3000,H,Human,Skin,Fibroblast,Adult,24,25,MTS,,84.143,10.1088/0957-4484/23/37/375102,96,,50,-35,HDF,Nanotechnology,IOP Publishing,2012,The influence of the surface chemistry of silver nanoparticles on cell death,FALSE,FALSE,closed,96_sur2012.pdf,0
3058,Ag,Sphere,Citrate,Chemical Reduction,Negative,110,-10,3000,H,Human,Skin,Fibroblast,Adult,24,50,MTS,,66.752,10.1088/0957-4484/23/37/375102,96,,50,-35,HDF,Nanotechnology,IOP Publishing,2012,The influence of the surface chemistry of silver nanoparticles on cell death,FALSE,FALSE,closed,96_sur2012.pdf,0
3059,Ag,Sphere,Citrate,Chemical Reduction,Negative,110,-10,3000,H,Human,Skin,Fibroblast,Adult,24,100,MTS,,50.639,10.1088/0957-4484/23/37/375102,96,,50,-35,HDF,Nanotechnology,IOP Publishing,2012,The influence of the surface chemistry of silver nanoparticles on cell death,FALSE,FALSE,closed,96_sur2012.pdf,0
3060,Ag,Sphere,Citrate,Chemical Reduction,Negative,111,-9,3000,H,Human,Lung,Epithelial,Adult,24,12.5,MTS,,96.419,10.1088/0957-4484/23/37/375102,96,,50,-35,A549,Nanotechnology,IOP Publishing,2012,The influence of the surface chemistry of silver nanoparticles on cell death,FALSE,FALSE,closed,96_sur2012.pdf,0
3061,Ag,Sphere,Citrate,Chemical Reduction,Negative,111,-9,3000,H,Human,Lung,Epithelial,Adult,24,25,MTS,,94.373,10.1088/0957-4484/23/37/375102,96,,50,-35,A549,Nanotechnology,IOP Publishing,2012,The influence of the surface chemistry of silver nanoparticles on cell death,FALSE,FALSE,closed,96_sur2012.pdf,0
3062,Ag,Sphere,Citrate,Chemical Reduction,Negative,111,-9,3000,H,Human,Lung,Epithelial,Adult,24,50,MTS,,68.031,10.1088/0957-4484/23/37/375102,96,,50,-35,A549,Nanotechnology,IOP Publishing,2012,The influence of the surface chemistry of silver nanoparticles on cell death,FALSE,FALSE,closed,96_sur2012.pdf,0
3063,Ag,Sphere,Citrate,Chemical Reduction,Negative,111,-9,3000,H,Human,Lung,Epithelial,Adult,24,100,MTS,,41.432,10.1088/0957-4484/23/37/375102,96,,50,-35,A549,Nanotechnology,IOP Publishing,2012,The influence of the surface chemistry of silver nanoparticles on cell death,FALSE,FALSE,closed,96_sur2012.pdf,0
3064,Ag,Sphere,Citrate-Lactose,Chemical Reduction,Negative,195,-9,3000,H,Human,Skin,Fibroblast,Adult,24,12.5,MTS,,98.721,10.1088/0957-4484/23/37/375102,96,,50,-31,HDF,Nanotechnology,IOP Publishing,2012,The influence of the surface chemistry of silver nanoparticles on cell death,FALSE,FALSE,closed,96_sur2012.pdf,0
3065,Ag,Sphere,Citrate-Lactose,Chemical Reduction,Negative,195,-9,3000,H,Human,Skin,Fibroblast,Adult,24,25,MTS,,96.164,10.1088/0957-4484/23/37/375102,96,,50,-31,HDF,Nanotechnology,IOP Publishing,2012,The influence of the surface chemistry of silver nanoparticles on cell death,FALSE,FALSE,closed,96_sur2012.pdf,0
3066,Ag,Sphere,Citrate-Lactose,Chemical Reduction,Negative,195,-9,3000,H,Human,Skin,Fibroblast,Adult,24,50,MTS,,78.772,10.1088/0957-4484/23/37/375102,96,,50,-31,HDF,Nanotechnology,IOP Publishing,2012,The influence of the surface chemistry of silver nanoparticles on cell death,FALSE,FALSE,closed,96_sur2012.pdf,0
3067,Ag,Sphere,Citrate-Lactose,Chemical Reduction,Negative,195,-9,3000,H,Human,Skin,Fibroblast,Adult,24,100,MTS,,62.404,10.1088/0957-4484/23/37/375102,96,,50,-31,HDF,Nanotechnology,IOP Publishing,2012,The influence of the surface chemistry of silver nanoparticles on cell death,FALSE,FALSE,closed,96_sur2012.pdf,0
3068,Ag,Sphere,Citrate-Lactose,Chemical Reduction,Negative,123,-9,3000,H,Human,Lung,Epithelial,Adult,24,12.5,MTS,,96.675,10.1088/0957-4484/23/37/375102,96,,50,-31,A549,Nanotechnology,IOP Publishing,2012,The influence of the surface chemistry of silver nanoparticles on cell death,FALSE,FALSE,closed,96_sur2012.pdf,0
3069,Ag,Sphere,Citrate-Lactose,Chemical Reduction,Negative,123,-9,3000,H,Human,Lung,Epithelial,Adult,24,25,MTS,,95.908,10.1088/0957-4484/23/37/375102,96,,50,-31,A549,Nanotechnology,IOP Publishing,2012,The influence of the surface chemistry of silver nanoparticles on cell death,FALSE,FALSE,closed,96_sur2012.pdf,0
3070,Ag,Sphere,Citrate-Lactose,Chemical Reduction,Negative,123,-9,3000,H,Human,Lung,Epithelial,Adult,24,50,MTS,,74.936,10.1088/0957-4484/23/37/375102,96,,50,-31,A549,Nanotechnology,IOP Publishing,2012,The influence of the surface chemistry of silver nanoparticles on cell death,FALSE,FALSE,closed,96_sur2012.pdf,0
3071,Ag,Sphere,Citrate-Lactose,Chemical Reduction,Negative,123,-9,3000,H,Human,Lung,Epithelial,Adult,24,100,MTS,,44.757,10.1088/0957-4484/23/37/375102,96,,50,-31,A549,Nanotechnology,IOP Publishing,2012,The influence of the surface chemistry of silver nanoparticles on cell death,FALSE,FALSE,closed,96_sur2012.pdf,0
3072,Ag,Sphere,Citrate-Oligonucleotide,Chemical Reduction,Negative,210,-11,3000,H,Human,Skin,Fibroblast,Adult,24,12.5,MTS,,99.233,10.1088/0957-4484/23/37/375102,96,,50,-30,HDF,Nanotechnology,IOP Publishing,2012,The influence of the surface chemistry of silver nanoparticles on cell death,FALSE,FALSE,closed,96_sur2012.pdf,0
3073,Ag,Sphere,Citrate-Oligonucleotide,Chemical Reduction,Negative,210,-11,3000,H,Human,Skin,Fibroblast,Adult,24,25,MTS,,96.675,10.1088/0957-4484/23/37/375102,96,,50,-30,HDF,Nanotechnology,IOP Publishing,2012,The influence of the surface chemistry of silver nanoparticles on cell death,FALSE,FALSE,closed,96_sur2012.pdf,0
3074,Ag,Sphere,Citrate-Oligonucleotide,Chemical Reduction,Negative,210,-11,3000,H,Human,Skin,Fibroblast,Adult,24,50,MTS,,79.795,10.1088/0957-4484/23/37/375102,96,,50,-30,HDF,Nanotechnology,IOP Publishing,2012,The influence of the surface chemistry of silver nanoparticles on cell death,FALSE,FALSE,closed,96_sur2012.pdf,0
3075,Ag,Sphere,Citrate-Oligonucleotide,Chemical Reduction,Negative,210,-11,3000,H,Human,Skin,Fibroblast,Adult,24,100,MTS,,79.795,10.1088/0957-4484/23/37/375102,96,,50,-30,HDF,Nanotechnology,IOP Publishing,2012,The influence of the surface chemistry of silver nanoparticles on cell death,FALSE,FALSE,closed,96_sur2012.pdf,0
3076,Ag,Sphere,Citrate-Oligonucleotide,Chemical Reduction,Negative,132,-9,3000,H,Human,Lung,Epithelial,Adult,24,12.5,MTS,,98.465,10.1088/0957-4484/23/37/375102,96,,50,-30,A549,Nanotechnology,IOP Publishing,2012,The influence of the surface chemistry of silver nanoparticles on cell death,FALSE,FALSE,closed,96_sur2012.pdf,0
3077,Ag,Sphere,Citrate-Oligonucleotide,Chemical Reduction,Negative,132,-9,3000,H,Human,Lung,Epithelial,Adult,24,25,MTS,,96.419,10.1088/0957-4484/23/37/375102,96,,50,-30,A549,Nanotechnology,IOP Publishing,2012,The influence of the surface chemistry of silver nanoparticles on cell death,FALSE,FALSE,closed,96_sur2012.pdf,0
3078,Ag,Sphere,Citrate-Oligonucleotide,Chemical Reduction,Negative,132,-9,3000,H,Human,Lung,Epithelial,Adult,24,50,MTS,,77.238,10.1088/0957-4484/23/37/375102,96,,50,-30,A549,Nanotechnology,IOP Publishing,2012,The influence of the surface chemistry of silver nanoparticles on cell death,FALSE,FALSE,closed,96_sur2012.pdf,0
3079,Ag,Sphere,Citrate-Oligonucleotide,Chemical Reduction,Negative,132,-9,3000,H,Human,Lung,Epithelial,Adult,24,100,MTS,,77.238,10.1088/0957-4484/23/37/375102,96,,50,-30,A549,Nanotechnology,IOP Publishing,2012,The influence of the surface chemistry of silver nanoparticles on cell death,FALSE,FALSE,closed,96_sur2012.pdf,0
3080,Ag,Sphere,Citrate,Chemical Reduction,Negative,127,-12,3000,H,Human,Skin,Fibroblast,Adult,48,12.5,MTS,,66.334,10.1088/0957-4484/23/37/375102,96,,50,-35,HDF,Nanotechnology,IOP Publishing,2012,The influence of the surface chemistry of silver nanoparticles on cell death,FALSE,FALSE,closed,96_sur2012.pdf,0
3081,Ag,Sphere,Citrate,Chemical Reduction,Negative,127,-12,3000,H,Human,Skin,Fibroblast,Adult,48,25,MTS,,54.863,10.1088/0957-4484/23/37/375102,96,,50,-35,HDF,Nanotechnology,IOP Publishing,2012,The influence of the surface chemistry of silver nanoparticles on cell death,FALSE,FALSE,closed,96_sur2012.pdf,0
3082,Ag,Sphere,Citrate,Chemical Reduction,Negative,127,-12,3000,H,Human,Skin,Fibroblast,Adult,48,50,MTS,,43.89,10.1088/0957-4484/23/37/375102,96,,50,-35,HDF,Nanotechnology,IOP Publishing,2012,The influence of the surface chemistry of silver nanoparticles on cell death,FALSE,FALSE,closed,96_sur2012.pdf,0
3083,Ag,Sphere,Citrate,Chemical Reduction,Negative,127,-12,3000,H,Human,Skin,Fibroblast,Adult,48,100,MTS,,26.185,10.1088/0957-4484/23/37/375102,96,,50,-35,HDF,Nanotechnology,IOP Publishing,2012,The influence of the surface chemistry of silver nanoparticles on cell death,FALSE,FALSE,closed,96_sur2012.pdf,0
3084,Ag,Sphere,Citrate,Chemical Reduction,Negative,114,-7,3000,H,Human,Lung,Epithelial,Adult,48,12.5,MTS,,77.556,10.1088/0957-4484/23/37/375102,96,,50,-35,A549,Nanotechnology,IOP Publishing,2012,The influence of the surface chemistry of silver nanoparticles on cell death,FALSE,FALSE,closed,96_sur2012.pdf,0
3085,Ag,Sphere,Citrate,Chemical Reduction,Negative,114,-7,3000,H,Human,Lung,Epithelial,Adult,48,25,MTS,,66.334,10.1088/0957-4484/23/37/375102,96,,50,-35,A549,Nanotechnology,IOP Publishing,2012,The influence of the surface chemistry of silver nanoparticles on cell death,FALSE,FALSE,closed,96_sur2012.pdf,0
3086,Ag,Sphere,Citrate,Chemical Reduction,Negative,114,-7,3000,H,Human,Lung,Epithelial,Adult,48,50,MTS,,58.603,10.1088/0957-4484/23/37/375102,96,,50,-35,A549,Nanotechnology,IOP Publishing,2012,The influence of the surface chemistry of silver nanoparticles on cell death,FALSE,FALSE,closed,96_sur2012.pdf,0
3087,Ag,Sphere,Citrate,Chemical Reduction,Negative,114,-7,3000,H,Human,Lung,Epithelial,Adult,48,100,MTS,,31.671,10.1088/0957-4484/23/37/375102,96,,50,-35,A549,Nanotechnology,IOP Publishing,2012,The influence of the surface chemistry of silver nanoparticles on cell death,FALSE,FALSE,closed,96_sur2012.pdf,0
3088,Ag,Sphere,Citrate-Lactose,Chemical Reduction,Negative,213,-11,3000,H,Human,Skin,Fibroblast,Adult,48,12.5,MTS,,98.753,10.1088/0957-4484/23/37/375102,96,,50,-31,HDF,Nanotechnology,IOP Publishing,2012,The influence of the surface chemistry of silver nanoparticles on cell death,FALSE,FALSE,closed,96_sur2012.pdf,0
3089,Ag,Sphere,Citrate-Lactose,Chemical Reduction,Negative,213,-11,3000,H,Human,Skin,Fibroblast,Adult,48,25,MTS,,92.768,10.1088/0957-4484/23/37/375102,96,,50,-31,HDF,Nanotechnology,IOP Publishing,2012,The influence of the surface chemistry of silver nanoparticles on cell death,FALSE,FALSE,closed,96_sur2012.pdf,0
3090,Ag,Sphere,Citrate-Lactose,Chemical Reduction,Negative,213,-11,3000,H,Human,Skin,Fibroblast,Adult,48,50,MTS,,66.334,10.1088/0957-4484/23/37/375102,96,,50,-31,HDF,Nanotechnology,IOP Publishing,2012,The influence of the surface chemistry of silver nanoparticles on cell death,FALSE,FALSE,closed,96_sur2012.pdf,0
3091,Ag,Sphere,Citrate-Lactose,Chemical Reduction,Negative,213,-11,3000,H,Human,Skin,Fibroblast,Adult,48,100,MTS,,40.15,10.1088/0957-4484/23/37/375102,96,,50,-31,HDF,Nanotechnology,IOP Publishing,2012,The influence of the surface chemistry of silver nanoparticles on cell death,FALSE,FALSE,closed,96_sur2012.pdf,0
3092,Ag,Sphere,Citrate-Lactose,Chemical Reduction,Negative,130,-9,3000,H,Human,Lung,Epithelial,Adult,48,12.5,MTS,,97.007,10.1088/0957-4484/23/37/375102,96,,50,-31,A549,Nanotechnology,IOP Publishing,2012,The influence of the surface chemistry of silver nanoparticles on cell death,FALSE,FALSE,closed,96_sur2012.pdf,0
3093,Ag,Sphere,Citrate-Lactose,Chemical Reduction,Negative,130,-9,3000,H,Human,Lung,Epithelial,Adult,48,25,MTS,,78.803,10.1088/0957-4484/23/37/375102,96,,50,-31,A549,Nanotechnology,IOP Publishing,2012,The influence of the surface chemistry of silver nanoparticles on cell death,FALSE,FALSE,closed,96_sur2012.pdf,0
3094,Ag,Sphere,Citrate-Lactose,Chemical Reduction,Negative,130,-9,3000,H,Human,Lung,Epithelial,Adult,48,50,MTS,,70.324,10.1088/0957-4484/23/37/375102,96,,50,-31,A549,Nanotechnology,IOP Publishing,2012,The influence of the surface chemistry of silver nanoparticles on cell death,FALSE,FALSE,closed,96_sur2012.pdf,0
3095,Ag,Sphere,Citrate-Lactose,Chemical Reduction,Negative,130,-9,3000,H,Human,Lung,Epithelial,Adult,48,100,MTS,,35.162,10.1088/0957-4484/23/37/375102,96,,50,-31,A549,Nanotechnology,IOP Publishing,2012,The influence of the surface chemistry of silver nanoparticles on cell death,FALSE,FALSE,closed,96_sur2012.pdf,0
3096,Ag,Sphere,Citrate-Oligonucleotide,Chemical Reduction,Negative,225,-13,3000,H,Human,Skin,Fibroblast,Adult,48,12.5,MTS,,80.05,10.1088/0957-4484/23/37/375102,96,,50,-30,HDF,Nanotechnology,IOP Publishing,2012,The influence of the surface chemistry of silver nanoparticles on cell death,FALSE,FALSE,closed,96_sur2012.pdf,0
3097,Ag,Sphere,Citrate-Oligonucleotide,Chemical Reduction,Negative,225,-13,3000,H,Human,Skin,Fibroblast,Adult,48,25,MTS,,79.551,10.1088/0957-4484/23/37/375102,96,,50,-30,HDF,Nanotechnology,IOP Publishing,2012,The influence of the surface chemistry of silver nanoparticles on cell death,FALSE,FALSE,closed,96_sur2012.pdf,0
3098,Ag,Sphere,Citrate-Oligonucleotide,Chemical Reduction,Negative,225,-13,3000,H,Human,Skin,Fibroblast,Adult,48,50,MTS,,70.324,10.1088/0957-4484/23/37/375102,96,,50,-30,HDF,Nanotechnology,IOP Publishing,2012,The influence of the surface chemistry of silver nanoparticles on cell death,FALSE,FALSE,closed,96_sur2012.pdf,0
3099,Ag,Sphere,Citrate-Oligonucleotide,Chemical Reduction,Negative,225,-13,3000,H,Human,Skin,Fibroblast,Adult,48,100,MTS,,70.574,10.1088/0957-4484/23/37/375102,96,,50,-30,HDF,Nanotechnology,IOP Publishing,2012,The influence of the surface chemistry of silver nanoparticles on cell death,FALSE,FALSE,closed,96_sur2012.pdf,0
3100,Ag,Sphere,Citrate-Oligonucleotide,Chemical Reduction,Negative,144,-9,3000,H,Human,Lung,Epithelial,Adult,48,12.5,MTS,,93.766,10.1088/0957-4484/23/37/375102,96,,50,-30,A549,Nanotechnology,IOP Publishing,2012,The influence of the surface chemistry of silver nanoparticles on cell death,FALSE,FALSE,closed,96_sur2012.pdf,0
3101,Ag,Sphere,Citrate-Oligonucleotide,Chemical Reduction,Negative,144,-9,3000,H,Human,Lung,Epithelial,Adult,48,25,MTS,,75.561,10.1088/0957-4484/23/37/375102,96,,50,-30,A549,Nanotechnology,IOP Publishing,2012,The influence of the surface chemistry of silver nanoparticles on cell death,FALSE,FALSE,closed,96_sur2012.pdf,0
3102,Ag,Sphere,Citrate-Oligonucleotide,Chemical Reduction,Negative,144,-9,3000,H,Human,Lung,Epithelial,Adult,48,50,MTS,,66.584,10.1088/0957-4484/23/37/375102,96,,50,-30,A549,Nanotechnology,IOP Publishing,2012,The influence of the surface chemistry of silver nanoparticles on cell death,FALSE,FALSE,closed,96_sur2012.pdf,0
3103,Ag,Sphere,Citrate-Oligonucleotide,Chemical Reduction,Negative,144,-9,3000,H,Human,Lung,Epithelial,Adult,48,100,MTS,,70.324,10.1088/0957-4484/23/37/375102,96,,50,-30,A549,Nanotechnology,IOP Publishing,2012,The influence of the surface chemistry of silver nanoparticles on cell death,FALSE,FALSE,closed,96_sur2012.pdf,0
3104,Ag,Sphere,Citrate,Chemical Reduction,Negative,132,-9,3000,H,Human,Skin,Fibroblast,Adult,72,12.5,MTS,,61.954,10.1088/0957-4484/23/37/375102,96,,50,-35,HDF,Nanotechnology,IOP Publishing,2012,The influence of the surface chemistry of silver nanoparticles on cell death,FALSE,FALSE,closed,96_sur2012.pdf,0
3105,Ag,Sphere,Citrate,Chemical Reduction,Negative,132,-9,3000,H,Human,Skin,Fibroblast,Adult,72,25,MTS,,53.985,10.1088/0957-4484/23/37/375102,96,,50,-35,HDF,Nanotechnology,IOP Publishing,2012,The influence of the surface chemistry of silver nanoparticles on cell death,FALSE,FALSE,closed,96_sur2012.pdf,0
3106,Ag,Sphere,Citrate,Chemical Reduction,Negative,132,-9,3000,H,Human,Skin,Fibroblast,Adult,72,50,MTS,,28.792,10.1088/0957-4484/23/37/375102,96,,50,-35,HDF,Nanotechnology,IOP Publishing,2012,The influence of the surface chemistry of silver nanoparticles on cell death,FALSE,FALSE,closed,96_sur2012.pdf,0
3107,Ag,Sphere,Citrate,Chemical Reduction,Negative,132,-9,3000,H,Human,Skin,Fibroblast,Adult,72,100,MTS,,19.023,10.1088/0957-4484/23/37/375102,96,,50,-35,HDF,Nanotechnology,IOP Publishing,2012,The influence of the surface chemistry of silver nanoparticles on cell death,FALSE,FALSE,closed,96_sur2012.pdf,0
3108,Ag,Sphere,Citrate,Chemical Reduction,Negative,114,-5,3000,H,Human,Lung,Epithelial,Adult,72,12.5,MTS,,77.635,10.1088/0957-4484/23/37/375102,96,,50,-35,A549,Nanotechnology,IOP Publishing,2012,The influence of the surface chemistry of silver nanoparticles on cell death,FALSE,FALSE,closed,96_sur2012.pdf,0
3109,Ag,Sphere,Citrate,Chemical Reduction,Negative,114,-5,3000,H,Human,Lung,Epithelial,Adult,72,25,MTS,,41.902,10.1088/0957-4484/23/37/375102,96,,50,-35,A549,Nanotechnology,IOP Publishing,2012,The influence of the surface chemistry of silver nanoparticles on cell death,FALSE,FALSE,closed,96_sur2012.pdf,0
3110,Ag,Sphere,Citrate,Chemical Reduction,Negative,114,-5,3000,H,Human,Lung,Epithelial,Adult,72,50,MTS,,40.103,10.1088/0957-4484/23/37/375102,96,,50,-35,A549,Nanotechnology,IOP Publishing,2012,The influence of the surface chemistry of silver nanoparticles on cell death,FALSE,FALSE,closed,96_sur2012.pdf,0
3111,Ag,Sphere,Citrate,Chemical Reduction,Negative,114,-5,3000,H,Human,Lung,Epithelial,Adult,72,100,MTS,,28.278,10.1088/0957-4484/23/37/375102,96,,50,-35,A549,Nanotechnology,IOP Publishing,2012,The influence of the surface chemistry of silver nanoparticles on cell death,FALSE,FALSE,closed,96_sur2012.pdf,0
3112,Ag,Sphere,Citrate-Lactose,Chemical Reduction,Negative,218,-8,3000,H,Human,Skin,Fibroblast,Adult,72,12.5,MTS,,98.715,10.1088/0957-4484/23/37/375102,96,,50,-31,HDF,Nanotechnology,IOP Publishing,2012,The influence of the surface chemistry of silver nanoparticles on cell death,FALSE,FALSE,closed,96_sur2012.pdf,0
3113,Ag,Sphere,Citrate-Lactose,Chemical Reduction,Negative,218,-8,3000,H,Human,Skin,Fibroblast,Adult,72,25,MTS,,84.319,10.1088/0957-4484/23/37/375102,96,,50,-31,HDF,Nanotechnology,IOP Publishing,2012,The influence of the surface chemistry of silver nanoparticles on cell death,FALSE,FALSE,closed,96_sur2012.pdf,0
3114,Ag,Sphere,Citrate-Lactose,Chemical Reduction,Negative,218,-8,3000,H,Human,Skin,Fibroblast,Adult,72,50,MTS,,50.129,10.1088/0957-4484/23/37/375102,96,,50,-31,HDF,Nanotechnology,IOP Publishing,2012,The influence of the surface chemistry of silver nanoparticles on cell death,FALSE,FALSE,closed,96_sur2012.pdf,0
3115,Ag,Sphere,Citrate-Lactose,Chemical Reduction,Negative,218,-8,3000,H,Human,Skin,Fibroblast,Adult,72,100,MTS,,28.278,10.1088/0957-4484/23/37/375102,96,,50,-31,HDF,Nanotechnology,IOP Publishing,2012,The influence of the surface chemistry of silver nanoparticles on cell death,FALSE,FALSE,closed,96_sur2012.pdf,0
3116,Ag,Sphere,Citrate-Lactose,Chemical Reduction,Negative,130,-9,3000,H,Human,Lung,Epithelial,Adult,72,12.5,MTS,,95.373,10.1088/0957-4484/23/37/375102,96,,50,-31,A549,Nanotechnology,IOP Publishing,2012,The influence of the surface chemistry of silver nanoparticles on cell death,FALSE,FALSE,closed,96_sur2012.pdf,0
3117,Ag,Sphere,Citrate-Lactose,Chemical Reduction,Negative,130,-9,3000,H,Human,Lung,Epithelial,Adult,72,25,MTS,,66.838,10.1088/0957-4484/23/37/375102,96,,50,-31,A549,Nanotechnology,IOP Publishing,2012,The influence of the surface chemistry of silver nanoparticles on cell death,FALSE,FALSE,closed,96_sur2012.pdf,0
3118,Ag,Sphere,Citrate-Lactose,Chemical Reduction,Negative,130,-9,3000,H,Human,Lung,Epithelial,Adult,72,50,MTS,,67.352,10.1088/0957-4484/23/37/375102,96,,50,-31,A549,Nanotechnology,IOP Publishing,2012,The influence of the surface chemistry of silver nanoparticles on cell death,FALSE,FALSE,closed,96_sur2012.pdf,0
3119,Ag,Sphere,Citrate-Lactose,Chemical Reduction,Negative,130,-9,3000,H,Human,Lung,Epithelial,Adult,72,100,MTS,,33.676,10.1088/0957-4484/23/37/375102,96,,50,-31,A549,Nanotechnology,IOP Publishing,2012,The influence of the surface chemistry of silver nanoparticles on cell death,FALSE,FALSE,closed,96_sur2012.pdf,0
3120,Ag,Sphere,Citrate-Oligonucleotide,Chemical Reduction,Negative,230,-9,3000,H,Human,Skin,Fibroblast,Adult,72,12.5,MTS,,82.262,10.1088/0957-4484/23/37/375102,96,,50,-30,HDF,Nanotechnology,IOP Publishing,2012,The influence of the surface chemistry of silver nanoparticles on cell death,FALSE,FALSE,closed,96_sur2012.pdf,0
3121,Ag,Sphere,Citrate-Oligonucleotide,Chemical Reduction,Negative,230,-9,3000,H,Human,Skin,Fibroblast,Adult,72,25,MTS,,75.064,10.1088/0957-4484/23/37/375102,96,,50,-30,HDF,Nanotechnology,IOP Publishing,2012,The influence of the surface chemistry of silver nanoparticles on cell death,FALSE,FALSE,closed,96_sur2012.pdf,0
3122,Ag,Sphere,Citrate-Oligonucleotide,Chemical Reduction,Negative,230,-9,3000,H,Human,Skin,Fibroblast,Adult,72,50,MTS,,41.388,10.1088/0957-4484/23/37/375102,96,,50,-30,HDF,Nanotechnology,IOP Publishing,2012,The influence of the surface chemistry of silver nanoparticles on cell death,FALSE,FALSE,closed,96_sur2012.pdf,0
3123,Ag,Sphere,Citrate-Oligonucleotide,Chemical Reduction,Negative,230,-9,3000,H,Human,Skin,Fibroblast,Adult,72,100,MTS,,32.648,10.1088/0957-4484/23/37/375102,96,,50,-30,HDF,Nanotechnology,IOP Publishing,2012,The influence of the surface chemistry of silver nanoparticles on cell death,FALSE,FALSE,closed,96_sur2012.pdf,0
3124,Ag,Sphere,Citrate-Oligonucleotide,Chemical Reduction,Negative,146,-10,3000,H,Human,Lung,Epithelial,Adult,72,12.5,MTS,,75.064,10.1088/0957-4484/23/37/375102,96,,50,-30,A549,Nanotechnology,IOP Publishing,2012,The influence of the surface chemistry of silver nanoparticles on cell death,FALSE,FALSE,closed,96_sur2012.pdf,0
3125,Ag,Sphere,Citrate-Oligonucleotide,Chemical Reduction,Negative,146,-10,3000,H,Human,Lung,Epithelial,Adult,72,25,MTS,,67.352,10.1088/0957-4484/23/37/375102,96,,50,-30,A549,Nanotechnology,IOP Publishing,2012,The influence of the surface chemistry of silver nanoparticles on cell death,FALSE,FALSE,closed,96_sur2012.pdf,0
3126,Ag,Sphere,Citrate-Oligonucleotide,Chemical Reduction,Negative,146,-10,3000,H,Human,Lung,Epithelial,Adult,72,50,MTS,,67.095,10.1088/0957-4484/23/37/375102,96,,50,-30,A549,Nanotechnology,IOP Publishing,2012,The influence of the surface chemistry of silver nanoparticles on cell death,FALSE,FALSE,closed,96_sur2012.pdf,0
3127,Ag,Sphere,Citrate-Oligonucleotide,Chemical Reduction,Negative,146,-10,3000,H,Human,Lung,Epithelial,Adult,72,100,MTS,,59.126,10.1088/0957-4484/23/37/375102,96,,50,-30,A549,Nanotechnology,IOP Publishing,2012,The influence of the surface chemistry of silver nanoparticles on cell death,FALSE,FALSE,closed,96_sur2012.pdf,0
3128,Al2O3,Sphere,,Commercial,Negative,,,10000,A,Mouse,Ascites,Monocyte/Macrophage,Adult,24,200,CCK-8,TetrazoliumSalt,54.026,10.1016/j.dental.2015.02.009,97,,13,-16.8,RAW264.7,Dental Materials,Elsevier BV,2015,Cytotoxic and genotoxic characterization of aluminum and silicon oxide nanoparticles in macrophages,FALSE,FALSE,closed,97_hashimoto2015.pdf,0
3129,Al2O3,Sphere,,Commercial,Negative,,,10000,A,Mouse,Ascites,Monocyte/Macrophage,Adult,24,400,CCK-8,TetrazoliumSalt,54.319,10.1016/j.dental.2015.02.009,97,,13,-16.8,RAW264.7,Dental Materials,Elsevier BV,2015,Cytotoxic and genotoxic characterization of aluminum and silicon oxide nanoparticles in macrophages,FALSE,FALSE,closed,97_hashimoto2015.pdf,0
3130,SiO2,Sphere,,Commercial,Negative,,,10000,A,Mouse,Ascites,Monocyte/Macrophage,Adult,24,200,CCK-8,TetrazoliumSalt,26.061,10.1016/j.dental.2015.02.009,97,,12,-9.9,RAW264.7,Dental Materials,Elsevier BV,2015,Cytotoxic and genotoxic characterization of aluminum and silicon oxide nanoparticles in macrophages,FALSE,FALSE,closed,97_hashimoto2015.pdf,0
3131,SiO2,Sphere,,Commercial,Negative,,,10000,A,Mouse,Ascites,Monocyte/Macrophage,Adult,24,400,CCK-8,TetrazoliumSalt,24.89,10.1016/j.dental.2015.02.009,97,,12,-9.9,RAW264.7,Dental Materials,Elsevier BV,2015,Cytotoxic and genotoxic characterization of aluminum and silicon oxide nanoparticles in macrophages,FALSE,FALSE,closed,97_hashimoto2015.pdf,0
3132,CuO,Sphere,,Precipitation,Negative,167.48,-25.41,10000,H,Human,Liver,Epithelial,Adult,24,2,MTT,TetrazoliumSalt,83.404,10.1371/journal.pone.0069534,98,,22.83,-20.36,HepG2,PLoS ONE,Public Library of Science (PLoS),2013,Copper Oxide Nanoparticles Induced Mitochondria Mediated Apoptosis in Human Hepatocarcinoma Cells,TRUE,TRUE,gold,98_siddiqui2013.pdf,1
3133,CuO,Sphere,,Precipitation,Negative,167.48,-25.41,10000,H,Human,Liver,Epithelial,Adult,24,5,MTT,TetrazoliumSalt,69.094,10.1371/journal.pone.0069534,98,,22.83,-20.36,HepG2,PLoS ONE,Public Library of Science (PLoS),2013,Copper Oxide Nanoparticles Induced Mitochondria Mediated Apoptosis in Human Hepatocarcinoma Cells,TRUE,TRUE,gold,98_siddiqui2013.pdf,1
3134,CuO,Sphere,,Precipitation,Negative,167.48,-25.41,10000,H,Human,Liver,Epithelial,Adult,24,10,MTT,TetrazoliumSalt,51.412,10.1371/journal.pone.0069534,98,,22.83,-20.36,HepG2,PLoS ONE,Public Library of Science (PLoS),2013,Copper Oxide Nanoparticles Induced Mitochondria Mediated Apoptosis in Human Hepatocarcinoma Cells,TRUE,TRUE,gold,98_siddiqui2013.pdf,1
3135,CuO,Sphere,,Precipitation,Negative,167.48,-25.41,10000,H,Human,Liver,Epithelial,Adult,24,25,MTT,TetrazoliumSalt,34.027,10.1371/journal.pone.0069534,98,,22.83,-20.36,HepG2,PLoS ONE,Public Library of Science (PLoS),2013,Copper Oxide Nanoparticles Induced Mitochondria Mediated Apoptosis in Human Hepatocarcinoma Cells,TRUE,TRUE,gold,98_siddiqui2013.pdf,1
3136,CuO,Sphere,,Precipitation,Negative,167.48,-25.41,10000,H,Human,Liver,Epithelial,Adult,24,50,MTT,TetrazoliumSalt,27.935,10.1371/journal.pone.0069534,98,,22.83,-20.36,HepG2,PLoS ONE,Public Library of Science (PLoS),2013,Copper Oxide Nanoparticles Induced Mitochondria Mediated Apoptosis in Human Hepatocarcinoma Cells,TRUE,TRUE,gold,98_siddiqui2013.pdf,1
3137,CuO,Sphere,,Precipitation,Negative,167.48,-25.41,10000,H,Human,Liver,Epithelial,Adult,24,2,NRU,NeutralRed,81.395,10.1371/journal.pone.0069534,98,,22.83,-20.36,HepG2,PLoS ONE,Public Library of Science (PLoS),2013,Copper Oxide Nanoparticles Induced Mitochondria Mediated Apoptosis in Human Hepatocarcinoma Cells,TRUE,TRUE,gold,98_siddiqui2013.pdf,1
3138,CuO,Sphere,,Precipitation,Negative,167.48,-25.41,10000,H,Human,Liver,Epithelial,Adult,24,5,NRU,NeutralRed,66.202,10.1371/journal.pone.0069534,98,,22.83,-20.36,HepG2,PLoS ONE,Public Library of Science (PLoS),2013,Copper Oxide Nanoparticles Induced Mitochondria Mediated Apoptosis in Human Hepatocarcinoma Cells,TRUE,TRUE,gold,98_siddiqui2013.pdf,1
3139,CuO,Sphere,,Precipitation,Negative,167.48,-25.41,10000,H,Human,Liver,Epithelial,Adult,24,10,NRU,NeutralRed,51.163,10.1371/journal.pone.0069534,98,,22.83,-20.36,HepG2,PLoS ONE,Public Library of Science (PLoS),2013,Copper Oxide Nanoparticles Induced Mitochondria Mediated Apoptosis in Human Hepatocarcinoma Cells,TRUE,TRUE,gold,98_siddiqui2013.pdf,1
3140,CuO,Sphere,,Precipitation,Negative,167.48,-25.41,10000,H,Human,Liver,Epithelial,Adult,24,25,NRU,NeutralRed,40.155,10.1371/journal.pone.0069534,98,,22.83,-20.36,HepG2,PLoS ONE,Public Library of Science (PLoS),2013,Copper Oxide Nanoparticles Induced Mitochondria Mediated Apoptosis in Human Hepatocarcinoma Cells,TRUE,TRUE,gold,98_siddiqui2013.pdf,1
3141,CuO,Sphere,,Precipitation,Negative,167.48,-25.41,10000,H,Human,Liver,Epithelial,Adult,24,50,NRU,NeutralRed,33.333,10.1371/journal.pone.0069534,98,,22.83,-20.36,HepG2,PLoS ONE,Public Library of Science (PLoS),2013,Copper Oxide Nanoparticles Induced Mitochondria Mediated Apoptosis in Human Hepatocarcinoma Cells,TRUE,TRUE,gold,98_siddiqui2013.pdf,1
3142,C,Sphere,Dextran,Commercial,Negative,,,10000,A,Rat,Brain,Fibroblast,Adult,24,5,MTT,TetrazoliumSalt,84.453,10.1016/j.eurpolymj.2020.109572,99,,30.29,-10.1,C6,European Polymer Journal,Elsevier BV,2020,Effect of polymer functionalized fullerene soot on C6 glial cells,FALSE,FALSE,closed,99_10.1016@j.eurpolymj.2020.109572.pdf,0
3143,C,Sphere,Dextran,Commercial,Negative,,,10000,A,Rat,Brain,Fibroblast,Adult,24,10,MTT,TetrazoliumSalt,77.543,10.1016/j.eurpolymj.2020.109572,99,,30.29,-10.1,C6,European Polymer Journal,Elsevier BV,2020,Effect of polymer functionalized fullerene soot on C6 glial cells,FALSE,FALSE,closed,99_10.1016@j.eurpolymj.2020.109572.pdf,0
3144,C,Sphere,Dextran,Commercial,Negative,,,10000,A,Rat,Brain,Fibroblast,Adult,24,20,MTT,TetrazoliumSalt,76.967,10.1016/j.eurpolymj.2020.109572,99,,30.29,-10.1,C6,European Polymer Journal,Elsevier BV,2020,Effect of polymer functionalized fullerene soot on C6 glial cells,FALSE,FALSE,closed,99_10.1016@j.eurpolymj.2020.109572.pdf,0
3145,C,Sphere,Dextran,Commercial,Negative,,,10000,A,Rat,Brain,Fibroblast,Adult,24,40,MTT,TetrazoliumSalt,63.916,10.1016/j.eurpolymj.2020.109572,99,,30.29,-10.1,C6,European Polymer Journal,Elsevier BV,2020,Effect of polymer functionalized fullerene soot on C6 glial cells,FALSE,FALSE,closed,99_10.1016@j.eurpolymj.2020.109572.pdf,0
3146,C,Sphere,Dextran,Commercial,Negative,,,10000,A,Rat,Brain,Fibroblast,Adult,24,80,MTT,TetrazoliumSalt,45.873,10.1016/j.eurpolymj.2020.109572,99,,30.29,-10.1,C6,European Polymer Journal,Elsevier BV,2020,Effect of polymer functionalized fullerene soot on C6 glial cells,FALSE,FALSE,closed,99_10.1016@j.eurpolymj.2020.109572.pdf,0
3147,C,Sphere,Dextran,Commercial,Negative,,,10000,A,Rat,Brain,Fibroblast,Adult,24,160,MTT,TetrazoliumSalt,52.207,10.1016/j.eurpolymj.2020.109572,99,,30.29,-10.1,C6,European Polymer Journal,Elsevier BV,2020,Effect of polymer functionalized fullerene soot on C6 glial cells,FALSE,FALSE,closed,99_10.1016@j.eurpolymj.2020.109572.pdf,0
3148,C,Sphere,Dextran,Commercial,Negative,,,10000,A,Rat,Brain,Fibroblast,Adult,24,5,NRU,NeutralRed,95.385,10.1016/j.eurpolymj.2020.109572,99,,30.29,-10.1,C6,European Polymer Journal,Elsevier BV,2020,Effect of polymer functionalized fullerene soot on C6 glial cells,FALSE,FALSE,closed,99_10.1016@j.eurpolymj.2020.109572.pdf,0
3149,C,Sphere,Dextran,Commercial,Negative,,,10000,A,Rat,Brain,Fibroblast,Adult,24,10,NRU,NeutralRed,81.346,10.1016/j.eurpolymj.2020.109572,99,,30.29,-10.1,C6,European Polymer Journal,Elsevier BV,2020,Effect of polymer functionalized fullerene soot on C6 glial cells,FALSE,FALSE,closed,99_10.1016@j.eurpolymj.2020.109572.pdf,0
3150,C,Sphere,Dextran,Commercial,Negative,,,10000,A,Rat,Brain,Fibroblast,Adult,24,20,NRU,NeutralRed,77.692,10.1016/j.eurpolymj.2020.109572,99,,30.29,-10.1,C6,European Polymer Journal,Elsevier BV,2020,Effect of polymer functionalized fullerene soot on C6 glial cells,FALSE,FALSE,closed,99_10.1016@j.eurpolymj.2020.109572.pdf,0
3151,C,Sphere,Dextran,Commercial,Negative,,,10000,A,Rat,Brain,Fibroblast,Adult,24,40,NRU,NeutralRed,70,10.1016/j.eurpolymj.2020.109572,99,,30.29,-10.1,C6,European Polymer Journal,Elsevier BV,2020,Effect of polymer functionalized fullerene soot on C6 glial cells,FALSE,FALSE,closed,99_10.1016@j.eurpolymj.2020.109572.pdf,0
3152,C,Sphere,Dextran,Commercial,Negative,,,10000,A,Rat,Brain,Fibroblast,Adult,24,80,NRU,NeutralRed,67.308,10.1016/j.eurpolymj.2020.109572,99,,30.29,-10.1,C6,European Polymer Journal,Elsevier BV,2020,Effect of polymer functionalized fullerene soot on C6 glial cells,FALSE,FALSE,closed,99_10.1016@j.eurpolymj.2020.109572.pdf,0
3153,C,Sphere,Dextran,Commercial,Negative,,,10000,A,Rat,Brain,Fibroblast,Adult,24,160,NRU,NeutralRed,55.192,10.1016/j.eurpolymj.2020.109572,99,,30.29,-10.1,C6,European Polymer Journal,Elsevier BV,2020,Effect of polymer functionalized fullerene soot on C6 glial cells,FALSE,FALSE,closed,99_10.1016@j.eurpolymj.2020.109572.pdf,0
3154,C,Sphere,Dextran,Commercial,Negative,,,1000000,A,Rat,Brain,Fibroblast,Adult,24,5,Live/Dead,CalceinAM,97.922,10.1016/j.eurpolymj.2020.109572,99,,30.29,-10.1,C6,European Polymer Journal,Elsevier BV,2020,Effect of polymer functionalized fullerene soot on C6 glial cells,FALSE,FALSE,closed,99_10.1016@j.eurpolymj.2020.109572.pdf,0
3155,C,Sphere,Dextran,Commercial,Negative,,,1000000,A,Rat,Brain,Fibroblast,Adult,24,100,Live/Dead,CalceinAM,86.919,10.1016/j.eurpolymj.2020.109572,99,,30.29,-10.1,C6,European Polymer Journal,Elsevier BV,2020,Effect of polymer functionalized fullerene soot on C6 glial cells,FALSE,FALSE,closed,99_10.1016@j.eurpolymj.2020.109572.pdf,0
3156,C,Sphere,Dextran,Commercial,Negative,,,1000000,A,Rat,Brain,Fibroblast,Adult,24,200,Live/Dead,CalceinAM,82.885,10.1016/j.eurpolymj.2020.109572,99,,30.29,-10.1,C6,European Polymer Journal,Elsevier BV,2020,Effect of polymer functionalized fullerene soot on C6 glial cells,FALSE,FALSE,closed,99_10.1016@j.eurpolymj.2020.109572.pdf,0
3157,C,Sphere,,Commercial,Negative,,,10000,A,Hamster,Lung,Fibroblast,Adult,24,5,MTT,TetrazoliumSalt,99.04,10.1016/j.apsusc.2019.03.167,100,,76,-36,V79,Applied Surface Science,Elsevier BV,2019,State of aggregation and toxicity of aqueous fullerene solutions,FALSE,FALSE,closed,100_kyzyma2019.pdf,0
