Repository: anastasiavepreva/ChemX

# ChemX: A Collection of Chemistry Datasets for Benchmarking Automated Information Extraction

## Abstract

ChemX is a collection of 10 manually curated benchmarking datasets developed to support robust automated information extraction in chemistry. It spans two major domains — **nanomaterials** and **small molecules** — and enables evaluation across multiple modalities including text, tables, and figures.

ChemX is designed to benchmark large language models and multi-agent systems in real-world chemical contexts, emphasizing reproducibility, schema-based annotation, and domain-specific validation.

File: datasets/Nanomag.csv (part 23 of 23)
name,np_shell_2,np_hydro_size,xrd_scherrer_size,zfc_h_meas,htherm_sar,mri_r1,mri_r2,emic_size,instrument,core_shell_formula,np_core,np_shell,space_group_core,space_group_shell,squid_h_max,fc_field_T,squid_temperature,squid_sat_mag,coercivity,squid_rem_mag,exchange_bias_shift_Oe,vertical_loop_shift_M_vsl_emu_g,hc_kOe,doi,pdf,supp,journal,publisher,year,title,access,verification required,verified_by,verification_date,has_mistake_in_matadata,comment,article_name_folder,supp_info_name_folder
,,,,,,,,,,Fe2O3-NiO,Fe2O3,NiO,Pm3m,Fm-3m,20,2,5,"11,518","438,3","3,114","-16,978","0,034",,10.1063/1.2927458,1.2927458.pdf,0,Journal of Applied Physics,AIP Publishing,2008,Exchange bias and phase transformation in α-Fe2O3+NiO nanocomposites,0,,,,,,dataset3_227,0
,,,,,,,,,,Fe2O3-NiO,Fe2O3,NiO,R-3c,Fm-3m,20,2,5,"1,528","438,2555","0,329","-335,7435","0,329",,10.1063/1.2927458,1.2927458.pdf,0,Journal of Applied Physics,AIP Publishing,2008,Exchange bias and phase transformation in α-Fe2O3+NiO nanocomposites,0,,,,,,dataset3_227,0
,,,,,,,,,,Fe3O4-Fe2O3,Fe3O4,Fe2O3,Fd-3m,R-3c,10,1,10,"61,1","280,715","15,315","-37,404","2,095",,10.1063/9.0000547,9.0000547.pdf,0,AIP Advances,AIP Publishing,2023,Effects of annealing temperature on the magnetic properties of highly crystalline biphase iron oxide nanorods,1,,,,,,dataset3_228,0
,,,,,,,,,,Fe3O4-Fe2O3,Fe3O4,Fe2O3,Fd-3m,R-3c,10,1,10,"30,4","383,065","11,85","-50,565","1,85",,10.1063/9.0000547,9.0000547.pdf,0,AIP Advances,AIP Publishing,2023,Effects of annealing temperature on the magnetic properties of highly crystalline biphase iron oxide nanorods,1,,,,,,dataset3_228,0
,,,,,,,,,,Fe3O4-Fe2O3,Fe3O4,Fe2O3,Fd-3m,R-3c,10,1,10,"52,92","520,35","16,84","-38,7","1,55",,10.1063/9.0000547,9.0000547.pdf,0,AIP Advances,AIP Publishing,2023,Effects of annealing temperature on the magnetic properties of highly crystalline biphase iron oxide nanorods,1,,,,,,dataset3_228,0
,,,,,,,,,,Fe3O4-Fe2O3,Fe3O4,Fe2O3,Fd-3m,R-3c,10,1,10,"12,84","440,44","3,15","-40,46","0,35",,10.1063/9.0000547,9.0000547.pdf,0,AIP Advances,AIP Publishing,2023,Effects of annealing temperature on the magnetic properties of highly crystalline biphase iron oxide nanorods,1,,,,,,dataset3_228,0
,,,,,,,,,,Co0.14Fe0.86O-Co0.4Fe2.4O4,Co0.14Fe0.86O,Co0.4Fe2.4O4,Fm-3m,Fd-3m,90,4,10,"321,54",18214,,-11429,,,10.1021/acs.chemmater.2c02813,acs.chemmater.2c02813.pdf,acs.chemmater.2c02813_SI.pdf,Chemistry of Materials,American Chemical Society (ACS),2023,Magnetic Coupling in Cobalt-Doped Iron Oxide Core–Shell Nanoparticles: Exchange Pinning through Epitaxial Alignment,0,,,,,,dataset3_229,dataset3_229_supp
,,,,,,,,,,Co0.14Fe0.86O-Co0.4Fe2.4O4,Co0.14Fe0.86O,Co0.4Fe2.4O4,Fm-3m,Fd-3m,90,4,50,"381,76",9464,,-3739,,,10.1021/acs.chemmater.2c02813,acs.chemmater.2c02813.pdf,acs.chemmater.2c02813_SI.pdf,Chemistry of Materials,American Chemical Society (ACS),2023,Magnetic Coupling in Cobalt-Doped Iron Oxide Core–Shell Nanoparticles: Exchange Pinning through Epitaxial Alignment,0,,,,,,dataset3_229,dataset3_229_supp
,,,,,,,,,,Co0.08Fe0.92O-Co0.58Fe2.28O4,Co0.08Fe0.92O,Co0.58Fe2.28O4,Fm-3m,Fd-3m,90,4,80,"361,73","6252,5",,"-2307,73",,,10.1021/acs.chemmater.2c02813,acs.chemmater.2c02813.pdf,acs.chemmater.2c02813_SI.pdf,Chemistry of Materials,American Chemical Society (ACS),2023,Magnetic Coupling in Cobalt-Doped Iron Oxide Core–Shell Nanoparticles: Exchange Pinning through Epitaxial Alignment,0,,,,,,dataset3_229,dataset3_229_supp
,,,,,,,,,,LaFeO3,LaFeO3,0,Pnma,0,90,"0,5",4,"0,9305","5866,8","0,0575","-10895,95","0,1135",,10.1038/s41598-024-65757-z,s41598-024-65757-z.pdf,s41598-024-65757-z_SI.pdf,Scientific Reports,Springer Science and Business Media LLC,2024,Core and surface structure and magnetic properties of mechano-synthesized LaFeO3 nanoparticles and their Eu3+-doped and Eu3+/Cr3+-co-doped variants,1,,,,,,dataset3_230,dataset3_230_supp
,,,,,,,,,,Eu0.3-La0.7FeO3,Eu0.3,La0.7FeO3,Im3m,Pnma,90,"0,5",4,"2,513","990,475","0,0765","-1832,026","0,1205",,10.1038/s41598-024-65757-z,s41598-024-65757-z.pdf,s41598-024-65757-z_SI.pdf,Scientific Reports,Springer Science and Business Media LLC,2024,Core and surface structure and magnetic properties of mechano-synthesized LaFeO3 nanoparticles and their Eu3+-doped and Eu3+/Cr3+-co-doped variants,1,,,,,,dataset3_230,dataset3_230_supp
,,,,,,,,,,Eu0.3-La0.7Fe0.95Cr0.05O3,Eu0.3,La0.7Fe0.95Cr0.05O3,Im3m,Pnma,90,"0,5",4,"2,305","686,8","0,035","-2288,613","0,105",,10.1038/s41598-024-65757-z,s41598-024-65757-z.pdf,s41598-024-65757-z_SI.pdf,Scientific Reports,Springer Science and Business Media LLC,2024,Core and surface structure and magnetic properties of mechano-synthesized LaFeO3 nanoparticles and their Eu3+-doped and Eu3+/Cr3+-co-doped variants,1,,,,,,dataset3_230,dataset3_230_supp
,,,,,,,,,,LiFe3O4-Fe3O4,LiFe3O4,Fe3O4,Cmmm,Fd-3m,50,5,10,"45,5","395,64","13,25","-228,73","2,85",,10.1021/acsami.3c18334,acsami.3c18334.pdf,0,ACS Applied Materials &amp; Interfaces,American Chemical Society (ACS),2024,Elucidating the Lithiation Process in Fe<sub>3−δ</sub>O<sub>4</sub> Nanoparticles by Correlating Magnetic and Structural Properties,1,,,,,,dataset3_231,0
,,,,,,,,,,Li1.5Fe3O4-Fe3O4,Li1.5Fe3O4,Fe3O4,Cmmm,Fd-3m,50,5,10,"66,5","223,91",20,"-67,39","2,468",,10.1021/acsami.3c18334,acsami.3c18334.pdf,0,ACS Applied Materials &amp; Interfaces,American Chemical Society (ACS),2024,Elucidating the Lithiation Process in Fe<sub>3−δ</sub>O<sub>4</sub> Nanoparticles by Correlating Magnetic and Structural Properties,1,,,,,,dataset3_231,0
,,,,,,,,,,FeO-Fe-ZnO,FeO,FeZnO,Fm-3m,P63mc,40,"0,05",5,"2,2","490,5","0,045","-243,1",0,,10.1016/j.rinp.2024.107469,j.rinp.2024.107469.pdf,j.rinp.2024.107469_SI.pdf,Results in Physics,Elsevier BV,2024,Magnetic behaviors of exchange-biased Fe(FM)-FeO(AFM)-ZnO nanocomposites of different iron concentrations prepared under non-identical conditions with annealing in a reducing atmosphere,1,,,,,,dataset3_232,"dataset3_232_supp_1, dataset3_232_supp_2"
,,,,,,,,,,FeO-Fe-ZnO,FeO,FeZnO,Fm-3m,P63mc,40,"0,05",5,"2,9","598,9","0,192","-143,7",0,,10.1016/j.rinp.2024.107469,j.rinp.2024.107469.pdf,j.rinp.2024.107469_SI.pdf,Results in Physics,Elsevier BV,2024,Magnetic behaviors of exchange-biased Fe(FM)-FeO(AFM)-ZnO nanocomposites of different iron concentrations prepared under non-identical conditions with annealing in a reducing atmosphere,1,,,,,,dataset3_232,"dataset3_232_supp_1, dataset3_232_supp_2"
,,,,,,,,,,FeO-Fe-ZnO,FeO,FeZnO,Fm-3m,P63mc,40,"0,05",5,3,"268,4","0,058","-13,7","0,05",,10.1016/j.rinp.2024.107469,j.rinp.2024.107469.pdf,j.rinp.2024.107469_SI.pdf,Results in Physics,Elsevier BV,2024,Magnetic behaviors of exchange-biased Fe(FM)-FeO(AFM)-ZnO nanocomposites of different iron concentrations prepared under non-identical conditions with annealing in a reducing atmosphere,1,,,,,,dataset3_232,"dataset3_232_supp_1, dataset3_232_supp_2"
,,,,,,,,,,FeO-Fe-ZnO,FeO,FeZnO,Fm-3m,P63mc,40,"0,05",5,"28,5","393,5","2,199","-226,5","0,043",,10.1016/j.rinp.2024.107469,j.rinp.2024.107469.pdf,j.rinp.2024.107469_SI.pdf,Results in Physics,Elsevier BV,2024,Magnetic behaviors of exchange-biased Fe(FM)-FeO(AFM)-ZnO nanocomposites of different iron concentrations prepared under non-identical conditions with annealing in a reducing atmosphere,1,,,,,,dataset3_232,"dataset3_232_supp_1, dataset3_232_supp_2"
,,,,,,,,,,NiO-NiFe2O4-Fe2O3,NiO,NiFe2O4/Fe2O3,Fm-3m,R-3c,40,"0,05",10,"1,83","1065,1","0,3","-265,1","0,059",,10.1016/j.matchemphys.2023.127759,j.matchemphys.2023.127759.pdf,0,Materials Chemistry and Physics,Elsevier BV,2023,Structural and magnetic characteristics of NiO/NiFe2O4/α-Fe2O3 nanocomposite,0,,,,,,dataset3_233,0
,,,,,,,,,,NiO-NiFe2O4-Fe2O3,NiO,NiFe2O4/Fe2O3,Fm-3m,R-3c,40,"0,1",50,"1,75",900,"0,342",-110,"0,033",,10.1016/j.matchemphys.2023.127759,j.matchemphys.2023.127759.pdf,0,Materials Chemistry and Physics,Elsevier BV,2023,Structural and magnetic characteristics of NiO/NiFe2O4/α-Fe2O3 nanocomposite,0,,,,,,dataset3_233,0
,,,,,,,,,,NiO-NiFe2O4-Fe2O3,NiO,NiFe2O4/Fe2O3,Fm-3m,R-3c,30,"0,05",10,"1,643","1126,35","0,396","-9,77","-0,029",,10.1016/j.matchemphys.2023.127759,j.matchemphys.2023.127759.pdf,0,Materials Chemistry and Physics,Elsevier BV,2023,Structural and magnetic characteristics of NiO/NiFe2O4/α-Fe2O3 nanocomposite,0,,,,,,dataset3_233,0
,,,,,,,,,,NiO-NiFe2O4-Fe2O3,NiO,NiFe2O4/Fe2O3,Fm-3m,R-3c,30,"0,1",50,"1,655","1052,63","0,382","-20,19","0,025",,10.1016/j.matchemphys.2023.127759,j.matchemphys.2023.127759.pdf,0,Materials Chemistry and Physics,Elsevier BV,2023,Structural and magnetic characteristics of NiO/NiFe2O4/α-Fe2O3 nanocomposite,0,,,,,,dataset3_233,0
,,,,,,,,,,Cr2Te3-FeTe,Cr2Te3,FeTe,P-31c,P4/nmm,30,"0,05","1,8","7,24","2571,81","3,388","-37,05","0,228",,10.1016/j.jmmm.2023.170875,j.jmmm.2023.170875.pdf,j.jmmm.2023.170875_SI.pdf,Journal of Magnetism and Magnetic Materials,Elsevier BV,2023,Asynchronous strategy in the nucleation of Cr2Te3@FeTe Heterolayers: Synthesis and magnetic behaviors,0,,,,,,dataset3_234,dataset3_234_supp
,,,,,,,,,,Cr2Te3-FeTe0.395,Cr2Te3,FeTe0.395,P-31c,I4/mmm,30,"0,05","1,8","3,55","2453,95","0,955","-162,24","0,284",,10.1016/j.jmmm.2023.170875,j.jmmm.2023.170875.pdf,j.jmmm.2023.170875_SI.pdf,Journal of Magnetism and Magnetic Materials,Elsevier BV,2023,Asynchronous strategy in the nucleation of Cr2Te3@FeTe Heterolayers: Synthesis and magnetic behaviors,0,,,,,,dataset3_234,dataset3_234_supp
,,,,,,,,,,Cr2Te3-FeTe0.252,Cr2Te3,FeTe0.252,P-31c,I4/mmm,30,"0,05","1,8","9,15","1326,68","4,21","-523,45","1,049",,10.1016/j.jmmm.2023.170875,j.jmmm.2023.170875.pdf,j.jmmm.2023.170875_SI.pdf,Journal of Magnetism and Magnetic Materials,Elsevier BV,2023,Asynchronous strategy in the nucleation of Cr2Te3@FeTe Heterolayers: Synthesis and magnetic behaviors,0,,,,,,dataset3_234,dataset3_234_supp
,,,,,,,,,,Cr2Te3-FeTe1.125,Cr2Te3,FeTe1.125,P-31c,P4/nmm,30,"0,05","1,8","20,07","857,88",8,"-216,14","1,42",,10.1016/j.jmmm.2023.170875,j.jmmm.2023.170875.pdf,j.jmmm.2023.170875_SI.pdf,Journal of Magnetism and Magnetic Materials,Elsevier BV,2023,Asynchronous strategy in the nucleation of Cr2Te3@FeTe Heterolayers: Synthesis and magnetic behaviors,0,,,,,,dataset3_234,dataset3_234_supp
,,,,,,,,,,Cr2Te3-FeTe2,Cr2Te3,FeTe2,P-31c,Pmnn,30,"0,05","1,8","7,96","877,19","2,5","-297,69","1,439",,10.1016/j.jmmm.2023.170875,j.jmmm.2023.170875.pdf,j.jmmm.2023.170875_SI.pdf,Journal of Magnetism and Magnetic Materials,Elsevier BV,2023,Asynchronous strategy in the nucleation of Cr2Te3@FeTe Heterolayers: Synthesis and magnetic behaviors,0,,,,,,dataset3_234,dataset3_234_supp
,,,,,,,,,,LaFeO3,LaFeO3,0,Pnma,0,20,2,150,"0,216",50,"0,01",-25,"0,01",,10.1016/j.jallcom.2023.172646,j.jallcom.2023.172646.pdf,0,Journal of Alloys and Compounds,Elsevier BV,2024,"Magnetic/optical assessments of RFeO3 (R=La, Pr, Nd, and Sm) ceramics: An experimental and theoretical discernment",0,,,,,,dataset3_235,0
,,,,,,,,,,PrFeO3,PrFeO3,0,Pnma,0,20,2,150,"0,677",100,"0,0035",-11,"0,0005",,10.1016/j.jallcom.2023.172646,j.jallcom.2023.172646.pdf,0,Journal of Alloys and Compounds,Elsevier BV,2024,"Magnetic/optical assessments of RFeO3 (R=La, Pr, Nd, and Sm) ceramics: An experimental and theoretical discernment",0,,,,,,dataset3_235,0
,,,,,,,,,,NdFeO3,NdFeO3,0,Pnma,0,20,2,150,"1,335","245,45","0,178","-13,63","0,018",,10.1016/j.jallcom.2023.172646,j.jallcom.2023.172646.pdf,0,Journal of Alloys and Compounds,Elsevier BV,2024,"Magnetic/optical assessments of RFeO3 (R=La, Pr, Nd, and Sm) ceramics: An experimental and theoretical discernment",0,,,,,,dataset3_235,0
,,,,,,,,,,SmFeO3,SmFeO3,0,Pnma,0,20,2,150,"0,2865","170,4","0,0045","-69,6","0,0025",,10.1016/j.jallcom.2023.172646,j.jallcom.2023.172646.pdf,0,Journal of Alloys and Compounds,Elsevier BV,2024,"Magnetic/optical assessments of RFeO3 (R=La, Pr, Nd, and Sm) ceramics: An experimental and theoretical discernment",0,,,,,,dataset3_235,0
,,,,,,,,,,NiFe2O4-BiFeO3,NiFe2O4,BiFeO3,c12/c1,0,10,,300,"17,22","158,59","1,3265","-36,9","0,3315",,10.1038/s41467-024-47537-5,s41467-024-47537-5.pdf,s41467-024-47537-5_SI.pdf,Nature Communications,Springer Science and Business Media LLC,2024,Interface-induced dual-pinning mechanism enhances low-frequency electromagnetic wave loss,1,,,,,,dataset3_236,dataset3_236_supp
,,,,,,,,,,BiFeO3,BiFeO3,0,R3c,0,70,7,2,,2558,,-1989,,,10.1109/TMAG.2024.3418626,TMAG.2024.3418626.pdf,0,IEEE Transactions on Magnetics,Institute of Electrical and Electronics Engineers (IEEE),2024,Exchange Bias Effects in Bismuth Ferrite Nanostructures Produced by Pulsed Laser Deposition,0,,,,,,dataset3_237,0
,,,,,,,,,,BiFeO3,BiFeO3,0,R3c,0,70,7,2,,1923,,-1180,,,10.1109/TMAG.2024.3418626,TMAG.2024.3418626.pdf,0,IEEE Transactions on Magnetics,Institute of Electrical and Electronics Engineers (IEEE),2024,Exchange Bias Effects in Bismuth Ferrite Nanostructures Produced by Pulsed Laser Deposition,0,,,,,,dataset3_237,0
,,,,,,,,,,BiFeO3,BiFeO3,0,R3c,0,70,7,2,,450,,-126,,,10.1109/TMAG.2024.3418626,TMAG.2024.3418626.pdf,0,IEEE Transactions on Magnetics,Institute of Electrical and Electronics Engineers (IEEE),2024,Exchange Bias Effects in Bismuth Ferrite Nanostructures Produced by Pulsed Laser Deposition,0,,,,,,dataset3_237,0
,,,,,,,,,,NiCo2O4-NiO,NiCo2O4,NiO,c12/c1,Fm3m,30,"0,3",10,"0,845","619,815","0,107","-432,315","0,081",,10.1016/j.ceramint.2019.02.028,j.ceramint.2019.02.028.pdf,0,Ceramics International,Elsevier BV,2019,Exchange bias behaviors up to room temperature in NiCo2O4/NiO nanoparticle system,0,,,,,,dataset3_238,0
,,,,,,,,,,NiCo2O4-NiO,NiCo2O4,NiO,c12/c1,Fm3m,30,"0,3",30,"0,783","289,735","0,65","-289,735","0,65",,10.1016/j.ceramint.2019.02.028,j.ceramint.2019.02.028.pdf,0,Ceramics International,Elsevier BV,2019,Exchange bias behaviors up to room temperature in NiCo2O4/NiO nanoparticle system,0,,,,,,dataset3_238,0
,,,,,,,,,,NiCo2O4-NiO,NiCo2O4,NiO,c12/c1,Fm3m,30,"0,3",200,"0,67","358,22","0,639","-358,22","0,639",,10.1016/j.ceramint.2019.02.028,j.ceramint.2019.02.028.pdf,0,Ceramics International,Elsevier BV,2019,Exchange bias behaviors up to room temperature in NiCo2O4/NiO nanoparticle system,0,,,,,,dataset3_238,0
