Repository: anastasiavepreva/ChemX

# ChemX: A Collection of Chemistry Datasets for Benchmarking Automated Information Extraction

## Abstract

ChemX is a collection of 10 manually curated benchmarking datasets developed to support robust automated information extraction in chemistry. It spans two major domains — **nanomaterials** and **small molecules** — and enables evaluation across multiple modalities including text, tables, and figures.

ChemX is designed to benchmark large language models and multi-agent systems in real-world chemical contexts, emphasizing reproducibility, schema-based annotation, and domain-specific validation.

File: datasets/Cytotox.csv (part 24 of 49)
sn,material,shape,coat_functional_group,synthesis_method,surface_charge,size_in_medium_nm,zeta_in_medium_mv,no_of_cells_cells_well,human_animal,cell_source,cell_tissue,cell_morphology,cell_age,time_hr,concentration,test,test_indicator,viability_%,doi,article_list,core_nm,hydrodynamic_nm,potential_mv,cell_type,journal_name,publisher,year,title,journal_is_oa,is_oa,oa_status,pdf,access
3158,C,Sphere,,Commercial,Negative,,,10000,A,Hamster,Lung,Fibroblast,Adult,24,10,MTT,TetrazoliumSalt,88.196,10.1016/j.apsusc.2019.03.167,100,,76,-36,V79,Applied Surface Science,Elsevier BV,2019,State of aggregation and toxicity of aqueous fullerene solutions,FALSE,FALSE,closed,100_kyzyma2019.pdf,0
3159,C,Sphere,,Commercial,Negative,,,10000,A,Hamster,Lung,Fibroblast,Adult,24,20,MTT,TetrazoliumSalt,75.24,10.1016/j.apsusc.2019.03.167,100,,76,-36,V79,Applied Surface Science,Elsevier BV,2019,State of aggregation and toxicity of aqueous fullerene solutions,FALSE,FALSE,closed,100_kyzyma2019.pdf,0
3160,C,Sphere,,Commercial,Negative,,,10000,A,Hamster,Lung,Fibroblast,Adult,24,5,MTT,TetrazoliumSalt,92.898,10.1016/j.apsusc.2019.03.167,100,,57,-35,V79,Applied Surface Science,Elsevier BV,2019,State of aggregation and toxicity of aqueous fullerene solutions,FALSE,FALSE,closed,100_kyzyma2019.pdf,0
3161,C,Sphere,,Commercial,Negative,,,10000,A,Hamster,Lung,Fibroblast,Adult,24,10,MTT,TetrazoliumSalt,89.251,10.1016/j.apsusc.2019.03.167,100,,57,-35,V79,Applied Surface Science,Elsevier BV,2019,State of aggregation and toxicity of aqueous fullerene solutions,FALSE,FALSE,closed,100_kyzyma2019.pdf,0
3162,C,Sphere,,Commercial,Negative,,,10000,A,Hamster,Lung,Fibroblast,Adult,24,20,MTT,TetrazoliumSalt,96.065,10.1016/j.apsusc.2019.03.167,100,,57,-35,V79,Applied Surface Science,Elsevier BV,2019,State of aggregation and toxicity of aqueous fullerene solutions,FALSE,FALSE,closed,100_kyzyma2019.pdf,0
3163,C,Sphere,,Commercial,Negative,,,10000,A,Hamster,Lung,Fibroblast,Adult,24,5,MTT,TetrazoliumSalt,81.862,10.1016/j.apsusc.2019.03.167,100,,7,-25,V79,Applied Surface Science,Elsevier BV,2019,State of aggregation and toxicity of aqueous fullerene solutions,FALSE,FALSE,closed,100_kyzyma2019.pdf,0
3164,C,Sphere,,Commercial,Negative,,,10000,A,Hamster,Lung,Fibroblast,Adult,24,10,MTT,TetrazoliumSalt,80.902,10.1016/j.apsusc.2019.03.167,100,,7,-25,V79,Applied Surface Science,Elsevier BV,2019,State of aggregation and toxicity of aqueous fullerene solutions,FALSE,FALSE,closed,100_kyzyma2019.pdf,0
3165,C,Sphere,,Commercial,Negative,,,10000,A,Hamster,Lung,Fibroblast,Adult,24,20,MTT,TetrazoliumSalt,48.752,10.1016/j.apsusc.2019.03.167,100,,7,-25,V79,Applied Surface Science,Elsevier BV,2019,State of aggregation and toxicity of aqueous fullerene solutions,FALSE,FALSE,closed,100_kyzyma2019.pdf,0
3166,C,Sphere,,Commercial,Negative,,,10000,A,Hamster,Lung,Fibroblast,Adult,24,5,MTT,TetrazoliumSalt,80.998,10.1016/j.apsusc.2019.03.167,100,,8,-20,V79,Applied Surface Science,Elsevier BV,2019,State of aggregation and toxicity of aqueous fullerene solutions,FALSE,FALSE,closed,100_kyzyma2019.pdf,0
3167,C,Sphere,,Commercial,Negative,,,10000,A,Hamster,Lung,Fibroblast,Adult,24,10,MTT,TetrazoliumSalt,79.942,10.1016/j.apsusc.2019.03.167,100,,8,-20,V79,Applied Surface Science,Elsevier BV,2019,State of aggregation and toxicity of aqueous fullerene solutions,FALSE,FALSE,closed,100_kyzyma2019.pdf,0
3168,C,Sphere,,Commercial,Negative,,,10000,A,Hamster,Lung,Fibroblast,Adult,24,20,MTT,TetrazoliumSalt,57.102,10.1016/j.apsusc.2019.03.167,100,,8,-20,V79,Applied Surface Science,Elsevier BV,2019,State of aggregation and toxicity of aqueous fullerene solutions,FALSE,FALSE,closed,100_kyzyma2019.pdf,0
3169,C,Sphere,Dextran,Commercial,Negative,,,10000,A,Rat,Brain,Fibroblast,Adult,24,25,MTT,TetrazoliumSalt,87.81,10.1016/j.brainresbull.2019.11.014,101,,30,-16.9,C6,Brain Research Bulletin,Elsevier BV,2020,Toxicity of dextran stabilized fullerene C60 against C6 Glial cells,FALSE,FALSE,closed,101_biby2019.pdf,0
3170,C,Sphere,Dextran,Commercial,Negative,,,10000,A,Rat,Brain,Fibroblast,Adult,24,50,MTT,TetrazoliumSalt,77.479,10.1016/j.brainresbull.2019.11.014,101,,30,-16.9,C6,Brain Research Bulletin,Elsevier BV,2020,Toxicity of dextran stabilized fullerene C60 against C6 Glial cells,FALSE,FALSE,closed,101_biby2019.pdf,0
3171,C,Sphere,Dextran,Commercial,Negative,,,10000,A,Rat,Brain,Fibroblast,Adult,24,100,MTT,TetrazoliumSalt,75.413,10.1016/j.brainresbull.2019.11.014,101,,30,-16.9,C6,Brain Research Bulletin,Elsevier BV,2020,Toxicity of dextran stabilized fullerene C60 against C6 Glial cells,FALSE,FALSE,closed,101_biby2019.pdf,0
3172,C,Sphere,Dextran,Commercial,Negative,,,10000,A,Rat,Brain,Fibroblast,Adult,24,200,MTT,TetrazoliumSalt,69.835,10.1016/j.brainresbull.2019.11.014,101,,30,-16.9,C6,Brain Research Bulletin,Elsevier BV,2020,Toxicity of dextran stabilized fullerene C60 against C6 Glial cells,FALSE,FALSE,closed,101_biby2019.pdf,0
3173,C,Sphere,Dextran,Commercial,Negative,,,10000,A,Rat,Brain,Fibroblast,Adult,24,400,MTT,TetrazoliumSalt,63.636,10.1016/j.brainresbull.2019.11.014,101,,30,-16.9,C6,Brain Research Bulletin,Elsevier BV,2020,Toxicity of dextran stabilized fullerene C60 against C6 Glial cells,FALSE,FALSE,closed,101_biby2019.pdf,0
3174,C,Sphere,Dextran,Commercial,Negative,,,10000,A,Rat,Brain,Fibroblast,Adult,24,25,NRU,NeutralRed,97.028,10.1016/j.brainresbull.2019.11.014,101,,30,-16.9,C6,Brain Research Bulletin,Elsevier BV,2020,Toxicity of dextran stabilized fullerene C60 against C6 Glial cells,FALSE,FALSE,closed,101_biby2019.pdf,0
3175,C,Sphere,Dextran,Commercial,Negative,,,10000,A,Rat,Brain,Fibroblast,Adult,24,50,NRU,NeutralRed,90.658,10.1016/j.brainresbull.2019.11.014,101,,30,-16.9,C6,Brain Research Bulletin,Elsevier BV,2020,Toxicity of dextran stabilized fullerene C60 against C6 Glial cells,FALSE,FALSE,closed,101_biby2019.pdf,0
3176,C,Sphere,Dextran,Commercial,Negative,,,10000,A,Rat,Brain,Fibroblast,Adult,24,100,NRU,NeutralRed,84.076,10.1016/j.brainresbull.2019.11.014,101,,30,-16.9,C6,Brain Research Bulletin,Elsevier BV,2020,Toxicity of dextran stabilized fullerene C60 against C6 Glial cells,FALSE,FALSE,closed,101_biby2019.pdf,0
3177,C,Sphere,Dextran,Commercial,Negative,,,10000,A,Rat,Brain,Fibroblast,Adult,24,200,NRU,NeutralRed,71.338,10.1016/j.brainresbull.2019.11.014,101,,30,-16.9,C6,Brain Research Bulletin,Elsevier BV,2020,Toxicity of dextran stabilized fullerene C60 against C6 Glial cells,FALSE,FALSE,closed,101_biby2019.pdf,0
3178,C,Sphere,Dextran,Commercial,Negative,,,10000,A,Rat,Brain,Fibroblast,Adult,24,400,NRU,NeutralRed,48.62,10.1016/j.brainresbull.2019.11.014,101,,30,-16.9,C6,Brain Research Bulletin,Elsevier BV,2020,Toxicity of dextran stabilized fullerene C60 against C6 Glial cells,FALSE,FALSE,closed,101_biby2019.pdf,0
3179,C,Sphere,Dextran,Commercial,Negative,,,1000000,A,Rat,Brain,Fibroblast,Adult,24,50,Live/Dead,CalceinAM,91.331,10.1016/j.brainresbull.2019.11.014,101,,30,-16.9,C6,Brain Research Bulletin,Elsevier BV,2020,Toxicity of dextran stabilized fullerene C60 against C6 Glial cells,FALSE,FALSE,closed,101_biby2019.pdf,0
3180,C,Sphere,Dextran,Commercial,Negative,,,1000000,A,Rat,Brain,Fibroblast,Adult,24,100,Live/Dead,CalceinAM,87.546,10.1016/j.brainresbull.2019.11.014,101,,30,-16.9,C6,Brain Research Bulletin,Elsevier BV,2020,Toxicity of dextran stabilized fullerene C60 against C6 Glial cells,FALSE,FALSE,closed,101_biby2019.pdf,0
3181,C,Sphere,Dextran,Commercial,Negative,,,1000000,A,Rat,Brain,Fibroblast,Adult,24,200,Live/Dead,CalceinAM,80.952,10.1016/j.brainresbull.2019.11.014,101,,30,-16.9,C6,Brain Research Bulletin,Elsevier BV,2020,Toxicity of dextran stabilized fullerene C60 against C6 Glial cells,FALSE,FALSE,closed,101_biby2019.pdf,0
3182,C,Sphere,Dextran,Commercial,Negative,,,10000,A,Mouse,SubcutaneousConnectiveTissue,Fibroblast,Adult,24,10,MTT,TetrazoliumSalt,96.02,10.1016/j.colsurfb.2019.110530,102,,15,-20.7,L929,Colloids and Surfaces B: Biointerfaces,Elsevier BV,2019,Conformity of dextran-coated fullerene C70 with L929 fibroblast cells,FALSE,FALSE,closed,102_ashtami2019.pdf,0
3183,C,Sphere,Dextran,Commercial,Negative,,,10000,A,Mouse,SubcutaneousConnectiveTissue,Fibroblast,Adult,24,20,MTT,TetrazoliumSalt,91.67,10.1016/j.colsurfb.2019.110530,102,,15,-20.7,L929,Colloids and Surfaces B: Biointerfaces,Elsevier BV,2019,Conformity of dextran-coated fullerene C70 with L929 fibroblast cells,FALSE,FALSE,closed,102_ashtami2019.pdf,0
3184,C,Sphere,Dextran,Commercial,Negative,,,10000,A,Mouse,SubcutaneousConnectiveTissue,Fibroblast,Adult,24,40,MTT,TetrazoliumSalt,88.145,10.1016/j.colsurfb.2019.110530,102,,15,-20.7,L929,Colloids and Surfaces B: Biointerfaces,Elsevier BV,2019,Conformity of dextran-coated fullerene C70 with L929 fibroblast cells,FALSE,FALSE,closed,102_ashtami2019.pdf,0
3185,C,Sphere,Dextran,Commercial,Negative,,,10000,A,Mouse,SubcutaneousConnectiveTissue,Fibroblast,Adult,24,80,MTT,TetrazoliumSalt,85.68,10.1016/j.colsurfb.2019.110530,102,,15,-20.7,L929,Colloids and Surfaces B: Biointerfaces,Elsevier BV,2019,Conformity of dextran-coated fullerene C70 with L929 fibroblast cells,FALSE,FALSE,closed,102_ashtami2019.pdf,0
3186,C,Sphere,Dextran,Commercial,Negative,,,10000,A,Mouse,SubcutaneousConnectiveTissue,Fibroblast,Adult,24,10,NRU,NeutralRed,94.62,10.1016/j.colsurfb.2019.110530,102,,15,-20.7,L929,Colloids and Surfaces B: Biointerfaces,Elsevier BV,2019,Conformity of dextran-coated fullerene C70 with L929 fibroblast cells,FALSE,FALSE,closed,102_ashtami2019.pdf,0
3187,C,Sphere,Dextran,Commercial,Negative,,,10000,A,Mouse,SubcutaneousConnectiveTissue,Fibroblast,Adult,24,20,NRU,NeutralRed,92.25,10.1016/j.colsurfb.2019.110530,102,,15,-20.7,L929,Colloids and Surfaces B: Biointerfaces,Elsevier BV,2019,Conformity of dextran-coated fullerene C70 with L929 fibroblast cells,FALSE,FALSE,closed,102_ashtami2019.pdf,0
3188,C,Sphere,Dextran,Commercial,Negative,,,10000,A,Mouse,SubcutaneousConnectiveTissue,Fibroblast,Adult,24,40,NRU,NeutralRed,89.58,10.1016/j.colsurfb.2019.110530,102,,15,-20.7,L929,Colloids and Surfaces B: Biointerfaces,Elsevier BV,2019,Conformity of dextran-coated fullerene C70 with L929 fibroblast cells,FALSE,FALSE,closed,102_ashtami2019.pdf,0
3189,C,Sphere,Dextran,Commercial,Negative,,,10000,A,Mouse,SubcutaneousConnectiveTissue,Fibroblast,Adult,24,80,NRU,NeutralRed,83.27,10.1016/j.colsurfb.2019.110530,102,,15,-20.7,L929,Colloids and Surfaces B: Biointerfaces,Elsevier BV,2019,Conformity of dextran-coated fullerene C70 with L929 fibroblast cells,FALSE,FALSE,closed,102_ashtami2019.pdf,0
3190,C,Sphere,Dextran,Commercial,Negative,,,300000,A,Mouse,SubcutaneousConnectiveTissue,Fibroblast,Adult,24,10,Live/Dead,CalceinAM,95.468,10.1016/j.colsurfb.2019.110530,102,,15,-20.7,L929,Colloids and Surfaces B: Biointerfaces,Elsevier BV,2019,Conformity of dextran-coated fullerene C70 with L929 fibroblast cells,FALSE,FALSE,closed,102_ashtami2019.pdf,0
3191,C,Sphere,Dextran,Commercial,Negative,,,300000,A,Mouse,SubcutaneousConnectiveTissue,Fibroblast,Adult,24,40,Live/Dead,CalceinAM,89.023,10.1016/j.colsurfb.2019.110530,102,,15,-20.7,L929,Colloids and Surfaces B: Biointerfaces,Elsevier BV,2019,Conformity of dextran-coated fullerene C70 with L929 fibroblast cells,FALSE,FALSE,closed,102_ashtami2019.pdf,0
3192,C,Sphere,Dextran,Commercial,Negative,,,300000,A,Mouse,SubcutaneousConnectiveTissue,Fibroblast,Adult,24,80,Live/Dead,CalceinAM,83.686,10.1016/j.colsurfb.2019.110530,102,,15,-20.7,L929,Colloids and Surfaces B: Biointerfaces,Elsevier BV,2019,Conformity of dextran-coated fullerene C70 with L929 fibroblast cells,FALSE,FALSE,closed,102_ashtami2019.pdf,0
3193,C,Sphere,,Emulsion-Solvent Evaporation,Negative,,,10000,H,Human,Kidney,Epithelial,Embryonic,24,3.6,MTT,TetrazoliumSalt,100,10.1080/1536383x.2019.1634055,103,,125,-25.3,HEK293,"Fullerenes, Nanotubes and Carbon Nanostructures",Taylor & Francis,2019,In vitroВ andВ in vivoВ toxicity of pristine C60В fullerene aqueous colloid solution,FALSE,FASLE,hybrid,103_10.1080@1536383X.2019.1634055.pdf,0
3194,C,Sphere,,Emulsion-Solvent Evaporation,Negative,,,10000,H,Human,Kidney,Epithelial,Embryonic,24,7.2,MTT,TetrazoliumSalt,96.117,10.1080/1536383x.2019.1634055,103,,125,-25.3,HEK293,"Fullerenes, Nanotubes and Carbon Nanostructures",Taylor & Francis,2019,In vitroВ andВ in vivoВ toxicity of pristine C60В fullerene aqueous colloid solution,FALSE,FASLE,hybrid,103_10.1080@1536383X.2019.1634055.pdf,0
3195,C,Sphere,,Emulsion-Solvent Evaporation,Negative,,,10000,H,Human,Kidney,Epithelial,Embryonic,24,18,MTT,TetrazoliumSalt,90.049,10.1080/1536383x.2019.1634055,103,,125,-25.3,HEK293,"Fullerenes, Nanotubes and Carbon Nanostructures",Taylor & Francis,2019,In vitroВ andВ in vivoВ toxicity of pristine C60В fullerene aqueous colloid solution,FALSE,FASLE,hybrid,103_10.1080@1536383X.2019.1634055.pdf,0
3196,C,Sphere,,Emulsion-Solvent Evaporation,Negative,,,10000,H,Human,Kidney,Epithelial,Embryonic,24,36,MTT,TetrazoliumSalt,79.854,10.1080/1536383x.2019.1634055,103,,125,-25.3,HEK293,"Fullerenes, Nanotubes and Carbon Nanostructures",Taylor & Francis,2019,In vitroВ andВ in vivoВ toxicity of pristine C60В fullerene aqueous colloid solution,FALSE,FASLE,hybrid,103_10.1080@1536383X.2019.1634055.pdf,0
3197,C,Sphere,,Emulsion-Solvent Evaporation,Negative,,,10000,H,Human,Kidney,Epithelial,Embryonic,24,72,MTT,TetrazoliumSalt,77.913,10.1080/1536383x.2019.1634055,103,,125,-25.3,HEK293,"Fullerenes, Nanotubes and Carbon Nanostructures",Taylor & Francis,2019,In vitroВ andВ in vivoВ toxicity of pristine C60В fullerene aqueous colloid solution,FALSE,FASLE,hybrid,103_10.1080@1536383X.2019.1634055.pdf,0
3198,C,Sphere,,Emulsion-Solvent Evaporation,Negative,,,10000,H,Human,Kidney,Epithelial,Embryonic,24,144,MTT,TetrazoliumSalt,73.058,10.1080/1536383x.2019.1634055,103,,125,-25.3,HEK293,"Fullerenes, Nanotubes and Carbon Nanostructures",Taylor & Francis,2019,In vitroВ andВ in vivoВ toxicity of pristine C60В fullerene aqueous colloid solution,FALSE,FASLE,hybrid,103_10.1080@1536383X.2019.1634055.pdf,0
3199,C,Sphere,,Commercial,Negative,142,-37.4,10000,A,Mouse,Skin,Fibroblast,Adult,6,0.1,MTT,TetrazoliumSalt,88.923,10.1080/01480545.2016.1199563,104,,34.64,,mDF,Drug and Chemical Toxicology,Informa UK Limited,2016,"A comparative study on the<i>in vitro</i>cytotoxic responses of two mammalian cell types to fullerenes, carbon nanotubes and iron oxide nanoparticles",FALSE,FALSE,closed,104_10.1080@01480545.2016.1199563.pdf,0
3200,C,Sphere,,Commercial,Negative,142,-37.4,10000,A,Mouse,Skin,Fibroblast,Adult,6,1,MTT,TetrazoliumSalt,85.077,10.1080/01480545.2016.1199563,104,,34.64,,mDF,Drug and Chemical Toxicology,Informa UK Limited,2016,"A comparative study on the<i>in vitro</i>cytotoxic responses of two mammalian cell types to fullerenes, carbon nanotubes and iron oxide nanoparticles",FALSE,FALSE,closed,104_10.1080@01480545.2016.1199563.pdf,0
3201,C,Sphere,,Commercial,Negative,142,-37.4,10000,A,Mouse,Skin,Fibroblast,Adult,6,10,MTT,TetrazoliumSalt,92.462,10.1080/01480545.2016.1199563,104,,34.64,,mDF,Drug and Chemical Toxicology,Informa UK Limited,2016,"A comparative study on the<i>in vitro</i>cytotoxic responses of two mammalian cell types to fullerenes, carbon nanotubes and iron oxide nanoparticles",FALSE,FALSE,closed,104_10.1080@01480545.2016.1199563.pdf,0
3202,C,Sphere,,Commercial,Negative,142,-37.4,10000,A,Mouse,Skin,Fibroblast,Adult,6,50,MTT,TetrazoliumSalt,100,10.1080/01480545.2016.1199563,104,,34.64,,mDF,Drug and Chemical Toxicology,Informa UK Limited,2016,"A comparative study on the<i>in vitro</i>cytotoxic responses of two mammalian cell types to fullerenes, carbon nanotubes and iron oxide nanoparticles",FALSE,FALSE,closed,104_10.1080@01480545.2016.1199563.pdf,0
3203,C,Sphere,,Commercial,Negative,142,-37.4,10000,A,Mouse,Skin,Fibroblast,Adult,6,100,MTT,TetrazoliumSalt,98.923,10.1080/01480545.2016.1199563,104,,34.64,,mDF,Drug and Chemical Toxicology,Informa UK Limited,2016,"A comparative study on the<i>in vitro</i>cytotoxic responses of two mammalian cell types to fullerenes, carbon nanotubes and iron oxide nanoparticles",FALSE,FALSE,closed,104_10.1080@01480545.2016.1199563.pdf,0
3204,C,Sphere,,Commercial,Negative,142,-37.4,10000,A,Mouse,Skin,Fibroblast,Adult,24,0.1,MTT,TetrazoliumSalt,69.902,10.1080/01480545.2016.1199563,104,,34.64,,mDF,Drug and Chemical Toxicology,Informa UK Limited,2016,"A comparative study on the<i>in vitro</i>cytotoxic responses of two mammalian cell types to fullerenes, carbon nanotubes and iron oxide nanoparticles",FALSE,FALSE,closed,104_10.1080@01480545.2016.1199563.pdf,0
3205,C,Sphere,,Commercial,Negative,142,-37.4,10000,A,Mouse,Skin,Fibroblast,Adult,24,1,MTT,TetrazoliumSalt,77.778,10.1080/01480545.2016.1199563,104,,34.64,,mDF,Drug and Chemical Toxicology,Informa UK Limited,2016,"A comparative study on the<i>in vitro</i>cytotoxic responses of two mammalian cell types to fullerenes, carbon nanotubes and iron oxide nanoparticles",FALSE,FALSE,closed,104_10.1080@01480545.2016.1199563.pdf,0
3206,C,Sphere,,Commercial,Negative,142,-37.4,10000,A,Mouse,Skin,Fibroblast,Adult,24,10,MTT,TetrazoliumSalt,80.028,10.1080/01480545.2016.1199563,104,,34.64,,mDF,Drug and Chemical Toxicology,Informa UK Limited,2016,"A comparative study on the<i>in vitro</i>cytotoxic responses of two mammalian cell types to fullerenes, carbon nanotubes and iron oxide nanoparticles",FALSE,FALSE,closed,104_10.1080@01480545.2016.1199563.pdf,0
3207,C,Sphere,,Commercial,Negative,142,-37.4,10000,A,Mouse,Skin,Fibroblast,Adult,24,50,MTT,TetrazoliumSalt,78.622,10.1080/01480545.2016.1199563,104,,34.64,,mDF,Drug and Chemical Toxicology,Informa UK Limited,2016,"A comparative study on the<i>in vitro</i>cytotoxic responses of two mammalian cell types to fullerenes, carbon nanotubes and iron oxide nanoparticles",FALSE,FALSE,closed,104_10.1080@01480545.2016.1199563.pdf,0
3208,C,Sphere,,Commercial,Negative,142,-37.4,10000,A,Mouse,Skin,Fibroblast,Adult,24,100,MTT,TetrazoliumSalt,72.152,10.1080/01480545.2016.1199563,104,,34.64,,mDF,Drug and Chemical Toxicology,Informa UK Limited,2016,"A comparative study on the<i>in vitro</i>cytotoxic responses of two mammalian cell types to fullerenes, carbon nanotubes and iron oxide nanoparticles",FALSE,FALSE,closed,104_10.1080@01480545.2016.1199563.pdf,0
3209,C,Sphere,,Commercial,Negative,142,-37.4,10000,A,Mouse,Skin,Fibroblast,Adult,48,0.1,MTT,TetrazoliumSalt,74.348,10.1080/01480545.2016.1199563,104,,34.64,,mDF,Drug and Chemical Toxicology,Informa UK Limited,2016,"A comparative study on the<i>in vitro</i>cytotoxic responses of two mammalian cell types to fullerenes, carbon nanotubes and iron oxide nanoparticles",FALSE,FALSE,closed,104_10.1080@01480545.2016.1199563.pdf,0
3210,C,Sphere,,Commercial,Negative,142,-37.4,10000,A,Mouse,Skin,Fibroblast,Adult,48,1,MTT,TetrazoliumSalt,76.377,10.1080/01480545.2016.1199563,104,,34.64,,mDF,Drug and Chemical Toxicology,Informa UK Limited,2016,"A comparative study on the<i>in vitro</i>cytotoxic responses of two mammalian cell types to fullerenes, carbon nanotubes and iron oxide nanoparticles",FALSE,FALSE,closed,104_10.1080@01480545.2016.1199563.pdf,0
3211,C,Sphere,,Commercial,Negative,142,-37.4,10000,A,Mouse,Skin,Fibroblast,Adult,48,10,MTT,TetrazoliumSalt,71.594,10.1080/01480545.2016.1199563,104,,34.64,,mDF,Drug and Chemical Toxicology,Informa UK Limited,2016,"A comparative study on the<i>in vitro</i>cytotoxic responses of two mammalian cell types to fullerenes, carbon nanotubes and iron oxide nanoparticles",FALSE,FALSE,closed,104_10.1080@01480545.2016.1199563.pdf,0
3212,C,Sphere,,Commercial,Negative,142,-37.4,10000,A,Mouse,Skin,Fibroblast,Adult,48,50,MTT,TetrazoliumSalt,76.377,10.1080/01480545.2016.1199563,104,,34.64,,mDF,Drug and Chemical Toxicology,Informa UK Limited,2016,"A comparative study on the<i>in vitro</i>cytotoxic responses of two mammalian cell types to fullerenes, carbon nanotubes and iron oxide nanoparticles",FALSE,FALSE,closed,104_10.1080@01480545.2016.1199563.pdf,0
3213,C,Sphere,,Commercial,Negative,142,-37.4,10000,A,Mouse,Skin,Fibroblast,Adult,48,100,MTT,TetrazoliumSalt,75.797,10.1080/01480545.2016.1199563,104,,34.64,,mDF,Drug and Chemical Toxicology,Informa UK Limited,2016,"A comparative study on the<i>in vitro</i>cytotoxic responses of two mammalian cell types to fullerenes, carbon nanotubes and iron oxide nanoparticles",FALSE,FALSE,closed,104_10.1080@01480545.2016.1199563.pdf,0
3214,C,Nanotube,,Commercial,Positive,112.9,12.9,10000,A,Mouse,Skin,Fibroblast,Adult,6,0.1,MTT,TetrazoliumSalt,91.846,10.1080/01480545.2016.1199563,104,,9,,mDF,Drug and Chemical Toxicology,Informa UK Limited,2016,"A comparative study on the<i>in vitro</i>cytotoxic responses of two mammalian cell types to fullerenes, carbon nanotubes and iron oxide nanoparticles",FALSE,FALSE,closed,104_10.1080@01480545.2016.1199563.pdf,0
3215,C,Nanotube,,Commercial,Positive,112.9,12.9,10000,A,Mouse,Skin,Fibroblast,Adult,6,1,MTT,TetrazoliumSalt,87.846,10.1080/01480545.2016.1199563,104,,9,,mDF,Drug and Chemical Toxicology,Informa UK Limited,2016,"A comparative study on the<i>in vitro</i>cytotoxic responses of two mammalian cell types to fullerenes, carbon nanotubes and iron oxide nanoparticles",FALSE,FALSE,closed,104_10.1080@01480545.2016.1199563.pdf,0
3216,C,Nanotube,,Commercial,Positive,112.9,12.9,10000,A,Mouse,Skin,Fibroblast,Adult,6,10,MTT,TetrazoliumSalt,87.077,10.1080/01480545.2016.1199563,104,,9,,mDF,Drug and Chemical Toxicology,Informa UK Limited,2016,"A comparative study on the<i>in vitro</i>cytotoxic responses of two mammalian cell types to fullerenes, carbon nanotubes and iron oxide nanoparticles",FALSE,FALSE,closed,104_10.1080@01480545.2016.1199563.pdf,0
3217,C,Nanotube,,Commercial,Positive,112.9,12.9,10000,A,Mouse,Skin,Fibroblast,Adult,6,50,MTT,TetrazoliumSalt,82,10.1080/01480545.2016.1199563,104,,9,,mDF,Drug and Chemical Toxicology,Informa UK Limited,2016,"A comparative study on the<i>in vitro</i>cytotoxic responses of two mammalian cell types to fullerenes, carbon nanotubes and iron oxide nanoparticles",FALSE,FALSE,closed,104_10.1080@01480545.2016.1199563.pdf,0
3218,C,Nanotube,,Commercial,Positive,112.9,12.9,10000,A,Mouse,Skin,Fibroblast,Adult,6,100,MTT,TetrazoliumSalt,72.462,10.1080/01480545.2016.1199563,104,,9,,mDF,Drug and Chemical Toxicology,Informa UK Limited,2016,"A comparative study on the<i>in vitro</i>cytotoxic responses of two mammalian cell types to fullerenes, carbon nanotubes and iron oxide nanoparticles",FALSE,FALSE,closed,104_10.1080@01480545.2016.1199563.pdf,0
3219,C,Nanotube,,Commercial,Positive,112.9,12.9,10000,A,Mouse,Skin,Fibroblast,Adult,24,0.1,MTT,TetrazoliumSalt,61.041,10.1080/01480545.2016.1199563,104,,9,,mDF,Drug and Chemical Toxicology,Informa UK Limited,2016,"A comparative study on the<i>in vitro</i>cytotoxic responses of two mammalian cell types to fullerenes, carbon nanotubes and iron oxide nanoparticles",FALSE,FALSE,closed,104_10.1080@01480545.2016.1199563.pdf,0
3220,C,Nanotube,,Commercial,Positive,112.9,12.9,10000,A,Mouse,Skin,Fibroblast,Adult,24,1,MTT,TetrazoliumSalt,56.962,10.1080/01480545.2016.1199563,104,,9,,mDF,Drug and Chemical Toxicology,Informa UK Limited,2016,"A comparative study on the<i>in vitro</i>cytotoxic responses of two mammalian cell types to fullerenes, carbon nanotubes and iron oxide nanoparticles",FALSE,FALSE,closed,104_10.1080@01480545.2016.1199563.pdf,0
3221,C,Nanotube,,Commercial,Positive,112.9,12.9,10000,A,Mouse,Skin,Fibroblast,Adult,24,10,MTT,TetrazoliumSalt,72.152,10.1080/01480545.2016.1199563,104,,9,,mDF,Drug and Chemical Toxicology,Informa UK Limited,2016,"A comparative study on the<i>in vitro</i>cytotoxic responses of two mammalian cell types to fullerenes, carbon nanotubes and iron oxide nanoparticles",FALSE,FALSE,closed,104_10.1080@01480545.2016.1199563.pdf,0
3222,C,Nanotube,,Commercial,Positive,112.9,12.9,10000,A,Mouse,Skin,Fibroblast,Adult,24,50,MTT,TetrazoliumSalt,76.793,10.1080/01480545.2016.1199563,104,,9,,mDF,Drug and Chemical Toxicology,Informa UK Limited,2016,"A comparative study on the<i>in vitro</i>cytotoxic responses of two mammalian cell types to fullerenes, carbon nanotubes and iron oxide nanoparticles",FALSE,FALSE,closed,104_10.1080@01480545.2016.1199563.pdf,0
3223,C,Nanotube,,Commercial,Positive,112.9,12.9,10000,A,Mouse,Skin,Fibroblast,Adult,24,100,MTT,TetrazoliumSalt,64.276,10.1080/01480545.2016.1199563,104,,9,,mDF,Drug and Chemical Toxicology,Informa UK Limited,2016,"A comparative study on the<i>in vitro</i>cytotoxic responses of two mammalian cell types to fullerenes, carbon nanotubes and iron oxide nanoparticles",FALSE,FALSE,closed,104_10.1080@01480545.2016.1199563.pdf,0
3224,C,Nanotube,,Commercial,Positive,112.9,12.9,10000,A,Mouse,Skin,Fibroblast,Adult,48,0.1,MTT,TetrazoliumSalt,61.159,10.1080/01480545.2016.1199563,104,,9,,mDF,Drug and Chemical Toxicology,Informa UK Limited,2016,"A comparative study on the<i>in vitro</i>cytotoxic responses of two mammalian cell types to fullerenes, carbon nanotubes and iron oxide nanoparticles",FALSE,FALSE,closed,104_10.1080@01480545.2016.1199563.pdf,0
3225,C,Nanotube,,Commercial,Positive,112.9,12.9,10000,A,Mouse,Skin,Fibroblast,Adult,48,1,MTT,TetrazoliumSalt,66.377,10.1080/01480545.2016.1199563,104,,9,,mDF,Drug and Chemical Toxicology,Informa UK Limited,2016,"A comparative study on the<i>in vitro</i>cytotoxic responses of two mammalian cell types to fullerenes, carbon nanotubes and iron oxide nanoparticles",FALSE,FALSE,closed,104_10.1080@01480545.2016.1199563.pdf,0
3226,C,Nanotube,,Commercial,Positive,112.9,12.9,10000,A,Mouse,Skin,Fibroblast,Adult,48,10,MTT,TetrazoliumSalt,77.681,10.1080/01480545.2016.1199563,104,,9,,mDF,Drug and Chemical Toxicology,Informa UK Limited,2016,"A comparative study on the<i>in vitro</i>cytotoxic responses of two mammalian cell types to fullerenes, carbon nanotubes and iron oxide nanoparticles",FALSE,FALSE,closed,104_10.1080@01480545.2016.1199563.pdf,0
3227,C,Nanotube,,Commercial,Positive,112.9,12.9,10000,A,Mouse,Skin,Fibroblast,Adult,48,50,MTT,TetrazoliumSalt,71.594,10.1080/01480545.2016.1199563,104,,9,,mDF,Drug and Chemical Toxicology,Informa UK Limited,2016,"A comparative study on the<i>in vitro</i>cytotoxic responses of two mammalian cell types to fullerenes, carbon nanotubes and iron oxide nanoparticles",FALSE,FALSE,closed,104_10.1080@01480545.2016.1199563.pdf,0
3228,C,Nanotube,,Commercial,Positive,112.9,12.9,10000,A,Mouse,Skin,Fibroblast,Adult,48,100,MTT,TetrazoliumSalt,62.029,10.1080/01480545.2016.1199563,104,,9,,mDF,Drug and Chemical Toxicology,Informa UK Limited,2016,"A comparative study on the<i>in vitro</i>cytotoxic responses of two mammalian cell types to fullerenes, carbon nanotubes and iron oxide nanoparticles",FALSE,FALSE,closed,104_10.1080@01480545.2016.1199563.pdf,0
3229,Fe3O4,Sphere,,Commercial,Negative,316.6,-18.4,10000,A,Mouse,Skin,Fibroblast,Adult,6,0.1,MTT,TetrazoliumSalt,83.538,10.1080/01480545.2016.1199563,104,,28.33,,mDF,Drug and Chemical Toxicology,Informa UK Limited,2016,"A comparative study on the<i>in vitro</i>cytotoxic responses of two mammalian cell types to fullerenes, carbon nanotubes and iron oxide nanoparticles",FALSE,FALSE,closed,104_10.1080@01480545.2016.1199563.pdf,0
3230,Fe3O4,Sphere,,Commercial,Negative,316.6,-18.4,10000,A,Mouse,Skin,Fibroblast,Adult,6,1,MTT,TetrazoliumSalt,90.462,10.1080/01480545.2016.1199563,104,,28.33,,mDF,Drug and Chemical Toxicology,Informa UK Limited,2016,"A comparative study on the<i>in vitro</i>cytotoxic responses of two mammalian cell types to fullerenes, carbon nanotubes and iron oxide nanoparticles",FALSE,FALSE,closed,104_10.1080@01480545.2016.1199563.pdf,0
3231,Fe3O4,Sphere,,Commercial,Negative,316.6,-18.4,10000,A,Mouse,Skin,Fibroblast,Adult,6,10,MTT,TetrazoliumSalt,85.385,10.1080/01480545.2016.1199563,104,,28.33,,mDF,Drug and Chemical Toxicology,Informa UK Limited,2016,"A comparative study on the<i>in vitro</i>cytotoxic responses of two mammalian cell types to fullerenes, carbon nanotubes and iron oxide nanoparticles",FALSE,FALSE,closed,104_10.1080@01480545.2016.1199563.pdf,0
3232,Fe3O4,Sphere,,Commercial,Negative,316.6,-18.4,10000,A,Mouse,Skin,Fibroblast,Adult,6,50,MTT,TetrazoliumSalt,87.538,10.1080/01480545.2016.1199563,104,,28.33,,mDF,Drug and Chemical Toxicology,Informa UK Limited,2016,"A comparative study on the<i>in vitro</i>cytotoxic responses of two mammalian cell types to fullerenes, carbon nanotubes and iron oxide nanoparticles",FALSE,FALSE,closed,104_10.1080@01480545.2016.1199563.pdf,0
3233,Fe3O4,Sphere,,Commercial,Negative,316.6,-18.4,10000,A,Mouse,Skin,Fibroblast,Adult,6,100,MTT,TetrazoliumSalt,80,10.1080/01480545.2016.1199563,104,,28.33,,mDF,Drug and Chemical Toxicology,Informa UK Limited,2016,"A comparative study on the<i>in vitro</i>cytotoxic responses of two mammalian cell types to fullerenes, carbon nanotubes and iron oxide nanoparticles",FALSE,FALSE,closed,104_10.1080@01480545.2016.1199563.pdf,0
3234,Fe3O4,Sphere,,Commercial,Negative,316.6,-18.4,10000,A,Mouse,Skin,Fibroblast,Adult,24,0.1,MTT,TetrazoliumSalt,87.482,10.1080/01480545.2016.1199563,104,,28.33,,mDF,Drug and Chemical Toxicology,Informa UK Limited,2016,"A comparative study on the<i>in vitro</i>cytotoxic responses of two mammalian cell types to fullerenes, carbon nanotubes and iron oxide nanoparticles",FALSE,FALSE,closed,104_10.1080@01480545.2016.1199563.pdf,0
3235,Fe3O4,Sphere,,Commercial,Negative,316.6,-18.4,10000,A,Mouse,Skin,Fibroblast,Adult,24,1,MTT,TetrazoliumSalt,100,10.1080/01480545.2016.1199563,104,,28.33,,mDF,Drug and Chemical Toxicology,Informa UK Limited,2016,"A comparative study on the<i>in vitro</i>cytotoxic responses of two mammalian cell types to fullerenes, carbon nanotubes and iron oxide nanoparticles",FALSE,FALSE,closed,104_10.1080@01480545.2016.1199563.pdf,0
3236,Fe3O4,Sphere,,Commercial,Negative,316.6,-18.4,10000,A,Mouse,Skin,Fibroblast,Adult,24,10,MTT,TetrazoliumSalt,88.326,10.1080/01480545.2016.1199563,104,,28.33,,mDF,Drug and Chemical Toxicology,Informa UK Limited,2016,"A comparative study on the<i>in vitro</i>cytotoxic responses of two mammalian cell types to fullerenes, carbon nanotubes and iron oxide nanoparticles",FALSE,FALSE,closed,104_10.1080@01480545.2016.1199563.pdf,0
3237,Fe3O4,Sphere,,Commercial,Negative,316.6,-18.4,10000,A,Mouse,Skin,Fibroblast,Adult,24,50,MTT,TetrazoliumSalt,85.654,10.1080/01480545.2016.1199563,104,,28.33,,mDF,Drug and Chemical Toxicology,Informa UK Limited,2016,"A comparative study on the<i>in vitro</i>cytotoxic responses of two mammalian cell types to fullerenes, carbon nanotubes and iron oxide nanoparticles",FALSE,FALSE,closed,104_10.1080@01480545.2016.1199563.pdf,0
3238,Fe3O4,Sphere,,Commercial,Negative,316.6,-18.4,10000,A,Mouse,Skin,Fibroblast,Adult,24,100,MTT,TetrazoliumSalt,76.371,10.1080/01480545.2016.1199563,104,,28.33,,mDF,Drug and Chemical Toxicology,Informa UK Limited,2016,"A comparative study on the<i>in vitro</i>cytotoxic responses of two mammalian cell types to fullerenes, carbon nanotubes and iron oxide nanoparticles",FALSE,FALSE,closed,104_10.1080@01480545.2016.1199563.pdf,0
3239,Fe3O4,Sphere,,Commercial,Negative,316.6,-18.4,10000,A,Mouse,Skin,Fibroblast,Adult,48,0.1,MTT,TetrazoliumSalt,41.739,10.1080/01480545.2016.1199563,104,,28.33,,mDF,Drug and Chemical Toxicology,Informa UK Limited,2016,"A comparative study on the<i>in vitro</i>cytotoxic responses of two mammalian cell types to fullerenes, carbon nanotubes and iron oxide nanoparticles",FALSE,FALSE,closed,104_10.1080@01480545.2016.1199563.pdf,0
3240,Fe3O4,Sphere,,Commercial,Negative,316.6,-18.4,10000,A,Mouse,Skin,Fibroblast,Adult,48,1,MTT,TetrazoliumSalt,76.377,10.1080/01480545.2016.1199563,104,,28.33,,mDF,Drug and Chemical Toxicology,Informa UK Limited,2016,"A comparative study on the<i>in vitro</i>cytotoxic responses of two mammalian cell types to fullerenes, carbon nanotubes and iron oxide nanoparticles",FALSE,FALSE,closed,104_10.1080@01480545.2016.1199563.pdf,0
3241,Fe3O4,Sphere,,Commercial,Negative,316.6,-18.4,10000,A,Mouse,Skin,Fibroblast,Adult,48,10,MTT,TetrazoliumSalt,84.348,10.1080/01480545.2016.1199563,104,,28.33,,mDF,Drug and Chemical Toxicology,Informa UK Limited,2016,"A comparative study on the<i>in vitro</i>cytotoxic responses of two mammalian cell types to fullerenes, carbon nanotubes and iron oxide nanoparticles",FALSE,FALSE,closed,104_10.1080@01480545.2016.1199563.pdf,0
3242,Fe3O4,Sphere,,Commercial,Negative,316.6,-18.4,10000,A,Mouse,Skin,Fibroblast,Adult,48,50,MTT,TetrazoliumSalt,74.783,10.1080/01480545.2016.1199563,104,,28.33,,mDF,Drug and Chemical Toxicology,Informa UK Limited,2016,"A comparative study on the<i>in vitro</i>cytotoxic responses of two mammalian cell types to fullerenes, carbon nanotubes and iron oxide nanoparticles",FALSE,FALSE,closed,104_10.1080@01480545.2016.1199563.pdf,0
3243,Fe3O4,Sphere,,Commercial,Negative,316.6,-18.4,10000,A,Mouse,Skin,Fibroblast,Adult,48,100,MTT,TetrazoliumSalt,63.478,10.1080/01480545.2016.1199563,104,,28.33,,mDF,Drug and Chemical Toxicology,Informa UK Limited,2016,"A comparative study on the<i>in vitro</i>cytotoxic responses of two mammalian cell types to fullerenes, carbon nanotubes and iron oxide nanoparticles",FALSE,FALSE,closed,104_10.1080@01480545.2016.1199563.pdf,0
3244,C,Sphere,,Commercial,Negative,142,-37.4,10000,H,Human,Teeth,Fibroblast,Adult,6,0.1,MTT,TetrazoliumSalt,74.644,10.1080/01480545.2016.1199563,104,,34.64,,hPDLF,Drug and Chemical Toxicology,Informa UK Limited,2016,"A comparative study on the<i>in vitro</i>cytotoxic responses of two mammalian cell types to fullerenes, carbon nanotubes and iron oxide nanoparticles",FALSE,FALSE,closed,104_10.1080@01480545.2016.1199563.pdf,0
3245,C,Sphere,,Commercial,Negative,142,-37.4,10000,H,Human,Teeth,Fibroblast,Adult,6,1,MTT,TetrazoliumSalt,74.217,10.1080/01480545.2016.1199563,104,,34.64,,hPDLF,Drug and Chemical Toxicology,Informa UK Limited,2016,"A comparative study on the<i>in vitro</i>cytotoxic responses of two mammalian cell types to fullerenes, carbon nanotubes and iron oxide nanoparticles",FALSE,FALSE,closed,104_10.1080@01480545.2016.1199563.pdf,0
3246,C,Sphere,,Commercial,Negative,142,-37.4,10000,H,Human,Teeth,Fibroblast,Adult,6,10,MTT,TetrazoliumSalt,77.066,10.1080/01480545.2016.1199563,104,,34.64,,hPDLF,Drug and Chemical Toxicology,Informa UK Limited,2016,"A comparative study on the<i>in vitro</i>cytotoxic responses of two mammalian cell types to fullerenes, carbon nanotubes and iron oxide nanoparticles",FALSE,FALSE,closed,104_10.1080@01480545.2016.1199563.pdf,0
3247,C,Sphere,,Commercial,Negative,142,-37.4,10000,H,Human,Teeth,Fibroblast,Adult,6,50,MTT,TetrazoliumSalt,78.49,10.1080/01480545.2016.1199563,104,,34.64,,hPDLF,Drug and Chemical Toxicology,Informa UK Limited,2016,"A comparative study on the<i>in vitro</i>cytotoxic responses of two mammalian cell types to fullerenes, carbon nanotubes and iron oxide nanoparticles",FALSE,FALSE,closed,104_10.1080@01480545.2016.1199563.pdf,0
3248,C,Sphere,,Commercial,Negative,142,-37.4,10000,H,Human,Teeth,Fibroblast,Adult,6,100,MTT,TetrazoliumSalt,74.644,10.1080/01480545.2016.1199563,104,,34.64,,hPDLF,Drug and Chemical Toxicology,Informa UK Limited,2016,"A comparative study on the<i>in vitro</i>cytotoxic responses of two mammalian cell types to fullerenes, carbon nanotubes and iron oxide nanoparticles",FALSE,FALSE,closed,104_10.1080@01480545.2016.1199563.pdf,0
3249,C,Sphere,,Commercial,Negative,142,-37.4,10000,H,Human,Teeth,Fibroblast,Adult,24,0.1,MTT,TetrazoliumSalt,45.416,10.1080/01480545.2016.1199563,104,,34.64,,hPDLF,Drug and Chemical Toxicology,Informa UK Limited,2016,"A comparative study on the<i>in vitro</i>cytotoxic responses of two mammalian cell types to fullerenes, carbon nanotubes and iron oxide nanoparticles",FALSE,FALSE,closed,104_10.1080@01480545.2016.1199563.pdf,0
3250,C,Sphere,,Commercial,Negative,142,-37.4,10000,H,Human,Teeth,Fibroblast,Adult,24,1,MTT,TetrazoliumSalt,50.776,10.1080/01480545.2016.1199563,104,,34.64,,hPDLF,Drug and Chemical Toxicology,Informa UK Limited,2016,"A comparative study on the<i>in vitro</i>cytotoxic responses of two mammalian cell types to fullerenes, carbon nanotubes and iron oxide nanoparticles",FALSE,FALSE,closed,104_10.1080@01480545.2016.1199563.pdf,0
3251,C,Sphere,,Commercial,Negative,142,-37.4,10000,H,Human,Teeth,Fibroblast,Adult,24,10,MTT,TetrazoliumSalt,52.186,10.1080/01480545.2016.1199563,104,,34.64,,hPDLF,Drug and Chemical Toxicology,Informa UK Limited,2016,"A comparative study on the<i>in vitro</i>cytotoxic responses of two mammalian cell types to fullerenes, carbon nanotubes and iron oxide nanoparticles",FALSE,FALSE,closed,104_10.1080@01480545.2016.1199563.pdf,0
3252,C,Sphere,,Commercial,Negative,142,-37.4,10000,H,Human,Teeth,Fibroblast,Adult,24,50,MTT,TetrazoliumSalt,52.609,10.1080/01480545.2016.1199563,104,,34.64,,hPDLF,Drug and Chemical Toxicology,Informa UK Limited,2016,"A comparative study on the<i>in vitro</i>cytotoxic responses of two mammalian cell types to fullerenes, carbon nanotubes and iron oxide nanoparticles",FALSE,FALSE,closed,104_10.1080@01480545.2016.1199563.pdf,0
3253,C,Sphere,,Commercial,Negative,142,-37.4,10000,H,Human,Teeth,Fibroblast,Adult,24,100,MTT,TetrazoliumSalt,48.801,10.1080/01480545.2016.1199563,104,,34.64,,hPDLF,Drug and Chemical Toxicology,Informa UK Limited,2016,"A comparative study on the<i>in vitro</i>cytotoxic responses of two mammalian cell types to fullerenes, carbon nanotubes and iron oxide nanoparticles",FALSE,FALSE,closed,104_10.1080@01480545.2016.1199563.pdf,0
3254,C,Sphere,,Commercial,Negative,142,-37.4,10000,H,Human,Teeth,Fibroblast,Adult,48,0.1,MTT,TetrazoliumSalt,59.746,10.1080/01480545.2016.1199563,104,,34.64,,hPDLF,Drug and Chemical Toxicology,Informa UK Limited,2016,"A comparative study on the<i>in vitro</i>cytotoxic responses of two mammalian cell types to fullerenes, carbon nanotubes and iron oxide nanoparticles",FALSE,FALSE,closed,104_10.1080@01480545.2016.1199563.pdf,0
3255,C,Sphere,,Commercial,Negative,142,-37.4,10000,H,Human,Teeth,Fibroblast,Adult,48,1,MTT,TetrazoliumSalt,63.559,10.1080/01480545.2016.1199563,104,,34.64,,hPDLF,Drug and Chemical Toxicology,Informa UK Limited,2016,"A comparative study on the<i>in vitro</i>cytotoxic responses of two mammalian cell types to fullerenes, carbon nanotubes and iron oxide nanoparticles",FALSE,FALSE,closed,104_10.1080@01480545.2016.1199563.pdf,0
3256,C,Sphere,,Commercial,Negative,142,-37.4,10000,H,Human,Teeth,Fibroblast,Adult,48,10,MTT,TetrazoliumSalt,56.921,10.1080/01480545.2016.1199563,104,,34.64,,hPDLF,Drug and Chemical Toxicology,Informa UK Limited,2016,"A comparative study on the<i>in vitro</i>cytotoxic responses of two mammalian cell types to fullerenes, carbon nanotubes and iron oxide nanoparticles",FALSE,FALSE,closed,104_10.1080@01480545.2016.1199563.pdf,0
3257,C,Sphere,,Commercial,Negative,142,-37.4,10000,H,Human,Teeth,Fibroblast,Adult,48,50,MTT,TetrazoliumSalt,51.695,10.1080/01480545.2016.1199563,104,,34.64,,hPDLF,Drug and Chemical Toxicology,Informa UK Limited,2016,"A comparative study on the<i>in vitro</i>cytotoxic responses of two mammalian cell types to fullerenes, carbon nanotubes and iron oxide nanoparticles",FALSE,FALSE,closed,104_10.1080@01480545.2016.1199563.pdf,0
3258,C,Sphere,,Commercial,Negative,142,-37.4,10000,H,Human,Teeth,Fibroblast,Adult,48,100,MTT,TetrazoliumSalt,62.571,10.1080/01480545.2016.1199563,104,,34.64,,hPDLF,Drug and Chemical Toxicology,Informa UK Limited,2016,"A comparative study on the<i>in vitro</i>cytotoxic responses of two mammalian cell types to fullerenes, carbon nanotubes and iron oxide nanoparticles",FALSE,FALSE,closed,104_10.1080@01480545.2016.1199563.pdf,0
3259,C,Nanotube,,Commercial,Positive,112.9,12.9,10000,H,Human,Teeth,Fibroblast,Adult,6,0.1,MTT,TetrazoliumSalt,81.339,10.1080/01480545.2016.1199563,104,,9,,hPDLF,Drug and Chemical Toxicology,Informa UK Limited,2016,"A comparative study on the<i>in vitro</i>cytotoxic responses of two mammalian cell types to fullerenes, carbon nanotubes and iron oxide nanoparticles",FALSE,FALSE,closed,104_10.1080@01480545.2016.1199563.pdf,0
3260,C,Nanotube,,Commercial,Positive,112.9,12.9,10000,H,Human,Teeth,Fibroblast,Adult,6,1,MTT,TetrazoliumSalt,78.775,10.1080/01480545.2016.1199563,104,,9,,hPDLF,Drug and Chemical Toxicology,Informa UK Limited,2016,"A comparative study on the<i>in vitro</i>cytotoxic responses of two mammalian cell types to fullerenes, carbon nanotubes and iron oxide nanoparticles",FALSE,FALSE,closed,104_10.1080@01480545.2016.1199563.pdf,0
