Repository: anastasiavepreva/ChemX

# ChemX: A Collection of Chemistry Datasets for Benchmarking Automated Information Extraction

## Abstract

ChemX is a collection of 10 manually curated benchmarking datasets developed to support robust automated information extraction in chemistry. It spans two major domains — **nanomaterials** and **small molecules** — and enables evaluation across multiple modalities including text, tables, and figures.

ChemX is designed to benchmark large language models and multi-agent systems in real-world chemical contexts, emphasizing reproducibility, schema-based annotation, and domain-specific validation.

File: datasets/Cytotox.csv (part 25 of 49)
sn,material,shape,coat_functional_group,synthesis_method,surface_charge,size_in_medium_nm,zeta_in_medium_mv,no_of_cells_cells_well,human_animal,cell_source,cell_tissue,cell_morphology,cell_age,time_hr,concentration,test,test_indicator,viability_%,doi,article_list,core_nm,hydrodynamic_nm,potential_mv,cell_type,journal_name,publisher,year,title,journal_is_oa,is_oa,oa_status,pdf,access
3261,C,Nanotube,,Commercial,Positive,112.9,12.9,10000,H,Human,Teeth,Fibroblast,Adult,6,10,MTT,TetrazoliumSalt,61.681,10.1080/01480545.2016.1199563,104,,9,,hPDLF,Drug and Chemical Toxicology,Informa UK Limited,2016,"A comparative study on the<i>in vitro</i>cytotoxic responses of two mammalian cell types to fullerenes, carbon nanotubes and iron oxide nanoparticles",FALSE,FALSE,closed,104_10.1080@01480545.2016.1199563.pdf,0
3262,C,Nanotube,,Commercial,Positive,112.9,12.9,10000,H,Human,Teeth,Fibroblast,Adult,6,50,MTT,TetrazoliumSalt,55.84,10.1080/01480545.2016.1199563,104,,9,,hPDLF,Drug and Chemical Toxicology,Informa UK Limited,2016,"A comparative study on the<i>in vitro</i>cytotoxic responses of two mammalian cell types to fullerenes, carbon nanotubes and iron oxide nanoparticles",FALSE,FALSE,closed,104_10.1080@01480545.2016.1199563.pdf,0
3263,C,Nanotube,,Commercial,Positive,112.9,12.9,10000,H,Human,Teeth,Fibroblast,Adult,6,100,MTT,TetrazoliumSalt,48.86,10.1080/01480545.2016.1199563,104,,9,,hPDLF,Drug and Chemical Toxicology,Informa UK Limited,2016,"A comparative study on the<i>in vitro</i>cytotoxic responses of two mammalian cell types to fullerenes, carbon nanotubes and iron oxide nanoparticles",FALSE,FALSE,closed,104_10.1080@01480545.2016.1199563.pdf,0
3264,C,Nanotube,,Commercial,Positive,112.9,12.9,10000,H,Human,Teeth,Fibroblast,Adult,24,0.1,MTT,TetrazoliumSalt,39.21,10.1080/01480545.2016.1199563,104,,9,,hPDLF,Drug and Chemical Toxicology,Informa UK Limited,2016,"A comparative study on the<i>in vitro</i>cytotoxic responses of two mammalian cell types to fullerenes, carbon nanotubes and iron oxide nanoparticles",FALSE,FALSE,closed,104_10.1080@01480545.2016.1199563.pdf,0
3265,C,Nanotube,,Commercial,Positive,112.9,12.9,10000,H,Human,Teeth,Fibroblast,Adult,24,1,MTT,TetrazoliumSalt,42.172,10.1080/01480545.2016.1199563,104,,9,,hPDLF,Drug and Chemical Toxicology,Informa UK Limited,2016,"A comparative study on the<i>in vitro</i>cytotoxic responses of two mammalian cell types to fullerenes, carbon nanotubes and iron oxide nanoparticles",FALSE,FALSE,closed,104_10.1080@01480545.2016.1199563.pdf,0
3266,C,Nanotube,,Commercial,Positive,112.9,12.9,10000,H,Human,Teeth,Fibroblast,Adult,24,10,MTT,TetrazoliumSalt,47.814,10.1080/01480545.2016.1199563,104,,9,,hPDLF,Drug and Chemical Toxicology,Informa UK Limited,2016,"A comparative study on the<i>in vitro</i>cytotoxic responses of two mammalian cell types to fullerenes, carbon nanotubes and iron oxide nanoparticles",FALSE,FALSE,closed,104_10.1080@01480545.2016.1199563.pdf,0
3267,C,Nanotube,,Commercial,Positive,112.9,12.9,10000,H,Human,Teeth,Fibroblast,Adult,24,50,MTT,TetrazoliumSalt,45.98,10.1080/01480545.2016.1199563,104,,9,,hPDLF,Drug and Chemical Toxicology,Informa UK Limited,2016,"A comparative study on the<i>in vitro</i>cytotoxic responses of two mammalian cell types to fullerenes, carbon nanotubes and iron oxide nanoparticles",FALSE,FALSE,closed,104_10.1080@01480545.2016.1199563.pdf,0
3268,C,Nanotube,,Commercial,Positive,112.9,12.9,10000,H,Human,Teeth,Fibroblast,Adult,24,100,MTT,TetrazoliumSalt,38.787,10.1080/01480545.2016.1199563,104,,9,,hPDLF,Drug and Chemical Toxicology,Informa UK Limited,2016,"A comparative study on the<i>in vitro</i>cytotoxic responses of two mammalian cell types to fullerenes, carbon nanotubes and iron oxide nanoparticles",FALSE,FALSE,closed,104_10.1080@01480545.2016.1199563.pdf,0
3269,C,Nanotube,,Commercial,Positive,112.9,12.9,10000,H,Human,Teeth,Fibroblast,Adult,48,0.1,MTT,TetrazoliumSalt,47.458,10.1080/01480545.2016.1199563,104,,9,,hPDLF,Drug and Chemical Toxicology,Informa UK Limited,2016,"A comparative study on the<i>in vitro</i>cytotoxic responses of two mammalian cell types to fullerenes, carbon nanotubes and iron oxide nanoparticles",FALSE,FALSE,closed,104_10.1080@01480545.2016.1199563.pdf,0
3270,C,Nanotube,,Commercial,Positive,112.9,12.9,10000,H,Human,Teeth,Fibroblast,Adult,48,1,MTT,TetrazoliumSalt,52.542,10.1080/01480545.2016.1199563,104,,9,,hPDLF,Drug and Chemical Toxicology,Informa UK Limited,2016,"A comparative study on the<i>in vitro</i>cytotoxic responses of two mammalian cell types to fullerenes, carbon nanotubes and iron oxide nanoparticles",FALSE,FALSE,closed,104_10.1080@01480545.2016.1199563.pdf,0
3271,C,Nanotube,,Commercial,Positive,112.9,12.9,10000,H,Human,Teeth,Fibroblast,Adult,48,10,MTT,TetrazoliumSalt,62.994,10.1080/01480545.2016.1199563,104,,9,,hPDLF,Drug and Chemical Toxicology,Informa UK Limited,2016,"A comparative study on the<i>in vitro</i>cytotoxic responses of two mammalian cell types to fullerenes, carbon nanotubes and iron oxide nanoparticles",FALSE,FALSE,closed,104_10.1080@01480545.2016.1199563.pdf,0
3272,C,Nanotube,,Commercial,Positive,112.9,12.9,10000,H,Human,Teeth,Fibroblast,Adult,48,50,MTT,TetrazoliumSalt,50.282,10.1080/01480545.2016.1199563,104,,9,,hPDLF,Drug and Chemical Toxicology,Informa UK Limited,2016,"A comparative study on the<i>in vitro</i>cytotoxic responses of two mammalian cell types to fullerenes, carbon nanotubes and iron oxide nanoparticles",FALSE,FALSE,closed,104_10.1080@01480545.2016.1199563.pdf,0
3273,C,Nanotube,,Commercial,Positive,112.9,12.9,10000,H,Human,Teeth,Fibroblast,Adult,48,100,MTT,TetrazoliumSalt,48.305,10.1080/01480545.2016.1199563,104,,9,,hPDLF,Drug and Chemical Toxicology,Informa UK Limited,2016,"A comparative study on the<i>in vitro</i>cytotoxic responses of two mammalian cell types to fullerenes, carbon nanotubes and iron oxide nanoparticles",FALSE,FALSE,closed,104_10.1080@01480545.2016.1199563.pdf,0
3274,Fe3O4,Sphere,,Commercial,Negative,316.6,-18.4,10000,H,Human,Teeth,Fibroblast,Adult,6,0.1,MTT,TetrazoliumSalt,76.068,10.1080/01480545.2016.1199563,104,,28.33,,hPDLF,Drug and Chemical Toxicology,Informa UK Limited,2016,"A comparative study on the<i>in vitro</i>cytotoxic responses of two mammalian cell types to fullerenes, carbon nanotubes and iron oxide nanoparticles",FALSE,FALSE,closed,104_10.1080@01480545.2016.1199563.pdf,0
3275,Fe3O4,Sphere,,Commercial,Negative,316.6,-18.4,10000,H,Human,Teeth,Fibroblast,Adult,6,1,MTT,TetrazoliumSalt,100,10.1080/01480545.2016.1199563,104,,28.33,,hPDLF,Drug and Chemical Toxicology,Informa UK Limited,2016,"A comparative study on the<i>in vitro</i>cytotoxic responses of two mammalian cell types to fullerenes, carbon nanotubes and iron oxide nanoparticles",FALSE,FALSE,closed,104_10.1080@01480545.2016.1199563.pdf,0
3276,Fe3O4,Sphere,,Commercial,Negative,316.6,-18.4,10000,H,Human,Teeth,Fibroblast,Adult,6,10,MTT,TetrazoliumSalt,94.302,10.1080/01480545.2016.1199563,104,,28.33,,hPDLF,Drug and Chemical Toxicology,Informa UK Limited,2016,"A comparative study on the<i>in vitro</i>cytotoxic responses of two mammalian cell types to fullerenes, carbon nanotubes and iron oxide nanoparticles",FALSE,FALSE,closed,104_10.1080@01480545.2016.1199563.pdf,0
3277,Fe3O4,Sphere,,Commercial,Negative,316.6,-18.4,10000,H,Human,Teeth,Fibroblast,Adult,6,50,MTT,TetrazoliumSalt,95.726,10.1080/01480545.2016.1199563,104,,28.33,,hPDLF,Drug and Chemical Toxicology,Informa UK Limited,2016,"A comparative study on the<i>in vitro</i>cytotoxic responses of two mammalian cell types to fullerenes, carbon nanotubes and iron oxide nanoparticles",FALSE,FALSE,closed,104_10.1080@01480545.2016.1199563.pdf,0
3278,Fe3O4,Sphere,,Commercial,Negative,316.6,-18.4,10000,H,Human,Teeth,Fibroblast,Adult,6,100,MTT,TetrazoliumSalt,86.61,10.1080/01480545.2016.1199563,104,,28.33,,hPDLF,Drug and Chemical Toxicology,Informa UK Limited,2016,"A comparative study on the<i>in vitro</i>cytotoxic responses of two mammalian cell types to fullerenes, carbon nanotubes and iron oxide nanoparticles",FALSE,FALSE,closed,104_10.1080@01480545.2016.1199563.pdf,0
3279,Fe3O4,Sphere,,Commercial,Negative,316.6,-18.4,10000,H,Human,Teeth,Fibroblast,Adult,24,0.1,MTT,TetrazoliumSalt,49.647,10.1080/01480545.2016.1199563,104,,28.33,,hPDLF,Drug and Chemical Toxicology,Informa UK Limited,2016,"A comparative study on the<i>in vitro</i>cytotoxic responses of two mammalian cell types to fullerenes, carbon nanotubes and iron oxide nanoparticles",FALSE,FALSE,closed,104_10.1080@01480545.2016.1199563.pdf,0
3280,Fe3O4,Sphere,,Commercial,Negative,316.6,-18.4,10000,H,Human,Teeth,Fibroblast,Adult,24,1,MTT,TetrazoliumSalt,55.289,10.1080/01480545.2016.1199563,104,,28.33,,hPDLF,Drug and Chemical Toxicology,Informa UK Limited,2016,"A comparative study on the<i>in vitro</i>cytotoxic responses of two mammalian cell types to fullerenes, carbon nanotubes and iron oxide nanoparticles",FALSE,FALSE,closed,104_10.1080@01480545.2016.1199563.pdf,0
3281,Fe3O4,Sphere,,Commercial,Negative,316.6,-18.4,10000,H,Human,Teeth,Fibroblast,Adult,24,10,MTT,TetrazoliumSalt,53.032,10.1080/01480545.2016.1199563,104,,28.33,,hPDLF,Drug and Chemical Toxicology,Informa UK Limited,2016,"A comparative study on the<i>in vitro</i>cytotoxic responses of two mammalian cell types to fullerenes, carbon nanotubes and iron oxide nanoparticles",FALSE,FALSE,closed,104_10.1080@01480545.2016.1199563.pdf,0
3282,Fe3O4,Sphere,,Commercial,Negative,316.6,-18.4,10000,H,Human,Teeth,Fibroblast,Adult,24,50,MTT,TetrazoliumSalt,55.007,10.1080/01480545.2016.1199563,104,,28.33,,hPDLF,Drug and Chemical Toxicology,Informa UK Limited,2016,"A comparative study on the<i>in vitro</i>cytotoxic responses of two mammalian cell types to fullerenes, carbon nanotubes and iron oxide nanoparticles",FALSE,FALSE,closed,104_10.1080@01480545.2016.1199563.pdf,0
3283,Fe3O4,Sphere,,Commercial,Negative,316.6,-18.4,10000,H,Human,Teeth,Fibroblast,Adult,24,100,MTT,TetrazoliumSalt,51.622,10.1080/01480545.2016.1199563,104,,28.33,,hPDLF,Drug and Chemical Toxicology,Informa UK Limited,2016,"A comparative study on the<i>in vitro</i>cytotoxic responses of two mammalian cell types to fullerenes, carbon nanotubes and iron oxide nanoparticles",FALSE,FALSE,closed,104_10.1080@01480545.2016.1199563.pdf,0
3284,Fe3O4,Sphere,,Commercial,Negative,316.6,-18.4,10000,H,Human,Teeth,Fibroblast,Adult,48,0.1,MTT,TetrazoliumSalt,51.13,10.1080/01480545.2016.1199563,104,,28.33,,hPDLF,Drug and Chemical Toxicology,Informa UK Limited,2016,"A comparative study on the<i>in vitro</i>cytotoxic responses of two mammalian cell types to fullerenes, carbon nanotubes and iron oxide nanoparticles",FALSE,FALSE,closed,104_10.1080@01480545.2016.1199563.pdf,0
3285,Fe3O4,Sphere,,Commercial,Negative,316.6,-18.4,10000,H,Human,Teeth,Fibroblast,Adult,48,1,MTT,TetrazoliumSalt,52.119,10.1080/01480545.2016.1199563,104,,28.33,,hPDLF,Drug and Chemical Toxicology,Informa UK Limited,2016,"A comparative study on the<i>in vitro</i>cytotoxic responses of two mammalian cell types to fullerenes, carbon nanotubes and iron oxide nanoparticles",FALSE,FALSE,closed,104_10.1080@01480545.2016.1199563.pdf,0
3286,Fe3O4,Sphere,,Commercial,Negative,316.6,-18.4,10000,H,Human,Teeth,Fibroblast,Adult,48,10,MTT,TetrazoliumSalt,48.87,10.1080/01480545.2016.1199563,104,,28.33,,hPDLF,Drug and Chemical Toxicology,Informa UK Limited,2016,"A comparative study on the<i>in vitro</i>cytotoxic responses of two mammalian cell types to fullerenes, carbon nanotubes and iron oxide nanoparticles",FALSE,FALSE,closed,104_10.1080@01480545.2016.1199563.pdf,0
3287,Fe3O4,Sphere,,Commercial,Negative,316.6,-18.4,10000,H,Human,Teeth,Fibroblast,Adult,48,50,MTT,TetrazoliumSalt,43.644,10.1080/01480545.2016.1199563,104,,28.33,,hPDLF,Drug and Chemical Toxicology,Informa UK Limited,2016,"A comparative study on the<i>in vitro</i>cytotoxic responses of two mammalian cell types to fullerenes, carbon nanotubes and iron oxide nanoparticles",FALSE,FALSE,closed,104_10.1080@01480545.2016.1199563.pdf,0
3288,Fe3O4,Sphere,,Commercial,Negative,316.6,-18.4,10000,H,Human,Teeth,Fibroblast,Adult,48,100,MTT,TetrazoliumSalt,39.831,10.1080/01480545.2016.1199563,104,,28.33,,hPDLF,Drug and Chemical Toxicology,Informa UK Limited,2016,"A comparative study on the<i>in vitro</i>cytotoxic responses of two mammalian cell types to fullerenes, carbon nanotubes and iron oxide nanoparticles",FALSE,FALSE,closed,104_10.1080@01480545.2016.1199563.pdf,0
3289,C,Nanotube,,Commercial,Negative,217.2,-13.005,500000,A,Rat,Lung,Macrophage,Adult,4,6,MTT,TetrazoliumSalt,76.548,10.1002/jat.3765,105,,,,NR8383,Journal of Applied Toxicology,Wiley,2019,Single wall and multiwall carbon nanotubes induce different toxicological responses in rat alveolar macrophages,FALSE,TRUE,hybrid,105_nahle2019.pdf,1
3290,C,Nanotube,,Commercial,Negative,217.2,-13.005,500000,A,Rat,Lung,Macrophage,Adult,4,12.5,MTT,TetrazoliumSalt,61.924,10.1002/jat.3765,105,,,,NR8383,Journal of Applied Toxicology,Wiley,2019,Single wall and multiwall carbon nanotubes induce different toxicological responses in rat alveolar macrophages,FALSE,TRUE,hybrid,105_nahle2019.pdf,1
3291,C,Nanotube,,Commercial,Negative,217.2,-13.005,500000,A,Rat,Lung,Macrophage,Adult,4,25,MTT,TetrazoliumSalt,47.826,10.1002/jat.3765,105,,,,NR8383,Journal of Applied Toxicology,Wiley,2019,Single wall and multiwall carbon nanotubes induce different toxicological responses in rat alveolar macrophages,FALSE,TRUE,hybrid,105_nahle2019.pdf,1
3292,C,Nanotube,,Commercial,Negative,217.2,-13.005,500000,A,Rat,Lung,Macrophage,Adult,4,50,MTT,TetrazoliumSalt,41.765,10.1002/jat.3765,105,,,,NR8383,Journal of Applied Toxicology,Wiley,2019,Single wall and multiwall carbon nanotubes induce different toxicological responses in rat alveolar macrophages,FALSE,TRUE,hybrid,105_nahle2019.pdf,1
3293,C,Nanotube,,Commercial,Negative,217.2,-13.005,500000,A,Rat,Lung,Macrophage,Adult,4,100,MTT,TetrazoliumSalt,26.482,10.1002/jat.3765,105,,,,NR8383,Journal of Applied Toxicology,Wiley,2019,Single wall and multiwall carbon nanotubes induce different toxicological responses in rat alveolar macrophages,FALSE,TRUE,hybrid,105_nahle2019.pdf,1
3294,C,Nanotube,,Commercial,Negative,217.2,-13.005,500000,A,Rat,Lung,Macrophage,Adult,4,200,MTT,TetrazoliumSalt,11.726,10.1002/jat.3765,105,,,,NR8383,Journal of Applied Toxicology,Wiley,2019,Single wall and multiwall carbon nanotubes induce different toxicological responses in rat alveolar macrophages,FALSE,TRUE,hybrid,105_nahle2019.pdf,1
3295,C,Nanotube,,Commercial,Negative,217.2,-13.005,500000,A,Rat,Lung,Macrophage,Adult,24,6,MTT,TetrazoliumSalt,51.779,10.1002/jat.3765,105,,,,NR8383,Journal of Applied Toxicology,Wiley,2019,Single wall and multiwall carbon nanotubes induce different toxicological responses in rat alveolar macrophages,FALSE,TRUE,hybrid,105_nahle2019.pdf,1
3296,C,Nanotube,,Commercial,Negative,217.2,-13.005,500000,A,Rat,Lung,Macrophage,Adult,24,12.5,MTT,TetrazoliumSalt,46.245,10.1002/jat.3765,105,,,,NR8383,Journal of Applied Toxicology,Wiley,2019,Single wall and multiwall carbon nanotubes induce different toxicological responses in rat alveolar macrophages,FALSE,TRUE,hybrid,105_nahle2019.pdf,1
3297,C,Nanotube,,Commercial,Negative,217.2,-13.005,500000,A,Rat,Lung,Macrophage,Adult,24,25,MTT,TetrazoliumSalt,44.005,10.1002/jat.3765,105,,,,NR8383,Journal of Applied Toxicology,Wiley,2019,Single wall and multiwall carbon nanotubes induce different toxicological responses in rat alveolar macrophages,FALSE,TRUE,hybrid,105_nahle2019.pdf,1
3298,C,Nanotube,,Commercial,Negative,217.2,-13.005,500000,A,Rat,Lung,Macrophage,Adult,24,50,MTT,TetrazoliumSalt,31.094,10.1002/jat.3765,105,,,,NR8383,Journal of Applied Toxicology,Wiley,2019,Single wall and multiwall carbon nanotubes induce different toxicological responses in rat alveolar macrophages,FALSE,TRUE,hybrid,105_nahle2019.pdf,1
3299,C,Nanotube,,Commercial,Negative,217.2,-13.005,500000,A,Rat,Lung,Macrophage,Adult,24,100,MTT,TetrazoliumSalt,27.8,10.1002/jat.3765,105,,,,NR8383,Journal of Applied Toxicology,Wiley,2019,Single wall and multiwall carbon nanotubes induce different toxicological responses in rat alveolar macrophages,FALSE,TRUE,hybrid,105_nahle2019.pdf,1
3300,C,Nanotube,,Commercial,Negative,217.2,-13.005,500000,A,Rat,Lung,Macrophage,Adult,24,200,MTT,TetrazoliumSalt,18.05,10.1002/jat.3765,105,,,,NR8383,Journal of Applied Toxicology,Wiley,2019,Single wall and multiwall carbon nanotubes induce different toxicological responses in rat alveolar macrophages,FALSE,TRUE,hybrid,105_nahle2019.pdf,1
3301,C,Nanotube,,Commercial,Negative,601.7,-13.005,500000,A,Rat,Lung,Macrophage,Adult,4,6,MTT,TetrazoliumSalt,88.921,10.1002/jat.3765,105,,,,NR8383,Journal of Applied Toxicology,Wiley,2019,Single wall and multiwall carbon nanotubes induce different toxicological responses in rat alveolar macrophages,FALSE,TRUE,hybrid,105_nahle2019.pdf,1
3302,C,Nanotube,,Commercial,Negative,601.7,-13.005,500000,A,Rat,Lung,Macrophage,Adult,4,12.5,MTT,TetrazoliumSalt,73.381,10.1002/jat.3765,105,,,,NR8383,Journal of Applied Toxicology,Wiley,2019,Single wall and multiwall carbon nanotubes induce different toxicological responses in rat alveolar macrophages,FALSE,TRUE,hybrid,105_nahle2019.pdf,1
3303,C,Nanotube,,Commercial,Negative,601.7,-13.005,500000,A,Rat,Lung,Macrophage,Adult,4,25,MTT,TetrazoliumSalt,58.417,10.1002/jat.3765,105,,,,NR8383,Journal of Applied Toxicology,Wiley,2019,Single wall and multiwall carbon nanotubes induce different toxicological responses in rat alveolar macrophages,FALSE,TRUE,hybrid,105_nahle2019.pdf,1
3304,C,Nanotube,,Commercial,Negative,601.7,-13.005,500000,A,Rat,Lung,Macrophage,Adult,4,50,MTT,TetrazoliumSalt,45.755,10.1002/jat.3765,105,,,,NR8383,Journal of Applied Toxicology,Wiley,2019,Single wall and multiwall carbon nanotubes induce different toxicological responses in rat alveolar macrophages,FALSE,TRUE,hybrid,105_nahle2019.pdf,1
3305,C,Nanotube,,Commercial,Negative,601.7,-13.005,500000,A,Rat,Lung,Macrophage,Adult,4,100,MTT,TetrazoliumSalt,12.086,10.1002/jat.3765,105,,,,NR8383,Journal of Applied Toxicology,Wiley,2019,Single wall and multiwall carbon nanotubes induce different toxicological responses in rat alveolar macrophages,FALSE,TRUE,hybrid,105_nahle2019.pdf,1
3306,C,Nanotube,,Commercial,Negative,601.7,-13.005,500000,A,Rat,Lung,Macrophage,Adult,4,200,MTT,TetrazoliumSalt,0.14388,10.1002/jat.3765,105,,,,NR8383,Journal of Applied Toxicology,Wiley,2019,Single wall and multiwall carbon nanotubes induce different toxicological responses in rat alveolar macrophages,FALSE,TRUE,hybrid,105_nahle2019.pdf,1
3307,C,Nanotube,,Commercial,Negative,601.7,-13.005,500000,A,Rat,Lung,Macrophage,Adult,24,6,MTT,TetrazoliumSalt,74.82,10.1002/jat.3765,105,,,,NR8383,Journal of Applied Toxicology,Wiley,2019,Single wall and multiwall carbon nanotubes induce different toxicological responses in rat alveolar macrophages,FALSE,TRUE,hybrid,105_nahle2019.pdf,1
3308,C,Nanotube,,Commercial,Negative,601.7,-13.005,500000,A,Rat,Lung,Macrophage,Adult,24,12.5,MTT,TetrazoliumSalt,64.604,10.1002/jat.3765,105,,,,NR8383,Journal of Applied Toxicology,Wiley,2019,Single wall and multiwall carbon nanotubes induce different toxicological responses in rat alveolar macrophages,FALSE,TRUE,hybrid,105_nahle2019.pdf,1
3309,C,Nanotube,,Commercial,Negative,601.7,-13.005,500000,A,Rat,Lung,Macrophage,Adult,24,25,MTT,TetrazoliumSalt,53.669,10.1002/jat.3765,105,,,,NR8383,Journal of Applied Toxicology,Wiley,2019,Single wall and multiwall carbon nanotubes induce different toxicological responses in rat alveolar macrophages,FALSE,TRUE,hybrid,105_nahle2019.pdf,1
3310,C,Nanotube,,Commercial,Negative,601.7,-13.005,500000,A,Rat,Lung,Macrophage,Adult,24,50,MTT,TetrazoliumSalt,43.309,10.1002/jat.3765,105,,,,NR8383,Journal of Applied Toxicology,Wiley,2019,Single wall and multiwall carbon nanotubes induce different toxicological responses in rat alveolar macrophages,FALSE,TRUE,hybrid,105_nahle2019.pdf,1
3311,C,Nanotube,,Commercial,Negative,601.7,-13.005,500000,A,Rat,Lung,Macrophage,Adult,24,100,MTT,TetrazoliumSalt,4.6043,10.1002/jat.3765,105,,,,NR8383,Journal of Applied Toxicology,Wiley,2019,Single wall and multiwall carbon nanotubes induce different toxicological responses in rat alveolar macrophages,FALSE,TRUE,hybrid,105_nahle2019.pdf,1
3312,C,Nanotube,,Commercial,Negative,601.7,-13.005,500000,A,Rat,Lung,Macrophage,Adult,24,200,MTT,TetrazoliumSalt,2.446,10.1002/jat.3765,105,,,,NR8383,Journal of Applied Toxicology,Wiley,2019,Single wall and multiwall carbon nanotubes induce different toxicological responses in rat alveolar macrophages,FALSE,TRUE,hybrid,105_nahle2019.pdf,1
3313,C,Nanotube,,Commercial,Negative,217.2,-13.005,500000,A,Rat,Lung,Macrophage,Adult,4,6,AlamarBlue,AlamarBlue,70.014,10.1002/jat.3765,105,,,,NR8383,Journal of Applied Toxicology,Wiley,2019,Single wall and multiwall carbon nanotubes induce different toxicological responses in rat alveolar macrophages,FALSE,TRUE,hybrid,105_nahle2019.pdf,1
3314,C,Nanotube,,Commercial,Negative,217.2,-13.005,500000,A,Rat,Lung,Macrophage,Adult,4,12.5,AlamarBlue,AlamarBlue,63.989,10.1002/jat.3765,105,,,,NR8383,Journal of Applied Toxicology,Wiley,2019,Single wall and multiwall carbon nanotubes induce different toxicological responses in rat alveolar macrophages,FALSE,TRUE,hybrid,105_nahle2019.pdf,1
3315,C,Nanotube,,Commercial,Negative,217.2,-13.005,500000,A,Rat,Lung,Macrophage,Adult,4,25,AlamarBlue,AlamarBlue,51.076,10.1002/jat.3765,105,,,,NR8383,Journal of Applied Toxicology,Wiley,2019,Single wall and multiwall carbon nanotubes induce different toxicological responses in rat alveolar macrophages,FALSE,TRUE,hybrid,105_nahle2019.pdf,1
3316,C,Nanotube,,Commercial,Negative,217.2,-13.005,500000,A,Rat,Lung,Macrophage,Adult,4,50,AlamarBlue,AlamarBlue,40.459,10.1002/jat.3765,105,,,,NR8383,Journal of Applied Toxicology,Wiley,2019,Single wall and multiwall carbon nanotubes induce different toxicological responses in rat alveolar macrophages,FALSE,TRUE,hybrid,105_nahle2019.pdf,1
3317,C,Nanotube,,Commercial,Negative,217.2,-13.005,500000,A,Rat,Lung,Macrophage,Adult,4,100,AlamarBlue,AlamarBlue,24.534,10.1002/jat.3765,105,,,,NR8383,Journal of Applied Toxicology,Wiley,2019,Single wall and multiwall carbon nanotubes induce different toxicological responses in rat alveolar macrophages,FALSE,TRUE,hybrid,105_nahle2019.pdf,1
3318,C,Nanotube,,Commercial,Negative,217.2,-13.005,500000,A,Rat,Lung,Macrophage,Adult,4,200,AlamarBlue,AlamarBlue,8.4648,10.1002/jat.3765,105,,,,NR8383,Journal of Applied Toxicology,Wiley,2019,Single wall and multiwall carbon nanotubes induce different toxicological responses in rat alveolar macrophages,FALSE,TRUE,hybrid,105_nahle2019.pdf,1
3319,C,Nanotube,,Commercial,Negative,217.2,-13.005,500000,A,Rat,Lung,Macrophage,Adult,24,6,AlamarBlue,AlamarBlue,70.588,10.1002/jat.3765,105,,,,NR8383,Journal of Applied Toxicology,Wiley,2019,Single wall and multiwall carbon nanotubes induce different toxicological responses in rat alveolar macrophages,FALSE,TRUE,hybrid,105_nahle2019.pdf,1
3320,C,Nanotube,,Commercial,Negative,217.2,-13.005,500000,A,Rat,Lung,Macrophage,Adult,24,12.5,AlamarBlue,AlamarBlue,69.01,10.1002/jat.3765,105,,,,NR8383,Journal of Applied Toxicology,Wiley,2019,Single wall and multiwall carbon nanotubes induce different toxicological responses in rat alveolar macrophages,FALSE,TRUE,hybrid,105_nahle2019.pdf,1
3321,C,Nanotube,,Commercial,Negative,217.2,-13.005,500000,A,Rat,Lung,Macrophage,Adult,24,25,AlamarBlue,AlamarBlue,41.607,10.1002/jat.3765,105,,,,NR8383,Journal of Applied Toxicology,Wiley,2019,Single wall and multiwall carbon nanotubes induce different toxicological responses in rat alveolar macrophages,FALSE,TRUE,hybrid,105_nahle2019.pdf,1
3322,C,Nanotube,,Commercial,Negative,217.2,-13.005,500000,A,Rat,Lung,Macrophage,Adult,24,50,AlamarBlue,AlamarBlue,32.281,10.1002/jat.3765,105,,,,NR8383,Journal of Applied Toxicology,Wiley,2019,Single wall and multiwall carbon nanotubes induce different toxicological responses in rat alveolar macrophages,FALSE,TRUE,hybrid,105_nahle2019.pdf,1
3323,C,Nanotube,,Commercial,Negative,217.2,-13.005,500000,A,Rat,Lung,Macrophage,Adult,24,100,AlamarBlue,AlamarBlue,23.529,10.1002/jat.3765,105,,,,NR8383,Journal of Applied Toxicology,Wiley,2019,Single wall and multiwall carbon nanotubes induce different toxicological responses in rat alveolar macrophages,FALSE,TRUE,hybrid,105_nahle2019.pdf,1
3324,C,Nanotube,,Commercial,Negative,217.2,-13.005,500000,A,Rat,Lung,Macrophage,Adult,24,200,AlamarBlue,AlamarBlue,13.056,10.1002/jat.3765,105,,,,NR8383,Journal of Applied Toxicology,Wiley,2019,Single wall and multiwall carbon nanotubes induce different toxicological responses in rat alveolar macrophages,FALSE,TRUE,hybrid,105_nahle2019.pdf,1
3325,C,Nanotube,,Commercial,Negative,601.7,-13.005,500000,A,Rat,Lung,Macrophage,Adult,4,6,AlamarBlue,AlamarBlue,103.13,10.1002/jat.3765,105,,,,NR8383,Journal of Applied Toxicology,Wiley,2019,Single wall and multiwall carbon nanotubes induce different toxicological responses in rat alveolar macrophages,FALSE,TRUE,hybrid,105_nahle2019.pdf,1
3326,C,Nanotube,,Commercial,Negative,601.7,-13.005,500000,A,Rat,Lung,Macrophage,Adult,4,12.5,AlamarBlue,AlamarBlue,85.755,10.1002/jat.3765,105,,,,NR8383,Journal of Applied Toxicology,Wiley,2019,Single wall and multiwall carbon nanotubes induce different toxicological responses in rat alveolar macrophages,FALSE,TRUE,hybrid,105_nahle2019.pdf,1
3327,C,Nanotube,,Commercial,Negative,601.7,-13.005,500000,A,Rat,Lung,Macrophage,Adult,4,25,AlamarBlue,AlamarBlue,65.67,10.1002/jat.3765,105,,,,NR8383,Journal of Applied Toxicology,Wiley,2019,Single wall and multiwall carbon nanotubes induce different toxicological responses in rat alveolar macrophages,FALSE,TRUE,hybrid,105_nahle2019.pdf,1
3328,C,Nanotube,,Commercial,Negative,601.7,-13.005,500000,A,Rat,Lung,Macrophage,Adult,4,50,AlamarBlue,AlamarBlue,53.704,10.1002/jat.3765,105,,,,NR8383,Journal of Applied Toxicology,Wiley,2019,Single wall and multiwall carbon nanotubes induce different toxicological responses in rat alveolar macrophages,FALSE,TRUE,hybrid,105_nahle2019.pdf,1
3329,C,Nanotube,,Commercial,Negative,601.7,-13.005,500000,A,Rat,Lung,Macrophage,Adult,4,100,AlamarBlue,AlamarBlue,45.299,10.1002/jat.3765,105,,,,NR8383,Journal of Applied Toxicology,Wiley,2019,Single wall and multiwall carbon nanotubes induce different toxicological responses in rat alveolar macrophages,FALSE,TRUE,hybrid,105_nahle2019.pdf,1
3330,C,Nanotube,,Commercial,Negative,601.7,-13.005,500000,A,Rat,Lung,Macrophage,Adult,4,200,AlamarBlue,AlamarBlue,11.396,10.1002/jat.3765,105,,,,NR8383,Journal of Applied Toxicology,Wiley,2019,Single wall and multiwall carbon nanotubes induce different toxicological responses in rat alveolar macrophages,FALSE,TRUE,hybrid,105_nahle2019.pdf,1
3331,C,Nanotube,,Commercial,Negative,601.7,-13.005,500000,A,Rat,Lung,Macrophage,Adult,24,6,AlamarBlue,AlamarBlue,65.242,10.1002/jat.3765,105,,,,NR8383,Journal of Applied Toxicology,Wiley,2019,Single wall and multiwall carbon nanotubes induce different toxicological responses in rat alveolar macrophages,FALSE,TRUE,hybrid,105_nahle2019.pdf,1
3332,C,Nanotube,,Commercial,Negative,601.7,-13.005,500000,A,Rat,Lung,Macrophage,Adult,24,12.5,AlamarBlue,AlamarBlue,69.373,10.1002/jat.3765,105,,,,NR8383,Journal of Applied Toxicology,Wiley,2019,Single wall and multiwall carbon nanotubes induce different toxicological responses in rat alveolar macrophages,FALSE,TRUE,hybrid,105_nahle2019.pdf,1
3333,C,Nanotube,,Commercial,Negative,601.7,-13.005,500000,A,Rat,Lung,Macrophage,Adult,24,25,AlamarBlue,AlamarBlue,53.134,10.1002/jat.3765,105,,,,NR8383,Journal of Applied Toxicology,Wiley,2019,Single wall and multiwall carbon nanotubes induce different toxicological responses in rat alveolar macrophages,FALSE,TRUE,hybrid,105_nahle2019.pdf,1
3334,C,Nanotube,,Commercial,Negative,601.7,-13.005,500000,A,Rat,Lung,Macrophage,Adult,24,50,AlamarBlue,AlamarBlue,40.456,10.1002/jat.3765,105,,,,NR8383,Journal of Applied Toxicology,Wiley,2019,Single wall and multiwall carbon nanotubes induce different toxicological responses in rat alveolar macrophages,FALSE,TRUE,hybrid,105_nahle2019.pdf,1
3335,C,Nanotube,,Commercial,Negative,601.7,-13.005,500000,A,Rat,Lung,Macrophage,Adult,24,100,AlamarBlue,AlamarBlue,15.385,10.1002/jat.3765,105,,,,NR8383,Journal of Applied Toxicology,Wiley,2019,Single wall and multiwall carbon nanotubes induce different toxicological responses in rat alveolar macrophages,FALSE,TRUE,hybrid,105_nahle2019.pdf,1
3336,C,Nanotube,,Commercial,Negative,601.7,-13.005,500000,A,Rat,Lung,Macrophage,Adult,24,200,AlamarBlue,AlamarBlue,1.567,10.1002/jat.3765,105,,,,NR8383,Journal of Applied Toxicology,Wiley,2019,Single wall and multiwall carbon nanotubes induce different toxicological responses in rat alveolar macrophages,FALSE,TRUE,hybrid,105_nahle2019.pdf,1
3337,C,Sphere,,Commercial,,,,100000,A,Mouse,Ascites,Monocyte/Macrophage,Adult,24,5,WST-1,,98.923,10.1371/journal.pone.0065756,106,,21,,RAW264.7,PLoS ONE,Public Library of Science (PLoS),2013,Modulation of Apoptotic Pathways of Macrophages by Surface-Functionalized Multi-Walled Carbon Nanotubes,TRUE,TRUE,gold,106_jiang2013.pdf,1
3338,C,Sphere,,Commercial,,,,100000,A,Mouse,Ascites,Monocyte/Macrophage,Adult,24,25,WST-1,,97.981,10.1371/journal.pone.0065756,106,,21,,RAW264.7,PLoS ONE,Public Library of Science (PLoS),2013,Modulation of Apoptotic Pathways of Macrophages by Surface-Functionalized Multi-Walled Carbon Nanotubes,TRUE,TRUE,gold,106_jiang2013.pdf,1
3339,C,Sphere,,Commercial,,,,100000,A,Mouse,Ascites,Monocyte/Macrophage,Adult,24,50,WST-1,,95.155,10.1371/journal.pone.0065756,106,,21,,RAW264.7,PLoS ONE,Public Library of Science (PLoS),2013,Modulation of Apoptotic Pathways of Macrophages by Surface-Functionalized Multi-Walled Carbon Nanotubes,TRUE,TRUE,gold,106_jiang2013.pdf,1
3340,C,Sphere,,Commercial,,,,100000,A,Mouse,Ascites,Monocyte/Macrophage,Adult,24,75,WST-1,,94.886,10.1371/journal.pone.0065756,106,,21,,RAW264.7,PLoS ONE,Public Library of Science (PLoS),2013,Modulation of Apoptotic Pathways of Macrophages by Surface-Functionalized Multi-Walled Carbon Nanotubes,TRUE,TRUE,gold,106_jiang2013.pdf,1
3341,C,Sphere,,Commercial,,,,100000,A,Mouse,Ascites,Monocyte/Macrophage,Adult,24,100,WST-1,,93.809,10.1371/journal.pone.0065756,106,,21,,RAW264.7,PLoS ONE,Public Library of Science (PLoS),2013,Modulation of Apoptotic Pathways of Macrophages by Surface-Functionalized Multi-Walled Carbon Nanotubes,TRUE,TRUE,gold,106_jiang2013.pdf,1
3342,C,Nanotube,COOH,Chemical Vapor Deposition,Negative,,-20.2,100000,A,Mouse,Ascites,Monocyte/Macrophage,Adult,24,5,WST-1,,97.981,10.1371/journal.pone.0065756,106,,24.6,,RAW264.7,PLoS ONE,Public Library of Science (PLoS),2013,Modulation of Apoptotic Pathways of Macrophages by Surface-Functionalized Multi-Walled Carbon Nanotubes,TRUE,TRUE,gold,106_jiang2013.pdf,1
3343,C,Nanotube,COOH,Chemical Vapor Deposition,Negative,,-20.2,100000,A,Mouse,Ascites,Monocyte/Macrophage,Adult,24,25,WST-1,,91.117,10.1371/journal.pone.0065756,106,,24.6,,RAW264.7,PLoS ONE,Public Library of Science (PLoS),2013,Modulation of Apoptotic Pathways of Macrophages by Surface-Functionalized Multi-Walled Carbon Nanotubes,TRUE,TRUE,gold,106_jiang2013.pdf,1
3344,C,Nanotube,COOH,Chemical Vapor Deposition,Negative,,-20.2,100000,A,Mouse,Ascites,Monocyte/Macrophage,Adult,24,50,WST-1,,76.312,10.1371/journal.pone.0065756,106,,24.6,,RAW264.7,PLoS ONE,Public Library of Science (PLoS),2013,Modulation of Apoptotic Pathways of Macrophages by Surface-Functionalized Multi-Walled Carbon Nanotubes,TRUE,TRUE,gold,106_jiang2013.pdf,1
3345,C,Nanotube,COOH,Chemical Vapor Deposition,Negative,,-20.2,100000,A,Mouse,Ascites,Monocyte/Macrophage,Adult,24,75,WST-1,,59.758,10.1371/journal.pone.0065756,106,,24.6,,RAW264.7,PLoS ONE,Public Library of Science (PLoS),2013,Modulation of Apoptotic Pathways of Macrophages by Surface-Functionalized Multi-Walled Carbon Nanotubes,TRUE,TRUE,gold,106_jiang2013.pdf,1
3346,C,Nanotube,COOH,Chemical Vapor Deposition,Negative,,-20.2,100000,A,Mouse,Ascites,Monocyte/Macrophage,Adult,24,100,WST-1,,44.684,10.1371/journal.pone.0065756,106,,24.6,,RAW264.7,PLoS ONE,Public Library of Science (PLoS),2013,Modulation of Apoptotic Pathways of Macrophages by Surface-Functionalized Multi-Walled Carbon Nanotubes,TRUE,TRUE,gold,106_jiang2013.pdf,1
3347,C,Nanotube,PEG,Chemical Vapor Deposition,Negative,,-35.6,100000,A,Mouse,Ascites,Monocyte/Macrophage,Adult,24,5,WST-1,,98.654,10.1371/journal.pone.0065756,106,,27.3,,RAW264.7,PLoS ONE,Public Library of Science (PLoS),2013,Modulation of Apoptotic Pathways of Macrophages by Surface-Functionalized Multi-Walled Carbon Nanotubes,TRUE,TRUE,gold,106_jiang2013.pdf,1
3348,C,Nanotube,PEG,Chemical Vapor Deposition,Negative,,-35.6,100000,A,Mouse,Ascites,Monocyte/Macrophage,Adult,24,25,WST-1,,96.904,10.1371/journal.pone.0065756,106,,27.3,,RAW264.7,PLoS ONE,Public Library of Science (PLoS),2013,Modulation of Apoptotic Pathways of Macrophages by Surface-Functionalized Multi-Walled Carbon Nanotubes,TRUE,TRUE,gold,106_jiang2013.pdf,1
3349,C,Nanotube,PEG,Chemical Vapor Deposition,Negative,,-35.6,100000,A,Mouse,Ascites,Monocyte/Macrophage,Adult,24,50,WST-1,,84.253,10.1371/journal.pone.0065756,106,,27.3,,RAW264.7,PLoS ONE,Public Library of Science (PLoS),2013,Modulation of Apoptotic Pathways of Macrophages by Surface-Functionalized Multi-Walled Carbon Nanotubes,TRUE,TRUE,gold,106_jiang2013.pdf,1
3350,C,Nanotube,PEG,Chemical Vapor Deposition,Negative,,-35.6,100000,A,Mouse,Ascites,Monocyte/Macrophage,Adult,24,75,WST-1,,68.775,10.1371/journal.pone.0065756,106,,27.3,,RAW264.7,PLoS ONE,Public Library of Science (PLoS),2013,Modulation of Apoptotic Pathways of Macrophages by Surface-Functionalized Multi-Walled Carbon Nanotubes,TRUE,TRUE,gold,106_jiang2013.pdf,1
3351,C,Nanotube,PEG,Chemical Vapor Deposition,Negative,,-35.6,100000,A,Mouse,Ascites,Monocyte/Macrophage,Adult,24,100,WST-1,,66.622,10.1371/journal.pone.0065756,106,,27.3,,RAW264.7,PLoS ONE,Public Library of Science (PLoS),2013,Modulation of Apoptotic Pathways of Macrophages by Surface-Functionalized Multi-Walled Carbon Nanotubes,TRUE,TRUE,gold,106_jiang2013.pdf,1
3352,C,Sphere,,Commercial,,,,100000,A,Mouse,Peritoneal Cavity,Macrophage,Adult,24,5,WST-1,,99.038,10.1371/journal.pone.0065756,106,,21,,Macrophages,PLoS ONE,Public Library of Science (PLoS),2013,Modulation of Apoptotic Pathways of Macrophages by Surface-Functionalized Multi-Walled Carbon Nanotubes,TRUE,TRUE,gold,106_jiang2013.pdf,1
3353,C,Sphere,,Commercial,,,,100000,A,Mouse,Peritoneal Cavity,Macrophage,Adult,24,25,WST-1,,95.879,10.1371/journal.pone.0065756,106,,21,,Macrophages,PLoS ONE,Public Library of Science (PLoS),2013,Modulation of Apoptotic Pathways of Macrophages by Surface-Functionalized Multi-Walled Carbon Nanotubes,TRUE,TRUE,gold,106_jiang2013.pdf,1
3354,C,Sphere,,Commercial,,,,100000,A,Mouse,Peritoneal Cavity,Macrophage,Adult,24,50,WST-1,,94.918,10.1371/journal.pone.0065756,106,,21,,Macrophages,PLoS ONE,Public Library of Science (PLoS),2013,Modulation of Apoptotic Pathways of Macrophages by Surface-Functionalized Multi-Walled Carbon Nanotubes,TRUE,TRUE,gold,106_jiang2013.pdf,1
3355,C,Sphere,,Commercial,,,,100000,A,Mouse,Peritoneal Cavity,Macrophage,Adult,24,75,WST-1,,94.918,10.1371/journal.pone.0065756,106,,21,,Macrophages,PLoS ONE,Public Library of Science (PLoS),2013,Modulation of Apoptotic Pathways of Macrophages by Surface-Functionalized Multi-Walled Carbon Nanotubes,TRUE,TRUE,gold,106_jiang2013.pdf,1
3356,C,Sphere,,Commercial,,,,100000,A,Mouse,Peritoneal Cavity,Macrophage,Adult,24,100,WST-1,,93.819,10.1371/journal.pone.0065756,106,,21,,Macrophages,PLoS ONE,Public Library of Science (PLoS),2013,Modulation of Apoptotic Pathways of Macrophages by Surface-Functionalized Multi-Walled Carbon Nanotubes,TRUE,TRUE,gold,106_jiang2013.pdf,1
3357,C,Nanotube,COOH,Chemical Vapor Deposition,Negative,,-20.2,100000,A,Mouse,Peritoneal Cavity,Macrophage,Adult,24,5,WST-1,,95.604,10.1371/journal.pone.0065756,106,,24.6,,Macrophages,PLoS ONE,Public Library of Science (PLoS),2013,Modulation of Apoptotic Pathways of Macrophages by Surface-Functionalized Multi-Walled Carbon Nanotubes,TRUE,TRUE,gold,106_jiang2013.pdf,1
3358,C,Nanotube,COOH,Chemical Vapor Deposition,Negative,,-20.2,100000,A,Mouse,Peritoneal Cavity,Macrophage,Adult,24,25,WST-1,,90.385,10.1371/journal.pone.0065756,106,,24.6,,Macrophages,PLoS ONE,Public Library of Science (PLoS),2013,Modulation of Apoptotic Pathways of Macrophages by Surface-Functionalized Multi-Walled Carbon Nanotubes,TRUE,TRUE,gold,106_jiang2013.pdf,1
3359,C,Nanotube,COOH,Chemical Vapor Deposition,Negative,,-20.2,100000,A,Mouse,Peritoneal Cavity,Macrophage,Adult,24,50,WST-1,,79.808,10.1371/journal.pone.0065756,106,,24.6,,Macrophages,PLoS ONE,Public Library of Science (PLoS),2013,Modulation of Apoptotic Pathways of Macrophages by Surface-Functionalized Multi-Walled Carbon Nanotubes,TRUE,TRUE,gold,106_jiang2013.pdf,1
3360,C,Nanotube,COOH,Chemical Vapor Deposition,Negative,,-20.2,100000,A,Mouse,Peritoneal Cavity,Macrophage,Adult,24,75,WST-1,,59.753,10.1371/journal.pone.0065756,106,,24.6,,Macrophages,PLoS ONE,Public Library of Science (PLoS),2013,Modulation of Apoptotic Pathways of Macrophages by Surface-Functionalized Multi-Walled Carbon Nanotubes,TRUE,TRUE,gold,106_jiang2013.pdf,1
3361,C,Nanotube,COOH,Chemical Vapor Deposition,Negative,,-20.2,100000,A,Mouse,Peritoneal Cavity,Macrophage,Adult,24,100,WST-1,,55.632,10.1371/journal.pone.0065756,106,,24.6,,Macrophages,PLoS ONE,Public Library of Science (PLoS),2013,Modulation of Apoptotic Pathways of Macrophages by Surface-Functionalized Multi-Walled Carbon Nanotubes,TRUE,TRUE,gold,106_jiang2013.pdf,1
3362,C,Nanotube,PEG,Chemical Vapor Deposition,Negative,,-35.6,100000,A,Mouse,Peritoneal Cavity,Macrophage,Adult,24,5,WST-1,,96.566,10.1371/journal.pone.0065756,106,,27.3,,Macrophages,PLoS ONE,Public Library of Science (PLoS),2013,Modulation of Apoptotic Pathways of Macrophages by Surface-Functionalized Multi-Walled Carbon Nanotubes,TRUE,TRUE,gold,106_jiang2013.pdf,1
3363,C,Nanotube,PEG,Chemical Vapor Deposition,Negative,,-35.6,100000,A,Mouse,Peritoneal Cavity,Macrophage,Adult,24,25,WST-1,,91.484,10.1371/journal.pone.0065756,106,,27.3,,Macrophages,PLoS ONE,Public Library of Science (PLoS),2013,Modulation of Apoptotic Pathways of Macrophages by Surface-Functionalized Multi-Walled Carbon Nanotubes,TRUE,TRUE,gold,106_jiang2013.pdf,1
3364,C,Nanotube,PEG,Chemical Vapor Deposition,Negative,,-35.6,100000,A,Mouse,Peritoneal Cavity,Macrophage,Adult,24,50,WST-1,,84.615,10.1371/journal.pone.0065756,106,,27.3,,Macrophages,PLoS ONE,Public Library of Science (PLoS),2013,Modulation of Apoptotic Pathways of Macrophages by Surface-Functionalized Multi-Walled Carbon Nanotubes,TRUE,TRUE,gold,106_jiang2013.pdf,1
3365,C,Nanotube,PEG,Chemical Vapor Deposition,Negative,,-35.6,100000,A,Mouse,Peritoneal Cavity,Macrophage,Adult,24,75,WST-1,,79.808,10.1371/journal.pone.0065756,106,,27.3,,Macrophages,PLoS ONE,Public Library of Science (PLoS),2013,Modulation of Apoptotic Pathways of Macrophages by Surface-Functionalized Multi-Walled Carbon Nanotubes,TRUE,TRUE,gold,106_jiang2013.pdf,1
3366,C,Nanotube,PEG,Chemical Vapor Deposition,Negative,,-35.6,100000,A,Mouse,Peritoneal Cavity,Macrophage,Adult,24,100,WST-1,,62.637,10.1371/journal.pone.0065756,106,,27.3,,Macrophages,PLoS ONE,Public Library of Science (PLoS),2013,Modulation of Apoptotic Pathways of Macrophages by Surface-Functionalized Multi-Walled Carbon Nanotubes,TRUE,TRUE,gold,106_jiang2013.pdf,1
3367,C,Nanotube,,Chemical Vapor Deposition,Negative,16.4,,16000,A,Hamster,Lung,Fibroblast,Adult,24,50,MTS,,107.27,10.1093/toxsci/kfu260,107,,1.5,-9.72,V79,Toxicological Sciences,Oxford University Press (OUP),2014,Carboxylated Short Single-Walled Carbon Nanotubes But Not Plain and Multi-Walled Short Carbon Nanotubes Show in vitro Genotoxicity,FALSE,TRUE,green,107_mrakovcic2014.pdf,1
3368,C,Nanotube,,Chemical Vapor Deposition,Negative,16.4,,16000,A,Hamster,Lung,Fibroblast,Adult,24,100,MTS,,96.364,10.1093/toxsci/kfu260,107,,1.5,-9.72,V79,Toxicological Sciences,Oxford University Press (OUP),2014,Carboxylated Short Single-Walled Carbon Nanotubes But Not Plain and Multi-Walled Short Carbon Nanotubes Show in vitro Genotoxicity,FALSE,TRUE,green,107_mrakovcic2014.pdf,1
