Repository: anastasiavepreva/ChemX

# ChemX: A Collection of Chemistry Datasets for Benchmarking Automated Information Extraction

## Abstract

ChemX is a collection of 10 manually curated benchmarking datasets developed to support robust automated information extraction in chemistry. It spans two major domains — **nanomaterials** and **small molecules** — and enables evaluation across multiple modalities including text, tables, and figures.

ChemX is designed to benchmark large language models and multi-agent systems in real-world chemical contexts, emphasizing reproducibility, schema-based annotation, and domain-specific validation.

File: datasets/Cytotox.csv (part 26 of 49)
sn,material,shape,coat_functional_group,synthesis_method,surface_charge,size_in_medium_nm,zeta_in_medium_mv,no_of_cells_cells_well,human_animal,cell_source,cell_tissue,cell_morphology,cell_age,time_hr,concentration,test,test_indicator,viability_%,doi,article_list,core_nm,hydrodynamic_nm,potential_mv,cell_type,journal_name,publisher,year,title,journal_is_oa,is_oa,oa_status,pdf,access
3369,C,Nanotube,,Chemical Vapor Deposition,Negative,16.4,,16000,A,Hamster,Lung,Fibroblast,Adult,24,200,MTS,,87.879,10.1093/toxsci/kfu260,107,,1.5,-9.72,V79,Toxicological Sciences,Oxford University Press (OUP),2014,Carboxylated Short Single-Walled Carbon Nanotubes But Not Plain and Multi-Walled Short Carbon Nanotubes Show in vitro Genotoxicity,FALSE,TRUE,green,107_mrakovcic2014.pdf,1
3370,C,Nanotube,COOH,Chemical Vapor Deposition,Negative,15.7,,16000,A,Hamster,Lung,Fibroblast,Adult,24,50,MTS,,90.909,10.1093/toxsci/kfu260,107,,1.5,-8.1,V79,Toxicological Sciences,Oxford University Press (OUP),2014,Carboxylated Short Single-Walled Carbon Nanotubes But Not Plain and Multi-Walled Short Carbon Nanotubes Show in vitro Genotoxicity,FALSE,TRUE,green,107_mrakovcic2014.pdf,1
3371,C,Nanotube,COOH,Chemical Vapor Deposition,Negative,15.7,,16000,A,Hamster,Lung,Fibroblast,Adult,24,100,MTS,,55.455,10.1093/toxsci/kfu260,107,,1.5,-8.1,V79,Toxicological Sciences,Oxford University Press (OUP),2014,Carboxylated Short Single-Walled Carbon Nanotubes But Not Plain and Multi-Walled Short Carbon Nanotubes Show in vitro Genotoxicity,FALSE,TRUE,green,107_mrakovcic2014.pdf,1
3372,C,Nanotube,COOH,Chemical Vapor Deposition,Negative,15.7,,16000,A,Hamster,Lung,Fibroblast,Adult,24,200,MTS,,35.455,10.1093/toxsci/kfu260,107,,1.5,-8.1,V79,Toxicological Sciences,Oxford University Press (OUP),2014,Carboxylated Short Single-Walled Carbon Nanotubes But Not Plain and Multi-Walled Short Carbon Nanotubes Show in vitro Genotoxicity,FALSE,TRUE,green,107_mrakovcic2014.pdf,1
3373,C,Nanotube,,Chemical Vapor Deposition,Negative,26.8,,16000,A,Hamster,Lung,Fibroblast,Adult,24,50,MTS,,100,10.1093/toxsci/kfu260,107,,8,-6.96,V79,Toxicological Sciences,Oxford University Press (OUP),2014,Carboxylated Short Single-Walled Carbon Nanotubes But Not Plain and Multi-Walled Short Carbon Nanotubes Show in vitro Genotoxicity,FALSE,TRUE,green,107_mrakovcic2014.pdf,1
3374,C,Nanotube,,Chemical Vapor Deposition,Negative,26.8,,16000,A,Hamster,Lung,Fibroblast,Adult,24,100,MTS,,82.424,10.1093/toxsci/kfu260,107,,8,-6.96,V79,Toxicological Sciences,Oxford University Press (OUP),2014,Carboxylated Short Single-Walled Carbon Nanotubes But Not Plain and Multi-Walled Short Carbon Nanotubes Show in vitro Genotoxicity,FALSE,TRUE,green,107_mrakovcic2014.pdf,1
3375,C,Nanotube,,Chemical Vapor Deposition,Negative,26.8,,16000,A,Hamster,Lung,Fibroblast,Adult,24,200,MTS,,56.364,10.1093/toxsci/kfu260,107,,8,-6.96,V79,Toxicological Sciences,Oxford University Press (OUP),2014,Carboxylated Short Single-Walled Carbon Nanotubes But Not Plain and Multi-Walled Short Carbon Nanotubes Show in vitro Genotoxicity,FALSE,TRUE,green,107_mrakovcic2014.pdf,1
3376,C,Nanotube,COOH,Chemical Vapor Deposition,Negative,16.3,,16000,A,Hamster,Lung,Fibroblast,Adult,24,50,MTS,,95.152,10.1093/toxsci/kfu260,107,,8,-9.64,V79,Toxicological Sciences,Oxford University Press (OUP),2014,Carboxylated Short Single-Walled Carbon Nanotubes But Not Plain and Multi-Walled Short Carbon Nanotubes Show in vitro Genotoxicity,FALSE,TRUE,green,107_mrakovcic2014.pdf,1
3377,C,Nanotube,COOH,Chemical Vapor Deposition,Negative,16.3,,16000,A,Hamster,Lung,Fibroblast,Adult,24,100,MTS,,87.879,10.1093/toxsci/kfu260,107,,8,-9.64,V79,Toxicological Sciences,Oxford University Press (OUP),2014,Carboxylated Short Single-Walled Carbon Nanotubes But Not Plain and Multi-Walled Short Carbon Nanotubes Show in vitro Genotoxicity,FALSE,TRUE,green,107_mrakovcic2014.pdf,1
3378,C,Nanotube,COOH,Chemical Vapor Deposition,Negative,16.3,,16000,A,Hamster,Lung,Fibroblast,Adult,24,200,MTS,,76.364,10.1093/toxsci/kfu260,107,,8,-9.64,V79,Toxicological Sciences,Oxford University Press (OUP),2014,Carboxylated Short Single-Walled Carbon Nanotubes But Not Plain and Multi-Walled Short Carbon Nanotubes Show in vitro Genotoxicity,FALSE,TRUE,green,107_mrakovcic2014.pdf,1
3379,C,Nanotube,,Chemical Vapor Deposition,Negative,124.4,,16000,A,Hamster,Lung,Fibroblast,Adult,24,50,MTS,,105.76,10.1093/toxsci/kfu260,107,,25,-9.78,V79,Toxicological Sciences,Oxford University Press (OUP),2014,Carboxylated Short Single-Walled Carbon Nanotubes But Not Plain and Multi-Walled Short Carbon Nanotubes Show in vitro Genotoxicity,FALSE,TRUE,green,107_mrakovcic2014.pdf,1
3380,C,Nanotube,,Chemical Vapor Deposition,Negative,124.4,,16000,A,Hamster,Lung,Fibroblast,Adult,24,100,MTS,,99.091,10.1093/toxsci/kfu260,107,,25,-9.78,V79,Toxicological Sciences,Oxford University Press (OUP),2014,Carboxylated Short Single-Walled Carbon Nanotubes But Not Plain and Multi-Walled Short Carbon Nanotubes Show in vitro Genotoxicity,FALSE,TRUE,green,107_mrakovcic2014.pdf,1
3381,C,Nanotube,,Chemical Vapor Deposition,Negative,124.4,,16000,A,Hamster,Lung,Fibroblast,Adult,24,200,MTS,,100.3,10.1093/toxsci/kfu260,107,,25,-9.78,V79,Toxicological Sciences,Oxford University Press (OUP),2014,Carboxylated Short Single-Walled Carbon Nanotubes But Not Plain and Multi-Walled Short Carbon Nanotubes Show in vitro Genotoxicity,FALSE,TRUE,green,107_mrakovcic2014.pdf,1
3382,C,Nanotube,COOH,Chemical Vapor Deposition,Negative,38.8,,16000,A,Hamster,Lung,Fibroblast,Adult,24,50,MTS,,101.21,10.1093/toxsci/kfu260,107,,25,-10.3,V79,Toxicological Sciences,Oxford University Press (OUP),2014,Carboxylated Short Single-Walled Carbon Nanotubes But Not Plain and Multi-Walled Short Carbon Nanotubes Show in vitro Genotoxicity,FALSE,TRUE,green,107_mrakovcic2014.pdf,1
3383,C,Nanotube,COOH,Chemical Vapor Deposition,Negative,38.8,,16000,A,Hamster,Lung,Fibroblast,Adult,24,100,MTS,,91.818,10.1093/toxsci/kfu260,107,,25,-10.3,V79,Toxicological Sciences,Oxford University Press (OUP),2014,Carboxylated Short Single-Walled Carbon Nanotubes But Not Plain and Multi-Walled Short Carbon Nanotubes Show in vitro Genotoxicity,FALSE,TRUE,green,107_mrakovcic2014.pdf,1
3384,C,Nanotube,COOH,Chemical Vapor Deposition,Negative,38.8,,16000,A,Hamster,Lung,Fibroblast,Adult,24,200,MTS,,75.152,10.1093/toxsci/kfu260,107,,25,-10.3,V79,Toxicological Sciences,Oxford University Press (OUP),2014,Carboxylated Short Single-Walled Carbon Nanotubes But Not Plain and Multi-Walled Short Carbon Nanotubes Show in vitro Genotoxicity,FALSE,TRUE,green,107_mrakovcic2014.pdf,1
3385,C,Nanotube,,Chemical Vapor Deposition,Negative,51.9,,16000,A,Hamster,Lung,Fibroblast,Adult,24,50,MTS,,109.09,10.1093/toxsci/kfu260,107,,50,-7.28,V79,Toxicological Sciences,Oxford University Press (OUP),2014,Carboxylated Short Single-Walled Carbon Nanotubes But Not Plain and Multi-Walled Short Carbon Nanotubes Show in vitro Genotoxicity,FALSE,TRUE,green,107_mrakovcic2014.pdf,1
3386,C,Nanotube,,Chemical Vapor Deposition,Negative,51.9,,16000,A,Hamster,Lung,Fibroblast,Adult,24,100,MTS,,98.182,10.1093/toxsci/kfu260,107,,50,-7.28,V79,Toxicological Sciences,Oxford University Press (OUP),2014,Carboxylated Short Single-Walled Carbon Nanotubes But Not Plain and Multi-Walled Short Carbon Nanotubes Show in vitro Genotoxicity,FALSE,TRUE,green,107_mrakovcic2014.pdf,1
3387,C,Nanotube,,Chemical Vapor Deposition,Negative,51.9,,16000,A,Hamster,Lung,Fibroblast,Adult,24,200,MTS,,101.82,10.1093/toxsci/kfu260,107,,50,-7.28,V79,Toxicological Sciences,Oxford University Press (OUP),2014,Carboxylated Short Single-Walled Carbon Nanotubes But Not Plain and Multi-Walled Short Carbon Nanotubes Show in vitro Genotoxicity,FALSE,TRUE,green,107_mrakovcic2014.pdf,1
3388,C,Nanotube,COOH,Chemical Vapor Deposition,Negative,50.4,,16000,A,Hamster,Lung,Fibroblast,Adult,24,50,MTS,,95.152,10.1093/toxsci/kfu260,107,,50,-11,V79,Toxicological Sciences,Oxford University Press (OUP),2014,Carboxylated Short Single-Walled Carbon Nanotubes But Not Plain and Multi-Walled Short Carbon Nanotubes Show in vitro Genotoxicity,FALSE,TRUE,green,107_mrakovcic2014.pdf,1
3389,C,Nanotube,COOH,Chemical Vapor Deposition,Negative,50.4,,16000,A,Hamster,Lung,Fibroblast,Adult,24,100,MTS,,91.818,10.1093/toxsci/kfu260,107,,50,-11,V79,Toxicological Sciences,Oxford University Press (OUP),2014,Carboxylated Short Single-Walled Carbon Nanotubes But Not Plain and Multi-Walled Short Carbon Nanotubes Show in vitro Genotoxicity,FALSE,TRUE,green,107_mrakovcic2014.pdf,1
3390,C,Nanotube,COOH,Chemical Vapor Deposition,Negative,50.4,,16000,A,Hamster,Lung,Fibroblast,Adult,24,200,MTS,,79.394,10.1093/toxsci/kfu260,107,,50,-11,V79,Toxicological Sciences,Oxford University Press (OUP),2014,Carboxylated Short Single-Walled Carbon Nanotubes But Not Plain and Multi-Walled Short Carbon Nanotubes Show in vitro Genotoxicity,FALSE,TRUE,green,107_mrakovcic2014.pdf,1
3391,C,Nanotube,,Chemical Vapor Deposition,Negative,16.4,,12000,H,Human,Lung,Epithelial,Adult,24,50,MTS,,100.3,10.1093/toxsci/kfu260,107,,1.5,-9.72,A549,Toxicological Sciences,Oxford University Press (OUP),2014,Carboxylated Short Single-Walled Carbon Nanotubes But Not Plain and Multi-Walled Short Carbon Nanotubes Show in vitro Genotoxicity,FALSE,TRUE,green,107_mrakovcic2014.pdf,1
3392,C,Nanotube,,Chemical Vapor Deposition,Negative,16.4,,12000,H,Human,Lung,Epithelial,Adult,24,100,MTS,,90.719,10.1093/toxsci/kfu260,107,,1.5,-9.72,A549,Toxicological Sciences,Oxford University Press (OUP),2014,Carboxylated Short Single-Walled Carbon Nanotubes But Not Plain and Multi-Walled Short Carbon Nanotubes Show in vitro Genotoxicity,FALSE,TRUE,green,107_mrakovcic2014.pdf,1
3393,C,Nanotube,,Chemical Vapor Deposition,Negative,16.4,,12000,H,Human,Lung,Epithelial,Adult,24,200,MTS,,87.126,10.1093/toxsci/kfu260,107,,1.5,-9.72,A549,Toxicological Sciences,Oxford University Press (OUP),2014,Carboxylated Short Single-Walled Carbon Nanotubes But Not Plain and Multi-Walled Short Carbon Nanotubes Show in vitro Genotoxicity,FALSE,TRUE,green,107_mrakovcic2014.pdf,1
3394,C,Nanotube,COOH,Chemical Vapor Deposition,Negative,15.7,,12000,H,Human,Lung,Epithelial,Adult,24,50,MTS,,89.222,10.1093/toxsci/kfu260,107,,1.5,-8.1,A549,Toxicological Sciences,Oxford University Press (OUP),2014,Carboxylated Short Single-Walled Carbon Nanotubes But Not Plain and Multi-Walled Short Carbon Nanotubes Show in vitro Genotoxicity,FALSE,TRUE,green,107_mrakovcic2014.pdf,1
3395,C,Nanotube,COOH,Chemical Vapor Deposition,Negative,15.7,,12000,H,Human,Lung,Epithelial,Adult,24,100,MTS,,84.431,10.1093/toxsci/kfu260,107,,1.5,-8.1,A549,Toxicological Sciences,Oxford University Press (OUP),2014,Carboxylated Short Single-Walled Carbon Nanotubes But Not Plain and Multi-Walled Short Carbon Nanotubes Show in vitro Genotoxicity,FALSE,TRUE,green,107_mrakovcic2014.pdf,1
3396,C,Nanotube,COOH,Chemical Vapor Deposition,Negative,15.7,,12000,H,Human,Lung,Epithelial,Adult,24,200,MTS,,61.078,10.1093/toxsci/kfu260,107,,1.5,-8.1,A549,Toxicological Sciences,Oxford University Press (OUP),2014,Carboxylated Short Single-Walled Carbon Nanotubes But Not Plain and Multi-Walled Short Carbon Nanotubes Show in vitro Genotoxicity,FALSE,TRUE,green,107_mrakovcic2014.pdf,1
3397,C,Nanotube,,Chemical Vapor Deposition,Negative,26.8,,12000,H,Human,Lung,Epithelial,Adult,24,50,MTS,,99.401,10.1093/toxsci/kfu260,107,,8,-6.96,A549,Toxicological Sciences,Oxford University Press (OUP),2014,Carboxylated Short Single-Walled Carbon Nanotubes But Not Plain and Multi-Walled Short Carbon Nanotubes Show in vitro Genotoxicity,FALSE,TRUE,green,107_mrakovcic2014.pdf,1
3398,C,Nanotube,,Chemical Vapor Deposition,Negative,26.8,,12000,H,Human,Lung,Epithelial,Adult,24,100,MTS,,94.91,10.1093/toxsci/kfu260,107,,8,-6.96,A549,Toxicological Sciences,Oxford University Press (OUP),2014,Carboxylated Short Single-Walled Carbon Nanotubes But Not Plain and Multi-Walled Short Carbon Nanotubes Show in vitro Genotoxicity,FALSE,TRUE,green,107_mrakovcic2014.pdf,1
3399,C,Nanotube,,Chemical Vapor Deposition,Negative,26.8,,12000,H,Human,Lung,Epithelial,Adult,24,200,MTS,,87.725,10.1093/toxsci/kfu260,107,,8,-6.96,A549,Toxicological Sciences,Oxford University Press (OUP),2014,Carboxylated Short Single-Walled Carbon Nanotubes But Not Plain and Multi-Walled Short Carbon Nanotubes Show in vitro Genotoxicity,FALSE,TRUE,green,107_mrakovcic2014.pdf,1
3400,C,Nanotube,COOH,Chemical Vapor Deposition,Negative,16.3,,12000,H,Human,Lung,Epithelial,Adult,24,50,MTS,,102.99,10.1093/toxsci/kfu260,107,,8,-9.64,A549,Toxicological Sciences,Oxford University Press (OUP),2014,Carboxylated Short Single-Walled Carbon Nanotubes But Not Plain and Multi-Walled Short Carbon Nanotubes Show in vitro Genotoxicity,FALSE,TRUE,green,107_mrakovcic2014.pdf,1
3401,C,Nanotube,COOH,Chemical Vapor Deposition,Negative,16.3,,12000,H,Human,Lung,Epithelial,Adult,24,100,MTS,,94.91,10.1093/toxsci/kfu260,107,,8,-9.64,A549,Toxicological Sciences,Oxford University Press (OUP),2014,Carboxylated Short Single-Walled Carbon Nanotubes But Not Plain and Multi-Walled Short Carbon Nanotubes Show in vitro Genotoxicity,FALSE,TRUE,green,107_mrakovcic2014.pdf,1
3402,C,Nanotube,COOH,Chemical Vapor Deposition,Negative,16.3,,12000,H,Human,Lung,Epithelial,Adult,24,200,MTS,,70.659,10.1093/toxsci/kfu260,107,,8,-9.64,A549,Toxicological Sciences,Oxford University Press (OUP),2014,Carboxylated Short Single-Walled Carbon Nanotubes But Not Plain and Multi-Walled Short Carbon Nanotubes Show in vitro Genotoxicity,FALSE,TRUE,green,107_mrakovcic2014.pdf,1
3403,C,Nanotube,,Chemical Vapor Deposition,Negative,124.4,,12000,H,Human,Lung,Epithelial,Adult,24,50,MTS,,100.3,10.1093/toxsci/kfu260,107,,25,-9.78,A549,Toxicological Sciences,Oxford University Press (OUP),2014,Carboxylated Short Single-Walled Carbon Nanotubes But Not Plain and Multi-Walled Short Carbon Nanotubes Show in vitro Genotoxicity,FALSE,TRUE,green,107_mrakovcic2014.pdf,1
3404,C,Nanotube,,Chemical Vapor Deposition,Negative,124.4,,12000,H,Human,Lung,Epithelial,Adult,24,100,MTS,,90.719,10.1093/toxsci/kfu260,107,,25,-9.78,A549,Toxicological Sciences,Oxford University Press (OUP),2014,Carboxylated Short Single-Walled Carbon Nanotubes But Not Plain and Multi-Walled Short Carbon Nanotubes Show in vitro Genotoxicity,FALSE,TRUE,green,107_mrakovcic2014.pdf,1
3405,C,Nanotube,,Chemical Vapor Deposition,Negative,124.4,,12000,H,Human,Lung,Epithelial,Adult,24,200,MTS,,90.12,10.1093/toxsci/kfu260,107,,25,-9.78,A549,Toxicological Sciences,Oxford University Press (OUP),2014,Carboxylated Short Single-Walled Carbon Nanotubes But Not Plain and Multi-Walled Short Carbon Nanotubes Show in vitro Genotoxicity,FALSE,TRUE,green,107_mrakovcic2014.pdf,1
3406,C,Nanotube,COOH,Chemical Vapor Deposition,Negative,38.8,,12000,H,Human,Lung,Epithelial,Adult,24,50,MTS,,95.509,10.1093/toxsci/kfu260,107,,25,-10.3,A549,Toxicological Sciences,Oxford University Press (OUP),2014,Carboxylated Short Single-Walled Carbon Nanotubes But Not Plain and Multi-Walled Short Carbon Nanotubes Show in vitro Genotoxicity,FALSE,TRUE,green,107_mrakovcic2014.pdf,1
3407,C,Nanotube,COOH,Chemical Vapor Deposition,Negative,38.8,,12000,H,Human,Lung,Epithelial,Adult,24,100,MTS,,92.515,10.1093/toxsci/kfu260,107,,25,-10.3,A549,Toxicological Sciences,Oxford University Press (OUP),2014,Carboxylated Short Single-Walled Carbon Nanotubes But Not Plain and Multi-Walled Short Carbon Nanotubes Show in vitro Genotoxicity,FALSE,TRUE,green,107_mrakovcic2014.pdf,1
3408,C,Nanotube,COOH,Chemical Vapor Deposition,Negative,38.8,,12000,H,Human,Lung,Epithelial,Adult,24,200,MTS,,80.838,10.1093/toxsci/kfu260,107,,25,-10.3,A549,Toxicological Sciences,Oxford University Press (OUP),2014,Carboxylated Short Single-Walled Carbon Nanotubes But Not Plain and Multi-Walled Short Carbon Nanotubes Show in vitro Genotoxicity,FALSE,TRUE,green,107_mrakovcic2014.pdf,1
3409,C,Nanotube,,Chemical Vapor Deposition,Negative,51.9,,12000,H,Human,Lung,Epithelial,Adult,24,50,MTS,,98.204,10.1093/toxsci/kfu260,107,,50,-7.28,A549,Toxicological Sciences,Oxford University Press (OUP),2014,Carboxylated Short Single-Walled Carbon Nanotubes But Not Plain and Multi-Walled Short Carbon Nanotubes Show in vitro Genotoxicity,FALSE,TRUE,green,107_mrakovcic2014.pdf,1
3410,C,Nanotube,,Chemical Vapor Deposition,Negative,51.9,,12000,H,Human,Lung,Epithelial,Adult,24,100,MTS,,93.114,10.1093/toxsci/kfu260,107,,50,-7.28,A549,Toxicological Sciences,Oxford University Press (OUP),2014,Carboxylated Short Single-Walled Carbon Nanotubes But Not Plain and Multi-Walled Short Carbon Nanotubes Show in vitro Genotoxicity,FALSE,TRUE,green,107_mrakovcic2014.pdf,1
3411,C,Nanotube,,Chemical Vapor Deposition,Negative,51.9,,12000,H,Human,Lung,Epithelial,Adult,24,200,MTS,,93.114,10.1093/toxsci/kfu260,107,,50,-7.28,A549,Toxicological Sciences,Oxford University Press (OUP),2014,Carboxylated Short Single-Walled Carbon Nanotubes But Not Plain and Multi-Walled Short Carbon Nanotubes Show in vitro Genotoxicity,FALSE,TRUE,green,107_mrakovcic2014.pdf,1
3412,C,Nanotube,COOH,Chemical Vapor Deposition,Negative,50.4,,12000,H,Human,Lung,Epithelial,Adult,24,50,MTS,,96.407,10.1093/toxsci/kfu260,107,,50,-11,A549,Toxicological Sciences,Oxford University Press (OUP),2014,Carboxylated Short Single-Walled Carbon Nanotubes But Not Plain and Multi-Walled Short Carbon Nanotubes Show in vitro Genotoxicity,FALSE,TRUE,green,107_mrakovcic2014.pdf,1
3413,C,Nanotube,COOH,Chemical Vapor Deposition,Negative,50.4,,12000,H,Human,Lung,Epithelial,Adult,24,100,MTS,,98.204,10.1093/toxsci/kfu260,107,,50,-11,A549,Toxicological Sciences,Oxford University Press (OUP),2014,Carboxylated Short Single-Walled Carbon Nanotubes But Not Plain and Multi-Walled Short Carbon Nanotubes Show in vitro Genotoxicity,FALSE,TRUE,green,107_mrakovcic2014.pdf,1
3414,C,Nanotube,COOH,Chemical Vapor Deposition,Negative,50.4,,12000,H,Human,Lung,Epithelial,Adult,24,200,MTS,,86.228,10.1093/toxsci/kfu260,107,,50,-11,A549,Toxicological Sciences,Oxford University Press (OUP),2014,Carboxylated Short Single-Walled Carbon Nanotubes But Not Plain and Multi-Walled Short Carbon Nanotubes Show in vitro Genotoxicity,FALSE,TRUE,green,107_mrakovcic2014.pdf,1
3415,C,Nanotube,,Commercial,Negative,304.9,-9.48,40000,H,Human,Umbilical Vein,Endothelial,,24,4,CCK-8,,94.479,10.1016/j.fct.2019.02.026,108,,10.33,-8.7,HUVEC,Food and Chemical Toxicology,Elsevier BV,2019,The toxicity of multi-walled carbon nanotubes (MWCNTs) to human endothelial cells: The influence of diameters of MWCNTs,FALSE,FALSE,closed,108_10.1016@j.fct.2019.02.026.pdf,0
3416,C,Nanotube,,Commercial,Negative,304.9,-9.48,40000,H,Human,Umbilical Vein,Endothelial,,24,8,CCK-8,,94.479,10.1016/j.fct.2019.02.026,108,,10.33,-8.7,HUVEC,Food and Chemical Toxicology,Elsevier BV,2019,The toxicity of multi-walled carbon nanotubes (MWCNTs) to human endothelial cells: The influence of diameters of MWCNTs,FALSE,FALSE,closed,108_10.1016@j.fct.2019.02.026.pdf,0
3417,C,Nanotube,,Commercial,Negative,304.9,-9.48,40000,H,Human,Umbilical Vein,Endothelial,,24,16,CCK-8,,84.227,10.1016/j.fct.2019.02.026,108,,10.33,-8.7,HUVEC,Food and Chemical Toxicology,Elsevier BV,2019,The toxicity of multi-walled carbon nanotubes (MWCNTs) to human endothelial cells: The influence of diameters of MWCNTs,FALSE,FALSE,closed,108_10.1016@j.fct.2019.02.026.pdf,0
3418,C,Nanotube,,Commercial,Negative,304.9,-9.48,40000,H,Human,Umbilical Vein,Endothelial,,24,32,CCK-8,,82.019,10.1016/j.fct.2019.02.026,108,,10.33,-8.7,HUVEC,Food and Chemical Toxicology,Elsevier BV,2019,The toxicity of multi-walled carbon nanotubes (MWCNTs) to human endothelial cells: The influence of diameters of MWCNTs,FALSE,FALSE,closed,108_10.1016@j.fct.2019.02.026.pdf,0
3419,C,Nanotube,,Commercial,Negative,304.9,-9.48,40000,H,Human,Umbilical Vein,Endothelial,,24,64,CCK-8,,63.249,10.1016/j.fct.2019.02.026,108,,10.33,-8.7,HUVEC,Food and Chemical Toxicology,Elsevier BV,2019,The toxicity of multi-walled carbon nanotubes (MWCNTs) to human endothelial cells: The influence of diameters of MWCNTs,FALSE,FALSE,closed,108_10.1016@j.fct.2019.02.026.pdf,0
3420,C,Nanotube,,Commercial,Negative,205.9,-8.02,40000,H,Human,Umbilical Vein,Endothelial,,24,4,CCK-8,,93.533,10.1016/j.fct.2019.02.026,108,,21.55,-21.47,HUVEC,Food and Chemical Toxicology,Elsevier BV,2019,The toxicity of multi-walled carbon nanotubes (MWCNTs) to human endothelial cells: The influence of diameters of MWCNTs,FALSE,FALSE,closed,108_10.1016@j.fct.2019.02.026.pdf,0
3421,C,Nanotube,,Commercial,Negative,205.9,-8.02,40000,H,Human,Umbilical Vein,Endothelial,,24,8,CCK-8,,95.741,10.1016/j.fct.2019.02.026,108,,21.55,-21.47,HUVEC,Food and Chemical Toxicology,Elsevier BV,2019,The toxicity of multi-walled carbon nanotubes (MWCNTs) to human endothelial cells: The influence of diameters of MWCNTs,FALSE,FALSE,closed,108_10.1016@j.fct.2019.02.026.pdf,0
3422,C,Nanotube,,Commercial,Negative,205.9,-8.02,40000,H,Human,Umbilical Vein,Endothelial,,24,16,CCK-8,,89.432,10.1016/j.fct.2019.02.026,108,,21.55,-21.47,HUVEC,Food and Chemical Toxicology,Elsevier BV,2019,The toxicity of multi-walled carbon nanotubes (MWCNTs) to human endothelial cells: The influence of diameters of MWCNTs,FALSE,FALSE,closed,108_10.1016@j.fct.2019.02.026.pdf,0
3423,C,Nanotube,,Commercial,Negative,205.9,-8.02,40000,H,Human,Umbilical Vein,Endothelial,,24,32,CCK-8,,91.325,10.1016/j.fct.2019.02.026,108,,21.55,-21.47,HUVEC,Food and Chemical Toxicology,Elsevier BV,2019,The toxicity of multi-walled carbon nanotubes (MWCNTs) to human endothelial cells: The influence of diameters of MWCNTs,FALSE,FALSE,closed,108_10.1016@j.fct.2019.02.026.pdf,0
3424,C,Nanotube,,Commercial,Negative,205.9,-8.02,40000,H,Human,Umbilical Vein,Endothelial,,24,64,CCK-8,,78.707,10.1016/j.fct.2019.02.026,108,,21.55,-21.47,HUVEC,Food and Chemical Toxicology,Elsevier BV,2019,The toxicity of multi-walled carbon nanotubes (MWCNTs) to human endothelial cells: The influence of diameters of MWCNTs,FALSE,FALSE,closed,108_10.1016@j.fct.2019.02.026.pdf,0
3425,C,Nanotube,,Commercial,Negative,205.9,-8.57,40000,H,Human,Umbilical Vein,Endothelial,,24,4,CCK-8,,98.107,10.1016/j.fct.2019.02.026,108,,38.8,-25.1,HUVEC,Food and Chemical Toxicology,Elsevier BV,2019,The toxicity of multi-walled carbon nanotubes (MWCNTs) to human endothelial cells: The influence of diameters of MWCNTs,FALSE,FALSE,closed,108_10.1016@j.fct.2019.02.026.pdf,0
3426,C,Nanotube,,Commercial,Negative,205.9,-8.57,40000,H,Human,Umbilical Vein,Endothelial,,24,8,CCK-8,,98.738,10.1016/j.fct.2019.02.026,108,,38.8,-25.1,HUVEC,Food and Chemical Toxicology,Elsevier BV,2019,The toxicity of multi-walled carbon nanotubes (MWCNTs) to human endothelial cells: The influence of diameters of MWCNTs,FALSE,FALSE,closed,108_10.1016@j.fct.2019.02.026.pdf,0
3427,C,Nanotube,,Commercial,Negative,205.9,-8.57,40000,H,Human,Umbilical Vein,Endothelial,,24,16,CCK-8,,95.426,10.1016/j.fct.2019.02.026,108,,38.8,-25.1,HUVEC,Food and Chemical Toxicology,Elsevier BV,2019,The toxicity of multi-walled carbon nanotubes (MWCNTs) to human endothelial cells: The influence of diameters of MWCNTs,FALSE,FALSE,closed,108_10.1016@j.fct.2019.02.026.pdf,0
3428,C,Nanotube,,Commercial,Negative,205.9,-8.57,40000,H,Human,Umbilical Vein,Endothelial,,24,32,CCK-8,,96.845,10.1016/j.fct.2019.02.026,108,,38.8,-25.1,HUVEC,Food and Chemical Toxicology,Elsevier BV,2019,The toxicity of multi-walled carbon nanotubes (MWCNTs) to human endothelial cells: The influence of diameters of MWCNTs,FALSE,FALSE,closed,108_10.1016@j.fct.2019.02.026.pdf,0
3429,C,Nanotube,,Commercial,Negative,205.9,-8.57,40000,H,Human,Umbilical Vein,Endothelial,,24,64,CCK-8,,98.738,10.1016/j.fct.2019.02.026,108,,38.8,-25.1,HUVEC,Food and Chemical Toxicology,Elsevier BV,2019,The toxicity of multi-walled carbon nanotubes (MWCNTs) to human endothelial cells: The influence of diameters of MWCNTs,FALSE,FALSE,closed,108_10.1016@j.fct.2019.02.026.pdf,0
3430,C,Nanotube,,Commercial,Neutral,,,40000,H,Human,Umbilical Vein,Endothelial,Embryonic,24,2,CCK-8,TetrazoliumSalt,97.09,10.1186/s12951-017-0318-x,109,,17.6,0.9,HUVEC,Journal of Nanobiotechnology,Springer Science and Business Media LLC,2017,The adverse vascular effects of multi-walled carbon nanotubes (MWCNTs) to human vein endothelial cells (HUVECs) in vitro: role of length of MWCNTs,TRUE,TRUE,gold,109_long2017.pdf,1
3431,C,Nanotube,,Commercial,Neutral,,,40000,H,Human,Umbilical Vein,Endothelial,Embryonic,24,4,CCK-8,TetrazoliumSalt,95.865,10.1186/s12951-017-0318-x,109,,17.6,0.9,HUVEC,Journal of Nanobiotechnology,Springer Science and Business Media LLC,2017,The adverse vascular effects of multi-walled carbon nanotubes (MWCNTs) to human vein endothelial cells (HUVECs) in vitro: role of length of MWCNTs,TRUE,TRUE,gold,109_long2017.pdf,1
3432,C,Nanotube,,Commercial,Neutral,,,40000,H,Human,Umbilical Vein,Endothelial,Embryonic,24,8,CCK-8,TetrazoliumSalt,92.496,10.1186/s12951-017-0318-x,109,,17.6,0.9,HUVEC,Journal of Nanobiotechnology,Springer Science and Business Media LLC,2017,The adverse vascular effects of multi-walled carbon nanotubes (MWCNTs) to human vein endothelial cells (HUVECs) in vitro: role of length of MWCNTs,TRUE,TRUE,gold,109_long2017.pdf,1
3433,C,Nanotube,,Commercial,Neutral,,,40000,H,Human,Umbilical Vein,Endothelial,Embryonic,24,16,CCK-8,TetrazoliumSalt,90.812,10.1186/s12951-017-0318-x,109,,17.6,0.9,HUVEC,Journal of Nanobiotechnology,Springer Science and Business Media LLC,2017,The adverse vascular effects of multi-walled carbon nanotubes (MWCNTs) to human vein endothelial cells (HUVECs) in vitro: role of length of MWCNTs,TRUE,TRUE,gold,109_long2017.pdf,1
3434,C,Nanotube,,Commercial,Neutral,,,40000,H,Human,Umbilical Vein,Endothelial,Embryonic,24,32,CCK-8,TetrazoliumSalt,85.452,10.1186/s12951-017-0318-x,109,,17.6,0.9,HUVEC,Journal of Nanobiotechnology,Springer Science and Business Media LLC,2017,The adverse vascular effects of multi-walled carbon nanotubes (MWCNTs) to human vein endothelial cells (HUVECs) in vitro: role of length of MWCNTs,TRUE,TRUE,gold,109_long2017.pdf,1
3435,C,Nanotube,,Commercial,Negative,,,40000,H,Human,Umbilical Vein,Endothelial,Embryonic,24,2,CCK-8,TetrazoliumSalt,92.496,10.1186/s12951-017-0318-x,109,,17.4,-18.9,HUVEC,Journal of Nanobiotechnology,Springer Science and Business Media LLC,2017,The adverse vascular effects of multi-walled carbon nanotubes (MWCNTs) to human vein endothelial cells (HUVECs) in vitro: role of length of MWCNTs,TRUE,TRUE,gold,109_long2017.pdf,1
3436,C,Nanotube,,Commercial,Negative,,,40000,H,Human,Umbilical Vein,Endothelial,Embryonic,24,4,CCK-8,TetrazoliumSalt,93.262,10.1186/s12951-017-0318-x,109,,17.4,-18.9,HUVEC,Journal of Nanobiotechnology,Springer Science and Business Media LLC,2017,The adverse vascular effects of multi-walled carbon nanotubes (MWCNTs) to human vein endothelial cells (HUVECs) in vitro: role of length of MWCNTs,TRUE,TRUE,gold,109_long2017.pdf,1
3437,C,Nanotube,,Commercial,Negative,,,40000,H,Human,Umbilical Vein,Endothelial,Embryonic,24,8,CCK-8,TetrazoliumSalt,89.587,10.1186/s12951-017-0318-x,109,,17.4,-18.9,HUVEC,Journal of Nanobiotechnology,Springer Science and Business Media LLC,2017,The adverse vascular effects of multi-walled carbon nanotubes (MWCNTs) to human vein endothelial cells (HUVECs) in vitro: role of length of MWCNTs,TRUE,TRUE,gold,109_long2017.pdf,1
3438,C,Nanotube,,Commercial,Negative,,,40000,H,Human,Umbilical Vein,Endothelial,Embryonic,24,16,CCK-8,TetrazoliumSalt,85.911,10.1186/s12951-017-0318-x,109,,17.4,-18.9,HUVEC,Journal of Nanobiotechnology,Springer Science and Business Media LLC,2017,The adverse vascular effects of multi-walled carbon nanotubes (MWCNTs) to human vein endothelial cells (HUVECs) in vitro: role of length of MWCNTs,TRUE,TRUE,gold,109_long2017.pdf,1
3439,C,Nanotube,,Commercial,Negative,,,40000,H,Human,Umbilical Vein,Endothelial,Embryonic,24,32,CCK-8,TetrazoliumSalt,81.317,10.1186/s12951-017-0318-x,109,,17.4,-18.9,HUVEC,Journal of Nanobiotechnology,Springer Science and Business Media LLC,2017,The adverse vascular effects of multi-walled carbon nanotubes (MWCNTs) to human vein endothelial cells (HUVECs) in vitro: role of length of MWCNTs,TRUE,TRUE,gold,109_long2017.pdf,1
3440,C,Nanotube,,Commercial,Neutral,,,40000,H,Human,Umbilical Vein,Endothelial,Embryonic,24,2,NRU,NeutralRed,101.23,10.1186/s12951-017-0318-x,109,,17.6,0.9,HUVEC,Journal of Nanobiotechnology,Springer Science and Business Media LLC,2017,The adverse vascular effects of multi-walled carbon nanotubes (MWCNTs) to human vein endothelial cells (HUVECs) in vitro: role of length of MWCNTs,TRUE,TRUE,gold,109_long2017.pdf,1
3441,C,Nanotube,,Commercial,Neutral,,,40000,H,Human,Umbilical Vein,Endothelial,Embryonic,24,4,NRU,NeutralRed,104.63,10.1186/s12951-017-0318-x,109,,17.6,0.9,HUVEC,Journal of Nanobiotechnology,Springer Science and Business Media LLC,2017,The adverse vascular effects of multi-walled carbon nanotubes (MWCNTs) to human vein endothelial cells (HUVECs) in vitro: role of length of MWCNTs,TRUE,TRUE,gold,109_long2017.pdf,1
3442,C,Nanotube,,Commercial,Neutral,,,40000,H,Human,Umbilical Vein,Endothelial,Embryonic,24,8,NRU,NeutralRed,104.63,10.1186/s12951-017-0318-x,109,,17.6,0.9,HUVEC,Journal of Nanobiotechnology,Springer Science and Business Media LLC,2017,The adverse vascular effects of multi-walled carbon nanotubes (MWCNTs) to human vein endothelial cells (HUVECs) in vitro: role of length of MWCNTs,TRUE,TRUE,gold,109_long2017.pdf,1
3443,C,Nanotube,,Commercial,Neutral,,,40000,H,Human,Umbilical Vein,Endothelial,Embryonic,24,16,NRU,NeutralRed,102.47,10.1186/s12951-017-0318-x,109,,17.6,0.9,HUVEC,Journal of Nanobiotechnology,Springer Science and Business Media LLC,2017,The adverse vascular effects of multi-walled carbon nanotubes (MWCNTs) to human vein endothelial cells (HUVECs) in vitro: role of length of MWCNTs,TRUE,TRUE,gold,109_long2017.pdf,1
3444,C,Nanotube,,Commercial,Neutral,,,40000,H,Human,Umbilical Vein,Endothelial,Embryonic,24,32,NRU,NeutralRed,107.1,10.1186/s12951-017-0318-x,109,,17.6,0.9,HUVEC,Journal of Nanobiotechnology,Springer Science and Business Media LLC,2017,The adverse vascular effects of multi-walled carbon nanotubes (MWCNTs) to human vein endothelial cells (HUVECs) in vitro: role of length of MWCNTs,TRUE,TRUE,gold,109_long2017.pdf,1
3445,C,Nanotube,,Commercial,Negative,,,40000,H,Human,Umbilical Vein,Endothelial,Embryonic,24,2,NRU,NeutralRed,100.46,10.1186/s12951-017-0318-x,109,,17.4,-18.9,HUVEC,Journal of Nanobiotechnology,Springer Science and Business Media LLC,2017,The adverse vascular effects of multi-walled carbon nanotubes (MWCNTs) to human vein endothelial cells (HUVECs) in vitro: role of length of MWCNTs,TRUE,TRUE,gold,109_long2017.pdf,1
3446,C,Nanotube,,Commercial,Negative,,,40000,H,Human,Umbilical Vein,Endothelial,Embryonic,24,4,NRU,NeutralRed,99.691,10.1186/s12951-017-0318-x,109,,17.4,-18.9,HUVEC,Journal of Nanobiotechnology,Springer Science and Business Media LLC,2017,The adverse vascular effects of multi-walled carbon nanotubes (MWCNTs) to human vein endothelial cells (HUVECs) in vitro: role of length of MWCNTs,TRUE,TRUE,gold,109_long2017.pdf,1
3447,C,Nanotube,,Commercial,Negative,,,40000,H,Human,Umbilical Vein,Endothelial,Embryonic,24,8,NRU,NeutralRed,100,10.1186/s12951-017-0318-x,109,,17.4,-18.9,HUVEC,Journal of Nanobiotechnology,Springer Science and Business Media LLC,2017,The adverse vascular effects of multi-walled carbon nanotubes (MWCNTs) to human vein endothelial cells (HUVECs) in vitro: role of length of MWCNTs,TRUE,TRUE,gold,109_long2017.pdf,1
3448,C,Nanotube,,Commercial,Negative,,,40000,H,Human,Umbilical Vein,Endothelial,Embryonic,24,16,NRU,NeutralRed,96.296,10.1186/s12951-017-0318-x,109,,17.4,-18.9,HUVEC,Journal of Nanobiotechnology,Springer Science and Business Media LLC,2017,The adverse vascular effects of multi-walled carbon nanotubes (MWCNTs) to human vein endothelial cells (HUVECs) in vitro: role of length of MWCNTs,TRUE,TRUE,gold,109_long2017.pdf,1
3449,C,Nanotube,,Commercial,Negative,,,40000,H,Human,Umbilical Vein,Endothelial,Embryonic,24,32,NRU,NeutralRed,86.883,10.1186/s12951-017-0318-x,109,,17.4,-18.9,HUVEC,Journal of Nanobiotechnology,Springer Science and Business Media LLC,2017,The adverse vascular effects of multi-walled carbon nanotubes (MWCNTs) to human vein endothelial cells (HUVECs) in vitro: role of length of MWCNTs,TRUE,TRUE,gold,109_long2017.pdf,1
3450,C,Sphere,,Explosion,Negative,,,10000,H,Human,Brain,,,2,20,MTT,TetrazoliumSalt,98.956,10.1371/journal.pone.0122579,110,,4,-35.6,U87,PLOS ONE,Public Library of Science (PLoS),2015,"Analysis of the Cytotoxicity of Carbon-Based Nanoparticles, Diamond and Graphite, in Human Glioblastoma and Hepatoma Cell Lines",TRUE,TRUE,gold,110_zakrzewska2015.pdf,1
3451,C,Sphere,,Explosion,Negative,,,10000,H,Human,Brain,,,2,50,MTT,TetrazoliumSalt,100.42,10.1371/journal.pone.0122579,110,,4,-35.6,U87,PLOS ONE,Public Library of Science (PLoS),2015,"Analysis of the Cytotoxicity of Carbon-Based Nanoparticles, Diamond and Graphite, in Human Glioblastoma and Hepatoma Cell Lines",TRUE,TRUE,gold,110_zakrzewska2015.pdf,1
3452,C,Sphere,,Explosion,Negative,,,10000,H,Human,Brain,,,2,100,MTT,TetrazoliumSalt,102.92,10.1371/journal.pone.0122579,110,,4,-35.6,U87,PLOS ONE,Public Library of Science (PLoS),2015,"Analysis of the Cytotoxicity of Carbon-Based Nanoparticles, Diamond and Graphite, in Human Glioblastoma and Hepatoma Cell Lines",TRUE,TRUE,gold,110_zakrzewska2015.pdf,1
3453,C,Sphere,,Explosion,Positive,,,10000,H,Human,Brain,,,2,20,MTT,TetrazoliumSalt,70.146,10.1371/journal.pone.0122579,110,,4,31.4,U87,PLOS ONE,Public Library of Science (PLoS),2015,"Analysis of the Cytotoxicity of Carbon-Based Nanoparticles, Diamond and Graphite, in Human Glioblastoma and Hepatoma Cell Lines",TRUE,TRUE,gold,110_zakrzewska2015.pdf,1
3454,C,Sphere,,Explosion,Positive,,,10000,H,Human,Brain,,,2,50,MTT,TetrazoliumSalt,78.288,10.1371/journal.pone.0122579,110,,4,31.4,U87,PLOS ONE,Public Library of Science (PLoS),2015,"Analysis of the Cytotoxicity of Carbon-Based Nanoparticles, Diamond and Graphite, in Human Glioblastoma and Hepatoma Cell Lines",TRUE,TRUE,gold,110_zakrzewska2015.pdf,1
3455,C,Sphere,,Explosion,Positive,,,10000,H,Human,Brain,,,2,100,MTT,TetrazoliumSalt,66.806,10.1371/journal.pone.0122579,110,,4,31.4,U87,PLOS ONE,Public Library of Science (PLoS),2015,"Analysis of the Cytotoxicity of Carbon-Based Nanoparticles, Diamond and Graphite, in Human Glioblastoma and Hepatoma Cell Lines",TRUE,TRUE,gold,110_zakrzewska2015.pdf,1
3456,C,Sphere,,Explosion,Negative,,,30000,H,Human,Liver,,,2,20,MTT,TetrazoliumSalt,113.14,10.1371/journal.pone.0122579,110,,4,-35.6,C3A,PLOS ONE,Public Library of Science (PLoS),2015,"Analysis of the Cytotoxicity of Carbon-Based Nanoparticles, Diamond and Graphite, in Human Glioblastoma and Hepatoma Cell Lines",TRUE,TRUE,gold,110_zakrzewska2015.pdf,1
3457,C,Sphere,,Explosion,Negative,,,30000,H,Human,Liver,,,2,50,MTT,TetrazoliumSalt,118.48,10.1371/journal.pone.0122579,110,,4,-35.6,C3A,PLOS ONE,Public Library of Science (PLoS),2015,"Analysis of the Cytotoxicity of Carbon-Based Nanoparticles, Diamond and Graphite, in Human Glioblastoma and Hepatoma Cell Lines",TRUE,TRUE,gold,110_zakrzewska2015.pdf,1
3458,C,Sphere,,Explosion,Negative,,,30000,H,Human,Liver,,,2,100,MTT,TetrazoliumSalt,113.14,10.1371/journal.pone.0122579,110,,4,-35.6,C3A,PLOS ONE,Public Library of Science (PLoS),2015,"Analysis of the Cytotoxicity of Carbon-Based Nanoparticles, Diamond and Graphite, in Human Glioblastoma and Hepatoma Cell Lines",TRUE,TRUE,gold,110_zakrzewska2015.pdf,1
3459,C,Sphere,,Explosion,Positive,,,30000,H,Human,Liver,,,2,20,MTT,TetrazoliumSalt,89.528,10.1371/journal.pone.0122579,110,,4,31.4,C3A,PLOS ONE,Public Library of Science (PLoS),2015,"Analysis of the Cytotoxicity of Carbon-Based Nanoparticles, Diamond and Graphite, in Human Glioblastoma and Hepatoma Cell Lines",TRUE,TRUE,gold,110_zakrzewska2015.pdf,1
3460,C,Sphere,,Explosion,Positive,,,30000,H,Human,Liver,,,2,50,MTT,TetrazoliumSalt,110.06,10.1371/journal.pone.0122579,110,,4,31.4,C3A,PLOS ONE,Public Library of Science (PLoS),2015,"Analysis of the Cytotoxicity of Carbon-Based Nanoparticles, Diamond and Graphite, in Human Glioblastoma and Hepatoma Cell Lines",TRUE,TRUE,gold,110_zakrzewska2015.pdf,1
3461,C,Sphere,,Explosion,Positive,,,30000,H,Human,Liver,,,2,100,MTT,TetrazoliumSalt,99.179,10.1371/journal.pone.0122579,110,,4,31.4,C3A,PLOS ONE,Public Library of Science (PLoS),2015,"Analysis of the Cytotoxicity of Carbon-Based Nanoparticles, Diamond and Graphite, in Human Glioblastoma and Hepatoma Cell Lines",TRUE,TRUE,gold,110_zakrzewska2015.pdf,1
3462,C,Sphere,,Explosion,Negative,,,10000,H,Human,Brain,,,24,20,MTT,TetrazoliumSalt,90.947,10.1371/journal.pone.0122579,110,,4,-35.6,U87,PLOS ONE,Public Library of Science (PLoS),2015,"Analysis of the Cytotoxicity of Carbon-Based Nanoparticles, Diamond and Graphite, in Human Glioblastoma and Hepatoma Cell Lines",TRUE,TRUE,gold,110_zakrzewska2015.pdf,1
3463,C,Sphere,,Explosion,Negative,,,10000,H,Human,Brain,,,24,50,MTT,TetrazoliumSalt,96.091,10.1371/journal.pone.0122579,110,,4,-35.6,U87,PLOS ONE,Public Library of Science (PLoS),2015,"Analysis of the Cytotoxicity of Carbon-Based Nanoparticles, Diamond and Graphite, in Human Glioblastoma and Hepatoma Cell Lines",TRUE,TRUE,gold,110_zakrzewska2015.pdf,1
3464,C,Sphere,,Explosion,Negative,,,10000,H,Human,Brain,,,24,100,MTT,TetrazoliumSalt,103.09,10.1371/journal.pone.0122579,110,,4,-35.6,U87,PLOS ONE,Public Library of Science (PLoS),2015,"Analysis of the Cytotoxicity of Carbon-Based Nanoparticles, Diamond and Graphite, in Human Glioblastoma and Hepatoma Cell Lines",TRUE,TRUE,gold,110_zakrzewska2015.pdf,1
3465,C,Sphere,,Explosion,Positive,,,10000,H,Human,Brain,,,24,20,MTT,TetrazoliumSalt,75.309,10.1371/journal.pone.0122579,110,,4,31.4,U87,PLOS ONE,Public Library of Science (PLoS),2015,"Analysis of the Cytotoxicity of Carbon-Based Nanoparticles, Diamond and Graphite, in Human Glioblastoma and Hepatoma Cell Lines",TRUE,TRUE,gold,110_zakrzewska2015.pdf,1
3466,C,Sphere,,Explosion,Positive,,,10000,H,Human,Brain,,,24,50,MTT,TetrazoliumSalt,68.724,10.1371/journal.pone.0122579,110,,4,31.4,U87,PLOS ONE,Public Library of Science (PLoS),2015,"Analysis of the Cytotoxicity of Carbon-Based Nanoparticles, Diamond and Graphite, in Human Glioblastoma and Hepatoma Cell Lines",TRUE,TRUE,gold,110_zakrzewska2015.pdf,1
3467,C,Sphere,,Explosion,Positive,,,10000,H,Human,Brain,,,24,100,MTT,TetrazoliumSalt,57.613,10.1371/journal.pone.0122579,110,,4,31.4,U87,PLOS ONE,Public Library of Science (PLoS),2015,"Analysis of the Cytotoxicity of Carbon-Based Nanoparticles, Diamond and Graphite, in Human Glioblastoma and Hepatoma Cell Lines",TRUE,TRUE,gold,110_zakrzewska2015.pdf,1
3468,C,Sphere,,Explosion,Negative,,,30000,H,Human,Liver,,,24,20,MTT,TetrazoliumSalt,100.85,10.1371/journal.pone.0122579,110,,4,-35.6,C3A,PLOS ONE,Public Library of Science (PLoS),2015,"Analysis of the Cytotoxicity of Carbon-Based Nanoparticles, Diamond and Graphite, in Human Glioblastoma and Hepatoma Cell Lines",TRUE,TRUE,gold,110_zakrzewska2015.pdf,1
3469,C,Sphere,,Explosion,Negative,,,30000,H,Human,Liver,,,24,50,MTT,TetrazoliumSalt,106.13,10.1371/journal.pone.0122579,110,,4,-35.6,C3A,PLOS ONE,Public Library of Science (PLoS),2015,"Analysis of the Cytotoxicity of Carbon-Based Nanoparticles, Diamond and Graphite, in Human Glioblastoma and Hepatoma Cell Lines",TRUE,TRUE,gold,110_zakrzewska2015.pdf,1
3470,C,Sphere,,Explosion,Negative,,,30000,H,Human,Liver,,,24,100,MTT,TetrazoliumSalt,110.36,10.1371/journal.pone.0122579,110,,4,-35.6,C3A,PLOS ONE,Public Library of Science (PLoS),2015,"Analysis of the Cytotoxicity of Carbon-Based Nanoparticles, Diamond and Graphite, in Human Glioblastoma and Hepatoma Cell Lines",TRUE,TRUE,gold,110_zakrzewska2015.pdf,1
3471,C,Sphere,,Explosion,Positive,,,30000,H,Human,Liver,,,24,20,MTT,TetrazoliumSalt,103.81,10.1371/journal.pone.0122579,110,,4,31.4,C3A,PLOS ONE,Public Library of Science (PLoS),2015,"Analysis of the Cytotoxicity of Carbon-Based Nanoparticles, Diamond and Graphite, in Human Glioblastoma and Hepatoma Cell Lines",TRUE,TRUE,gold,110_zakrzewska2015.pdf,1
