Repository: anastasiavepreva/ChemX

# ChemX: A Collection of Chemistry Datasets for Benchmarking Automated Information Extraction

## Abstract

ChemX is a collection of 10 manually curated benchmarking datasets developed to support robust automated information extraction in chemistry. It spans two major domains — **nanomaterials** and **small molecules** — and enables evaluation across multiple modalities including text, tables, and figures.

ChemX is designed to benchmark large language models and multi-agent systems in real-world chemical contexts, emphasizing reproducibility, schema-based annotation, and domain-specific validation.

File: datasets/Cytotox.csv (part 27 of 49)
sn,material,shape,coat_functional_group,synthesis_method,surface_charge,size_in_medium_nm,zeta_in_medium_mv,no_of_cells_cells_well,human_animal,cell_source,cell_tissue,cell_morphology,cell_age,time_hr,concentration,test,test_indicator,viability_%,doi,article_list,core_nm,hydrodynamic_nm,potential_mv,cell_type,journal_name,publisher,year,title,journal_is_oa,is_oa,oa_status,pdf,access
3472,C,Sphere,,Explosion,Positive,,,30000,H,Human,Liver,,,24,50,MTT,TetrazoliumSalt,101.27,10.1371/journal.pone.0122579,110,,4,31.4,C3A,PLOS ONE,Public Library of Science (PLoS),2015,"Analysis of the Cytotoxicity of Carbon-Based Nanoparticles, Diamond and Graphite, in Human Glioblastoma and Hepatoma Cell Lines",TRUE,TRUE,gold,110_zakrzewska2015.pdf,1
3473,C,Sphere,,Explosion,Positive,,,30000,H,Human,Liver,,,24,100,MTT,TetrazoliumSalt,96.617,10.1371/journal.pone.0122579,110,,4,31.4,C3A,PLOS ONE,Public Library of Science (PLoS),2015,"Analysis of the Cytotoxicity of Carbon-Based Nanoparticles, Diamond and Graphite, in Human Glioblastoma and Hepatoma Cell Lines",TRUE,TRUE,gold,110_zakrzewska2015.pdf,1
3474,Ag,Rod,,EBPVD,Negative,,-29.3,5000,H,Human,Skin,Fibroblast,,24,0.2,MTS,TetrazoliumSalt,86.637,10.1002/jbm.a.35518,111,,47,-34.1,CCL-110,Journal of Biomedical Materials Research Part A,Wiley,2015,Shape and surface chemistry effects on the cytotoxicity and cellular uptake of metallic nanorods and nanospheres,FALSE,FALSE,closed,111_favi2015.pdf,0
3475,Ag,Rod,,EBPVD,Negative,,-29.3,5000,H,Human,Skin,Fibroblast,,24,0.4,MTS,TetrazoliumSalt,90.869,10.1002/jbm.a.35518,111,,47,-34.1,CCL-110,Journal of Biomedical Materials Research Part A,Wiley,2015,Shape and surface chemistry effects on the cytotoxicity and cellular uptake of metallic nanorods and nanospheres,FALSE,FALSE,closed,111_favi2015.pdf,0
3476,Ag,Rod,,EBPVD,Negative,,-29.3,5000,H,Human,Skin,Fibroblast,,24,2,MTS,TetrazoliumSalt,88.864,10.1002/jbm.a.35518,111,,47,-34.1,CCL-110,Journal of Biomedical Materials Research Part A,Wiley,2015,Shape and surface chemistry effects on the cytotoxicity and cellular uptake of metallic nanorods and nanospheres,FALSE,FALSE,closed,111_favi2015.pdf,0
3477,Ag,Rod,,EBPVD,Negative,,-29.3,5000,H,Human,Skin,Fibroblast,,24,4,MTS,TetrazoliumSalt,91.537,10.1002/jbm.a.35518,111,,47,-34.1,CCL-110,Journal of Biomedical Materials Research Part A,Wiley,2015,Shape and surface chemistry effects on the cytotoxicity and cellular uptake of metallic nanorods and nanospheres,FALSE,FALSE,closed,111_favi2015.pdf,0
3478,Ag,Rod,,EBPVD,Negative,,-29.3,5000,H,Human,Skin,Fibroblast,,24,20,MTS,TetrazoliumSalt,89.755,10.1002/jbm.a.35518,111,,47,-34.1,CCL-110,Journal of Biomedical Materials Research Part A,Wiley,2015,Shape and surface chemistry effects on the cytotoxicity and cellular uptake of metallic nanorods and nanospheres,FALSE,FALSE,closed,111_favi2015.pdf,0
3479,Ag,Rod,,EBPVD,Negative,,-29.3,5000,H,Human,Skin,Fibroblast,,24,40,MTS,TetrazoliumSalt,89.755,10.1002/jbm.a.35518,111,,47,-34.1,CCL-110,Journal of Biomedical Materials Research Part A,Wiley,2015,Shape and surface chemistry effects on the cytotoxicity and cellular uptake of metallic nanorods and nanospheres,FALSE,FALSE,closed,111_favi2015.pdf,0
3480,Ag,Rod,,EBPVD,Negative,,-29.3,5000,H,Human,Skin,Fibroblast,,24,200,MTS,TetrazoliumSalt,89.31,10.1002/jbm.a.35518,111,,47,-34.1,CCL-110,Journal of Biomedical Materials Research Part A,Wiley,2015,Shape and surface chemistry effects on the cytotoxicity and cellular uptake of metallic nanorods and nanospheres,FALSE,FALSE,closed,111_favi2015.pdf,0
3481,Ag,Rod,,EBPVD,Negative,,-29.3,5000,H,Human,Skin,Fibroblast,,24,400,MTS,TetrazoliumSalt,69.71,10.1002/jbm.a.35518,111,,47,-34.1,CCL-110,Journal of Biomedical Materials Research Part A,Wiley,2015,Shape and surface chemistry effects on the cytotoxicity and cellular uptake of metallic nanorods and nanospheres,FALSE,FALSE,closed,111_favi2015.pdf,0
3482,Ag,Rod,,EBPVD,Negative,,-29.3,5000,H,Human,Skin,Fibroblast,,96,0.2,MTS,TetrazoliumSalt,89.978,10.1002/jbm.a.35518,111,,47,-34.1,CCL-110,Journal of Biomedical Materials Research Part A,Wiley,2015,Shape and surface chemistry effects on the cytotoxicity and cellular uptake of metallic nanorods and nanospheres,FALSE,FALSE,closed,111_favi2015.pdf,0
3483,Ag,Rod,,EBPVD,Negative,,-29.3,5000,H,Human,Skin,Fibroblast,,96,0.4,MTS,TetrazoliumSalt,96.659,10.1002/jbm.a.35518,111,,47,-34.1,CCL-110,Journal of Biomedical Materials Research Part A,Wiley,2015,Shape and surface chemistry effects on the cytotoxicity and cellular uptake of metallic nanorods and nanospheres,FALSE,FALSE,closed,111_favi2015.pdf,0
3484,Ag,Rod,,EBPVD,Negative,,-29.3,5000,H,Human,Skin,Fibroblast,,96,2,MTS,TetrazoliumSalt,112.25,10.1002/jbm.a.35518,111,,47,-34.1,CCL-110,Journal of Biomedical Materials Research Part A,Wiley,2015,Shape and surface chemistry effects on the cytotoxicity and cellular uptake of metallic nanorods and nanospheres,FALSE,FALSE,closed,111_favi2015.pdf,0
3485,Ag,Rod,,EBPVD,Negative,,-29.3,5000,H,Human,Skin,Fibroblast,,96,4,MTS,TetrazoliumSalt,104.9,10.1002/jbm.a.35518,111,,47,-34.1,CCL-110,Journal of Biomedical Materials Research Part A,Wiley,2015,Shape and surface chemistry effects on the cytotoxicity and cellular uptake of metallic nanorods and nanospheres,FALSE,FALSE,closed,111_favi2015.pdf,0
3486,Ag,Rod,,EBPVD,Negative,,-29.3,5000,H,Human,Skin,Fibroblast,,96,20,MTS,TetrazoliumSalt,103.34,10.1002/jbm.a.35518,111,,47,-34.1,CCL-110,Journal of Biomedical Materials Research Part A,Wiley,2015,Shape and surface chemistry effects on the cytotoxicity and cellular uptake of metallic nanorods and nanospheres,FALSE,FALSE,closed,111_favi2015.pdf,0
3487,Ag,Rod,,EBPVD,Negative,,-29.3,5000,H,Human,Skin,Fibroblast,,96,40,MTS,TetrazoliumSalt,109.13,10.1002/jbm.a.35518,111,,47,-34.1,CCL-110,Journal of Biomedical Materials Research Part A,Wiley,2015,Shape and surface chemistry effects on the cytotoxicity and cellular uptake of metallic nanorods and nanospheres,FALSE,FALSE,closed,111_favi2015.pdf,0
3488,Ag,Rod,,EBPVD,Negative,,-29.3,5000,H,Human,Skin,Fibroblast,,96,200,MTS,TetrazoliumSalt,110.47,10.1002/jbm.a.35518,111,,47,-34.1,CCL-110,Journal of Biomedical Materials Research Part A,Wiley,2015,Shape and surface chemistry effects on the cytotoxicity and cellular uptake of metallic nanorods and nanospheres,FALSE,FALSE,closed,111_favi2015.pdf,0
3489,Ag,Rod,,EBPVD,Negative,,-29.3,5000,H,Human,Skin,Fibroblast,,96,400,MTS,TetrazoliumSalt,45.88,10.1002/jbm.a.35518,111,,47,-34.1,CCL-110,Journal of Biomedical Materials Research Part A,Wiley,2015,Shape and surface chemistry effects on the cytotoxicity and cellular uptake of metallic nanorods and nanospheres,FALSE,FALSE,closed,111_favi2015.pdf,0
3490,Au,Rod,,EBPVD,Negative,,-32.8,5000,H,Human,Skin,Fibroblast,,24,0.2,MTS,TetrazoliumSalt,72.444,10.1002/jbm.a.35518,111,,65,-23.3,CCL-110,Journal of Biomedical Materials Research Part A,Wiley,2015,Shape and surface chemistry effects on the cytotoxicity and cellular uptake of metallic nanorods and nanospheres,FALSE,FALSE,closed,111_favi2015.pdf,0
3491,Au,Rod,,EBPVD,Negative,,-32.8,5000,H,Human,Skin,Fibroblast,,24,0.4,MTS,TetrazoliumSalt,83.778,10.1002/jbm.a.35518,111,,65,-23.3,CCL-110,Journal of Biomedical Materials Research Part A,Wiley,2015,Shape and surface chemistry effects on the cytotoxicity and cellular uptake of metallic nanorods and nanospheres,FALSE,FALSE,closed,111_favi2015.pdf,0
3492,Au,Rod,,EBPVD,Negative,,-32.8,5000,H,Human,Skin,Fibroblast,,24,2,MTS,TetrazoliumSalt,75.778,10.1002/jbm.a.35518,111,,65,-23.3,CCL-110,Journal of Biomedical Materials Research Part A,Wiley,2015,Shape and surface chemistry effects on the cytotoxicity and cellular uptake of metallic nanorods and nanospheres,FALSE,FALSE,closed,111_favi2015.pdf,0
3493,Au,Rod,,EBPVD,Negative,,-32.8,5000,H,Human,Skin,Fibroblast,,24,4,MTS,TetrazoliumSalt,89.111,10.1002/jbm.a.35518,111,,65,-23.3,CCL-110,Journal of Biomedical Materials Research Part A,Wiley,2015,Shape and surface chemistry effects on the cytotoxicity and cellular uptake of metallic nanorods and nanospheres,FALSE,FALSE,closed,111_favi2015.pdf,0
3494,Au,Rod,,EBPVD,Negative,,-32.8,5000,H,Human,Skin,Fibroblast,,24,20,MTS,TetrazoliumSalt,86,10.1002/jbm.a.35518,111,,65,-23.3,CCL-110,Journal of Biomedical Materials Research Part A,Wiley,2015,Shape and surface chemistry effects on the cytotoxicity and cellular uptake of metallic nanorods and nanospheres,FALSE,FALSE,closed,111_favi2015.pdf,0
3495,Au,Rod,,EBPVD,Negative,,-32.8,5000,H,Human,Skin,Fibroblast,,24,40,MTS,TetrazoliumSalt,90.889,10.1002/jbm.a.35518,111,,65,-23.3,CCL-110,Journal of Biomedical Materials Research Part A,Wiley,2015,Shape and surface chemistry effects on the cytotoxicity and cellular uptake of metallic nanorods and nanospheres,FALSE,FALSE,closed,111_favi2015.pdf,0
3496,Au,Rod,,EBPVD,Negative,,-32.8,5000,H,Human,Skin,Fibroblast,,24,200,MTS,TetrazoliumSalt,83.333,10.1002/jbm.a.35518,111,,65,-23.3,CCL-110,Journal of Biomedical Materials Research Part A,Wiley,2015,Shape and surface chemistry effects on the cytotoxicity and cellular uptake of metallic nanorods and nanospheres,FALSE,FALSE,closed,111_favi2015.pdf,0
3497,Au,Rod,,EBPVD,Negative,,-32.8,5000,H,Human,Skin,Fibroblast,,24,400,MTS,TetrazoliumSalt,79.556,10.1002/jbm.a.35518,111,,65,-23.3,CCL-110,Journal of Biomedical Materials Research Part A,Wiley,2015,Shape and surface chemistry effects on the cytotoxicity and cellular uptake of metallic nanorods and nanospheres,FALSE,FALSE,closed,111_favi2015.pdf,0
3498,Au,Rod,,EBPVD,Negative,,-32.8,5000,H,Human,Skin,Fibroblast,,96,0.2,MTS,TetrazoliumSalt,77.333,10.1002/jbm.a.35518,111,,65,-23.3,CCL-110,Journal of Biomedical Materials Research Part A,Wiley,2015,Shape and surface chemistry effects on the cytotoxicity and cellular uptake of metallic nanorods and nanospheres,FALSE,FALSE,closed,111_favi2015.pdf,0
3499,Au,Rod,,EBPVD,Negative,,-32.8,5000,H,Human,Skin,Fibroblast,,96,0.4,MTS,TetrazoliumSalt,80.444,10.1002/jbm.a.35518,111,,65,-23.3,CCL-110,Journal of Biomedical Materials Research Part A,Wiley,2015,Shape and surface chemistry effects on the cytotoxicity and cellular uptake of metallic nanorods and nanospheres,FALSE,FALSE,closed,111_favi2015.pdf,0
3500,Au,Rod,,EBPVD,Negative,,-32.8,5000,H,Human,Skin,Fibroblast,,96,2,MTS,TetrazoliumSalt,83.111,10.1002/jbm.a.35518,111,,65,-23.3,CCL-110,Journal of Biomedical Materials Research Part A,Wiley,2015,Shape and surface chemistry effects on the cytotoxicity and cellular uptake of metallic nanorods and nanospheres,FALSE,FALSE,closed,111_favi2015.pdf,0
3501,Au,Rod,,EBPVD,Negative,,-32.8,5000,H,Human,Skin,Fibroblast,,96,4,MTS,TetrazoliumSalt,72.444,10.1002/jbm.a.35518,111,,65,-23.3,CCL-110,Journal of Biomedical Materials Research Part A,Wiley,2015,Shape and surface chemistry effects on the cytotoxicity and cellular uptake of metallic nanorods and nanospheres,FALSE,FALSE,closed,111_favi2015.pdf,0
3502,Au,Rod,,EBPVD,Negative,,-32.8,5000,H,Human,Skin,Fibroblast,,96,20,MTS,TetrazoliumSalt,77.333,10.1002/jbm.a.35518,111,,65,-23.3,CCL-110,Journal of Biomedical Materials Research Part A,Wiley,2015,Shape and surface chemistry effects on the cytotoxicity and cellular uptake of metallic nanorods and nanospheres,FALSE,FALSE,closed,111_favi2015.pdf,0
3503,Au,Rod,,EBPVD,Negative,,-32.8,5000,H,Human,Skin,Fibroblast,,96,40,MTS,TetrazoliumSalt,77.556,10.1002/jbm.a.35518,111,,65,-23.3,CCL-110,Journal of Biomedical Materials Research Part A,Wiley,2015,Shape and surface chemistry effects on the cytotoxicity and cellular uptake of metallic nanorods and nanospheres,FALSE,FALSE,closed,111_favi2015.pdf,0
3504,Au,Rod,,EBPVD,Negative,,-32.8,5000,H,Human,Skin,Fibroblast,,96,200,MTS,TetrazoliumSalt,83.556,10.1002/jbm.a.35518,111,,65,-23.3,CCL-110,Journal of Biomedical Materials Research Part A,Wiley,2015,Shape and surface chemistry effects on the cytotoxicity and cellular uptake of metallic nanorods and nanospheres,FALSE,FALSE,closed,111_favi2015.pdf,0
3505,Au,Rod,,EBPVD,Negative,,-32.8,5000,H,Human,Skin,Fibroblast,,96,400,MTS,TetrazoliumSalt,62,10.1002/jbm.a.35518,111,,65,-23.3,CCL-110,Journal of Biomedical Materials Research Part A,Wiley,2015,Shape and surface chemistry effects on the cytotoxicity and cellular uptake of metallic nanorods and nanospheres,FALSE,FALSE,closed,111_favi2015.pdf,0
3506,Ag,Sphere,Citrate,Commercial,Negative,,-23,5000,H,Human,Skin,Fibroblast,,24,0.5,MTS,TetrazoliumSalt,116.19,10.1002/jbm.a.35518,111,,39.94,-23.5,CCL-110,Journal of Biomedical Materials Research Part A,Wiley,2015,Shape and surface chemistry effects on the cytotoxicity and cellular uptake of metallic nanorods and nanospheres,FALSE,FALSE,closed,111_favi2015.pdf,0
3507,Ag,Sphere,Citrate,Commercial,Negative,,-23,5000,H,Human,Skin,Fibroblast,,24,1,MTS,TetrazoliumSalt,109.29,10.1002/jbm.a.35518,111,,39.94,-23.5,CCL-110,Journal of Biomedical Materials Research Part A,Wiley,2015,Shape and surface chemistry effects on the cytotoxicity and cellular uptake of metallic nanorods and nanospheres,FALSE,FALSE,closed,111_favi2015.pdf,0
3508,Ag,Sphere,Citrate,Commercial,Negative,,-23,5000,H,Human,Skin,Fibroblast,,24,5,MTS,TetrazoliumSalt,109.29,10.1002/jbm.a.35518,111,,39.94,-23.5,CCL-110,Journal of Biomedical Materials Research Part A,Wiley,2015,Shape and surface chemistry effects on the cytotoxicity and cellular uptake of metallic nanorods and nanospheres,FALSE,FALSE,closed,111_favi2015.pdf,0
3509,Ag,Sphere,Citrate,Commercial,Negative,,-23,5000,H,Human,Skin,Fibroblast,,24,10,MTS,TetrazoliumSalt,118.57,10.1002/jbm.a.35518,111,,39.94,-23.5,CCL-110,Journal of Biomedical Materials Research Part A,Wiley,2015,Shape and surface chemistry effects on the cytotoxicity and cellular uptake of metallic nanorods and nanospheres,FALSE,FALSE,closed,111_favi2015.pdf,0
3510,Ag,Sphere,Citrate,Commercial,Negative,,-23,5000,H,Human,Skin,Fibroblast,,96,0.5,MTS,TetrazoliumSalt,102.86,10.1002/jbm.a.35518,111,,39.94,-23.5,CCL-110,Journal of Biomedical Materials Research Part A,Wiley,2015,Shape and surface chemistry effects on the cytotoxicity and cellular uptake of metallic nanorods and nanospheres,FALSE,FALSE,closed,111_favi2015.pdf,0
3511,Ag,Sphere,Citrate,Commercial,Negative,,-23,5000,H,Human,Skin,Fibroblast,,96,1,MTS,TetrazoliumSalt,101.43,10.1002/jbm.a.35518,111,,39.94,-23.5,CCL-110,Journal of Biomedical Materials Research Part A,Wiley,2015,Shape and surface chemistry effects on the cytotoxicity and cellular uptake of metallic nanorods and nanospheres,FALSE,FALSE,closed,111_favi2015.pdf,0
3512,Ag,Sphere,Citrate,Commercial,Negative,,-23,5000,H,Human,Skin,Fibroblast,,96,5,MTS,TetrazoliumSalt,43.571,10.1002/jbm.a.35518,111,,39.94,-23.5,CCL-110,Journal of Biomedical Materials Research Part A,Wiley,2015,Shape and surface chemistry effects on the cytotoxicity and cellular uptake of metallic nanorods and nanospheres,FALSE,FALSE,closed,111_favi2015.pdf,0
3513,Ag,Sphere,Citrate,Commercial,Negative,,-23,5000,H,Human,Skin,Fibroblast,,96,10,MTS,TetrazoliumSalt,4.7619,10.1002/jbm.a.35518,111,,39.94,-23.5,CCL-110,Journal of Biomedical Materials Research Part A,Wiley,2015,Shape and surface chemistry effects on the cytotoxicity and cellular uptake of metallic nanorods and nanospheres,FALSE,FALSE,closed,111_favi2015.pdf,0
3514,Au,Sphere,Citrate,Commercial,Negative,,-28.4,5000,H,Human,Skin,Fibroblast,,24,0.5,MTS,TetrazoliumSalt,91.608,10.1002/jbm.a.35518,111,,61.06,-32.7,CCL-110,Journal of Biomedical Materials Research Part A,Wiley,2015,Shape and surface chemistry effects on the cytotoxicity and cellular uptake of metallic nanorods and nanospheres,FALSE,FALSE,closed,111_favi2015.pdf,0
3515,Au,Sphere,Citrate,Commercial,Negative,,-28.4,5000,H,Human,Skin,Fibroblast,,24,1,MTS,TetrazoliumSalt,94.172,10.1002/jbm.a.35518,111,,61.06,-32.7,CCL-110,Journal of Biomedical Materials Research Part A,Wiley,2015,Shape and surface chemistry effects on the cytotoxicity and cellular uptake of metallic nanorods and nanospheres,FALSE,FALSE,closed,111_favi2015.pdf,0
3516,Au,Sphere,Citrate,Commercial,Negative,,-28.4,5000,H,Human,Skin,Fibroblast,,24,5,MTS,TetrazoliumSalt,107.46,10.1002/jbm.a.35518,111,,61.06,-32.7,CCL-110,Journal of Biomedical Materials Research Part A,Wiley,2015,Shape and surface chemistry effects on the cytotoxicity and cellular uptake of metallic nanorods and nanospheres,FALSE,FALSE,closed,111_favi2015.pdf,0
3517,Au,Sphere,Citrate,Commercial,Negative,,-28.4,5000,H,Human,Skin,Fibroblast,,24,10,MTS,TetrazoliumSalt,79.254,10.1002/jbm.a.35518,111,,61.06,-32.7,CCL-110,Journal of Biomedical Materials Research Part A,Wiley,2015,Shape and surface chemistry effects on the cytotoxicity and cellular uptake of metallic nanorods and nanospheres,FALSE,FALSE,closed,111_favi2015.pdf,0
3518,Au,Sphere,Citrate,Commercial,Negative,,-28.4,5000,H,Human,Skin,Fibroblast,,24,15,MTS,TetrazoliumSalt,92.541,10.1002/jbm.a.35518,111,,61.06,-32.7,CCL-110,Journal of Biomedical Materials Research Part A,Wiley,2015,Shape and surface chemistry effects on the cytotoxicity and cellular uptake of metallic nanorods and nanospheres,FALSE,FALSE,closed,111_favi2015.pdf,0
3519,Au,Sphere,Citrate,Commercial,Negative,,-28.4,5000,H,Human,Skin,Fibroblast,,24,20,MTS,TetrazoliumSalt,70.163,10.1002/jbm.a.35518,111,,61.06,-32.7,CCL-110,Journal of Biomedical Materials Research Part A,Wiley,2015,Shape and surface chemistry effects on the cytotoxicity and cellular uptake of metallic nanorods and nanospheres,FALSE,FALSE,closed,111_favi2015.pdf,0
3520,Au,Sphere,Citrate,Commercial,Negative,,-28.4,5000,H,Human,Skin,Fibroblast,,24,25,MTS,TetrazoliumSalt,62.704,10.1002/jbm.a.35518,111,,61.06,-32.7,CCL-110,Journal of Biomedical Materials Research Part A,Wiley,2015,Shape and surface chemistry effects on the cytotoxicity and cellular uptake of metallic nanorods and nanospheres,FALSE,FALSE,closed,111_favi2015.pdf,0
3521,Au,Sphere,Citrate,Commercial,Negative,,-28.4,5000,H,Human,Skin,Fibroblast,,96,0.5,MTS,TetrazoliumSalt,126.34,10.1002/jbm.a.35518,111,,61.06,-32.7,CCL-110,Journal of Biomedical Materials Research Part A,Wiley,2015,Shape and surface chemistry effects on the cytotoxicity and cellular uptake of metallic nanorods and nanospheres,FALSE,FALSE,closed,111_favi2015.pdf,0
3522,Au,Sphere,Citrate,Commercial,Negative,,-28.4,5000,H,Human,Skin,Fibroblast,,96,1,MTS,TetrazoliumSalt,126.34,10.1002/jbm.a.35518,111,,61.06,-32.7,CCL-110,Journal of Biomedical Materials Research Part A,Wiley,2015,Shape and surface chemistry effects on the cytotoxicity and cellular uptake of metallic nanorods and nanospheres,FALSE,FALSE,closed,111_favi2015.pdf,0
3523,Au,Sphere,Citrate,Commercial,Negative,,-28.4,5000,H,Human,Skin,Fibroblast,,96,5,MTS,TetrazoliumSalt,111.89,10.1002/jbm.a.35518,111,,61.06,-32.7,CCL-110,Journal of Biomedical Materials Research Part A,Wiley,2015,Shape and surface chemistry effects on the cytotoxicity and cellular uptake of metallic nanorods and nanospheres,FALSE,FALSE,closed,111_favi2015.pdf,0
3524,Au,Sphere,Citrate,Commercial,Negative,,-28.4,5000,H,Human,Skin,Fibroblast,,96,10,MTS,TetrazoliumSalt,113.05,10.1002/jbm.a.35518,111,,61.06,-32.7,CCL-110,Journal of Biomedical Materials Research Part A,Wiley,2015,Shape and surface chemistry effects on the cytotoxicity and cellular uptake of metallic nanorods and nanospheres,FALSE,FALSE,closed,111_favi2015.pdf,0
3525,Au,Sphere,Citrate,Commercial,Negative,,-28.4,5000,H,Human,Skin,Fibroblast,,96,15,MTS,TetrazoliumSalt,100.7,10.1002/jbm.a.35518,111,,61.06,-32.7,CCL-110,Journal of Biomedical Materials Research Part A,Wiley,2015,Shape and surface chemistry effects on the cytotoxicity and cellular uptake of metallic nanorods and nanospheres,FALSE,FALSE,closed,111_favi2015.pdf,0
3526,Au,Sphere,Citrate,Commercial,Negative,,-28.4,5000,H,Human,Skin,Fibroblast,,96,20,MTS,TetrazoliumSalt,71.562,10.1002/jbm.a.35518,111,,61.06,-32.7,CCL-110,Journal of Biomedical Materials Research Part A,Wiley,2015,Shape and surface chemistry effects on the cytotoxicity and cellular uptake of metallic nanorods and nanospheres,FALSE,FALSE,closed,111_favi2015.pdf,0
3527,Au,Sphere,Citrate,Commercial,Negative,,-28.4,5000,H,Human,Skin,Fibroblast,,96,25,MTS,TetrazoliumSalt,40.093,10.1002/jbm.a.35518,111,,61.06,-32.7,CCL-110,Journal of Biomedical Materials Research Part A,Wiley,2015,Shape and surface chemistry effects on the cytotoxicity and cellular uptake of metallic nanorods and nanospheres,FALSE,FALSE,closed,111_favi2015.pdf,0
3528,Ag,Sphere,,Commercial,Negative,68.55,-15.83,10000,H,Human,Skin,Keratinocyte,Adult,24,25,AlamarBlue,AlamarBlue,100.34,10.1016/j.tiv.2011.12.004,112,,29.57,-33.33,HaCat,Toxicology in Vitro,Elsevier BV,2012,Comparative in vitro cytotoxicity study of silver nanoparticle on two mammalian cell lines,FALSE,FALSE,closed,112_mukherjee2012.pdf,0
3529,Ag,Sphere,,Commercial,Negative,68.55,-15.83,10000,H,Human,Skin,Keratinocyte,Adult,24,50,AlamarBlue,AlamarBlue,64.655,10.1016/j.tiv.2011.12.004,112,,29.57,-33.33,HaCat,Toxicology in Vitro,Elsevier BV,2012,Comparative in vitro cytotoxicity study of silver nanoparticle on two mammalian cell lines,FALSE,FALSE,closed,112_mukherjee2012.pdf,0
3530,Ag,Sphere,,Commercial,Negative,68.55,-15.83,10000,H,Human,Skin,Keratinocyte,Adult,24,100,AlamarBlue,AlamarBlue,33.966,10.1016/j.tiv.2011.12.004,112,,29.57,-33.33,HaCat,Toxicology in Vitro,Elsevier BV,2012,Comparative in vitro cytotoxicity study of silver nanoparticle on two mammalian cell lines,FALSE,FALSE,closed,112_mukherjee2012.pdf,0
3531,Ag,Sphere,,Commercial,Negative,68.55,-15.83,10000,H,Human,Skin,Keratinocyte,Adult,24,200,AlamarBlue,AlamarBlue,23.103,10.1016/j.tiv.2011.12.004,112,,29.57,-33.33,HaCat,Toxicology in Vitro,Elsevier BV,2012,Comparative in vitro cytotoxicity study of silver nanoparticle on two mammalian cell lines,FALSE,FALSE,closed,112_mukherjee2012.pdf,0
3532,Ag,Sphere,,Commercial,Negative,68.55,-15.83,10000,H,Human,Skin,Keratinocyte,Adult,24,400,AlamarBlue,AlamarBlue,9.1379,10.1016/j.tiv.2011.12.004,112,,29.57,-33.33,HaCat,Toxicology in Vitro,Elsevier BV,2012,Comparative in vitro cytotoxicity study of silver nanoparticle on two mammalian cell lines,FALSE,FALSE,closed,112_mukherjee2012.pdf,0
3533,Ag,Sphere,,Commercial,Negative,68.55,-15.83,10000,H,Human,Skin,Keratinocyte,Adult,24,600,AlamarBlue,AlamarBlue,5.1724,10.1016/j.tiv.2011.12.004,112,,29.57,-33.33,HaCat,Toxicology in Vitro,Elsevier BV,2012,Comparative in vitro cytotoxicity study of silver nanoparticle on two mammalian cell lines,FALSE,FALSE,closed,112_mukherjee2012.pdf,0
3534,Ag,Sphere,,Commercial,Negative,68.55,-15.83,10000,H,Human,Skin,Keratinocyte,Adult,24,800,AlamarBlue,AlamarBlue,6.7241,10.1016/j.tiv.2011.12.004,112,,29.57,-33.33,HaCat,Toxicology in Vitro,Elsevier BV,2012,Comparative in vitro cytotoxicity study of silver nanoparticle on two mammalian cell lines,FALSE,FALSE,closed,112_mukherjee2012.pdf,0
3535,Ag,Sphere,,Commercial,Negative,68.55,-15.83,10000,H,Human,Skin,Keratinocyte,Adult,24,1000,AlamarBlue,AlamarBlue,4.4828,10.1016/j.tiv.2011.12.004,112,,29.57,-33.33,HaCat,Toxicology in Vitro,Elsevier BV,2012,Comparative in vitro cytotoxicity study of silver nanoparticle on two mammalian cell lines,FALSE,FALSE,closed,112_mukherjee2012.pdf,0
3536,Ag,Sphere,,Commercial,Negative,68.55,-15.83,10000,H,Human,Skin,Keratinocyte,Adult,48,25,AlamarBlue,AlamarBlue,61.897,10.1016/j.tiv.2011.12.004,112,,29.57,-33.33,HaCat,Toxicology in Vitro,Elsevier BV,2012,Comparative in vitro cytotoxicity study of silver nanoparticle on two mammalian cell lines,FALSE,FALSE,closed,112_mukherjee2012.pdf,0
3537,Ag,Sphere,,Commercial,Negative,68.55,-15.83,10000,H,Human,Skin,Keratinocyte,Adult,48,50,AlamarBlue,AlamarBlue,38.103,10.1016/j.tiv.2011.12.004,112,,29.57,-33.33,HaCat,Toxicology in Vitro,Elsevier BV,2012,Comparative in vitro cytotoxicity study of silver nanoparticle on two mammalian cell lines,FALSE,FALSE,closed,112_mukherjee2012.pdf,0
3538,Ag,Sphere,,Commercial,Negative,68.55,-15.83,10000,H,Human,Skin,Keratinocyte,Adult,48,100,AlamarBlue,AlamarBlue,22.069,10.1016/j.tiv.2011.12.004,112,,29.57,-33.33,HaCat,Toxicology in Vitro,Elsevier BV,2012,Comparative in vitro cytotoxicity study of silver nanoparticle on two mammalian cell lines,FALSE,FALSE,closed,112_mukherjee2012.pdf,0
3539,Ag,Sphere,,Commercial,Negative,68.55,-15.83,10000,H,Human,Skin,Keratinocyte,Adult,48,200,AlamarBlue,AlamarBlue,14.31,10.1016/j.tiv.2011.12.004,112,,29.57,-33.33,HaCat,Toxicology in Vitro,Elsevier BV,2012,Comparative in vitro cytotoxicity study of silver nanoparticle on two mammalian cell lines,FALSE,FALSE,closed,112_mukherjee2012.pdf,0
3540,Ag,Sphere,,Commercial,Negative,68.55,-15.83,10000,H,Human,Skin,Keratinocyte,Adult,48,400,AlamarBlue,AlamarBlue,9.1379,10.1016/j.tiv.2011.12.004,112,,29.57,-33.33,HaCat,Toxicology in Vitro,Elsevier BV,2012,Comparative in vitro cytotoxicity study of silver nanoparticle on two mammalian cell lines,FALSE,FALSE,closed,112_mukherjee2012.pdf,0
3541,Ag,Sphere,,Commercial,Negative,68.55,-15.83,10000,H,Human,Skin,Keratinocyte,Adult,48,600,AlamarBlue,AlamarBlue,4.8276,10.1016/j.tiv.2011.12.004,112,,29.57,-33.33,HaCat,Toxicology in Vitro,Elsevier BV,2012,Comparative in vitro cytotoxicity study of silver nanoparticle on two mammalian cell lines,FALSE,FALSE,closed,112_mukherjee2012.pdf,0
3542,Ag,Sphere,,Commercial,Negative,68.55,-15.83,10000,H,Human,Skin,Keratinocyte,Adult,48,800,AlamarBlue,AlamarBlue,5.1724,10.1016/j.tiv.2011.12.004,112,,29.57,-33.33,HaCat,Toxicology in Vitro,Elsevier BV,2012,Comparative in vitro cytotoxicity study of silver nanoparticle on two mammalian cell lines,FALSE,FALSE,closed,112_mukherjee2012.pdf,0
3543,Ag,Sphere,,Commercial,Negative,68.55,-15.83,10000,H,Human,Skin,Keratinocyte,Adult,48,1000,AlamarBlue,AlamarBlue,3.7931,10.1016/j.tiv.2011.12.004,112,,29.57,-33.33,HaCat,Toxicology in Vitro,Elsevier BV,2012,Comparative in vitro cytotoxicity study of silver nanoparticle on two mammalian cell lines,FALSE,FALSE,closed,112_mukherjee2012.pdf,0
3544,Ag,Sphere,,Commercial,Negative,68.55,-15.83,10000,H,Human,Skin,Keratinocyte,Adult,72,25,AlamarBlue,AlamarBlue,54.828,10.1016/j.tiv.2011.12.004,112,,29.57,-33.33,HaCat,Toxicology in Vitro,Elsevier BV,2012,Comparative in vitro cytotoxicity study of silver nanoparticle on two mammalian cell lines,FALSE,FALSE,closed,112_mukherjee2012.pdf,0
3545,Ag,Sphere,,Commercial,Negative,68.55,-15.83,10000,H,Human,Skin,Keratinocyte,Adult,72,50,AlamarBlue,AlamarBlue,35,10.1016/j.tiv.2011.12.004,112,,29.57,-33.33,HaCat,Toxicology in Vitro,Elsevier BV,2012,Comparative in vitro cytotoxicity study of silver nanoparticle on two mammalian cell lines,FALSE,FALSE,closed,112_mukherjee2012.pdf,0
3546,Ag,Sphere,,Commercial,Negative,68.55,-15.83,10000,H,Human,Skin,Keratinocyte,Adult,72,100,AlamarBlue,AlamarBlue,16.724,10.1016/j.tiv.2011.12.004,112,,29.57,-33.33,HaCat,Toxicology in Vitro,Elsevier BV,2012,Comparative in vitro cytotoxicity study of silver nanoparticle on two mammalian cell lines,FALSE,FALSE,closed,112_mukherjee2012.pdf,0
3547,Ag,Sphere,,Commercial,Negative,68.55,-15.83,10000,H,Human,Skin,Keratinocyte,Adult,72,200,AlamarBlue,AlamarBlue,8.1034,10.1016/j.tiv.2011.12.004,112,,29.57,-33.33,HaCat,Toxicology in Vitro,Elsevier BV,2012,Comparative in vitro cytotoxicity study of silver nanoparticle on two mammalian cell lines,FALSE,FALSE,closed,112_mukherjee2012.pdf,0
3548,Ag,Sphere,,Commercial,Negative,68.55,-15.83,10000,H,Human,Skin,Keratinocyte,Adult,72,400,AlamarBlue,AlamarBlue,4.4828,10.1016/j.tiv.2011.12.004,112,,29.57,-33.33,HaCat,Toxicology in Vitro,Elsevier BV,2012,Comparative in vitro cytotoxicity study of silver nanoparticle on two mammalian cell lines,FALSE,FALSE,closed,112_mukherjee2012.pdf,0
3549,Ag,Sphere,,Commercial,Negative,68.55,-15.83,10000,H,Human,Skin,Keratinocyte,Adult,72,600,AlamarBlue,AlamarBlue,4.4828,10.1016/j.tiv.2011.12.004,112,,29.57,-33.33,HaCat,Toxicology in Vitro,Elsevier BV,2012,Comparative in vitro cytotoxicity study of silver nanoparticle on two mammalian cell lines,FALSE,FALSE,closed,112_mukherjee2012.pdf,0
3550,Ag,Sphere,,Commercial,Negative,68.55,-15.83,10000,H,Human,Skin,Keratinocyte,Adult,72,800,AlamarBlue,AlamarBlue,3.7931,10.1016/j.tiv.2011.12.004,112,,29.57,-33.33,HaCat,Toxicology in Vitro,Elsevier BV,2012,Comparative in vitro cytotoxicity study of silver nanoparticle on two mammalian cell lines,FALSE,FALSE,closed,112_mukherjee2012.pdf,0
3551,Ag,Sphere,,Commercial,Negative,68.55,-15.83,10000,H,Human,Skin,Keratinocyte,Adult,72,1000,AlamarBlue,AlamarBlue,2.7586,10.1016/j.tiv.2011.12.004,112,,29.57,-33.33,HaCat,Toxicology in Vitro,Elsevier BV,2012,Comparative in vitro cytotoxicity study of silver nanoparticle on two mammalian cell lines,FALSE,FALSE,closed,112_mukherjee2012.pdf,0
3552,Ag,Sphere,,Commercial,Negative,65.45,-20.67,10000,H,Human,Cervix,Epithelial,Adult,24,20,AlamarBlue,AlamarBlue,92.346,10.1016/j.tiv.2011.12.004,112,,29.57,-33.33,HeLa,Toxicology in Vitro,Elsevier BV,2012,Comparative in vitro cytotoxicity study of silver nanoparticle on two mammalian cell lines,FALSE,FALSE,closed,112_mukherjee2012.pdf,0
3553,Ag,Sphere,,Commercial,Negative,65.45,-20.67,10000,H,Human,Cervix,Epithelial,Adult,24,40,AlamarBlue,AlamarBlue,57.571,10.1016/j.tiv.2011.12.004,112,,29.57,-33.33,HeLa,Toxicology in Vitro,Elsevier BV,2012,Comparative in vitro cytotoxicity study of silver nanoparticle on two mammalian cell lines,FALSE,FALSE,closed,112_mukherjee2012.pdf,0
3554,Ag,Sphere,,Commercial,Negative,65.45,-20.67,10000,H,Human,Cervix,Epithelial,Adult,24,60,AlamarBlue,AlamarBlue,50.749,10.1016/j.tiv.2011.12.004,112,,29.57,-33.33,HeLa,Toxicology in Vitro,Elsevier BV,2012,Comparative in vitro cytotoxicity study of silver nanoparticle on two mammalian cell lines,FALSE,FALSE,closed,112_mukherjee2012.pdf,0
3555,Ag,Sphere,,Commercial,Negative,65.45,-20.67,10000,H,Human,Cervix,Epithelial,Adult,24,80,AlamarBlue,AlamarBlue,48.087,10.1016/j.tiv.2011.12.004,112,,29.57,-33.33,HeLa,Toxicology in Vitro,Elsevier BV,2012,Comparative in vitro cytotoxicity study of silver nanoparticle on two mammalian cell lines,FALSE,FALSE,closed,112_mukherjee2012.pdf,0
3556,Ag,Sphere,,Commercial,Negative,65.45,-20.67,10000,H,Human,Cervix,Epithelial,Adult,24,100,AlamarBlue,AlamarBlue,40.1,10.1016/j.tiv.2011.12.004,112,,29.57,-33.33,HeLa,Toxicology in Vitro,Elsevier BV,2012,Comparative in vitro cytotoxicity study of silver nanoparticle on two mammalian cell lines,FALSE,FALSE,closed,112_mukherjee2012.pdf,0
3557,Ag,Sphere,,Commercial,Negative,65.45,-20.67,10000,H,Human,Cervix,Epithelial,Adult,24,150,AlamarBlue,AlamarBlue,38.769,10.1016/j.tiv.2011.12.004,112,,29.57,-33.33,HeLa,Toxicology in Vitro,Elsevier BV,2012,Comparative in vitro cytotoxicity study of silver nanoparticle on two mammalian cell lines,FALSE,FALSE,closed,112_mukherjee2012.pdf,0
3558,Ag,Sphere,,Commercial,Negative,65.45,-20.67,10000,H,Human,Cervix,Epithelial,Adult,24,200,AlamarBlue,AlamarBlue,36.439,10.1016/j.tiv.2011.12.004,112,,29.57,-33.33,HeLa,Toxicology in Vitro,Elsevier BV,2012,Comparative in vitro cytotoxicity study of silver nanoparticle on two mammalian cell lines,FALSE,FALSE,closed,112_mukherjee2012.pdf,0
3559,Ag,Sphere,,Commercial,Negative,65.45,-20.67,10000,H,Human,Cervix,Epithelial,Adult,24,250,AlamarBlue,AlamarBlue,32.113,10.1016/j.tiv.2011.12.004,112,,29.57,-33.33,HeLa,Toxicology in Vitro,Elsevier BV,2012,Comparative in vitro cytotoxicity study of silver nanoparticle on two mammalian cell lines,FALSE,FALSE,closed,112_mukherjee2012.pdf,0
3560,Ag,Sphere,,Commercial,Negative,65.45,-20.67,10000,H,Human,Cervix,Epithelial,Adult,48,20,AlamarBlue,AlamarBlue,31.448,10.1016/j.tiv.2011.12.004,112,,29.57,-33.33,HeLa,Toxicology in Vitro,Elsevier BV,2012,Comparative in vitro cytotoxicity study of silver nanoparticle on two mammalian cell lines,FALSE,FALSE,closed,112_mukherjee2012.pdf,0
3561,Ag,Sphere,,Commercial,Negative,65.45,-20.67,10000,H,Human,Cervix,Epithelial,Adult,48,40,AlamarBlue,AlamarBlue,10.649,10.1016/j.tiv.2011.12.004,112,,29.57,-33.33,HeLa,Toxicology in Vitro,Elsevier BV,2012,Comparative in vitro cytotoxicity study of silver nanoparticle on two mammalian cell lines,FALSE,FALSE,closed,112_mukherjee2012.pdf,0
3562,Ag,Sphere,,Commercial,Negative,65.45,-20.67,10000,H,Human,Cervix,Epithelial,Adult,48,60,AlamarBlue,AlamarBlue,1.9967,10.1016/j.tiv.2011.12.004,112,,29.57,-33.33,HeLa,Toxicology in Vitro,Elsevier BV,2012,Comparative in vitro cytotoxicity study of silver nanoparticle on two mammalian cell lines,FALSE,FALSE,closed,112_mukherjee2012.pdf,0
3563,Ag,Sphere,,Commercial,Negative,65.45,-20.67,10000,H,Human,Cervix,Epithelial,Adult,48,80,AlamarBlue,AlamarBlue,1.6639,10.1016/j.tiv.2011.12.004,112,,29.57,-33.33,HeLa,Toxicology in Vitro,Elsevier BV,2012,Comparative in vitro cytotoxicity study of silver nanoparticle on two mammalian cell lines,FALSE,FALSE,closed,112_mukherjee2012.pdf,0
3564,Ag,Sphere,,Commercial,Negative,65.45,-20.67,10000,H,Human,Cervix,Epithelial,Adult,48,100,AlamarBlue,AlamarBlue,0.99834,10.1016/j.tiv.2011.12.004,112,,29.57,-33.33,HeLa,Toxicology in Vitro,Elsevier BV,2012,Comparative in vitro cytotoxicity study of silver nanoparticle on two mammalian cell lines,FALSE,FALSE,closed,112_mukherjee2012.pdf,0
3565,Ag,Sphere,,Commercial,Negative,65.45,-20.67,10000,H,Human,Cervix,Epithelial,Adult,48,150,AlamarBlue,AlamarBlue,0.66556,10.1016/j.tiv.2011.12.004,112,,29.57,-33.33,HeLa,Toxicology in Vitro,Elsevier BV,2012,Comparative in vitro cytotoxicity study of silver nanoparticle on two mammalian cell lines,FALSE,FALSE,closed,112_mukherjee2012.pdf,0
3566,Ag,Sphere,,Commercial,Negative,65.45,-20.67,10000,H,Human,Cervix,Epithelial,Adult,48,200,AlamarBlue,AlamarBlue,0,10.1016/j.tiv.2011.12.004,112,,29.57,-33.33,HeLa,Toxicology in Vitro,Elsevier BV,2012,Comparative in vitro cytotoxicity study of silver nanoparticle on two mammalian cell lines,FALSE,FALSE,closed,112_mukherjee2012.pdf,0
3567,Ag,Sphere,,Commercial,Negative,65.45,-20.67,10000,H,Human,Cervix,Epithelial,Adult,48,250,AlamarBlue,AlamarBlue,0,10.1016/j.tiv.2011.12.004,112,,29.57,-33.33,HeLa,Toxicology in Vitro,Elsevier BV,2012,Comparative in vitro cytotoxicity study of silver nanoparticle on two mammalian cell lines,FALSE,FALSE,closed,112_mukherjee2012.pdf,0
3568,Ag,Sphere,,Commercial,Negative,65.45,-20.67,10000,H,Human,Cervix,Epithelial,Adult,72,20,AlamarBlue,AlamarBlue,15.308,10.1016/j.tiv.2011.12.004,112,,29.57,-33.33,HeLa,Toxicology in Vitro,Elsevier BV,2012,Comparative in vitro cytotoxicity study of silver nanoparticle on two mammalian cell lines,FALSE,FALSE,closed,112_mukherjee2012.pdf,0
3569,Ag,Sphere,,Commercial,Negative,65.45,-20.67,10000,H,Human,Cervix,Epithelial,Adult,72,40,AlamarBlue,AlamarBlue,7.9867,10.1016/j.tiv.2011.12.004,112,,29.57,-33.33,HeLa,Toxicology in Vitro,Elsevier BV,2012,Comparative in vitro cytotoxicity study of silver nanoparticle on two mammalian cell lines,FALSE,FALSE,closed,112_mukherjee2012.pdf,0
3570,Ag,Sphere,,Commercial,Negative,65.45,-20.67,10000,H,Human,Cervix,Epithelial,Adult,72,60,AlamarBlue,AlamarBlue,1.9967,10.1016/j.tiv.2011.12.004,112,,29.57,-33.33,HeLa,Toxicology in Vitro,Elsevier BV,2012,Comparative in vitro cytotoxicity study of silver nanoparticle on two mammalian cell lines,FALSE,FALSE,closed,112_mukherjee2012.pdf,0
3571,Ag,Sphere,,Commercial,Negative,65.45,-20.67,10000,H,Human,Cervix,Epithelial,Adult,72,80,AlamarBlue,AlamarBlue,0.99834,10.1016/j.tiv.2011.12.004,112,,29.57,-33.33,HeLa,Toxicology in Vitro,Elsevier BV,2012,Comparative in vitro cytotoxicity study of silver nanoparticle on two mammalian cell lines,FALSE,FALSE,closed,112_mukherjee2012.pdf,0
3572,Ag,Sphere,,Commercial,Negative,65.45,-20.67,10000,H,Human,Cervix,Epithelial,Adult,72,100,AlamarBlue,AlamarBlue,0.99834,10.1016/j.tiv.2011.12.004,112,,29.57,-33.33,HeLa,Toxicology in Vitro,Elsevier BV,2012,Comparative in vitro cytotoxicity study of silver nanoparticle on two mammalian cell lines,FALSE,FALSE,closed,112_mukherjee2012.pdf,0
3573,Ag,Sphere,,Commercial,Negative,65.45,-20.67,10000,H,Human,Cervix,Epithelial,Adult,72,150,AlamarBlue,AlamarBlue,0,10.1016/j.tiv.2011.12.004,112,,29.57,-33.33,HeLa,Toxicology in Vitro,Elsevier BV,2012,Comparative in vitro cytotoxicity study of silver nanoparticle on two mammalian cell lines,FALSE,FALSE,closed,112_mukherjee2012.pdf,0
3574,Ag,Sphere,,Commercial,Negative,65.45,-20.67,10000,H,Human,Cervix,Epithelial,Adult,72,200,AlamarBlue,AlamarBlue,0,10.1016/j.tiv.2011.12.004,112,,29.57,-33.33,HeLa,Toxicology in Vitro,Elsevier BV,2012,Comparative in vitro cytotoxicity study of silver nanoparticle on two mammalian cell lines,FALSE,FALSE,closed,112_mukherjee2012.pdf,0
3575,Ag,Sphere,,Commercial,Negative,65.45,-20.67,10000,H,Human,Cervix,Epithelial,Adult,72,250,AlamarBlue,AlamarBlue,0,10.1016/j.tiv.2011.12.004,112,,29.57,-33.33,HeLa,Toxicology in Vitro,Elsevier BV,2012,Comparative in vitro cytotoxicity study of silver nanoparticle on two mammalian cell lines,FALSE,FALSE,closed,112_mukherjee2012.pdf,0
3576,Ag,Sphere,,Commercial,Negative,68.55,-15.83,10000,H,Human,Skin,Keratinocyte,Adult,24,25,NRU,NeutralRed,112.01,10.1016/j.tiv.2011.12.004,112,,29.57,-33.33,HaCat,Toxicology in Vitro,Elsevier BV,2012,Comparative in vitro cytotoxicity study of silver nanoparticle on two mammalian cell lines,FALSE,FALSE,closed,112_mukherjee2012.pdf,0
3577,Ag,Sphere,,Commercial,Negative,68.55,-15.83,10000,H,Human,Skin,Keratinocyte,Adult,24,50,NRU,NeutralRed,68.1,10.1016/j.tiv.2011.12.004,112,,29.57,-33.33,HaCat,Toxicology in Vitro,Elsevier BV,2012,Comparative in vitro cytotoxicity study of silver nanoparticle on two mammalian cell lines,FALSE,FALSE,closed,112_mukherjee2012.pdf,0
3578,Ag,Sphere,,Commercial,Negative,68.55,-15.83,10000,H,Human,Skin,Keratinocyte,Adult,24,100,NRU,NeutralRed,41.756,10.1016/j.tiv.2011.12.004,112,,29.57,-33.33,HaCat,Toxicology in Vitro,Elsevier BV,2012,Comparative in vitro cytotoxicity study of silver nanoparticle on two mammalian cell lines,FALSE,FALSE,closed,112_mukherjee2012.pdf,0
3579,Ag,Sphere,,Commercial,Negative,68.55,-15.83,10000,H,Human,Skin,Keratinocyte,Adult,24,200,NRU,NeutralRed,38.53,10.1016/j.tiv.2011.12.004,112,,29.57,-33.33,HaCat,Toxicology in Vitro,Elsevier BV,2012,Comparative in vitro cytotoxicity study of silver nanoparticle on two mammalian cell lines,FALSE,FALSE,closed,112_mukherjee2012.pdf,0
3580,Ag,Sphere,,Commercial,Negative,68.55,-15.83,10000,H,Human,Skin,Keratinocyte,Adult,24,400,NRU,NeutralRed,34.229,10.1016/j.tiv.2011.12.004,112,,29.57,-33.33,HaCat,Toxicology in Vitro,Elsevier BV,2012,Comparative in vitro cytotoxicity study of silver nanoparticle on two mammalian cell lines,FALSE,FALSE,closed,112_mukherjee2012.pdf,0
3581,Ag,Sphere,,Commercial,Negative,68.55,-15.83,10000,H,Human,Skin,Keratinocyte,Adult,24,600,NRU,NeutralRed,34.946,10.1016/j.tiv.2011.12.004,112,,29.57,-33.33,HaCat,Toxicology in Vitro,Elsevier BV,2012,Comparative in vitro cytotoxicity study of silver nanoparticle on two mammalian cell lines,FALSE,FALSE,closed,112_mukherjee2012.pdf,0
3582,Ag,Sphere,,Commercial,Negative,68.55,-15.83,10000,H,Human,Skin,Keratinocyte,Adult,24,800,NRU,NeutralRed,35.305,10.1016/j.tiv.2011.12.004,112,,29.57,-33.33,HaCat,Toxicology in Vitro,Elsevier BV,2012,Comparative in vitro cytotoxicity study of silver nanoparticle on two mammalian cell lines,FALSE,FALSE,closed,112_mukherjee2012.pdf,0
3583,Ag,Sphere,,Commercial,Negative,68.55,-15.83,10000,H,Human,Skin,Keratinocyte,Adult,24,1000,NRU,NeutralRed,34.946,10.1016/j.tiv.2011.12.004,112,,29.57,-33.33,HaCat,Toxicology in Vitro,Elsevier BV,2012,Comparative in vitro cytotoxicity study of silver nanoparticle on two mammalian cell lines,FALSE,FALSE,closed,112_mukherjee2012.pdf,0
3584,Ag,Sphere,,Commercial,Negative,68.55,-15.83,10000,H,Human,Skin,Keratinocyte,Adult,48,25,NRU,NeutralRed,104.48,10.1016/j.tiv.2011.12.004,112,,29.57,-33.33,HaCat,Toxicology in Vitro,Elsevier BV,2012,Comparative in vitro cytotoxicity study of silver nanoparticle on two mammalian cell lines,FALSE,FALSE,closed,112_mukherjee2012.pdf,0
3585,Ag,Sphere,,Commercial,Negative,68.55,-15.83,10000,H,Human,Skin,Keratinocyte,Adult,48,50,NRU,NeutralRed,65.412,10.1016/j.tiv.2011.12.004,112,,29.57,-33.33,HaCat,Toxicology in Vitro,Elsevier BV,2012,Comparative in vitro cytotoxicity study of silver nanoparticle on two mammalian cell lines,FALSE,FALSE,closed,112_mukherjee2012.pdf,0
