Repository: anastasiavepreva/ChemX

# ChemX: A Collection of Chemistry Datasets for Benchmarking Automated Information Extraction

## Abstract

ChemX is a collection of 10 manually curated benchmarking datasets developed to support robust automated information extraction in chemistry. It spans two major domains — **nanomaterials** and **small molecules** — and enables evaluation across multiple modalities including text, tables, and figures.

ChemX is designed to benchmark large language models and multi-agent systems in real-world chemical contexts, emphasizing reproducibility, schema-based annotation, and domain-specific validation.

File: datasets/Cytotox.csv (part 28 of 49)
sn,material,shape,coat_functional_group,synthesis_method,surface_charge,size_in_medium_nm,zeta_in_medium_mv,no_of_cells_cells_well,human_animal,cell_source,cell_tissue,cell_morphology,cell_age,time_hr,concentration,test,test_indicator,viability_%,doi,article_list,core_nm,hydrodynamic_nm,potential_mv,cell_type,journal_name,publisher,year,title,journal_is_oa,is_oa,oa_status,pdf,access
3586,Ag,Sphere,,Commercial,Negative,68.55,-15.83,10000,H,Human,Skin,Keratinocyte,Adult,48,100,NRU,NeutralRed,39.247,10.1016/j.tiv.2011.12.004,112,,29.57,-33.33,HaCat,Toxicology in Vitro,Elsevier BV,2012,Comparative in vitro cytotoxicity study of silver nanoparticle on two mammalian cell lines,FALSE,FALSE,closed,112_mukherjee2012.pdf,0
3587,Ag,Sphere,,Commercial,Negative,68.55,-15.83,10000,H,Human,Skin,Keratinocyte,Adult,48,200,NRU,NeutralRed,28.315,10.1016/j.tiv.2011.12.004,112,,29.57,-33.33,HaCat,Toxicology in Vitro,Elsevier BV,2012,Comparative in vitro cytotoxicity study of silver nanoparticle on two mammalian cell lines,FALSE,FALSE,closed,112_mukherjee2012.pdf,0
3588,Ag,Sphere,,Commercial,Negative,68.55,-15.83,10000,H,Human,Skin,Keratinocyte,Adult,48,400,NRU,NeutralRed,24.014,10.1016/j.tiv.2011.12.004,112,,29.57,-33.33,HaCat,Toxicology in Vitro,Elsevier BV,2012,Comparative in vitro cytotoxicity study of silver nanoparticle on two mammalian cell lines,FALSE,FALSE,closed,112_mukherjee2012.pdf,0
3589,Ag,Sphere,,Commercial,Negative,68.55,-15.83,10000,H,Human,Skin,Keratinocyte,Adult,48,600,NRU,NeutralRed,24.014,10.1016/j.tiv.2011.12.004,112,,29.57,-33.33,HaCat,Toxicology in Vitro,Elsevier BV,2012,Comparative in vitro cytotoxicity study of silver nanoparticle on two mammalian cell lines,FALSE,FALSE,closed,112_mukherjee2012.pdf,0
3590,Ag,Sphere,,Commercial,Negative,68.55,-15.83,10000,H,Human,Skin,Keratinocyte,Adult,48,800,NRU,NeutralRed,21.505,10.1016/j.tiv.2011.12.004,112,,29.57,-33.33,HaCat,Toxicology in Vitro,Elsevier BV,2012,Comparative in vitro cytotoxicity study of silver nanoparticle on two mammalian cell lines,FALSE,FALSE,closed,112_mukherjee2012.pdf,0
3591,Ag,Sphere,,Commercial,Negative,68.55,-15.83,10000,H,Human,Skin,Keratinocyte,Adult,48,1000,NRU,NeutralRed,22.939,10.1016/j.tiv.2011.12.004,112,,29.57,-33.33,HaCat,Toxicology in Vitro,Elsevier BV,2012,Comparative in vitro cytotoxicity study of silver nanoparticle on two mammalian cell lines,FALSE,FALSE,closed,112_mukherjee2012.pdf,0
3592,Ag,Sphere,,Commercial,Negative,68.55,-15.83,10000,H,Human,Skin,Keratinocyte,Adult,72,25,NRU,NeutralRed,92.115,10.1016/j.tiv.2011.12.004,112,,29.57,-33.33,HaCat,Toxicology in Vitro,Elsevier BV,2012,Comparative in vitro cytotoxicity study of silver nanoparticle on two mammalian cell lines,FALSE,FALSE,closed,112_mukherjee2012.pdf,0
3593,Ag,Sphere,,Commercial,Negative,68.55,-15.83,10000,H,Human,Skin,Keratinocyte,Adult,72,50,NRU,NeutralRed,46.595,10.1016/j.tiv.2011.12.004,112,,29.57,-33.33,HaCat,Toxicology in Vitro,Elsevier BV,2012,Comparative in vitro cytotoxicity study of silver nanoparticle on two mammalian cell lines,FALSE,FALSE,closed,112_mukherjee2012.pdf,0
3594,Ag,Sphere,,Commercial,Negative,68.55,-15.83,10000,H,Human,Skin,Keratinocyte,Adult,72,100,NRU,NeutralRed,25.448,10.1016/j.tiv.2011.12.004,112,,29.57,-33.33,HaCat,Toxicology in Vitro,Elsevier BV,2012,Comparative in vitro cytotoxicity study of silver nanoparticle on two mammalian cell lines,FALSE,FALSE,closed,112_mukherjee2012.pdf,0
3595,Ag,Sphere,,Commercial,Negative,68.55,-15.83,10000,H,Human,Skin,Keratinocyte,Adult,72,200,NRU,NeutralRed,20.43,10.1016/j.tiv.2011.12.004,112,,29.57,-33.33,HaCat,Toxicology in Vitro,Elsevier BV,2012,Comparative in vitro cytotoxicity study of silver nanoparticle on two mammalian cell lines,FALSE,FALSE,closed,112_mukherjee2012.pdf,0
3596,Ag,Sphere,,Commercial,Negative,68.55,-15.83,10000,H,Human,Skin,Keratinocyte,Adult,72,400,NRU,NeutralRed,18.996,10.1016/j.tiv.2011.12.004,112,,29.57,-33.33,HaCat,Toxicology in Vitro,Elsevier BV,2012,Comparative in vitro cytotoxicity study of silver nanoparticle on two mammalian cell lines,FALSE,FALSE,closed,112_mukherjee2012.pdf,0
3597,Ag,Sphere,,Commercial,Negative,68.55,-15.83,10000,H,Human,Skin,Keratinocyte,Adult,72,600,NRU,NeutralRed,20.43,10.1016/j.tiv.2011.12.004,112,,29.57,-33.33,HaCat,Toxicology in Vitro,Elsevier BV,2012,Comparative in vitro cytotoxicity study of silver nanoparticle on two mammalian cell lines,FALSE,FALSE,closed,112_mukherjee2012.pdf,0
3598,Ag,Sphere,,Commercial,Negative,68.55,-15.83,10000,H,Human,Skin,Keratinocyte,Adult,72,800,NRU,NeutralRed,21.505,10.1016/j.tiv.2011.12.004,112,,29.57,-33.33,HaCat,Toxicology in Vitro,Elsevier BV,2012,Comparative in vitro cytotoxicity study of silver nanoparticle on two mammalian cell lines,FALSE,FALSE,closed,112_mukherjee2012.pdf,0
3599,Ag,Sphere,,Commercial,Negative,68.55,-15.83,10000,H,Human,Skin,Keratinocyte,Adult,72,1000,NRU,NeutralRed,22.939,10.1016/j.tiv.2011.12.004,112,,29.57,-33.33,HaCat,Toxicology in Vitro,Elsevier BV,2012,Comparative in vitro cytotoxicity study of silver nanoparticle on two mammalian cell lines,FALSE,FALSE,closed,112_mukherjee2012.pdf,0
3600,Ag,Sphere,,Commercial,Negative,65.45,-20.67,10000,H,Human,Cervix,Epithelial,Adult,24,20,NRU,NeutralRed,86.111,10.1016/j.tiv.2011.12.004,112,,29.57,-33.33,HeLa,Toxicology in Vitro,Elsevier BV,2012,Comparative in vitro cytotoxicity study of silver nanoparticle on two mammalian cell lines,FALSE,FALSE,closed,112_mukherjee2012.pdf,0
3601,Ag,Sphere,,Commercial,Negative,65.45,-20.67,10000,H,Human,Cervix,Epithelial,Adult,24,40,NRU,NeutralRed,71.759,10.1016/j.tiv.2011.12.004,112,,29.57,-33.33,HeLa,Toxicology in Vitro,Elsevier BV,2012,Comparative in vitro cytotoxicity study of silver nanoparticle on two mammalian cell lines,FALSE,FALSE,closed,112_mukherjee2012.pdf,0
3602,Ag,Sphere,,Commercial,Negative,65.45,-20.67,10000,H,Human,Cervix,Epithelial,Adult,24,60,NRU,NeutralRed,67.284,10.1016/j.tiv.2011.12.004,112,,29.57,-33.33,HeLa,Toxicology in Vitro,Elsevier BV,2012,Comparative in vitro cytotoxicity study of silver nanoparticle on two mammalian cell lines,FALSE,FALSE,closed,112_mukherjee2012.pdf,0
3603,Ag,Sphere,,Commercial,Negative,65.45,-20.67,10000,H,Human,Cervix,Epithelial,Adult,24,80,NRU,NeutralRed,66.358,10.1016/j.tiv.2011.12.004,112,,29.57,-33.33,HeLa,Toxicology in Vitro,Elsevier BV,2012,Comparative in vitro cytotoxicity study of silver nanoparticle on two mammalian cell lines,FALSE,FALSE,closed,112_mukherjee2012.pdf,0
3604,Ag,Sphere,,Commercial,Negative,65.45,-20.67,10000,H,Human,Cervix,Epithelial,Adult,24,100,NRU,NeutralRed,61.265,10.1016/j.tiv.2011.12.004,112,,29.57,-33.33,HeLa,Toxicology in Vitro,Elsevier BV,2012,Comparative in vitro cytotoxicity study of silver nanoparticle on two mammalian cell lines,FALSE,FALSE,closed,112_mukherjee2012.pdf,0
3605,Ag,Sphere,,Commercial,Negative,65.45,-20.67,10000,H,Human,Cervix,Epithelial,Adult,24,150,NRU,NeutralRed,53.395,10.1016/j.tiv.2011.12.004,112,,29.57,-33.33,HeLa,Toxicology in Vitro,Elsevier BV,2012,Comparative in vitro cytotoxicity study of silver nanoparticle on two mammalian cell lines,FALSE,FALSE,closed,112_mukherjee2012.pdf,0
3606,Ag,Sphere,,Commercial,Negative,65.45,-20.67,10000,H,Human,Cervix,Epithelial,Adult,24,200,NRU,NeutralRed,49.846,10.1016/j.tiv.2011.12.004,112,,29.57,-33.33,HeLa,Toxicology in Vitro,Elsevier BV,2012,Comparative in vitro cytotoxicity study of silver nanoparticle on two mammalian cell lines,FALSE,FALSE,closed,112_mukherjee2012.pdf,0
3607,Ag,Sphere,,Commercial,Negative,65.45,-20.67,10000,H,Human,Cervix,Epithelial,Adult,24,250,NRU,NeutralRed,43.519,10.1016/j.tiv.2011.12.004,112,,29.57,-33.33,HeLa,Toxicology in Vitro,Elsevier BV,2012,Comparative in vitro cytotoxicity study of silver nanoparticle on two mammalian cell lines,FALSE,FALSE,closed,112_mukherjee2012.pdf,0
3608,Ag,Sphere,,Commercial,Negative,65.45,-20.67,10000,H,Human,Cervix,Epithelial,Adult,48,20,NRU,NeutralRed,48.92,10.1016/j.tiv.2011.12.004,112,,29.57,-33.33,HeLa,Toxicology in Vitro,Elsevier BV,2012,Comparative in vitro cytotoxicity study of silver nanoparticle on two mammalian cell lines,FALSE,FALSE,closed,112_mukherjee2012.pdf,0
3609,Ag,Sphere,,Commercial,Negative,65.45,-20.67,10000,H,Human,Cervix,Epithelial,Adult,48,40,NRU,NeutralRed,45.833,10.1016/j.tiv.2011.12.004,112,,29.57,-33.33,HeLa,Toxicology in Vitro,Elsevier BV,2012,Comparative in vitro cytotoxicity study of silver nanoparticle on two mammalian cell lines,FALSE,FALSE,closed,112_mukherjee2012.pdf,0
3610,Ag,Sphere,,Commercial,Negative,65.45,-20.67,10000,H,Human,Cervix,Epithelial,Adult,48,60,NRU,NeutralRed,33.642,10.1016/j.tiv.2011.12.004,112,,29.57,-33.33,HeLa,Toxicology in Vitro,Elsevier BV,2012,Comparative in vitro cytotoxicity study of silver nanoparticle on two mammalian cell lines,FALSE,FALSE,closed,112_mukherjee2012.pdf,0
3611,Ag,Sphere,,Commercial,Negative,65.45,-20.67,10000,H,Human,Cervix,Epithelial,Adult,48,80,NRU,NeutralRed,30.864,10.1016/j.tiv.2011.12.004,112,,29.57,-33.33,HeLa,Toxicology in Vitro,Elsevier BV,2012,Comparative in vitro cytotoxicity study of silver nanoparticle on two mammalian cell lines,FALSE,FALSE,closed,112_mukherjee2012.pdf,0
3612,Ag,Sphere,,Commercial,Negative,65.45,-20.67,10000,H,Human,Cervix,Epithelial,Adult,48,100,NRU,NeutralRed,29.167,10.1016/j.tiv.2011.12.004,112,,29.57,-33.33,HeLa,Toxicology in Vitro,Elsevier BV,2012,Comparative in vitro cytotoxicity study of silver nanoparticle on two mammalian cell lines,FALSE,FALSE,closed,112_mukherjee2012.pdf,0
3613,Ag,Sphere,,Commercial,Negative,65.45,-20.67,10000,H,Human,Cervix,Epithelial,Adult,48,150,NRU,NeutralRed,26.389,10.1016/j.tiv.2011.12.004,112,,29.57,-33.33,HeLa,Toxicology in Vitro,Elsevier BV,2012,Comparative in vitro cytotoxicity study of silver nanoparticle on two mammalian cell lines,FALSE,FALSE,closed,112_mukherjee2012.pdf,0
3614,Ag,Sphere,,Commercial,Negative,65.45,-20.67,10000,H,Human,Cervix,Epithelial,Adult,48,200,NRU,NeutralRed,27.623,10.1016/j.tiv.2011.12.004,112,,29.57,-33.33,HeLa,Toxicology in Vitro,Elsevier BV,2012,Comparative in vitro cytotoxicity study of silver nanoparticle on two mammalian cell lines,FALSE,FALSE,closed,112_mukherjee2012.pdf,0
3615,Ag,Sphere,,Commercial,Negative,65.45,-20.67,10000,H,Human,Cervix,Epithelial,Adult,48,250,NRU,NeutralRed,22.222,10.1016/j.tiv.2011.12.004,112,,29.57,-33.33,HeLa,Toxicology in Vitro,Elsevier BV,2012,Comparative in vitro cytotoxicity study of silver nanoparticle on two mammalian cell lines,FALSE,FALSE,closed,112_mukherjee2012.pdf,0
3616,Ag,Sphere,,Commercial,Negative,65.45,-20.67,10000,H,Human,Cervix,Epithelial,Adult,72,20,NRU,NeutralRed,45.062,10.1016/j.tiv.2011.12.004,112,,29.57,-33.33,HeLa,Toxicology in Vitro,Elsevier BV,2012,Comparative in vitro cytotoxicity study of silver nanoparticle on two mammalian cell lines,FALSE,FALSE,closed,112_mukherjee2012.pdf,0
3617,Ag,Sphere,,Commercial,Negative,65.45,-20.67,10000,H,Human,Cervix,Epithelial,Adult,72,40,NRU,NeutralRed,40.741,10.1016/j.tiv.2011.12.004,112,,29.57,-33.33,HeLa,Toxicology in Vitro,Elsevier BV,2012,Comparative in vitro cytotoxicity study of silver nanoparticle on two mammalian cell lines,FALSE,FALSE,closed,112_mukherjee2012.pdf,0
3618,Ag,Sphere,,Commercial,Negative,65.45,-20.67,10000,H,Human,Cervix,Epithelial,Adult,72,60,NRU,NeutralRed,30.864,10.1016/j.tiv.2011.12.004,112,,29.57,-33.33,HeLa,Toxicology in Vitro,Elsevier BV,2012,Comparative in vitro cytotoxicity study of silver nanoparticle on two mammalian cell lines,FALSE,FALSE,closed,112_mukherjee2012.pdf,0
3619,Ag,Sphere,,Commercial,Negative,65.45,-20.67,10000,H,Human,Cervix,Epithelial,Adult,72,80,NRU,NeutralRed,27.932,10.1016/j.tiv.2011.12.004,112,,29.57,-33.33,HeLa,Toxicology in Vitro,Elsevier BV,2012,Comparative in vitro cytotoxicity study of silver nanoparticle on two mammalian cell lines,FALSE,FALSE,closed,112_mukherjee2012.pdf,0
3620,Ag,Sphere,,Commercial,Negative,65.45,-20.67,10000,H,Human,Cervix,Epithelial,Adult,72,100,NRU,NeutralRed,27.623,10.1016/j.tiv.2011.12.004,112,,29.57,-33.33,HeLa,Toxicology in Vitro,Elsevier BV,2012,Comparative in vitro cytotoxicity study of silver nanoparticle on two mammalian cell lines,FALSE,FALSE,closed,112_mukherjee2012.pdf,0
3621,Ag,Sphere,,Commercial,Negative,65.45,-20.67,10000,H,Human,Cervix,Epithelial,Adult,72,150,NRU,NeutralRed,25.463,10.1016/j.tiv.2011.12.004,112,,29.57,-33.33,HeLa,Toxicology in Vitro,Elsevier BV,2012,Comparative in vitro cytotoxicity study of silver nanoparticle on two mammalian cell lines,FALSE,FALSE,closed,112_mukherjee2012.pdf,0
3622,Ag,Sphere,,Commercial,Negative,65.45,-20.67,10000,H,Human,Cervix,Epithelial,Adult,72,200,NRU,NeutralRed,25.463,10.1016/j.tiv.2011.12.004,112,,29.57,-33.33,HeLa,Toxicology in Vitro,Elsevier BV,2012,Comparative in vitro cytotoxicity study of silver nanoparticle on two mammalian cell lines,FALSE,FALSE,closed,112_mukherjee2012.pdf,0
3623,Ag,Sphere,,Commercial,Negative,65.45,-20.67,10000,H,Human,Cervix,Epithelial,Adult,72,250,NRU,NeutralRed,20.37,10.1016/j.tiv.2011.12.004,112,,29.57,-33.33,HeLa,Toxicology in Vitro,Elsevier BV,2012,Comparative in vitro cytotoxicity study of silver nanoparticle on two mammalian cell lines,FALSE,FALSE,closed,112_mukherjee2012.pdf,0
3624,Ag,Sphere,,Commercial,Negative,68.55,-15.83,10000,H,Human,Skin,Keratinocyte,Adult,24,25,MTT,TetrazoliumSalt,70.14,10.1016/j.tiv.2011.12.004,112,,29.57,-33.33,HaCat,Toxicology in Vitro,Elsevier BV,2012,Comparative in vitro cytotoxicity study of silver nanoparticle on two mammalian cell lines,FALSE,FALSE,closed,112_mukherjee2012.pdf,0
3625,Ag,Sphere,,Commercial,Negative,68.55,-15.83,10000,H,Human,Skin,Keratinocyte,Adult,24,50,MTT,TetrazoliumSalt,60.342,10.1016/j.tiv.2011.12.004,112,,29.57,-33.33,HaCat,Toxicology in Vitro,Elsevier BV,2012,Comparative in vitro cytotoxicity study of silver nanoparticle on two mammalian cell lines,FALSE,FALSE,closed,112_mukherjee2012.pdf,0
3626,Ag,Sphere,,Commercial,Negative,68.55,-15.83,10000,H,Human,Skin,Keratinocyte,Adult,24,100,MTT,TetrazoliumSalt,18.663,10.1016/j.tiv.2011.12.004,112,,29.57,-33.33,HaCat,Toxicology in Vitro,Elsevier BV,2012,Comparative in vitro cytotoxicity study of silver nanoparticle on two mammalian cell lines,FALSE,FALSE,closed,112_mukherjee2012.pdf,0
3627,Ag,Sphere,,Commercial,Negative,68.55,-15.83,10000,H,Human,Skin,Keratinocyte,Adult,24,200,MTT,TetrazoliumSalt,11.975,10.1016/j.tiv.2011.12.004,112,,29.57,-33.33,HaCat,Toxicology in Vitro,Elsevier BV,2012,Comparative in vitro cytotoxicity study of silver nanoparticle on two mammalian cell lines,FALSE,FALSE,closed,112_mukherjee2012.pdf,0
3628,Ag,Sphere,,Commercial,Negative,68.55,-15.83,10000,H,Human,Skin,Keratinocyte,Adult,24,400,MTT,TetrazoliumSalt,6.5319,10.1016/j.tiv.2011.12.004,112,,29.57,-33.33,HaCat,Toxicology in Vitro,Elsevier BV,2012,Comparative in vitro cytotoxicity study of silver nanoparticle on two mammalian cell lines,FALSE,FALSE,closed,112_mukherjee2012.pdf,0
3629,Ag,Sphere,,Commercial,Negative,68.55,-15.83,10000,H,Human,Skin,Keratinocyte,Adult,24,600,MTT,TetrazoliumSalt,8.2426,10.1016/j.tiv.2011.12.004,112,,29.57,-33.33,HaCat,Toxicology in Vitro,Elsevier BV,2012,Comparative in vitro cytotoxicity study of silver nanoparticle on two mammalian cell lines,FALSE,FALSE,closed,112_mukherjee2012.pdf,0
3630,Ag,Sphere,,Commercial,Negative,68.55,-15.83,10000,H,Human,Skin,Keratinocyte,Adult,24,800,MTT,TetrazoliumSalt,11.042,10.1016/j.tiv.2011.12.004,112,,29.57,-33.33,HaCat,Toxicology in Vitro,Elsevier BV,2012,Comparative in vitro cytotoxicity study of silver nanoparticle on two mammalian cell lines,FALSE,FALSE,closed,112_mukherjee2012.pdf,0
3631,Ag,Sphere,,Commercial,Negative,68.55,-15.83,10000,H,Human,Skin,Keratinocyte,Adult,24,1000,MTT,TetrazoliumSalt,11.353,10.1016/j.tiv.2011.12.004,112,,29.57,-33.33,HaCat,Toxicology in Vitro,Elsevier BV,2012,Comparative in vitro cytotoxicity study of silver nanoparticle on two mammalian cell lines,FALSE,FALSE,closed,112_mukherjee2012.pdf,0
3632,Ag,Sphere,,Commercial,Negative,68.55,-15.83,10000,H,Human,Skin,Keratinocyte,Adult,48,25,MTT,TetrazoliumSalt,59.72,10.1016/j.tiv.2011.12.004,112,,29.57,-33.33,HaCat,Toxicology in Vitro,Elsevier BV,2012,Comparative in vitro cytotoxicity study of silver nanoparticle on two mammalian cell lines,FALSE,FALSE,closed,112_mukherjee2012.pdf,0
3633,Ag,Sphere,,Commercial,Negative,68.55,-15.83,10000,H,Human,Skin,Keratinocyte,Adult,48,50,MTT,TetrazoliumSalt,43.079,10.1016/j.tiv.2011.12.004,112,,29.57,-33.33,HaCat,Toxicology in Vitro,Elsevier BV,2012,Comparative in vitro cytotoxicity study of silver nanoparticle on two mammalian cell lines,FALSE,FALSE,closed,112_mukherjee2012.pdf,0
3634,Ag,Sphere,,Commercial,Negative,68.55,-15.83,10000,H,Human,Skin,Keratinocyte,Adult,48,100,MTT,TetrazoliumSalt,20.218,10.1016/j.tiv.2011.12.004,112,,29.57,-33.33,HaCat,Toxicology in Vitro,Elsevier BV,2012,Comparative in vitro cytotoxicity study of silver nanoparticle on two mammalian cell lines,FALSE,FALSE,closed,112_mukherjee2012.pdf,0
3635,Ag,Sphere,,Commercial,Negative,68.55,-15.83,10000,H,Human,Skin,Keratinocyte,Adult,48,200,MTT,TetrazoliumSalt,8.8647,10.1016/j.tiv.2011.12.004,112,,29.57,-33.33,HaCat,Toxicology in Vitro,Elsevier BV,2012,Comparative in vitro cytotoxicity study of silver nanoparticle on two mammalian cell lines,FALSE,FALSE,closed,112_mukherjee2012.pdf,0
3636,Ag,Sphere,,Commercial,Negative,68.55,-15.83,10000,H,Human,Skin,Keratinocyte,Adult,48,400,MTT,TetrazoliumSalt,4.3546,10.1016/j.tiv.2011.12.004,112,,29.57,-33.33,HaCat,Toxicology in Vitro,Elsevier BV,2012,Comparative in vitro cytotoxicity study of silver nanoparticle on two mammalian cell lines,FALSE,FALSE,closed,112_mukherjee2012.pdf,0
3637,Ag,Sphere,,Commercial,Negative,68.55,-15.83,10000,H,Human,Skin,Keratinocyte,Adult,48,600,MTT,TetrazoliumSalt,4.3546,10.1016/j.tiv.2011.12.004,112,,29.57,-33.33,HaCat,Toxicology in Vitro,Elsevier BV,2012,Comparative in vitro cytotoxicity study of silver nanoparticle on two mammalian cell lines,FALSE,FALSE,closed,112_mukherjee2012.pdf,0
3638,Ag,Sphere,,Commercial,Negative,68.55,-15.83,10000,H,Human,Skin,Keratinocyte,Adult,48,800,MTT,TetrazoliumSalt,5.9098,10.1016/j.tiv.2011.12.004,112,,29.57,-33.33,HaCat,Toxicology in Vitro,Elsevier BV,2012,Comparative in vitro cytotoxicity study of silver nanoparticle on two mammalian cell lines,FALSE,FALSE,closed,112_mukherjee2012.pdf,0
3639,Ag,Sphere,,Commercial,Negative,68.55,-15.83,10000,H,Human,Skin,Keratinocyte,Adult,48,1000,MTT,TetrazoliumSalt,7.3095,10.1016/j.tiv.2011.12.004,112,,29.57,-33.33,HaCat,Toxicology in Vitro,Elsevier BV,2012,Comparative in vitro cytotoxicity study of silver nanoparticle on two mammalian cell lines,FALSE,FALSE,closed,112_mukherjee2012.pdf,0
3640,Ag,Sphere,,Commercial,Negative,68.55,-15.83,10000,H,Human,Skin,Keratinocyte,Adult,72,25,MTT,TetrazoliumSalt,55.21,10.1016/j.tiv.2011.12.004,112,,29.57,-33.33,HaCat,Toxicology in Vitro,Elsevier BV,2012,Comparative in vitro cytotoxicity study of silver nanoparticle on two mammalian cell lines,FALSE,FALSE,closed,112_mukherjee2012.pdf,0
3641,Ag,Sphere,,Commercial,Negative,68.55,-15.83,10000,H,Human,Skin,Keratinocyte,Adult,72,50,MTT,TetrazoliumSalt,38.103,10.1016/j.tiv.2011.12.004,112,,29.57,-33.33,HaCat,Toxicology in Vitro,Elsevier BV,2012,Comparative in vitro cytotoxicity study of silver nanoparticle on two mammalian cell lines,FALSE,FALSE,closed,112_mukherjee2012.pdf,0
3642,Ag,Sphere,,Commercial,Negative,68.55,-15.83,10000,H,Human,Skin,Keratinocyte,Adult,72,100,MTT,TetrazoliumSalt,17.729,10.1016/j.tiv.2011.12.004,112,,29.57,-33.33,HaCat,Toxicology in Vitro,Elsevier BV,2012,Comparative in vitro cytotoxicity study of silver nanoparticle on two mammalian cell lines,FALSE,FALSE,closed,112_mukherjee2012.pdf,0
3643,Ag,Sphere,,Commercial,Negative,68.55,-15.83,10000,H,Human,Skin,Keratinocyte,Adult,72,200,MTT,TetrazoliumSalt,5.9098,10.1016/j.tiv.2011.12.004,112,,29.57,-33.33,HaCat,Toxicology in Vitro,Elsevier BV,2012,Comparative in vitro cytotoxicity study of silver nanoparticle on two mammalian cell lines,FALSE,FALSE,closed,112_mukherjee2012.pdf,0
3644,Ag,Sphere,,Commercial,Negative,68.55,-15.83,10000,H,Human,Skin,Keratinocyte,Adult,72,400,MTT,TetrazoliumSalt,4.9767,10.1016/j.tiv.2011.12.004,112,,29.57,-33.33,HaCat,Toxicology in Vitro,Elsevier BV,2012,Comparative in vitro cytotoxicity study of silver nanoparticle on two mammalian cell lines,FALSE,FALSE,closed,112_mukherjee2012.pdf,0
3645,Ag,Sphere,,Commercial,Negative,68.55,-15.83,10000,H,Human,Skin,Keratinocyte,Adult,72,600,MTT,TetrazoliumSalt,4.9767,10.1016/j.tiv.2011.12.004,112,,29.57,-33.33,HaCat,Toxicology in Vitro,Elsevier BV,2012,Comparative in vitro cytotoxicity study of silver nanoparticle on two mammalian cell lines,FALSE,FALSE,closed,112_mukherjee2012.pdf,0
3646,Ag,Sphere,,Commercial,Negative,68.55,-15.83,10000,H,Human,Skin,Keratinocyte,Adult,72,800,MTT,TetrazoliumSalt,6.5319,10.1016/j.tiv.2011.12.004,112,,29.57,-33.33,HaCat,Toxicology in Vitro,Elsevier BV,2012,Comparative in vitro cytotoxicity study of silver nanoparticle on two mammalian cell lines,FALSE,FALSE,closed,112_mukherjee2012.pdf,0
3647,Ag,Sphere,,Commercial,Negative,68.55,-15.83,10000,H,Human,Skin,Keratinocyte,Adult,72,1000,MTT,TetrazoliumSalt,9.4868,10.1016/j.tiv.2011.12.004,112,,29.57,-33.33,HaCat,Toxicology in Vitro,Elsevier BV,2012,Comparative in vitro cytotoxicity study of silver nanoparticle on two mammalian cell lines,FALSE,FALSE,closed,112_mukherjee2012.pdf,0
3648,Ag,Sphere,,Commercial,Negative,65.45,-20.67,10000,H,Human,Cervix,Epithelial,Adult,24,20,MTT,TetrazoliumSalt,101.44,10.1016/j.tiv.2011.12.004,112,,29.57,-33.33,HeLa,Toxicology in Vitro,Elsevier BV,2012,Comparative in vitro cytotoxicity study of silver nanoparticle on two mammalian cell lines,FALSE,FALSE,closed,112_mukherjee2012.pdf,0
3649,Ag,Sphere,,Commercial,Negative,65.45,-20.67,10000,H,Human,Cervix,Epithelial,Adult,24,40,MTT,TetrazoliumSalt,61.798,10.1016/j.tiv.2011.12.004,112,,29.57,-33.33,HeLa,Toxicology in Vitro,Elsevier BV,2012,Comparative in vitro cytotoxicity study of silver nanoparticle on two mammalian cell lines,FALSE,FALSE,closed,112_mukherjee2012.pdf,0
3650,Ag,Sphere,,Commercial,Negative,65.45,-20.67,10000,H,Human,Cervix,Epithelial,Adult,24,60,MTT,TetrazoliumSalt,59.23,10.1016/j.tiv.2011.12.004,112,,29.57,-33.33,HeLa,Toxicology in Vitro,Elsevier BV,2012,Comparative in vitro cytotoxicity study of silver nanoparticle on two mammalian cell lines,FALSE,FALSE,closed,112_mukherjee2012.pdf,0
3651,Ag,Sphere,,Commercial,Negative,65.45,-20.67,10000,H,Human,Cervix,Epithelial,Adult,24,80,MTT,TetrazoliumSalt,18.78,10.1016/j.tiv.2011.12.004,112,,29.57,-33.33,HeLa,Toxicology in Vitro,Elsevier BV,2012,Comparative in vitro cytotoxicity study of silver nanoparticle on two mammalian cell lines,FALSE,FALSE,closed,112_mukherjee2012.pdf,0
3652,Ag,Sphere,,Commercial,Negative,65.45,-20.67,10000,H,Human,Cervix,Epithelial,Adult,24,100,MTT,TetrazoliumSalt,16.533,10.1016/j.tiv.2011.12.004,112,,29.57,-33.33,HeLa,Toxicology in Vitro,Elsevier BV,2012,Comparative in vitro cytotoxicity study of silver nanoparticle on two mammalian cell lines,FALSE,FALSE,closed,112_mukherjee2012.pdf,0
3653,Ag,Sphere,,Commercial,Negative,65.45,-20.67,10000,H,Human,Cervix,Epithelial,Adult,24,150,MTT,TetrazoliumSalt,13.483,10.1016/j.tiv.2011.12.004,112,,29.57,-33.33,HeLa,Toxicology in Vitro,Elsevier BV,2012,Comparative in vitro cytotoxicity study of silver nanoparticle on two mammalian cell lines,FALSE,FALSE,closed,112_mukherjee2012.pdf,0
3654,Ag,Sphere,,Commercial,Negative,65.45,-20.67,10000,H,Human,Cervix,Epithelial,Adult,24,200,MTT,TetrazoliumSalt,12.841,10.1016/j.tiv.2011.12.004,112,,29.57,-33.33,HeLa,Toxicology in Vitro,Elsevier BV,2012,Comparative in vitro cytotoxicity study of silver nanoparticle on two mammalian cell lines,FALSE,FALSE,closed,112_mukherjee2012.pdf,0
3655,Ag,Sphere,,Commercial,Negative,65.45,-20.67,10000,H,Human,Cervix,Epithelial,Adult,24,250,MTT,TetrazoliumSalt,11.236,10.1016/j.tiv.2011.12.004,112,,29.57,-33.33,HeLa,Toxicology in Vitro,Elsevier BV,2012,Comparative in vitro cytotoxicity study of silver nanoparticle on two mammalian cell lines,FALSE,FALSE,closed,112_mukherjee2012.pdf,0
3656,Ag,Sphere,,Commercial,Negative,65.45,-20.67,10000,H,Human,Cervix,Epithelial,Adult,48,20,MTT,TetrazoliumSalt,9.6308,10.1016/j.tiv.2011.12.004,112,,29.57,-33.33,HeLa,Toxicology in Vitro,Elsevier BV,2012,Comparative in vitro cytotoxicity study of silver nanoparticle on two mammalian cell lines,FALSE,FALSE,closed,112_mukherjee2012.pdf,0
3657,Ag,Sphere,,Commercial,Negative,65.45,-20.67,10000,H,Human,Cervix,Epithelial,Adult,48,40,MTT,TetrazoliumSalt,8.6677,10.1016/j.tiv.2011.12.004,112,,29.57,-33.33,HeLa,Toxicology in Vitro,Elsevier BV,2012,Comparative in vitro cytotoxicity study of silver nanoparticle on two mammalian cell lines,FALSE,FALSE,closed,112_mukherjee2012.pdf,0
3658,Ag,Sphere,,Commercial,Negative,65.45,-20.67,10000,H,Human,Cervix,Epithelial,Adult,48,60,MTT,TetrazoliumSalt,7.3836,10.1016/j.tiv.2011.12.004,112,,29.57,-33.33,HeLa,Toxicology in Vitro,Elsevier BV,2012,Comparative in vitro cytotoxicity study of silver nanoparticle on two mammalian cell lines,FALSE,FALSE,closed,112_mukherjee2012.pdf,0
3659,Ag,Sphere,,Commercial,Negative,65.45,-20.67,10000,H,Human,Cervix,Epithelial,Adult,48,80,MTT,TetrazoliumSalt,6.4205,10.1016/j.tiv.2011.12.004,112,,29.57,-33.33,HeLa,Toxicology in Vitro,Elsevier BV,2012,Comparative in vitro cytotoxicity study of silver nanoparticle on two mammalian cell lines,FALSE,FALSE,closed,112_mukherjee2012.pdf,0
3660,Ag,Sphere,,Commercial,Negative,65.45,-20.67,10000,H,Human,Cervix,Epithelial,Adult,48,100,MTT,TetrazoliumSalt,4.8154,10.1016/j.tiv.2011.12.004,112,,29.57,-33.33,HeLa,Toxicology in Vitro,Elsevier BV,2012,Comparative in vitro cytotoxicity study of silver nanoparticle on two mammalian cell lines,FALSE,FALSE,closed,112_mukherjee2012.pdf,0
3661,Ag,Sphere,,Commercial,Negative,65.45,-20.67,10000,H,Human,Cervix,Epithelial,Adult,48,150,MTT,TetrazoliumSalt,4.4944,10.1016/j.tiv.2011.12.004,112,,29.57,-33.33,HeLa,Toxicology in Vitro,Elsevier BV,2012,Comparative in vitro cytotoxicity study of silver nanoparticle on two mammalian cell lines,FALSE,FALSE,closed,112_mukherjee2012.pdf,0
3662,Ag,Sphere,,Commercial,Negative,65.45,-20.67,10000,H,Human,Cervix,Epithelial,Adult,48,200,MTT,TetrazoliumSalt,4.4944,10.1016/j.tiv.2011.12.004,112,,29.57,-33.33,HeLa,Toxicology in Vitro,Elsevier BV,2012,Comparative in vitro cytotoxicity study of silver nanoparticle on two mammalian cell lines,FALSE,FALSE,closed,112_mukherjee2012.pdf,0
3663,Ag,Sphere,,Commercial,Negative,65.45,-20.67,10000,H,Human,Cervix,Epithelial,Adult,48,250,MTT,TetrazoliumSalt,4.4944,10.1016/j.tiv.2011.12.004,112,,29.57,-33.33,HeLa,Toxicology in Vitro,Elsevier BV,2012,Comparative in vitro cytotoxicity study of silver nanoparticle on two mammalian cell lines,FALSE,FALSE,closed,112_mukherjee2012.pdf,0
3664,Ag,Sphere,,Commercial,Negative,65.45,-20.67,10000,H,Human,Cervix,Epithelial,Adult,72,20,MTT,TetrazoliumSalt,7.3836,10.1016/j.tiv.2011.12.004,112,,29.57,-33.33,HeLa,Toxicology in Vitro,Elsevier BV,2012,Comparative in vitro cytotoxicity study of silver nanoparticle on two mammalian cell lines,FALSE,FALSE,closed,112_mukherjee2012.pdf,0
3665,Ag,Sphere,,Commercial,Negative,65.45,-20.67,10000,H,Human,Cervix,Epithelial,Adult,72,40,MTT,TetrazoliumSalt,7.7047,10.1016/j.tiv.2011.12.004,112,,29.57,-33.33,HeLa,Toxicology in Vitro,Elsevier BV,2012,Comparative in vitro cytotoxicity study of silver nanoparticle on two mammalian cell lines,FALSE,FALSE,closed,112_mukherjee2012.pdf,0
3666,Ag,Sphere,,Commercial,Negative,65.45,-20.67,10000,H,Human,Cervix,Epithelial,Adult,72,60,MTT,TetrazoliumSalt,5.7785,10.1016/j.tiv.2011.12.004,112,,29.57,-33.33,HeLa,Toxicology in Vitro,Elsevier BV,2012,Comparative in vitro cytotoxicity study of silver nanoparticle on two mammalian cell lines,FALSE,FALSE,closed,112_mukherjee2012.pdf,0
3667,Ag,Sphere,,Commercial,Negative,65.45,-20.67,10000,H,Human,Cervix,Epithelial,Adult,72,80,MTT,TetrazoliumSalt,4.8154,10.1016/j.tiv.2011.12.004,112,,29.57,-33.33,HeLa,Toxicology in Vitro,Elsevier BV,2012,Comparative in vitro cytotoxicity study of silver nanoparticle on two mammalian cell lines,FALSE,FALSE,closed,112_mukherjee2012.pdf,0
3668,Ag,Sphere,,Commercial,Negative,65.45,-20.67,10000,H,Human,Cervix,Epithelial,Adult,72,100,MTT,TetrazoliumSalt,2.8892,10.1016/j.tiv.2011.12.004,112,,29.57,-33.33,HeLa,Toxicology in Vitro,Elsevier BV,2012,Comparative in vitro cytotoxicity study of silver nanoparticle on two mammalian cell lines,FALSE,FALSE,closed,112_mukherjee2012.pdf,0
3669,Ag,Sphere,,Commercial,Negative,65.45,-20.67,10000,H,Human,Cervix,Epithelial,Adult,72,150,MTT,TetrazoliumSalt,2.5682,10.1016/j.tiv.2011.12.004,112,,29.57,-33.33,HeLa,Toxicology in Vitro,Elsevier BV,2012,Comparative in vitro cytotoxicity study of silver nanoparticle on two mammalian cell lines,FALSE,FALSE,closed,112_mukherjee2012.pdf,0
3670,Ag,Sphere,,Commercial,Negative,65.45,-20.67,10000,H,Human,Cervix,Epithelial,Adult,72,200,MTT,TetrazoliumSalt,3.5313,10.1016/j.tiv.2011.12.004,112,,29.57,-33.33,HeLa,Toxicology in Vitro,Elsevier BV,2012,Comparative in vitro cytotoxicity study of silver nanoparticle on two mammalian cell lines,FALSE,FALSE,closed,112_mukherjee2012.pdf,0
3671,Ag,Sphere,,Commercial,Negative,65.45,-20.67,10000,H,Human,Cervix,Epithelial,Adult,72,250,MTT,TetrazoliumSalt,3.8523,10.1016/j.tiv.2011.12.004,112,,29.57,-33.33,HeLa,Toxicology in Vitro,Elsevier BV,2012,Comparative in vitro cytotoxicity study of silver nanoparticle on two mammalian cell lines,FALSE,FALSE,closed,112_mukherjee2012.pdf,0
3672,Fe3O4,Sphere,,Pyrolysis,Negative,,,100000,H,Human,Cervix,Epithelial,Adult,24,0.5,MTT,TetrazoliumSalt,87.183,10.1016/j.toxrep.2014.11.002,113,,6,-36.5,HeLa,Toxicology Reports,Elsevier BV,2015,In vitro toxicity assessment of chitosan oligosaccharide coated iron oxide nanoparticles,TRUE,TRUE,gold,113_shukla2015.pdf,1
3673,Fe3O4,Sphere,,Pyrolysis,Negative,,,100000,H,Human,Cervix,Epithelial,Adult,24,2,MTT,TetrazoliumSalt,86.44,10.1016/j.toxrep.2014.11.002,113,,6,-36.5,HeLa,Toxicology Reports,Elsevier BV,2015,In vitro toxicity assessment of chitosan oligosaccharide coated iron oxide nanoparticles,TRUE,TRUE,gold,113_shukla2015.pdf,1
3674,Fe3O4,Sphere,,Pyrolysis,Negative,,,100000,H,Human,Cervix,Epithelial,Adult,24,4,MTT,TetrazoliumSalt,84.582,10.1016/j.toxrep.2014.11.002,113,,6,-36.5,HeLa,Toxicology Reports,Elsevier BV,2015,In vitro toxicity assessment of chitosan oligosaccharide coated iron oxide nanoparticles,TRUE,TRUE,gold,113_shukla2015.pdf,1
3675,Fe3O4,Sphere,,Pyrolysis,Negative,,,100000,H,Human,Cervix,Epithelial,Adult,48,0.5,MTT,TetrazoliumSalt,77.523,10.1016/j.toxrep.2014.11.002,113,,6,-36.5,HeLa,Toxicology Reports,Elsevier BV,2015,In vitro toxicity assessment of chitosan oligosaccharide coated iron oxide nanoparticles,TRUE,TRUE,gold,113_shukla2015.pdf,1
3676,Fe3O4,Sphere,,Pyrolysis,Negative,,,100000,H,Human,Cervix,Epithelial,Adult,48,2,MTT,TetrazoliumSalt,72.693,10.1016/j.toxrep.2014.11.002,113,,6,-36.5,HeLa,Toxicology Reports,Elsevier BV,2015,In vitro toxicity assessment of chitosan oligosaccharide coated iron oxide nanoparticles,TRUE,TRUE,gold,113_shukla2015.pdf,1
3677,Fe3O4,Sphere,,Pyrolysis,Negative,,,100000,H,Human,Cervix,Epithelial,Adult,48,4,MTT,TetrazoliumSalt,65.263,10.1016/j.toxrep.2014.11.002,113,,6,-36.5,HeLa,Toxicology Reports,Elsevier BV,2015,In vitro toxicity assessment of chitosan oligosaccharide coated iron oxide nanoparticles,TRUE,TRUE,gold,113_shukla2015.pdf,1
3678,Fe3O4,Sphere,,Pyrolysis,Negative,,,100000,H,Human,Cervix,Epithelial,Adult,72,0.5,MTT,TetrazoliumSalt,75.294,10.1016/j.toxrep.2014.11.002,113,,6,-36.5,HeLa,Toxicology Reports,Elsevier BV,2015,In vitro toxicity assessment of chitosan oligosaccharide coated iron oxide nanoparticles,TRUE,TRUE,gold,113_shukla2015.pdf,1
3679,Fe3O4,Sphere,,Pyrolysis,Negative,,,100000,H,Human,Cervix,Epithelial,Adult,72,2,MTT,TetrazoliumSalt,50.217,10.1016/j.toxrep.2014.11.002,113,,6,-36.5,HeLa,Toxicology Reports,Elsevier BV,2015,In vitro toxicity assessment of chitosan oligosaccharide coated iron oxide nanoparticles,TRUE,TRUE,gold,113_shukla2015.pdf,1
3680,Fe3O4,Sphere,,Pyrolysis,Negative,,,100000,H,Human,Cervix,Epithelial,Adult,72,4,MTT,TetrazoliumSalt,42.229,10.1016/j.toxrep.2014.11.002,113,,6,-36.5,HeLa,Toxicology Reports,Elsevier BV,2015,In vitro toxicity assessment of chitosan oligosaccharide coated iron oxide nanoparticles,TRUE,TRUE,gold,113_shukla2015.pdf,1
3681,Fe3O4,Sphere,Chitosan,Pyrolysis,Positive,,,100000,H,Human,Cervix,Epithelial,Adult,24,0.5,MTT,TetrazoliumSalt,93.499,10.1016/j.toxrep.2014.11.002,113,,8,11,HeLa,Toxicology Reports,Elsevier BV,2015,In vitro toxicity assessment of chitosan oligosaccharide coated iron oxide nanoparticles,TRUE,TRUE,gold,113_shukla2015.pdf,1
3682,Fe3O4,Sphere,Chitosan,Pyrolysis,Positive,,,100000,H,Human,Cervix,Epithelial,Adult,24,2,MTT,TetrazoliumSalt,87.74,10.1016/j.toxrep.2014.11.002,113,,8,11,HeLa,Toxicology Reports,Elsevier BV,2015,In vitro toxicity assessment of chitosan oligosaccharide coated iron oxide nanoparticles,TRUE,TRUE,gold,113_shukla2015.pdf,1
3683,Fe3O4,Sphere,Chitosan,Pyrolysis,Positive,,,100000,H,Human,Cervix,Epithelial,Adult,24,4,MTT,TetrazoliumSalt,86.44,10.1016/j.toxrep.2014.11.002,113,,8,11,HeLa,Toxicology Reports,Elsevier BV,2015,In vitro toxicity assessment of chitosan oligosaccharide coated iron oxide nanoparticles,TRUE,TRUE,gold,113_shukla2015.pdf,1
3684,Fe3O4,Sphere,Chitosan,Pyrolysis,Positive,,,100000,H,Human,Cervix,Epithelial,Adult,48,0.5,MTT,TetrazoliumSalt,92.941,10.1016/j.toxrep.2014.11.002,113,,8,11,HeLa,Toxicology Reports,Elsevier BV,2015,In vitro toxicity assessment of chitosan oligosaccharide coated iron oxide nanoparticles,TRUE,TRUE,gold,113_shukla2015.pdf,1
3685,Fe3O4,Sphere,Chitosan,Pyrolysis,Positive,,,100000,H,Human,Cervix,Epithelial,Adult,48,2,MTT,TetrazoliumSalt,83.653,10.1016/j.toxrep.2014.11.002,113,,8,11,HeLa,Toxicology Reports,Elsevier BV,2015,In vitro toxicity assessment of chitosan oligosaccharide coated iron oxide nanoparticles,TRUE,TRUE,gold,113_shukla2015.pdf,1
3686,Fe3O4,Sphere,Chitosan,Pyrolysis,Positive,,,100000,H,Human,Cervix,Epithelial,Adult,48,4,MTT,TetrazoliumSalt,78.824,10.1016/j.toxrep.2014.11.002,113,,8,11,HeLa,Toxicology Reports,Elsevier BV,2015,In vitro toxicity assessment of chitosan oligosaccharide coated iron oxide nanoparticles,TRUE,TRUE,gold,113_shukla2015.pdf,1
3687,Fe3O4,Sphere,Chitosan,Pyrolysis,Positive,,,100000,H,Human,Cervix,Epithelial,Adult,72,0.5,MTT,TetrazoliumSalt,90.712,10.1016/j.toxrep.2014.11.002,113,,8,11,HeLa,Toxicology Reports,Elsevier BV,2015,In vitro toxicity assessment of chitosan oligosaccharide coated iron oxide nanoparticles,TRUE,TRUE,gold,113_shukla2015.pdf,1
3688,Fe3O4,Sphere,Chitosan,Pyrolysis,Positive,,,100000,H,Human,Cervix,Epithelial,Adult,72,2,MTT,TetrazoliumSalt,80.31,10.1016/j.toxrep.2014.11.002,113,,8,11,HeLa,Toxicology Reports,Elsevier BV,2015,In vitro toxicity assessment of chitosan oligosaccharide coated iron oxide nanoparticles,TRUE,TRUE,gold,113_shukla2015.pdf,1
3689,Fe3O4,Sphere,Chitosan,Pyrolysis,Positive,,,100000,H,Human,Cervix,Epithelial,Adult,72,4,MTT,TetrazoliumSalt,71.022,10.1016/j.toxrep.2014.11.002,113,,8,11,HeLa,Toxicology Reports,Elsevier BV,2015,In vitro toxicity assessment of chitosan oligosaccharide coated iron oxide nanoparticles,TRUE,TRUE,gold,113_shukla2015.pdf,1
3690,Fe3O4,Sphere,,Pyrolysis,Negative,,,100000,H,Human,Lung,Epithelial,Adult,24,0.5,MTT,TetrazoliumSalt,97.447,10.1016/j.toxrep.2014.11.002,113,,6,-36.5,A549,Toxicology Reports,Elsevier BV,2015,In vitro toxicity assessment of chitosan oligosaccharide coated iron oxide nanoparticles,TRUE,TRUE,gold,113_shukla2015.pdf,1
3691,Fe3O4,Sphere,,Pyrolysis,Negative,,,100000,H,Human,Lung,Epithelial,Adult,24,2,MTT,TetrazoliumSalt,94.681,10.1016/j.toxrep.2014.11.002,113,,6,-36.5,A549,Toxicology Reports,Elsevier BV,2015,In vitro toxicity assessment of chitosan oligosaccharide coated iron oxide nanoparticles,TRUE,TRUE,gold,113_shukla2015.pdf,1
3692,Fe3O4,Sphere,,Pyrolysis,Negative,,,100000,H,Human,Lung,Epithelial,Adult,24,4,MTT,TetrazoliumSalt,91.277,10.1016/j.toxrep.2014.11.002,113,,6,-36.5,A549,Toxicology Reports,Elsevier BV,2015,In vitro toxicity assessment of chitosan oligosaccharide coated iron oxide nanoparticles,TRUE,TRUE,gold,113_shukla2015.pdf,1
3693,Fe3O4,Sphere,,Pyrolysis,Negative,,,100000,H,Human,Lung,Epithelial,Adult,48,0.5,MTT,TetrazoliumSalt,92.766,10.1016/j.toxrep.2014.11.002,113,,6,-36.5,A549,Toxicology Reports,Elsevier BV,2015,In vitro toxicity assessment of chitosan oligosaccharide coated iron oxide nanoparticles,TRUE,TRUE,gold,113_shukla2015.pdf,1
3694,Fe3O4,Sphere,,Pyrolysis,Negative,,,100000,H,Human,Lung,Epithelial,Adult,48,2,MTT,TetrazoliumSalt,80.426,10.1016/j.toxrep.2014.11.002,113,,6,-36.5,A549,Toxicology Reports,Elsevier BV,2015,In vitro toxicity assessment of chitosan oligosaccharide coated iron oxide nanoparticles,TRUE,TRUE,gold,113_shukla2015.pdf,1
3695,Fe3O4,Sphere,,Pyrolysis,Negative,,,100000,H,Human,Lung,Epithelial,Adult,48,4,MTT,TetrazoliumSalt,63.404,10.1016/j.toxrep.2014.11.002,113,,6,-36.5,A549,Toxicology Reports,Elsevier BV,2015,In vitro toxicity assessment of chitosan oligosaccharide coated iron oxide nanoparticles,TRUE,TRUE,gold,113_shukla2015.pdf,1
3696,Fe3O4,Sphere,,Pyrolysis,Negative,,,100000,H,Human,Lung,Epithelial,Adult,72,0.5,MTT,TetrazoliumSalt,85.745,10.1016/j.toxrep.2014.11.002,113,,6,-36.5,A549,Toxicology Reports,Elsevier BV,2015,In vitro toxicity assessment of chitosan oligosaccharide coated iron oxide nanoparticles,TRUE,TRUE,gold,113_shukla2015.pdf,1
3697,Fe3O4,Sphere,,Pyrolysis,Negative,,,100000,H,Human,Lung,Epithelial,Adult,72,2,MTT,TetrazoliumSalt,71.915,10.1016/j.toxrep.2014.11.002,113,,6,-36.5,A549,Toxicology Reports,Elsevier BV,2015,In vitro toxicity assessment of chitosan oligosaccharide coated iron oxide nanoparticles,TRUE,TRUE,gold,113_shukla2015.pdf,1
3698,Fe3O4,Sphere,,Pyrolysis,Negative,,,100000,H,Human,Lung,Epithelial,Adult,72,4,MTT,TetrazoliumSalt,45.319,10.1016/j.toxrep.2014.11.002,113,,6,-36.5,A549,Toxicology Reports,Elsevier BV,2015,In vitro toxicity assessment of chitosan oligosaccharide coated iron oxide nanoparticles,TRUE,TRUE,gold,113_shukla2015.pdf,1
3699,Fe3O4,Sphere,Chitosan,Pyrolysis,Positive,,,100000,H,Human,Lung,Epithelial,Adult,24,0.5,MTT,TetrazoliumSalt,100,10.1016/j.toxrep.2014.11.002,113,,8,11,A549,Toxicology Reports,Elsevier BV,2015,In vitro toxicity assessment of chitosan oligosaccharide coated iron oxide nanoparticles,TRUE,TRUE,gold,113_shukla2015.pdf,1
3700,Fe3O4,Sphere,Chitosan,Pyrolysis,Positive,,,100000,H,Human,Lung,Epithelial,Adult,24,2,MTT,TetrazoliumSalt,95.532,10.1016/j.toxrep.2014.11.002,113,,8,11,A549,Toxicology Reports,Elsevier BV,2015,In vitro toxicity assessment of chitosan oligosaccharide coated iron oxide nanoparticles,TRUE,TRUE,gold,113_shukla2015.pdf,1
3701,Fe3O4,Sphere,Chitosan,Pyrolysis,Positive,,,100000,H,Human,Lung,Epithelial,Adult,24,4,MTT,TetrazoliumSalt,93.192,10.1016/j.toxrep.2014.11.002,113,,8,11,A549,Toxicology Reports,Elsevier BV,2015,In vitro toxicity assessment of chitosan oligosaccharide coated iron oxide nanoparticles,TRUE,TRUE,gold,113_shukla2015.pdf,1
3702,Fe3O4,Sphere,Chitosan,Pyrolysis,Positive,,,100000,H,Human,Lung,Epithelial,Adult,48,0.5,MTT,TetrazoliumSalt,96.596,10.1016/j.toxrep.2014.11.002,113,,8,11,A549,Toxicology Reports,Elsevier BV,2015,In vitro toxicity assessment of chitosan oligosaccharide coated iron oxide nanoparticles,TRUE,TRUE,gold,113_shukla2015.pdf,1
3703,Fe3O4,Sphere,Chitosan,Pyrolysis,Positive,,,100000,H,Human,Lung,Epithelial,Adult,48,2,MTT,TetrazoliumSalt,90.426,10.1016/j.toxrep.2014.11.002,113,,8,11,A549,Toxicology Reports,Elsevier BV,2015,In vitro toxicity assessment of chitosan oligosaccharide coated iron oxide nanoparticles,TRUE,TRUE,gold,113_shukla2015.pdf,1
3704,Fe3O4,Sphere,Chitosan,Pyrolysis,Positive,,,100000,H,Human,Lung,Epithelial,Adult,48,4,MTT,TetrazoliumSalt,83.191,10.1016/j.toxrep.2014.11.002,113,,8,11,A549,Toxicology Reports,Elsevier BV,2015,In vitro toxicity assessment of chitosan oligosaccharide coated iron oxide nanoparticles,TRUE,TRUE,gold,113_shukla2015.pdf,1
