Repository: anastasiavepreva/ChemX

# ChemX: A Collection of Chemistry Datasets for Benchmarking Automated Information Extraction

## Abstract

ChemX is a collection of 10 manually curated benchmarking datasets developed to support robust automated information extraction in chemistry. It spans two major domains — **nanomaterials** and **small molecules** — and enables evaluation across multiple modalities including text, tables, and figures.

ChemX is designed to benchmark large language models and multi-agent systems in real-world chemical contexts, emphasizing reproducibility, schema-based annotation, and domain-specific validation.

File: datasets/Cytotox.csv (part 30 of 49)
sn,material,shape,coat_functional_group,synthesis_method,surface_charge,size_in_medium_nm,zeta_in_medium_mv,no_of_cells_cells_well,human_animal,cell_source,cell_tissue,cell_morphology,cell_age,time_hr,concentration,test,test_indicator,viability_%,doi,article_list,core_nm,hydrodynamic_nm,potential_mv,cell_type,journal_name,publisher,year,title,journal_is_oa,is_oa,oa_status,pdf,access
3808,SiO2,Sphere,,Commercial,Negative,27.2,,6000,A,Mouse,Ascites,Monocyte/Macrophage,Adult,48,1000,Live/Dead,CalceinAM,7.888,10.2147/ijn.s72580,119,,9,-26.96,RAW264.7,International Journal of Nanomedicine,Dove Medical Press Ltd.,2014,"Effect of silica and gold nanoparticles on macrophage proliferation, activation markers, cytokine production, and phagocytosis in vitro",TRUE,TRUE,green,119_tyner2014.pdf,1
3809,Au,Sphere,Citrate,Commercial,Negative,146.1,,6000,A,Mouse,Ascites,Monocyte/Macrophage,Adult,48,5,Live/Dead,CalceinAM,100.25,10.2147/ijn.s72580,119,,4.7,-57.5,RAW264.7,International Journal of Nanomedicine,Dove Medical Press Ltd.,2014,"Effect of silica and gold nanoparticles on macrophage proliferation, activation markers, cytokine production, and phagocytosis in vitro",TRUE,TRUE,green,119_tyner2014.pdf,1
3810,Au,Sphere,Citrate,Commercial,Negative,146.1,,6000,A,Mouse,Ascites,Monocyte/Macrophage,Adult,48,10,Live/Dead,CalceinAM,82.952,10.2147/ijn.s72580,119,,4.7,-57.5,RAW264.7,International Journal of Nanomedicine,Dove Medical Press Ltd.,2014,"Effect of silica and gold nanoparticles on macrophage proliferation, activation markers, cytokine production, and phagocytosis in vitro",TRUE,TRUE,green,119_tyner2014.pdf,1
3811,Au,Sphere,Citrate,Commercial,Negative,146.1,,6000,A,Mouse,Ascites,Monocyte/Macrophage,Adult,48,100,Live/Dead,CalceinAM,68.957,10.2147/ijn.s72580,119,,4.7,-57.5,RAW264.7,International Journal of Nanomedicine,Dove Medical Press Ltd.,2014,"Effect of silica and gold nanoparticles on macrophage proliferation, activation markers, cytokine production, and phagocytosis in vitro",TRUE,TRUE,green,119_tyner2014.pdf,1
3812,SiO2,Sphere,,Commercial,Negative,14.3,,6000,A,Mouse,Ascites,Monocyte/Macrophage,Adult,48,5,Live/Dead,CalceinAM,98.982,10.2147/ijn.s72580,119,,280,-73.8,RAW264.7,International Journal of Nanomedicine,Dove Medical Press Ltd.,2014,"Effect of silica and gold nanoparticles on macrophage proliferation, activation markers, cytokine production, and phagocytosis in vitro",TRUE,TRUE,green,119_tyner2014.pdf,1
3813,SiO2,Sphere,,Commercial,Negative,14.3,,6000,A,Mouse,Ascites,Monocyte/Macrophage,Adult,48,10,Live/Dead,CalceinAM,82.952,10.2147/ijn.s72580,119,,280,-73.8,RAW264.7,International Journal of Nanomedicine,Dove Medical Press Ltd.,2014,"Effect of silica and gold nanoparticles on macrophage proliferation, activation markers, cytokine production, and phagocytosis in vitro",TRUE,TRUE,green,119_tyner2014.pdf,1
3814,SiO2,Sphere,,Commercial,Negative,14.3,,6000,A,Mouse,Ascites,Monocyte/Macrophage,Adult,48,100,Live/Dead,CalceinAM,27.481,10.2147/ijn.s72580,119,,280,-73.8,RAW264.7,International Journal of Nanomedicine,Dove Medical Press Ltd.,2014,"Effect of silica and gold nanoparticles on macrophage proliferation, activation markers, cytokine production, and phagocytosis in vitro",TRUE,TRUE,green,119_tyner2014.pdf,1
3815,SiO2,Sphere,,Commercial,Negative,14.3,,6000,A,Mouse,Ascites,Monocyte/Macrophage,Adult,48,1000,Live/Dead,CalceinAM,10.941,10.2147/ijn.s72580,119,,280,-73.8,RAW264.7,International Journal of Nanomedicine,Dove Medical Press Ltd.,2014,"Effect of silica and gold nanoparticles on macrophage proliferation, activation markers, cytokine production, and phagocytosis in vitro",TRUE,TRUE,green,119_tyner2014.pdf,1
3816,Au,Sphere,Citrate,Commercial,Negative,167.2,,6000,A,Mouse,Ascites,Monocyte/Macrophage,Adult,48,5,Live/Dead,CalceinAM,93.893,10.2147/ijn.s72580,119,,270,-45.96,RAW264.7,International Journal of Nanomedicine,Dove Medical Press Ltd.,2014,"Effect of silica and gold nanoparticles on macrophage proliferation, activation markers, cytokine production, and phagocytosis in vitro",TRUE,TRUE,green,119_tyner2014.pdf,1
3817,Au,Sphere,Citrate,Commercial,Negative,167.2,,6000,A,Mouse,Ascites,Monocyte/Macrophage,Adult,48,10,Live/Dead,CalceinAM,86.005,10.2147/ijn.s72580,119,,270,-45.96,RAW264.7,International Journal of Nanomedicine,Dove Medical Press Ltd.,2014,"Effect of silica and gold nanoparticles on macrophage proliferation, activation markers, cytokine production, and phagocytosis in vitro",TRUE,TRUE,green,119_tyner2014.pdf,1
3818,Au,Sphere,Citrate,Commercial,Negative,167.2,,6000,A,Mouse,Ascites,Monocyte/Macrophage,Adult,48,100,Live/Dead,CalceinAM,79.644,10.2147/ijn.s72580,119,,270,-45.96,RAW264.7,International Journal of Nanomedicine,Dove Medical Press Ltd.,2014,"Effect of silica and gold nanoparticles on macrophage proliferation, activation markers, cytokine production, and phagocytosis in vitro",TRUE,TRUE,green,119_tyner2014.pdf,1
3819,Au,Sphere,Citrate,Commercial,Negative,167.2,,6000,A,Mouse,Ascites,Monocyte/Macrophage,Adult,48,1000,Live/Dead,CalceinAM,52.672,10.2147/ijn.s72580,119,,270,-45.96,RAW264.7,International Journal of Nanomedicine,Dove Medical Press Ltd.,2014,"Effect of silica and gold nanoparticles on macrophage proliferation, activation markers, cytokine production, and phagocytosis in vitro",TRUE,TRUE,green,119_tyner2014.pdf,1
3895,CaHCO3,Rod,,Precipitation,Negative,,-11.7,10000,A,Mouse,Bone,Osteoblast,Adult,72,50,MTT,TetrazoliumSalt,95.017,10.1088/0957-4484/22/10/105708,120,,20,,MC3T3-E1,Nanotechnology,IOP Publishing,2011,The role of surface charge on the uptake and biocompatibility of hydroxyapatite nanoparticles with osteoblast cells,FALSE,TRUE,green,120_chen2011.pdf,1
3896,CaHCO3,Rod,,Precipitation,Negative,,-11.7,10000,A,Mouse,Bone,Osteoblast,Adult,72,100,MTT,TetrazoliumSalt,99.336,10.1088/0957-4484/22/10/105708,120,,20,,MC3T3-E1,Nanotechnology,IOP Publishing,2011,The role of surface charge on the uptake and biocompatibility of hydroxyapatite nanoparticles with osteoblast cells,FALSE,TRUE,green,120_chen2011.pdf,1
3897,CaHCO3,Rod,,Precipitation,Negative,,-11.7,10000,A,Mouse,Bone,Osteoblast,Adult,72,500,MTT,TetrazoliumSalt,81.063,10.1088/0957-4484/22/10/105708,120,,20,,MC3T3-E1,Nanotechnology,IOP Publishing,2011,The role of surface charge on the uptake and biocompatibility of hydroxyapatite nanoparticles with osteoblast cells,FALSE,TRUE,green,120_chen2011.pdf,1
3898,CaHCO3,Rod,,Precipitation,Negative,,-11.7,10000,A,Mouse,Bone,Osteoblast,Adult,72,1000,MTT,TetrazoliumSalt,87.043,10.1088/0957-4484/22/10/105708,120,,20,,MC3T3-E1,Nanotechnology,IOP Publishing,2011,The role of surface charge on the uptake and biocompatibility of hydroxyapatite nanoparticles with osteoblast cells,FALSE,TRUE,green,120_chen2011.pdf,1
3899,CaHCO3,Rod,NH2,Precipitation,Positive,,48.6,10000,A,Mouse,Bone,Osteoblast,Adult,72,1000,MTT,TetrazoliumSalt,196.68,10.1088/0957-4484/22/10/105708,120,,20,,MC3T3-E1,Nanotechnology,IOP Publishing,2011,The role of surface charge on the uptake and biocompatibility of hydroxyapatite nanoparticles with osteoblast cells,FALSE,TRUE,green,120_chen2011.pdf,1
3900,CaHCO3,Rod,COOH,Precipitation,Negative,,-28.3,10000,A,Mouse,Bone,Osteoblast,Adult,72,1000,MTT,TetrazoliumSalt,88.704,10.1088/0957-4484/22/10/105708,120,,20,,MC3T3-E1,Nanotechnology,IOP Publishing,2011,The role of surface charge on the uptake and biocompatibility of hydroxyapatite nanoparticles with osteoblast cells,FALSE,TRUE,green,120_chen2011.pdf,1
3901,CaHCO3,Rod,CH3,Precipitation,Negative,,-11.4,10000,A,Mouse,Bone,Osteoblast,Adult,72,1000,MTT,TetrazoliumSalt,92.359,10.1088/0957-4484/22/10/105708,120,,50,,MC3T3-E1,Nanotechnology,IOP Publishing,2011,The role of surface charge on the uptake and biocompatibility of hydroxyapatite nanoparticles with osteoblast cells,FALSE,TRUE,green,120_chen2011.pdf,1
3902,CaHCO3,Rod,,Precipitation,Negative,,-11.7,10000,A,Mouse,Bone,Osteoblast,Adult,72,1000,MTT,TetrazoliumSalt,98.339,10.1088/0957-4484/22/10/105708,120,,20,,MC3T3-E1,Nanotechnology,IOP Publishing,2011,The role of surface charge on the uptake and biocompatibility of hydroxyapatite nanoparticles with osteoblast cells,FALSE,TRUE,green,120_chen2011.pdf,1
3903,Ag,Sphere,Citrate,Commercial,Negative,64.8,-8.5,,H,Human,Skin,Keratinocyte,Adult,24,0.5,MTT,TetrazoliumSalt,102.52,10.1016/j.toxlet.2016.03.005,121,,27.1,-42.7,HaCat,Toxicology Letters,Elsevier BV,2016,The influence of Citrate or PEG coating on silver nanoparticle toxicity to a human keratinocyte cell line,FALSE,FALSE,closed,121_bastos2016.pdf,0
3904,Ag,Sphere,Citrate,Commercial,Negative,64.8,-8.5,,H,Human,Skin,Keratinocyte,Adult,24,5,MTT,TetrazoliumSalt,87.815,10.1016/j.toxlet.2016.03.005,121,,27.1,-42.7,HaCat,Toxicology Letters,Elsevier BV,2016,The influence of Citrate or PEG coating on silver nanoparticle toxicity to a human keratinocyte cell line,FALSE,FALSE,closed,121_bastos2016.pdf,0
3905,Ag,Sphere,Citrate,Commercial,Negative,64.8,-8.5,,H,Human,Skin,Keratinocyte,Adult,24,10,MTT,TetrazoliumSalt,79.503,10.1016/j.toxlet.2016.03.005,121,,27.1,-42.7,HaCat,Toxicology Letters,Elsevier BV,2016,The influence of Citrate or PEG coating on silver nanoparticle toxicity to a human keratinocyte cell line,FALSE,FALSE,closed,121_bastos2016.pdf,0
3906,Ag,Sphere,Citrate,Commercial,Negative,64.8,-8.5,,H,Human,Skin,Keratinocyte,Adult,24,25,MTT,TetrazoliumSalt,73.748,10.1016/j.toxlet.2016.03.005,121,,27.1,-42.7,HaCat,Toxicology Letters,Elsevier BV,2016,The influence of Citrate or PEG coating on silver nanoparticle toxicity to a human keratinocyte cell line,FALSE,FALSE,closed,121_bastos2016.pdf,0
3907,Ag,Sphere,Citrate,Commercial,Negative,64.8,-8.5,,H,Human,Skin,Keratinocyte,Adult,24,50,MTT,TetrazoliumSalt,39.645,10.1016/j.toxlet.2016.03.005,121,,27.1,-42.7,HaCat,Toxicology Letters,Elsevier BV,2016,The influence of Citrate or PEG coating on silver nanoparticle toxicity to a human keratinocyte cell line,FALSE,FALSE,closed,121_bastos2016.pdf,0
3908,Ag,Sphere,Citrate,Commercial,Negative,64.8,-8.5,,H,Human,Skin,Keratinocyte,Adult,24,75,MTT,TetrazoliumSalt,14.494,10.1016/j.toxlet.2016.03.005,121,,27.1,-42.7,HaCat,Toxicology Letters,Elsevier BV,2016,The influence of Citrate or PEG coating on silver nanoparticle toxicity to a human keratinocyte cell line,FALSE,FALSE,closed,121_bastos2016.pdf,0
3909,Ag,Sphere,Citrate,Commercial,Negative,64.8,-8.5,,H,Human,Skin,Keratinocyte,Adult,24,100,MTT,TetrazoliumSalt,14.92,10.1016/j.toxlet.2016.03.005,121,,27.1,-42.7,HaCat,Toxicology Letters,Elsevier BV,2016,The influence of Citrate or PEG coating on silver nanoparticle toxicity to a human keratinocyte cell line,FALSE,FALSE,closed,121_bastos2016.pdf,0
3910,Ag,Sphere,Citrate,Commercial,Negative,64.8,-8.5,,H,Human,Skin,Keratinocyte,Adult,48,0.5,MTT,TetrazoliumSalt,102.52,10.1016/j.toxlet.2016.03.005,121,,27.1,-42.7,HaCat,Toxicology Letters,Elsevier BV,2016,The influence of Citrate or PEG coating on silver nanoparticle toxicity to a human keratinocyte cell line,FALSE,FALSE,closed,121_bastos2016.pdf,0
3911,Ag,Sphere,Citrate,Commercial,Negative,64.8,-8.5,,H,Human,Skin,Keratinocyte,Adult,48,5,MTT,TetrazoliumSalt,96.128,10.1016/j.toxlet.2016.03.005,121,,27.1,-42.7,HaCat,Toxicology Letters,Elsevier BV,2016,The influence of Citrate or PEG coating on silver nanoparticle toxicity to a human keratinocyte cell line,FALSE,FALSE,closed,121_bastos2016.pdf,0
3912,Ag,Sphere,Citrate,Commercial,Negative,64.8,-8.5,,H,Human,Skin,Keratinocyte,Adult,48,10,MTT,TetrazoliumSalt,85.258,10.1016/j.toxlet.2016.03.005,121,,27.1,-42.7,HaCat,Toxicology Letters,Elsevier BV,2016,The influence of Citrate or PEG coating on silver nanoparticle toxicity to a human keratinocyte cell line,FALSE,FALSE,closed,121_bastos2016.pdf,0
3913,Ag,Sphere,Citrate,Commercial,Negative,64.8,-8.5,,H,Human,Skin,Keratinocyte,Adult,48,25,MTT,TetrazoliumSalt,73.108,10.1016/j.toxlet.2016.03.005,121,,27.1,-42.7,HaCat,Toxicology Letters,Elsevier BV,2016,The influence of Citrate or PEG coating on silver nanoparticle toxicity to a human keratinocyte cell line,FALSE,FALSE,closed,121_bastos2016.pdf,0
3914,Ag,Sphere,Citrate,Commercial,Negative,64.8,-8.5,,H,Human,Skin,Keratinocyte,Adult,48,50,MTT,TetrazoliumSalt,35.169,10.1016/j.toxlet.2016.03.005,121,,27.1,-42.7,HaCat,Toxicology Letters,Elsevier BV,2016,The influence of Citrate or PEG coating on silver nanoparticle toxicity to a human keratinocyte cell line,FALSE,FALSE,closed,121_bastos2016.pdf,0
3915,Ag,Sphere,Citrate,Commercial,Negative,64.8,-8.5,,H,Human,Skin,Keratinocyte,Adult,48,75,MTT,TetrazoliumSalt,6.1812,10.1016/j.toxlet.2016.03.005,121,,27.1,-42.7,HaCat,Toxicology Letters,Elsevier BV,2016,The influence of Citrate or PEG coating on silver nanoparticle toxicity to a human keratinocyte cell line,FALSE,FALSE,closed,121_bastos2016.pdf,0
3916,Ag,Sphere,Citrate,Commercial,Negative,64.8,-8.5,,H,Human,Skin,Keratinocyte,Adult,48,100,MTT,TetrazoliumSalt,7.8863,10.1016/j.toxlet.2016.03.005,121,,27.1,-42.7,HaCat,Toxicology Letters,Elsevier BV,2016,The influence of Citrate or PEG coating on silver nanoparticle toxicity to a human keratinocyte cell line,FALSE,FALSE,closed,121_bastos2016.pdf,0
3917,Ag,Sphere,PEG,Commercial,Negative,57.7,-6.5,,H,Human,Skin,Keratinocyte,Adult,24,0.5,MTT,TetrazoliumSalt,107.48,10.1016/j.toxlet.2016.03.005,121,,27.7,-12.1,HaCat,Toxicology Letters,Elsevier BV,2016,The influence of Citrate or PEG coating on silver nanoparticle toxicity to a human keratinocyte cell line,FALSE,FALSE,closed,121_bastos2016.pdf,0
3918,Ag,Sphere,PEG,Commercial,Negative,57.7,-6.5,,H,Human,Skin,Keratinocyte,Adult,24,5,MTT,TetrazoliumSalt,100.62,10.1016/j.toxlet.2016.03.005,121,,27.7,-12.1,HaCat,Toxicology Letters,Elsevier BV,2016,The influence of Citrate or PEG coating on silver nanoparticle toxicity to a human keratinocyte cell line,FALSE,FALSE,closed,121_bastos2016.pdf,0
3919,Ag,Sphere,PEG,Commercial,Negative,57.7,-6.5,,H,Human,Skin,Keratinocyte,Adult,24,10,MTT,TetrazoliumSalt,101.25,10.1016/j.toxlet.2016.03.005,121,,27.7,-12.1,HaCat,Toxicology Letters,Elsevier BV,2016,The influence of Citrate or PEG coating on silver nanoparticle toxicity to a human keratinocyte cell line,FALSE,FALSE,closed,121_bastos2016.pdf,0
3920,Ag,Sphere,PEG,Commercial,Negative,57.7,-6.5,,H,Human,Skin,Keratinocyte,Adult,24,25,MTT,TetrazoliumSalt,97.921,10.1016/j.toxlet.2016.03.005,121,,27.7,-12.1,HaCat,Toxicology Letters,Elsevier BV,2016,The influence of Citrate or PEG coating on silver nanoparticle toxicity to a human keratinocyte cell line,FALSE,FALSE,closed,121_bastos2016.pdf,0
3921,Ag,Sphere,PEG,Commercial,Negative,57.7,-6.5,,H,Human,Skin,Keratinocyte,Adult,24,50,MTT,TetrazoliumSalt,99.792,10.1016/j.toxlet.2016.03.005,121,,27.7,-12.1,HaCat,Toxicology Letters,Elsevier BV,2016,The influence of Citrate or PEG coating on silver nanoparticle toxicity to a human keratinocyte cell line,FALSE,FALSE,closed,121_bastos2016.pdf,0
3922,Ag,Sphere,PEG,Commercial,Negative,57.7,-6.5,,H,Human,Skin,Keratinocyte,Adult,24,75,MTT,TetrazoliumSalt,111.64,10.1016/j.toxlet.2016.03.005,121,,27.7,-12.1,HaCat,Toxicology Letters,Elsevier BV,2016,The influence of Citrate or PEG coating on silver nanoparticle toxicity to a human keratinocyte cell line,FALSE,FALSE,closed,121_bastos2016.pdf,0
3923,Ag,Sphere,PEG,Commercial,Negative,57.7,-6.5,,H,Human,Skin,Keratinocyte,Adult,24,100,MTT,TetrazoliumSalt,112.06,10.1016/j.toxlet.2016.03.005,121,,27.7,-12.1,HaCat,Toxicology Letters,Elsevier BV,2016,The influence of Citrate or PEG coating on silver nanoparticle toxicity to a human keratinocyte cell line,FALSE,FALSE,closed,121_bastos2016.pdf,0
3924,Ag,Sphere,PEG,Commercial,Negative,57.7,-6.5,,H,Human,Skin,Keratinocyte,Adult,48,0.5,MTT,TetrazoliumSalt,107.48,10.1016/j.toxlet.2016.03.005,121,,27.7,-12.1,HaCat,Toxicology Letters,Elsevier BV,2016,The influence of Citrate or PEG coating on silver nanoparticle toxicity to a human keratinocyte cell line,FALSE,FALSE,closed,121_bastos2016.pdf,0
3925,Ag,Sphere,PEG,Commercial,Negative,57.7,-6.5,,H,Human,Skin,Keratinocyte,Adult,48,5,MTT,TetrazoliumSalt,85.031,10.1016/j.toxlet.2016.03.005,121,,27.7,-12.1,HaCat,Toxicology Letters,Elsevier BV,2016,The influence of Citrate or PEG coating on silver nanoparticle toxicity to a human keratinocyte cell line,FALSE,FALSE,closed,121_bastos2016.pdf,0
3926,Ag,Sphere,PEG,Commercial,Negative,57.7,-6.5,,H,Human,Skin,Keratinocyte,Adult,48,10,MTT,TetrazoliumSalt,85.031,10.1016/j.toxlet.2016.03.005,121,,27.7,-12.1,HaCat,Toxicology Letters,Elsevier BV,2016,The influence of Citrate or PEG coating on silver nanoparticle toxicity to a human keratinocyte cell line,FALSE,FALSE,closed,121_bastos2016.pdf,0
3927,Ag,Sphere,PEG,Commercial,Negative,57.7,-6.5,,H,Human,Skin,Keratinocyte,Adult,48,25,MTT,TetrazoliumSalt,71.726,10.1016/j.toxlet.2016.03.005,121,,27.7,-12.1,HaCat,Toxicology Letters,Elsevier BV,2016,The influence of Citrate or PEG coating on silver nanoparticle toxicity to a human keratinocyte cell line,FALSE,FALSE,closed,121_bastos2016.pdf,0
3928,Ag,Sphere,PEG,Commercial,Negative,57.7,-6.5,,H,Human,Skin,Keratinocyte,Adult,48,50,MTT,TetrazoliumSalt,69.231,10.1016/j.toxlet.2016.03.005,121,,27.7,-12.1,HaCat,Toxicology Letters,Elsevier BV,2016,The influence of Citrate or PEG coating on silver nanoparticle toxicity to a human keratinocyte cell line,FALSE,FALSE,closed,121_bastos2016.pdf,0
3929,Ag,Sphere,PEG,Commercial,Negative,57.7,-6.5,,H,Human,Skin,Keratinocyte,Adult,48,75,MTT,TetrazoliumSalt,65.073,10.1016/j.toxlet.2016.03.005,121,,27.7,-12.1,HaCat,Toxicology Letters,Elsevier BV,2016,The influence of Citrate or PEG coating on silver nanoparticle toxicity to a human keratinocyte cell line,FALSE,FALSE,closed,121_bastos2016.pdf,0
3930,Ag,Sphere,PEG,Commercial,Negative,57.7,-6.5,,H,Human,Skin,Keratinocyte,Adult,48,100,MTT,TetrazoliumSalt,66.528,10.1016/j.toxlet.2016.03.005,121,,27.7,-12.1,HaCat,Toxicology Letters,Elsevier BV,2016,The influence of Citrate or PEG coating on silver nanoparticle toxicity to a human keratinocyte cell line,FALSE,FALSE,closed,121_bastos2016.pdf,0
3931,Cu,Sphere,AscorbicAcid,Chemical Reduction,Negative,,,10000,H,Human,Gingiva,Fibroblast,Adult,24,7.8125,MTT,TetrazoliumSalt,75.638,10.1155/2019/5287632,122,,250,-24.7,HGF,Journal of Nanomaterials,Wiley,2019,"Synthesis, Characterization, and In Situ Antifungal and Cytotoxicity Evaluation of Ascorbic Acid-Capped Copper Nanoparticles",FALSE,TRUE,green,122_10.1155@2019@5287632.pdf,1
3932,Cu,Sphere,AscorbicAcid,Chemical Reduction,Negative,,,10000,H,Human,Gingiva,Fibroblast,Adult,24,15.625,MTT,TetrazoliumSalt,70.281,10.1155/2019/5287632,122,,250,-24.7,HGF,Journal of Nanomaterials,Wiley,2019,"Synthesis, Characterization, and In Situ Antifungal and Cytotoxicity Evaluation of Ascorbic Acid-Capped Copper Nanoparticles",FALSE,TRUE,green,122_10.1155@2019@5287632.pdf,1
3933,Cu,Sphere,AscorbicAcid,Chemical Reduction,Negative,,,10000,H,Human,Gingiva,Fibroblast,Adult,24,31.25,MTT,TetrazoliumSalt,73.852,10.1155/2019/5287632,122,,250,-24.7,HGF,Journal of Nanomaterials,Wiley,2019,"Synthesis, Characterization, and In Situ Antifungal and Cytotoxicity Evaluation of Ascorbic Acid-Capped Copper Nanoparticles",FALSE,TRUE,green,122_10.1155@2019@5287632.pdf,1
3934,Cu,Sphere,AscorbicAcid,Chemical Reduction,Negative,,,10000,H,Human,Gingiva,Fibroblast,Adult,24,62.5,MTT,TetrazoliumSalt,73.214,10.1155/2019/5287632,122,,250,-24.7,HGF,Journal of Nanomaterials,Wiley,2019,"Synthesis, Characterization, and In Situ Antifungal and Cytotoxicity Evaluation of Ascorbic Acid-Capped Copper Nanoparticles",FALSE,TRUE,green,122_10.1155@2019@5287632.pdf,1
3935,Cu,Sphere,AscorbicAcid,Chemical Reduction,Negative,,,10000,H,Human,Gingiva,Fibroblast,Adult,24,125,MTT,TetrazoliumSalt,68.75,10.1155/2019/5287632,122,,250,-24.7,HGF,Journal of Nanomaterials,Wiley,2019,"Synthesis, Characterization, and In Situ Antifungal and Cytotoxicity Evaluation of Ascorbic Acid-Capped Copper Nanoparticles",FALSE,TRUE,green,122_10.1155@2019@5287632.pdf,1
3936,Cu,Sphere,AscorbicAcid,Chemical Reduction,Negative,,,10000,H,Human,Gingiva,Fibroblast,Adult,24,250,MTT,TetrazoliumSalt,24.49,10.1155/2019/5287632,122,,250,-24.7,HGF,Journal of Nanomaterials,Wiley,2019,"Synthesis, Characterization, and In Situ Antifungal and Cytotoxicity Evaluation of Ascorbic Acid-Capped Copper Nanoparticles",FALSE,TRUE,green,122_10.1155@2019@5287632.pdf,1
3937,Cu,Sphere,AscorbicAcid,Chemical Reduction,Negative,,,10000,H,Human,Gingiva,Fibroblast,Adult,24,500,MTT,TetrazoliumSalt,23.852,10.1155/2019/5287632,122,,250,-24.7,HGF,Journal of Nanomaterials,Wiley,2019,"Synthesis, Characterization, and In Situ Antifungal and Cytotoxicity Evaluation of Ascorbic Acid-Capped Copper Nanoparticles",FALSE,TRUE,green,122_10.1155@2019@5287632.pdf,1
3938,Cu,Sphere,AscorbicAcid,Chemical Reduction,Negative,,,10000,H,Human,Gingiva,Fibroblast,Adult,24,1000,MTT,TetrazoliumSalt,32.398,10.1155/2019/5287632,122,,250,-24.7,HGF,Journal of Nanomaterials,Wiley,2019,"Synthesis, Characterization, and In Situ Antifungal and Cytotoxicity Evaluation of Ascorbic Acid-Capped Copper Nanoparticles",FALSE,TRUE,green,122_10.1155@2019@5287632.pdf,1
3939,CeO2,Sphere,,Biosynthesis,,,,,H,Human,Colon,Epithelial,Adult,24,1.56,MTT,TetrazoliumSalt,98.236,10.1002/aoc.5308,123,,12.5,,HT29,Applied Organometallic Chemistry,Wiley,2019,Biosynthesis of cerium oxide nanoparticles and its cytotoxicity survey against colon cancer cell line,FALSE,FALSE,closed,123_10.1002@aoc.5308.pdf,0
3940,CeO2,Sphere,,Biosynthesis,,,,,H,Human,Colon,Epithelial,Adult,24,3.12,MTT,TetrazoliumSalt,98.236,10.1002/aoc.5308,123,,12.5,,HT29,Applied Organometallic Chemistry,Wiley,2019,Biosynthesis of cerium oxide nanoparticles and its cytotoxicity survey against colon cancer cell line,FALSE,FALSE,closed,123_10.1002@aoc.5308.pdf,0
3941,CeO2,Sphere,,Biosynthesis,,,,,H,Human,Colon,Epithelial,Adult,24,6.25,MTT,TetrazoliumSalt,96.649,10.1002/aoc.5308,123,,12.5,,HT29,Applied Organometallic Chemistry,Wiley,2019,Biosynthesis of cerium oxide nanoparticles and its cytotoxicity survey against colon cancer cell line,FALSE,FALSE,closed,123_10.1002@aoc.5308.pdf,0
3942,CeO2,Sphere,,Biosynthesis,,,,,H,Human,Colon,Epithelial,Adult,24,12.5,MTT,TetrazoliumSalt,95.414,10.1002/aoc.5308,123,,12.5,,HT29,Applied Organometallic Chemistry,Wiley,2019,Biosynthesis of cerium oxide nanoparticles and its cytotoxicity survey against colon cancer cell line,FALSE,FALSE,closed,123_10.1002@aoc.5308.pdf,0
3943,CeO2,Sphere,,Biosynthesis,,,,,H,Human,Colon,Epithelial,Adult,24,25,MTT,TetrazoliumSalt,95.414,10.1002/aoc.5308,123,,12.5,,HT29,Applied Organometallic Chemistry,Wiley,2019,Biosynthesis of cerium oxide nanoparticles and its cytotoxicity survey against colon cancer cell line,FALSE,FALSE,closed,123_10.1002@aoc.5308.pdf,0
3944,CeO2,Sphere,,Biosynthesis,,,,,H,Human,Colon,Epithelial,Adult,24,50,MTT,TetrazoliumSalt,98.236,10.1002/aoc.5308,123,,12.5,,HT29,Applied Organometallic Chemistry,Wiley,2019,Biosynthesis of cerium oxide nanoparticles and its cytotoxicity survey against colon cancer cell line,FALSE,FALSE,closed,123_10.1002@aoc.5308.pdf,0
3945,CeO2,Sphere,,Biosynthesis,,,,,H,Human,Colon,Epithelial,Adult,24,100,MTT,TetrazoliumSalt,96.12,10.1002/aoc.5308,123,,12.5,,HT29,Applied Organometallic Chemistry,Wiley,2019,Biosynthesis of cerium oxide nanoparticles and its cytotoxicity survey against colon cancer cell line,FALSE,FALSE,closed,123_10.1002@aoc.5308.pdf,0
3946,CeO2,Sphere,,Biosynthesis,,,,,H,Human,Colon,Epithelial,Adult,24,200,MTT,TetrazoliumSalt,89.065,10.1002/aoc.5308,123,,12.5,,HT29,Applied Organometallic Chemistry,Wiley,2019,Biosynthesis of cerium oxide nanoparticles and its cytotoxicity survey against colon cancer cell line,FALSE,FALSE,closed,123_10.1002@aoc.5308.pdf,0
3947,CeO2,Sphere,,Biosynthesis,,,,,H,Human,Colon,Epithelial,Adult,24,400,MTT,TetrazoliumSalt,79.365,10.1002/aoc.5308,123,,12.5,,HT29,Applied Organometallic Chemistry,Wiley,2019,Biosynthesis of cerium oxide nanoparticles and its cytotoxicity survey against colon cancer cell line,FALSE,FALSE,closed,123_10.1002@aoc.5308.pdf,0
3948,CeO2,Sphere,,Biosynthesis,,,,,H,Human,Colon,Epithelial,Adult,24,800,MTT,TetrazoliumSalt,77.601,10.1002/aoc.5308,123,,12.5,,HT29,Applied Organometallic Chemistry,Wiley,2019,Biosynthesis of cerium oxide nanoparticles and its cytotoxicity survey against colon cancer cell line,FALSE,FALSE,closed,123_10.1002@aoc.5308.pdf,0
3949,CeO2,Cubic,,Commercial,Negative,245,-20,30000,H,Human,Breast,,,24,25,MTT,TetrazoliumSalt,102.01,10.1016/j.jcis.2015.04.049,124,,25,-13,MCF-7,Journal of Colloid and Interface Science,Elsevier BV,2015,Glutathione replenishing potential of CeO 2 nanoparticles in human breast and fibrosarcoma cells,FALSE,FALSE,closed,124_akhtar2015.pdf,0
3950,CeO2,Cubic,,Commercial,Negative,245,-20,30000,H,Human,Breast,,,24,50,MTT,TetrazoliumSalt,104.01,10.1016/j.jcis.2015.04.049,124,,25,-13,MCF-7,Journal of Colloid and Interface Science,Elsevier BV,2015,Glutathione replenishing potential of CeO 2 nanoparticles in human breast and fibrosarcoma cells,FALSE,FALSE,closed,124_akhtar2015.pdf,0
3951,CeO2,Cubic,,Commercial,Negative,245,-20,30000,H,Human,Breast,,,24,100,MTT,TetrazoliumSalt,104.01,10.1016/j.jcis.2015.04.049,124,,25,-13,MCF-7,Journal of Colloid and Interface Science,Elsevier BV,2015,Glutathione replenishing potential of CeO 2 nanoparticles in human breast and fibrosarcoma cells,FALSE,FALSE,closed,124_akhtar2015.pdf,0
3952,CeO2,Cubic,,Commercial,Negative,245,-20,30000,H,Human,Breast,,,24,200,MTT,TetrazoliumSalt,106.02,10.1016/j.jcis.2015.04.049,124,,25,-13,MCF-7,Journal of Colloid and Interface Science,Elsevier BV,2015,Glutathione replenishing potential of CeO 2 nanoparticles in human breast and fibrosarcoma cells,FALSE,FALSE,closed,124_akhtar2015.pdf,0
3953,CeO2,Cubic,,Commercial,Negative,245,-20,30000,H,Human,,,,24,25,MTT,TetrazoliumSalt,102.01,10.1016/j.jcis.2015.04.049,124,,25,-13,HT-1080,Journal of Colloid and Interface Science,Elsevier BV,2015,Glutathione replenishing potential of CeO 2 nanoparticles in human breast and fibrosarcoma cells,FALSE,FALSE,closed,124_akhtar2015.pdf,0
3954,CeO2,Cubic,,Commercial,Negative,245,-20,30000,H,Human,,,,24,50,MTT,TetrazoliumSalt,98.997,10.1016/j.jcis.2015.04.049,124,,25,-13,HT-1080,Journal of Colloid and Interface Science,Elsevier BV,2015,Glutathione replenishing potential of CeO 2 nanoparticles in human breast and fibrosarcoma cells,FALSE,FALSE,closed,124_akhtar2015.pdf,0
3955,CeO2,Cubic,,Commercial,Negative,245,-20,30000,H,Human,,,,24,100,MTT,TetrazoliumSalt,106.02,10.1016/j.jcis.2015.04.049,124,,25,-13,HT-1080,Journal of Colloid and Interface Science,Elsevier BV,2015,Glutathione replenishing potential of CeO 2 nanoparticles in human breast and fibrosarcoma cells,FALSE,FALSE,closed,124_akhtar2015.pdf,0
3956,CeO2,Cubic,,Commercial,Negative,245,-20,30000,H,Human,,,,24,200,MTT,TetrazoliumSalt,107.02,10.1016/j.jcis.2015.04.049,124,,25,-13,HT-1080,Journal of Colloid and Interface Science,Elsevier BV,2015,Glutathione replenishing potential of CeO 2 nanoparticles in human breast and fibrosarcoma cells,FALSE,FALSE,closed,124_akhtar2015.pdf,0
3957,CeO2,Cubic,,Commercial,Negative,245,-20,30000,H,Human,Breast,,,24,25,NRU,NeutralRed,100,10.1016/j.jcis.2015.04.049,124,,25,-13,MCF-7,Journal of Colloid and Interface Science,Elsevier BV,2015,Glutathione replenishing potential of CeO 2 nanoparticles in human breast and fibrosarcoma cells,FALSE,FALSE,closed,124_akhtar2015.pdf,0
3958,CeO2,Cubic,,Commercial,Negative,245,-20,30000,H,Human,Breast,,,24,50,NRU,NeutralRed,104.05,10.1016/j.jcis.2015.04.049,124,,25,-13,MCF-7,Journal of Colloid and Interface Science,Elsevier BV,2015,Glutathione replenishing potential of CeO 2 nanoparticles in human breast and fibrosarcoma cells,FALSE,FALSE,closed,124_akhtar2015.pdf,0
3959,CeO2,Cubic,,Commercial,Negative,245,-20,30000,H,Human,Breast,,,24,100,NRU,NeutralRed,116.04,10.1016/j.jcis.2015.04.049,124,,25,-13,MCF-7,Journal of Colloid and Interface Science,Elsevier BV,2015,Glutathione replenishing potential of CeO 2 nanoparticles in human breast and fibrosarcoma cells,FALSE,FALSE,closed,124_akhtar2015.pdf,0
3960,CeO2,Cubic,,Commercial,Negative,245,-20,30000,H,Human,Breast,,,24,200,NRU,NeutralRed,112,10.1016/j.jcis.2015.04.049,124,,25,-13,MCF-7,Journal of Colloid and Interface Science,Elsevier BV,2015,Glutathione replenishing potential of CeO 2 nanoparticles in human breast and fibrosarcoma cells,FALSE,FALSE,closed,124_akhtar2015.pdf,0
3961,CeO2,Cubic,,Commercial,Negative,245,-20,30000,H,Human,Connective Tissue,,,24,25,NRU,NeutralRed,105.14,10.1016/j.jcis.2015.04.049,124,,25,-13,HT-1080,Journal of Colloid and Interface Science,Elsevier BV,2015,Glutathione replenishing potential of CeO 2 nanoparticles in human breast and fibrosarcoma cells,FALSE,FALSE,closed,124_akhtar2015.pdf,0
3962,CeO2,Cubic,,Commercial,Negative,245,-20,30000,H,Human,Connective Tissue,,,24,50,NRU,NeutralRed,107.94,10.1016/j.jcis.2015.04.049,124,,25,-13,HT-1080,Journal of Colloid and Interface Science,Elsevier BV,2015,Glutathione replenishing potential of CeO 2 nanoparticles in human breast and fibrosarcoma cells,FALSE,FALSE,closed,124_akhtar2015.pdf,0
3963,CeO2,Cubic,,Commercial,Negative,245,-20,30000,H,Human,Connective Tissue,,,24,100,NRU,NeutralRed,114.95,10.1016/j.jcis.2015.04.049,124,,25,-13,HT-1080,Journal of Colloid and Interface Science,Elsevier BV,2015,Glutathione replenishing potential of CeO 2 nanoparticles in human breast and fibrosarcoma cells,FALSE,FALSE,closed,124_akhtar2015.pdf,0
3964,CeO2,Cubic,,Commercial,Negative,245,-20,30000,H,Human,Connective Tissue,,,24,200,NRU,NeutralRed,111.06,10.1016/j.jcis.2015.04.049,124,,25,-13,HT-1080,Journal of Colloid and Interface Science,Elsevier BV,2015,Glutathione replenishing potential of CeO 2 nanoparticles in human breast and fibrosarcoma cells,FALSE,FALSE,closed,124_akhtar2015.pdf,0
3965,Bi2O3,Sphere,,Commercial,,183,,,H,Human,Liver,Epithelial,Adult,24,1,MTT,TetrazoliumSalt,81.774,10.1016/j.chemosphere.2016.11.018,125,,149.1,,HepG2,Chemosphere,Elsevier BV,2017,Investigation of the toxicity of bismuth oxide nanoparticles in various cell lines,FALSE,FALSE,closed,125_abudayyak2017.pdf,0
3966,Bi2O3,Sphere,,Commercial,,183,,,H,Human,Liver,Epithelial,Adult,24,6.25,MTT,TetrazoliumSalt,67.672,10.1016/j.chemosphere.2016.11.018,125,,149.1,,HepG2,Chemosphere,Elsevier BV,2017,Investigation of the toxicity of bismuth oxide nanoparticles in various cell lines,FALSE,FALSE,closed,125_abudayyak2017.pdf,0
3967,Bi2O3,Sphere,,Commercial,,183,,,H,Human,Liver,Epithelial,Adult,24,10,MTT,TetrazoliumSalt,57.295,10.1016/j.chemosphere.2016.11.018,125,,149.1,,HepG2,Chemosphere,Elsevier BV,2017,Investigation of the toxicity of bismuth oxide nanoparticles in various cell lines,FALSE,FALSE,closed,125_abudayyak2017.pdf,0
3968,Bi2O3,Sphere,,Commercial,,183,,,H,Human,Liver,Epithelial,Adult,24,25,MTT,TetrazoliumSalt,52.639,10.1016/j.chemosphere.2016.11.018,125,,149.1,,HepG2,Chemosphere,Elsevier BV,2017,Investigation of the toxicity of bismuth oxide nanoparticles in various cell lines,FALSE,FALSE,closed,125_abudayyak2017.pdf,0
3969,Bi2O3,Sphere,,Commercial,,183,,,H,Human,Liver,Epithelial,Adult,24,50,MTT,TetrazoliumSalt,48.248,10.1016/j.chemosphere.2016.11.018,125,,149.1,,HepG2,Chemosphere,Elsevier BV,2017,Investigation of the toxicity of bismuth oxide nanoparticles in various cell lines,FALSE,FALSE,closed,125_abudayyak2017.pdf,0
3970,Bi2O3,Sphere,,Commercial,,183,,,H,Human,Liver,Epithelial,Adult,24,75,MTT,TetrazoliumSalt,37.206,10.1016/j.chemosphere.2016.11.018,125,,149.1,,HepG2,Chemosphere,Elsevier BV,2017,Investigation of the toxicity of bismuth oxide nanoparticles in various cell lines,FALSE,FALSE,closed,125_abudayyak2017.pdf,0
3971,Bi2O3,Sphere,,Commercial,,183,,,H,Human,Liver,Epithelial,Adult,24,100,MTT,TetrazoliumSalt,29.357,10.1016/j.chemosphere.2016.11.018,125,,149.1,,HepG2,Chemosphere,Elsevier BV,2017,Investigation of the toxicity of bismuth oxide nanoparticles in various cell lines,FALSE,FALSE,closed,125_abudayyak2017.pdf,0
3972,Bi2O3,Sphere,,Commercial,,183,,,A,Rat,Kidney,Epithelial,Adult,24,1,MTT,TetrazoliumSalt,83.636,10.1016/j.chemosphere.2016.11.018,125,,149.1,,NRK-52E,Chemosphere,Elsevier BV,2017,Investigation of the toxicity of bismuth oxide nanoparticles in various cell lines,FALSE,FALSE,closed,125_abudayyak2017.pdf,0
3973,Bi2O3,Sphere,,Commercial,,183,,,A,Rat,Kidney,Epithelial,Adult,24,6.25,MTT,TetrazoliumSalt,70.333,10.1016/j.chemosphere.2016.11.018,125,,149.1,,NRK-52E,Chemosphere,Elsevier BV,2017,Investigation of the toxicity of bismuth oxide nanoparticles in various cell lines,FALSE,FALSE,closed,125_abudayyak2017.pdf,0
3974,Bi2O3,Sphere,,Commercial,,183,,,A,Rat,Kidney,Epithelial,Adult,24,10,MTT,TetrazoliumSalt,67.672,10.1016/j.chemosphere.2016.11.018,125,,149.1,,NRK-52E,Chemosphere,Elsevier BV,2017,Investigation of the toxicity of bismuth oxide nanoparticles in various cell lines,FALSE,FALSE,closed,125_abudayyak2017.pdf,0
3975,Bi2O3,Sphere,,Commercial,,183,,,A,Rat,Kidney,Epithelial,Adult,24,25,MTT,TetrazoliumSalt,60.355,10.1016/j.chemosphere.2016.11.018,125,,149.1,,NRK-52E,Chemosphere,Elsevier BV,2017,Investigation of the toxicity of bismuth oxide nanoparticles in various cell lines,FALSE,FALSE,closed,125_abudayyak2017.pdf,0
3976,Bi2O3,Sphere,,Commercial,,183,,,A,Rat,Kidney,Epithelial,Adult,24,50,MTT,TetrazoliumSalt,57.029,10.1016/j.chemosphere.2016.11.018,125,,149.1,,NRK-52E,Chemosphere,Elsevier BV,2017,Investigation of the toxicity of bismuth oxide nanoparticles in various cell lines,FALSE,FALSE,closed,125_abudayyak2017.pdf,0
3977,Bi2O3,Sphere,,Commercial,,183,,,A,Rat,Kidney,Epithelial,Adult,24,75,MTT,TetrazoliumSalt,56.098,10.1016/j.chemosphere.2016.11.018,125,,149.1,,NRK-52E,Chemosphere,Elsevier BV,2017,Investigation of the toxicity of bismuth oxide nanoparticles in various cell lines,FALSE,FALSE,closed,125_abudayyak2017.pdf,0
3978,Bi2O3,Sphere,,Commercial,,183,,,A,Rat,Kidney,Epithelial,Adult,24,100,MTT,TetrazoliumSalt,49.978,10.1016/j.chemosphere.2016.11.018,125,,149.1,,NRK-52E,Chemosphere,Elsevier BV,2017,Investigation of the toxicity of bismuth oxide nanoparticles in various cell lines,FALSE,FALSE,closed,125_abudayyak2017.pdf,0
3979,Bi2O3,Sphere,,Commercial,,183,,,H,Human,Colon,Epithelial,Adult,24,1,MTT,TetrazoliumSalt,75.122,10.1016/j.chemosphere.2016.11.018,125,,149.1,,Caco-2,Chemosphere,Elsevier BV,2017,Investigation of the toxicity of bismuth oxide nanoparticles in various cell lines,FALSE,FALSE,closed,125_abudayyak2017.pdf,0
3980,Bi2O3,Sphere,,Commercial,,183,,,H,Human,Colon,Epithelial,Adult,24,6.25,MTT,TetrazoliumSalt,73.126,10.1016/j.chemosphere.2016.11.018,125,,149.1,,Caco-2,Chemosphere,Elsevier BV,2017,Investigation of the toxicity of bismuth oxide nanoparticles in various cell lines,FALSE,FALSE,closed,125_abudayyak2017.pdf,0
3981,Bi2O3,Sphere,,Commercial,,183,,,H,Human,Colon,Epithelial,Adult,24,10,MTT,TetrazoliumSalt,70.2,10.1016/j.chemosphere.2016.11.018,125,,149.1,,Caco-2,Chemosphere,Elsevier BV,2017,Investigation of the toxicity of bismuth oxide nanoparticles in various cell lines,FALSE,FALSE,closed,125_abudayyak2017.pdf,0
3982,Bi2O3,Sphere,,Commercial,,183,,,H,Human,Colon,Epithelial,Adult,24,25,MTT,TetrazoliumSalt,69.8,10.1016/j.chemosphere.2016.11.018,125,,149.1,,Caco-2,Chemosphere,Elsevier BV,2017,Investigation of the toxicity of bismuth oxide nanoparticles in various cell lines,FALSE,FALSE,closed,125_abudayyak2017.pdf,0
3983,Bi2O3,Sphere,,Commercial,,183,,,H,Human,Colon,Epithelial,Adult,24,50,MTT,TetrazoliumSalt,61.286,10.1016/j.chemosphere.2016.11.018,125,,149.1,,Caco-2,Chemosphere,Elsevier BV,2017,Investigation of the toxicity of bismuth oxide nanoparticles in various cell lines,FALSE,FALSE,closed,125_abudayyak2017.pdf,0
3984,Bi2O3,Sphere,,Commercial,,183,,,H,Human,Colon,Epithelial,Adult,24,75,MTT,TetrazoliumSalt,63.016,10.1016/j.chemosphere.2016.11.018,125,,149.1,,Caco-2,Chemosphere,Elsevier BV,2017,Investigation of the toxicity of bismuth oxide nanoparticles in various cell lines,FALSE,FALSE,closed,125_abudayyak2017.pdf,0
3985,Bi2O3,Sphere,,Commercial,,183,,,H,Human,Colon,Epithelial,Adult,24,100,MTT,TetrazoliumSalt,48.381,10.1016/j.chemosphere.2016.11.018,125,,149.1,,Caco-2,Chemosphere,Elsevier BV,2017,Investigation of the toxicity of bismuth oxide nanoparticles in various cell lines,FALSE,FALSE,closed,125_abudayyak2017.pdf,0
3986,Bi2O3,Sphere,,Commercial,,183,,,H,Human,Lung,Epithelial,Adult,24,1,MTT,TetrazoliumSalt,74.989,10.1016/j.chemosphere.2016.11.018,125,,149.1,,A549,Chemosphere,Elsevier BV,2017,Investigation of the toxicity of bismuth oxide nanoparticles in various cell lines,FALSE,FALSE,closed,125_abudayyak2017.pdf,0
3987,Bi2O3,Sphere,,Commercial,,183,,,H,Human,Lung,Epithelial,Adult,24,6.25,MTT,TetrazoliumSalt,70.2,10.1016/j.chemosphere.2016.11.018,125,,149.1,,A549,Chemosphere,Elsevier BV,2017,Investigation of the toxicity of bismuth oxide nanoparticles in various cell lines,FALSE,FALSE,closed,125_abudayyak2017.pdf,0
3988,Bi2O3,Sphere,,Commercial,,183,,,H,Human,Lung,Epithelial,Adult,24,10,MTT,TetrazoliumSalt,63.282,10.1016/j.chemosphere.2016.11.018,125,,149.1,,A549,Chemosphere,Elsevier BV,2017,Investigation of the toxicity of bismuth oxide nanoparticles in various cell lines,FALSE,FALSE,closed,125_abudayyak2017.pdf,0
3989,Bi2O3,Sphere,,Commercial,,183,,,H,Human,Lung,Epithelial,Adult,24,25,MTT,TetrazoliumSalt,52.106,10.1016/j.chemosphere.2016.11.018,125,,149.1,,A549,Chemosphere,Elsevier BV,2017,Investigation of the toxicity of bismuth oxide nanoparticles in various cell lines,FALSE,FALSE,closed,125_abudayyak2017.pdf,0
3990,Bi2O3,Sphere,,Commercial,,183,,,H,Human,Lung,Epithelial,Adult,24,50,MTT,TetrazoliumSalt,49.978,10.1016/j.chemosphere.2016.11.018,125,,149.1,,A549,Chemosphere,Elsevier BV,2017,Investigation of the toxicity of bismuth oxide nanoparticles in various cell lines,FALSE,FALSE,closed,125_abudayyak2017.pdf,0
3991,Bi2O3,Sphere,,Commercial,,183,,,H,Human,Lung,Epithelial,Adult,24,75,MTT,TetrazoliumSalt,49.712,10.1016/j.chemosphere.2016.11.018,125,,149.1,,A549,Chemosphere,Elsevier BV,2017,Investigation of the toxicity of bismuth oxide nanoparticles in various cell lines,FALSE,FALSE,closed,125_abudayyak2017.pdf,0
3992,Bi2O3,Sphere,,Commercial,,183,,,H,Human,Lung,Epithelial,Adult,24,100,MTT,TetrazoliumSalt,49.18,10.1016/j.chemosphere.2016.11.018,125,,149.1,,A549,Chemosphere,Elsevier BV,2017,Investigation of the toxicity of bismuth oxide nanoparticles in various cell lines,FALSE,FALSE,closed,125_abudayyak2017.pdf,0
3993,Bi2O3,Sphere,,Commercial,,183,,,H,Human,Liver,Epithelial,Adult,24,1,NRU,NeutralRed,87.835,10.1016/j.chemosphere.2016.11.018,125,,149.1,,HepG2,Chemosphere,Elsevier BV,2017,Investigation of the toxicity of bismuth oxide nanoparticles in various cell lines,FALSE,FALSE,closed,125_abudayyak2017.pdf,0
3994,Bi2O3,Sphere,,Commercial,,183,,,H,Human,Liver,Epithelial,Adult,24,6.25,NRU,NeutralRed,84.433,10.1016/j.chemosphere.2016.11.018,125,,149.1,,HepG2,Chemosphere,Elsevier BV,2017,Investigation of the toxicity of bismuth oxide nanoparticles in various cell lines,FALSE,FALSE,closed,125_abudayyak2017.pdf,0
3995,Bi2O3,Sphere,,Commercial,,183,,,H,Human,Liver,Epithelial,Adult,24,10,NRU,NeutralRed,82.474,10.1016/j.chemosphere.2016.11.018,125,,149.1,,HepG2,Chemosphere,Elsevier BV,2017,Investigation of the toxicity of bismuth oxide nanoparticles in various cell lines,FALSE,FALSE,closed,125_abudayyak2017.pdf,0
3996,Bi2O3,Sphere,,Commercial,,183,,,H,Human,Liver,Epithelial,Adult,24,12.5,NRU,NeutralRed,80.103,10.1016/j.chemosphere.2016.11.018,125,,149.1,,HepG2,Chemosphere,Elsevier BV,2017,Investigation of the toxicity of bismuth oxide nanoparticles in various cell lines,FALSE,FALSE,closed,125_abudayyak2017.pdf,0
3997,Bi2O3,Sphere,,Commercial,,183,,,H,Human,Liver,Epithelial,Adult,24,25,NRU,NeutralRed,76.289,10.1016/j.chemosphere.2016.11.018,125,,149.1,,HepG2,Chemosphere,Elsevier BV,2017,Investigation of the toxicity of bismuth oxide nanoparticles in various cell lines,FALSE,FALSE,closed,125_abudayyak2017.pdf,0
3998,Bi2O3,Sphere,,Commercial,,183,,,H,Human,Liver,Epithelial,Adult,24,50,NRU,NeutralRed,65.258,10.1016/j.chemosphere.2016.11.018,125,,149.1,,HepG2,Chemosphere,Elsevier BV,2017,Investigation of the toxicity of bismuth oxide nanoparticles in various cell lines,FALSE,FALSE,closed,125_abudayyak2017.pdf,0
