Repository: anastasiavepreva/ChemX

# ChemX: A Collection of Chemistry Datasets for Benchmarking Automated Information Extraction

## Abstract

ChemX is a collection of 10 manually curated benchmarking datasets developed to support robust automated information extraction in chemistry. It spans two major domains — **nanomaterials** and **small molecules** — and enables evaluation across multiple modalities including text, tables, and figures.

ChemX is designed to benchmark large language models and multi-agent systems in real-world chemical contexts, emphasizing reproducibility, schema-based annotation, and domain-specific validation.

File: datasets/Cytotox.csv (part 31 of 49)
sn,material,shape,coat_functional_group,synthesis_method,surface_charge,size_in_medium_nm,zeta_in_medium_mv,no_of_cells_cells_well,human_animal,cell_source,cell_tissue,cell_morphology,cell_age,time_hr,concentration,test,test_indicator,viability_%,doi,article_list,core_nm,hydrodynamic_nm,potential_mv,cell_type,journal_name,publisher,year,title,journal_is_oa,is_oa,oa_status,pdf,access
3999,Bi2O3,Sphere,,Commercial,,183,,,H,Human,Liver,Epithelial,Adult,24,75,NRU,NeutralRed,59.691,10.1016/j.chemosphere.2016.11.018,125,,149.1,,HepG2,Chemosphere,Elsevier BV,2017,Investigation of the toxicity of bismuth oxide nanoparticles in various cell lines,FALSE,FALSE,closed,125_abudayyak2017.pdf,0
4000,Bi2O3,Sphere,,Commercial,,183,,,H,Human,Liver,Epithelial,Adult,24,100,NRU,NeutralRed,45.567,10.1016/j.chemosphere.2016.11.018,125,,149.1,,HepG2,Chemosphere,Elsevier BV,2017,Investigation of the toxicity of bismuth oxide nanoparticles in various cell lines,FALSE,FALSE,closed,125_abudayyak2017.pdf,0
4001,Bi2O3,Sphere,,Commercial,,183,,,A,Rat,Kidney,Epithelial,Adult,24,1,NRU,NeutralRed,84.33,10.1016/j.chemosphere.2016.11.018,125,,149.1,,NRK-52E,Chemosphere,Elsevier BV,2017,Investigation of the toxicity of bismuth oxide nanoparticles in various cell lines,FALSE,FALSE,closed,125_abudayyak2017.pdf,0
4002,Bi2O3,Sphere,,Commercial,,183,,,A,Rat,Kidney,Epithelial,Adult,24,6.25,NRU,NeutralRed,77.01,10.1016/j.chemosphere.2016.11.018,125,,149.1,,NRK-52E,Chemosphere,Elsevier BV,2017,Investigation of the toxicity of bismuth oxide nanoparticles in various cell lines,FALSE,FALSE,closed,125_abudayyak2017.pdf,0
4003,Bi2O3,Sphere,,Commercial,,183,,,A,Rat,Kidney,Epithelial,Adult,24,10,NRU,NeutralRed,81.031,10.1016/j.chemosphere.2016.11.018,125,,149.1,,NRK-52E,Chemosphere,Elsevier BV,2017,Investigation of the toxicity of bismuth oxide nanoparticles in various cell lines,FALSE,FALSE,closed,125_abudayyak2017.pdf,0
4004,Bi2O3,Sphere,,Commercial,,183,,,A,Rat,Kidney,Epithelial,Adult,24,12.5,NRU,NeutralRed,82.474,10.1016/j.chemosphere.2016.11.018,125,,149.1,,NRK-52E,Chemosphere,Elsevier BV,2017,Investigation of the toxicity of bismuth oxide nanoparticles in various cell lines,FALSE,FALSE,closed,125_abudayyak2017.pdf,0
4005,Bi2O3,Sphere,,Commercial,,183,,,A,Rat,Kidney,Epithelial,Adult,24,25,NRU,NeutralRed,71.856,10.1016/j.chemosphere.2016.11.018,125,,149.1,,NRK-52E,Chemosphere,Elsevier BV,2017,Investigation of the toxicity of bismuth oxide nanoparticles in various cell lines,FALSE,FALSE,closed,125_abudayyak2017.pdf,0
4006,Bi2O3,Sphere,,Commercial,,183,,,A,Rat,Kidney,Epithelial,Adult,24,50,NRU,NeutralRed,65.876,10.1016/j.chemosphere.2016.11.018,125,,149.1,,NRK-52E,Chemosphere,Elsevier BV,2017,Investigation of the toxicity of bismuth oxide nanoparticles in various cell lines,FALSE,FALSE,closed,125_abudayyak2017.pdf,0
4007,Bi2O3,Sphere,,Commercial,,183,,,A,Rat,Kidney,Epithelial,Adult,24,75,NRU,NeutralRed,58.144,10.1016/j.chemosphere.2016.11.018,125,,149.1,,NRK-52E,Chemosphere,Elsevier BV,2017,Investigation of the toxicity of bismuth oxide nanoparticles in various cell lines,FALSE,FALSE,closed,125_abudayyak2017.pdf,0
4008,Bi2O3,Sphere,,Commercial,,183,,,A,Rat,Kidney,Epithelial,Adult,24,100,NRU,NeutralRed,46.701,10.1016/j.chemosphere.2016.11.018,125,,149.1,,NRK-52E,Chemosphere,Elsevier BV,2017,Investigation of the toxicity of bismuth oxide nanoparticles in various cell lines,FALSE,FALSE,closed,125_abudayyak2017.pdf,0
4009,Bi2O3,Sphere,,Commercial,,183,,,H,Human,Colon,Epithelial,Adult,24,1,NRU,NeutralRed,78.866,10.1016/j.chemosphere.2016.11.018,125,,149.1,,Caco-2,Chemosphere,Elsevier BV,2017,Investigation of the toxicity of bismuth oxide nanoparticles in various cell lines,FALSE,FALSE,closed,125_abudayyak2017.pdf,0
4010,Bi2O3,Sphere,,Commercial,,183,,,H,Human,Colon,Epithelial,Adult,24,6.25,NRU,NeutralRed,70.412,10.1016/j.chemosphere.2016.11.018,125,,149.1,,Caco-2,Chemosphere,Elsevier BV,2017,Investigation of the toxicity of bismuth oxide nanoparticles in various cell lines,FALSE,FALSE,closed,125_abudayyak2017.pdf,0
4011,Bi2O3,Sphere,,Commercial,,183,,,H,Human,Colon,Epithelial,Adult,24,10,NRU,NeutralRed,68.144,10.1016/j.chemosphere.2016.11.018,125,,149.1,,Caco-2,Chemosphere,Elsevier BV,2017,Investigation of the toxicity of bismuth oxide nanoparticles in various cell lines,FALSE,FALSE,closed,125_abudayyak2017.pdf,0
4012,Bi2O3,Sphere,,Commercial,,183,,,H,Human,Colon,Epithelial,Adult,24,12.5,NRU,NeutralRed,68.041,10.1016/j.chemosphere.2016.11.018,125,,149.1,,Caco-2,Chemosphere,Elsevier BV,2017,Investigation of the toxicity of bismuth oxide nanoparticles in various cell lines,FALSE,FALSE,closed,125_abudayyak2017.pdf,0
4013,Bi2O3,Sphere,,Commercial,,183,,,H,Human,Colon,Epithelial,Adult,24,25,NRU,NeutralRed,68.041,10.1016/j.chemosphere.2016.11.018,125,,149.1,,Caco-2,Chemosphere,Elsevier BV,2017,Investigation of the toxicity of bismuth oxide nanoparticles in various cell lines,FALSE,FALSE,closed,125_abudayyak2017.pdf,0
4014,Bi2O3,Sphere,,Commercial,,183,,,H,Human,Colon,Epithelial,Adult,24,50,NRU,NeutralRed,55.464,10.1016/j.chemosphere.2016.11.018,125,,149.1,,Caco-2,Chemosphere,Elsevier BV,2017,Investigation of the toxicity of bismuth oxide nanoparticles in various cell lines,FALSE,FALSE,closed,125_abudayyak2017.pdf,0
4015,Bi2O3,Sphere,,Commercial,,183,,,H,Human,Colon,Epithelial,Adult,24,75,NRU,NeutralRed,52.062,10.1016/j.chemosphere.2016.11.018,125,,149.1,,Caco-2,Chemosphere,Elsevier BV,2017,Investigation of the toxicity of bismuth oxide nanoparticles in various cell lines,FALSE,FALSE,closed,125_abudayyak2017.pdf,0
4016,Bi2O3,Sphere,,Commercial,,183,,,H,Human,Colon,Epithelial,Adult,24,100,NRU,NeutralRed,45.567,10.1016/j.chemosphere.2016.11.018,125,,149.1,,Caco-2,Chemosphere,Elsevier BV,2017,Investigation of the toxicity of bismuth oxide nanoparticles in various cell lines,FALSE,FALSE,closed,125_abudayyak2017.pdf,0
4017,Bi2O3,Sphere,,Commercial,,183,,,H,Human,Lung,Epithelial,Adult,24,1,NRU,NeutralRed,83.402,10.1016/j.chemosphere.2016.11.018,125,,149.1,,A549,Chemosphere,Elsevier BV,2017,Investigation of the toxicity of bismuth oxide nanoparticles in various cell lines,FALSE,FALSE,closed,125_abudayyak2017.pdf,0
4018,Bi2O3,Sphere,,Commercial,,183,,,H,Human,Lung,Epithelial,Adult,24,6.25,NRU,NeutralRed,80,10.1016/j.chemosphere.2016.11.018,125,,149.1,,A549,Chemosphere,Elsevier BV,2017,Investigation of the toxicity of bismuth oxide nanoparticles in various cell lines,FALSE,FALSE,closed,125_abudayyak2017.pdf,0
4019,Bi2O3,Sphere,,Commercial,,183,,,H,Human,Lung,Epithelial,Adult,24,10,NRU,NeutralRed,78.454,10.1016/j.chemosphere.2016.11.018,125,,149.1,,A549,Chemosphere,Elsevier BV,2017,Investigation of the toxicity of bismuth oxide nanoparticles in various cell lines,FALSE,FALSE,closed,125_abudayyak2017.pdf,0
4020,Bi2O3,Sphere,,Commercial,,183,,,H,Human,Lung,Epithelial,Adult,24,12.5,NRU,NeutralRed,77.216,10.1016/j.chemosphere.2016.11.018,125,,149.1,,A549,Chemosphere,Elsevier BV,2017,Investigation of the toxicity of bismuth oxide nanoparticles in various cell lines,FALSE,FALSE,closed,125_abudayyak2017.pdf,0
4021,Bi2O3,Sphere,,Commercial,,183,,,H,Human,Lung,Epithelial,Adult,24,25,NRU,NeutralRed,75.052,10.1016/j.chemosphere.2016.11.018,125,,149.1,,A549,Chemosphere,Elsevier BV,2017,Investigation of the toxicity of bismuth oxide nanoparticles in various cell lines,FALSE,FALSE,closed,125_abudayyak2017.pdf,0
4022,Bi2O3,Sphere,,Commercial,,183,,,H,Human,Lung,Epithelial,Adult,24,50,NRU,NeutralRed,61.134,10.1016/j.chemosphere.2016.11.018,125,,149.1,,A549,Chemosphere,Elsevier BV,2017,Investigation of the toxicity of bismuth oxide nanoparticles in various cell lines,FALSE,FALSE,closed,125_abudayyak2017.pdf,0
4023,Bi2O3,Sphere,,Commercial,,183,,,H,Human,Lung,Epithelial,Adult,24,75,NRU,NeutralRed,44.124,10.1016/j.chemosphere.2016.11.018,125,,149.1,,A549,Chemosphere,Elsevier BV,2017,Investigation of the toxicity of bismuth oxide nanoparticles in various cell lines,FALSE,FALSE,closed,125_abudayyak2017.pdf,0
4024,Bi2O3,Sphere,,Commercial,,183,,,H,Human,Lung,Epithelial,Adult,24,100,NRU,NeutralRed,40.722,10.1016/j.chemosphere.2016.11.018,125,,149.1,,A549,Chemosphere,Elsevier BV,2017,Investigation of the toxicity of bismuth oxide nanoparticles in various cell lines,FALSE,FALSE,closed,125_abudayyak2017.pdf,0
4039,C,Nanotube,,Chemical Vapor Deposition,Negative,,-15.53,10000,A,Rat,Adrenal Gland,Irregular,Adult,24,0.1,MTT,TetrazoliumSalt,83.045,10.1021/nn2016259,126,,1.15,,PC12,ACS Nano,American Chemical Society (ACS),2011,Mechanistic Toxicity Evaluation of Uncoated and PEGylated Single-Walled Carbon Nanotubes in Neuronal PC12 Cells,FALSE,FALSE,closed,126_zhang2011.pdf,0
4040,C,Nanotube,,Chemical Vapor Deposition,Negative,,-15.53,10000,A,Rat,Adrenal Gland,Irregular,Adult,24,1,MTT,TetrazoliumSalt,48.789,10.1021/nn2016259,126,,1.15,,PC12,ACS Nano,American Chemical Society (ACS),2011,Mechanistic Toxicity Evaluation of Uncoated and PEGylated Single-Walled Carbon Nanotubes in Neuronal PC12 Cells,FALSE,FALSE,closed,126_zhang2011.pdf,0
4041,C,Nanotube,,Chemical Vapor Deposition,Negative,,-15.53,10000,A,Rat,Adrenal Gland,Irregular,Adult,24,10,MTT,TetrazoliumSalt,39.1,10.1021/nn2016259,126,,1.15,,PC12,ACS Nano,American Chemical Society (ACS),2011,Mechanistic Toxicity Evaluation of Uncoated and PEGylated Single-Walled Carbon Nanotubes in Neuronal PC12 Cells,FALSE,FALSE,closed,126_zhang2011.pdf,0
4042,C,Nanotube,,Chemical Vapor Deposition,Negative,,-15.53,10000,A,Rat,Adrenal Gland,Irregular,Adult,24,100,MTT,TetrazoliumSalt,25.087,10.1021/nn2016259,126,,1.15,,PC12,ACS Nano,American Chemical Society (ACS),2011,Mechanistic Toxicity Evaluation of Uncoated and PEGylated Single-Walled Carbon Nanotubes in Neuronal PC12 Cells,FALSE,FALSE,closed,126_zhang2011.pdf,0
4043,C,Nanotube,PEG,Chemical Vapor Deposition,Negative,,-30.14,10000,A,Rat,Adrenal Gland,Irregular,Adult,24,0.1,MTT,TetrazoliumSalt,84.602,10.1021/nn2016259,126,,3,,PC12,ACS Nano,American Chemical Society (ACS),2011,Mechanistic Toxicity Evaluation of Uncoated and PEGylated Single-Walled Carbon Nanotubes in Neuronal PC12 Cells,FALSE,FALSE,closed,126_zhang2011.pdf,0
4044,C,Nanotube,PEG,Chemical Vapor Deposition,Negative,,-30.14,10000,A,Rat,Adrenal Gland,Irregular,Adult,24,1,MTT,TetrazoliumSalt,61.419,10.1021/nn2016259,126,,3,,PC12,ACS Nano,American Chemical Society (ACS),2011,Mechanistic Toxicity Evaluation of Uncoated and PEGylated Single-Walled Carbon Nanotubes in Neuronal PC12 Cells,FALSE,FALSE,closed,126_zhang2011.pdf,0
4045,C,Nanotube,PEG,Chemical Vapor Deposition,Negative,,-30.14,10000,A,Rat,Adrenal Gland,Irregular,Adult,24,10,MTT,TetrazoliumSalt,54.152,10.1021/nn2016259,126,,3,,PC12,ACS Nano,American Chemical Society (ACS),2011,Mechanistic Toxicity Evaluation of Uncoated and PEGylated Single-Walled Carbon Nanotubes in Neuronal PC12 Cells,FALSE,FALSE,closed,126_zhang2011.pdf,0
4046,C,Nanotube,PEG,Chemical Vapor Deposition,Negative,,-30.14,10000,A,Rat,Adrenal Gland,Irregular,Adult,24,100,MTT,TetrazoliumSalt,46.367,10.1021/nn2016259,126,,3,,PC12,ACS Nano,American Chemical Society (ACS),2011,Mechanistic Toxicity Evaluation of Uncoated and PEGylated Single-Walled Carbon Nanotubes in Neuronal PC12 Cells,FALSE,FALSE,closed,126_zhang2011.pdf,0
4047,C,Nanotube,,Chemical Vapor Deposition,Negative,,-15.53,10000,A,Rat,Adrenal Gland,Irregular,Adult,24,0.1,XTT,TetrazoliumSalt,101.74,10.1021/nn2016259,126,,1.15,,PC12,ACS Nano,American Chemical Society (ACS),2011,Mechanistic Toxicity Evaluation of Uncoated and PEGylated Single-Walled Carbon Nanotubes in Neuronal PC12 Cells,FALSE,FALSE,closed,126_zhang2011.pdf,0
4048,C,Nanotube,,Chemical Vapor Deposition,Negative,,-15.53,10000,A,Rat,Adrenal Gland,Irregular,Adult,24,1,XTT,TetrazoliumSalt,98.364,10.1021/nn2016259,126,,1.15,,PC12,ACS Nano,American Chemical Society (ACS),2011,Mechanistic Toxicity Evaluation of Uncoated and PEGylated Single-Walled Carbon Nanotubes in Neuronal PC12 Cells,FALSE,FALSE,closed,126_zhang2011.pdf,0
4049,C,Nanotube,,Chemical Vapor Deposition,Negative,,-15.53,10000,A,Rat,Adrenal Gland,Irregular,Adult,24,10,XTT,TetrazoliumSalt,92.127,10.1021/nn2016259,126,,1.15,,PC12,ACS Nano,American Chemical Society (ACS),2011,Mechanistic Toxicity Evaluation of Uncoated and PEGylated Single-Walled Carbon Nanotubes in Neuronal PC12 Cells,FALSE,FALSE,closed,126_zhang2011.pdf,0
4050,C,Nanotube,,Chemical Vapor Deposition,Negative,,-15.53,10000,A,Rat,Adrenal Gland,Irregular,Adult,24,100,XTT,TetrazoliumSalt,76.892,10.1021/nn2016259,126,,1.15,,PC12,ACS Nano,American Chemical Society (ACS),2011,Mechanistic Toxicity Evaluation of Uncoated and PEGylated Single-Walled Carbon Nanotubes in Neuronal PC12 Cells,FALSE,FALSE,closed,126_zhang2011.pdf,0
4051,C,Nanotube,PEG,Chemical Vapor Deposition,Negative,,-30.14,10000,A,Rat,Adrenal Gland,Irregular,Adult,24,0.1,XTT,TetrazoliumSalt,99.489,10.1021/nn2016259,126,,3,,PC12,ACS Nano,American Chemical Society (ACS),2011,Mechanistic Toxicity Evaluation of Uncoated and PEGylated Single-Walled Carbon Nanotubes in Neuronal PC12 Cells,FALSE,FALSE,closed,126_zhang2011.pdf,0
4052,C,Nanotube,PEG,Chemical Vapor Deposition,Negative,,-30.14,10000,A,Rat,Adrenal Gland,Irregular,Adult,24,1,XTT,TetrazoliumSalt,98.875,10.1021/nn2016259,126,,3,,PC12,ACS Nano,American Chemical Society (ACS),2011,Mechanistic Toxicity Evaluation of Uncoated and PEGylated Single-Walled Carbon Nanotubes in Neuronal PC12 Cells,FALSE,FALSE,closed,126_zhang2011.pdf,0
4053,C,Nanotube,PEG,Chemical Vapor Deposition,Negative,,-30.14,10000,A,Rat,Adrenal Gland,Irregular,Adult,24,10,XTT,TetrazoliumSalt,95.808,10.1021/nn2016259,126,,3,,PC12,ACS Nano,American Chemical Society (ACS),2011,Mechanistic Toxicity Evaluation of Uncoated and PEGylated Single-Walled Carbon Nanotubes in Neuronal PC12 Cells,FALSE,FALSE,closed,126_zhang2011.pdf,0
4054,C,Nanotube,PEG,Chemical Vapor Deposition,Negative,,-30.14,10000,A,Rat,Adrenal Gland,Irregular,Adult,24,100,XTT,TetrazoliumSalt,88.139,10.1021/nn2016259,126,,3,,PC12,ACS Nano,American Chemical Society (ACS),2011,Mechanistic Toxicity Evaluation of Uncoated and PEGylated Single-Walled Carbon Nanotubes in Neuronal PC12 Cells,FALSE,FALSE,closed,126_zhang2011.pdf,0
4055,CaHCO3,Rod,,Precipitation,Neutral,116,,50000,H,Human,Lung,Epithelial,Adult,24,10,CCK-8,TetrazoliumSalt,94.7,10.3109/17435390.2010.503943,127,,25,-0.4,BEAS-2B,Nanotoxicology,Informa UK Limited,2010,<i>In vitro</i>assessment of cellular responses to rod-shaped hydroxyapatite nanoparticles of varying lengths and surface areas,FALSE,FALSE,closed,127_zhao2010.pdf,0
4056,CaHCO3,Rod,,Precipitation,Negative,109,,50000,H,Human,Lung,Epithelial,Adult,24,10,CCK-8,TetrazoliumSalt,98.396,10.3109/17435390.2010.503943,127,,30,-5.7,BEAS-2B,Nanotoxicology,Informa UK Limited,2010,<i>In vitro</i>assessment of cellular responses to rod-shaped hydroxyapatite nanoparticles of varying lengths and surface areas,FALSE,FALSE,closed,127_zhao2010.pdf,0
4057,CaHCO3,Rod,,Surfactant-based Synthesis,Negative,195,,50000,H,Human,Lung,Epithelial,Adult,24,10,CCK-8,TetrazoliumSalt,99.861,10.3109/17435390.2010.503943,127,,20,-5.3,BEAS-2B,Nanotoxicology,Informa UK Limited,2010,<i>In vitro</i>assessment of cellular responses to rod-shaped hydroxyapatite nanoparticles of varying lengths and surface areas,FALSE,FALSE,closed,127_zhao2010.pdf,0
4058,CaHCO3,Rod,,Precipitation,Neutral,116,,50000,H,Human,Lung,Epithelial,Adult,24,30,CCK-8,TetrazoliumSalt,92.748,10.3109/17435390.2010.503943,127,,25,-0.4,BEAS-2B,Nanotoxicology,Informa UK Limited,2010,<i>In vitro</i>assessment of cellular responses to rod-shaped hydroxyapatite nanoparticles of varying lengths and surface areas,FALSE,FALSE,closed,127_zhao2010.pdf,0
4059,CaHCO3,Rod,,Precipitation,Negative,109,,50000,H,Human,Lung,Epithelial,Adult,24,30,CCK-8,TetrazoliumSalt,97.211,10.3109/17435390.2010.503943,127,,30,-5.7,BEAS-2B,Nanotoxicology,Informa UK Limited,2010,<i>In vitro</i>assessment of cellular responses to rod-shaped hydroxyapatite nanoparticles of varying lengths and surface areas,FALSE,FALSE,closed,127_zhao2010.pdf,0
4060,CaHCO3,Rod,,Surfactant-based Synthesis,Negative,195,,50000,H,Human,Lung,Epithelial,Adult,24,30,CCK-8,TetrazoliumSalt,94.561,10.3109/17435390.2010.503943,127,,20,-5.3,BEAS-2B,Nanotoxicology,Informa UK Limited,2010,<i>In vitro</i>assessment of cellular responses to rod-shaped hydroxyapatite nanoparticles of varying lengths and surface areas,FALSE,FALSE,closed,127_zhao2010.pdf,0
4061,CaHCO3,Rod,,Precipitation,Neutral,116,,50000,H,Human,Lung,Epithelial,Adult,24,100,CCK-8,TetrazoliumSalt,97.211,10.3109/17435390.2010.503943,127,,25,-0.4,BEAS-2B,Nanotoxicology,Informa UK Limited,2010,<i>In vitro</i>assessment of cellular responses to rod-shaped hydroxyapatite nanoparticles of varying lengths and surface areas,FALSE,FALSE,closed,127_zhao2010.pdf,0
4062,CaHCO3,Rod,,Precipitation,Negative,109,,50000,H,Human,Lung,Epithelial,Adult,24,100,CCK-8,TetrazoliumSalt,97.559,10.3109/17435390.2010.503943,127,,30,-5.7,BEAS-2B,Nanotoxicology,Informa UK Limited,2010,<i>In vitro</i>assessment of cellular responses to rod-shaped hydroxyapatite nanoparticles of varying lengths and surface areas,FALSE,FALSE,closed,127_zhao2010.pdf,0
4063,CaHCO3,Rod,,Surfactant-based Synthesis,Negative,195,,50000,H,Human,Lung,Epithelial,Adult,24,100,CCK-8,TetrazoliumSalt,96.025,10.3109/17435390.2010.503943,127,,20,-5.3,BEAS-2B,Nanotoxicology,Informa UK Limited,2010,<i>In vitro</i>assessment of cellular responses to rod-shaped hydroxyapatite nanoparticles of varying lengths and surface areas,FALSE,FALSE,closed,127_zhao2010.pdf,0
4064,CaHCO3,Rod,,Precipitation,Neutral,116,,50000,H,Human,Lung,Epithelial,Adult,24,300,CCK-8,TetrazoliumSalt,91.423,10.3109/17435390.2010.503943,127,,25,-0.4,BEAS-2B,Nanotoxicology,Informa UK Limited,2010,<i>In vitro</i>assessment of cellular responses to rod-shaped hydroxyapatite nanoparticles of varying lengths and surface areas,FALSE,FALSE,closed,127_zhao2010.pdf,0
4065,CaHCO3,Rod,,Precipitation,Negative,109,,50000,H,Human,Lung,Epithelial,Adult,24,300,CCK-8,TetrazoliumSalt,100.35,10.3109/17435390.2010.503943,127,,30,-5.7,BEAS-2B,Nanotoxicology,Informa UK Limited,2010,<i>In vitro</i>assessment of cellular responses to rod-shaped hydroxyapatite nanoparticles of varying lengths and surface areas,FALSE,FALSE,closed,127_zhao2010.pdf,0
4066,CaHCO3,Rod,,Surfactant-based Synthesis,Negative,195,,50000,H,Human,Lung,Epithelial,Adult,24,300,CCK-8,TetrazoliumSalt,98.047,10.3109/17435390.2010.503943,127,,20,-5.3,BEAS-2B,Nanotoxicology,Informa UK Limited,2010,<i>In vitro</i>assessment of cellular responses to rod-shaped hydroxyapatite nanoparticles of varying lengths and surface areas,FALSE,FALSE,closed,127_zhao2010.pdf,0
4067,CaHCO3,Rod,,Precipitation,Neutral,116,,50000,A,Mouse,Ascites,Monocyte/Macrophage,Adult,24,10,CCK-8,TetrazoliumSalt,98.467,10.3109/17435390.2010.503943,127,,25,-0.4,RAW264.7,Nanotoxicology,Informa UK Limited,2010,<i>In vitro</i>assessment of cellular responses to rod-shaped hydroxyapatite nanoparticles of varying lengths and surface areas,FALSE,FALSE,closed,127_zhao2010.pdf,0
4068,CaHCO3,Rod,,Precipitation,Negative,109,,50000,A,Mouse,Ascites,Monocyte/Macrophage,Adult,24,10,CCK-8,TetrazoliumSalt,104.89,10.3109/17435390.2010.503943,127,,30,-5.7,RAW264.7,Nanotoxicology,Informa UK Limited,2010,<i>In vitro</i>assessment of cellular responses to rod-shaped hydroxyapatite nanoparticles of varying lengths and surface areas,FALSE,FALSE,closed,127_zhao2010.pdf,0
4069,CaHCO3,Rod,,Surfactant-based Synthesis,Negative,195,,50000,A,Mouse,Ascites,Monocyte/Macrophage,Adult,24,10,CCK-8,TetrazoliumSalt,104.89,10.3109/17435390.2010.503943,127,,20,-5.3,RAW264.7,Nanotoxicology,Informa UK Limited,2010,<i>In vitro</i>assessment of cellular responses to rod-shaped hydroxyapatite nanoparticles of varying lengths and surface areas,FALSE,FALSE,closed,127_zhao2010.pdf,0
4070,CaHCO3,Rod,,Precipitation,Neutral,116,,50000,A,Mouse,Ascites,Monocyte/Macrophage,Adult,24,30,CCK-8,TetrazoliumSalt,101.15,10.3109/17435390.2010.503943,127,,25,-0.4,RAW264.7,Nanotoxicology,Informa UK Limited,2010,<i>In vitro</i>assessment of cellular responses to rod-shaped hydroxyapatite nanoparticles of varying lengths and surface areas,FALSE,FALSE,closed,127_zhao2010.pdf,0
4071,CaHCO3,Rod,,Precipitation,Negative,109,,50000,A,Mouse,Ascites,Monocyte/Macrophage,Adult,24,30,CCK-8,TetrazoliumSalt,91.667,10.3109/17435390.2010.503943,127,,30,-5.7,RAW264.7,Nanotoxicology,Informa UK Limited,2010,<i>In vitro</i>assessment of cellular responses to rod-shaped hydroxyapatite nanoparticles of varying lengths and surface areas,FALSE,FALSE,closed,127_zhao2010.pdf,0
4072,CaHCO3,Rod,,Surfactant-based Synthesis,Negative,195,,50000,A,Mouse,Ascites,Monocyte/Macrophage,Adult,24,30,CCK-8,TetrazoliumSalt,110.82,10.3109/17435390.2010.503943,127,,20,-5.3,RAW264.7,Nanotoxicology,Informa UK Limited,2010,<i>In vitro</i>assessment of cellular responses to rod-shaped hydroxyapatite nanoparticles of varying lengths and surface areas,FALSE,FALSE,closed,127_zhao2010.pdf,0
4073,CaHCO3,Rod,,Precipitation,Neutral,116,,50000,A,Mouse,Ascites,Monocyte/Macrophage,Adult,24,100,CCK-8,TetrazoliumSalt,111.49,10.3109/17435390.2010.503943,127,,25,-0.4,RAW264.7,Nanotoxicology,Informa UK Limited,2010,<i>In vitro</i>assessment of cellular responses to rod-shaped hydroxyapatite nanoparticles of varying lengths and surface areas,FALSE,FALSE,closed,127_zhao2010.pdf,0
4074,CaHCO3,Rod,,Precipitation,Negative,109,,50000,A,Mouse,Ascites,Monocyte/Macrophage,Adult,24,100,CCK-8,TetrazoliumSalt,105.75,10.3109/17435390.2010.503943,127,,30,-5.7,RAW264.7,Nanotoxicology,Informa UK Limited,2010,<i>In vitro</i>assessment of cellular responses to rod-shaped hydroxyapatite nanoparticles of varying lengths and surface areas,FALSE,FALSE,closed,127_zhao2010.pdf,0
4075,CaHCO3,Rod,,Surfactant-based Synthesis,Negative,195,,50000,A,Mouse,Ascites,Monocyte/Macrophage,Adult,24,100,CCK-8,TetrazoliumSalt,115.9,10.3109/17435390.2010.503943,127,,20,-5.3,RAW264.7,Nanotoxicology,Informa UK Limited,2010,<i>In vitro</i>assessment of cellular responses to rod-shaped hydroxyapatite nanoparticles of varying lengths and surface areas,FALSE,FALSE,closed,127_zhao2010.pdf,0
4076,CaHCO3,Rod,,Precipitation,Neutral,116,,50000,A,Mouse,Ascites,Monocyte/Macrophage,Adult,24,300,CCK-8,TetrazoliumSalt,120.98,10.3109/17435390.2010.503943,127,,25,-0.4,RAW264.7,Nanotoxicology,Informa UK Limited,2010,<i>In vitro</i>assessment of cellular responses to rod-shaped hydroxyapatite nanoparticles of varying lengths and surface areas,FALSE,FALSE,closed,127_zhao2010.pdf,0
4077,CaHCO3,Rod,,Precipitation,Negative,109,,50000,A,Mouse,Ascites,Monocyte/Macrophage,Adult,24,300,CCK-8,TetrazoliumSalt,115.9,10.3109/17435390.2010.503943,127,,30,-5.7,RAW264.7,Nanotoxicology,Informa UK Limited,2010,<i>In vitro</i>assessment of cellular responses to rod-shaped hydroxyapatite nanoparticles of varying lengths and surface areas,FALSE,FALSE,closed,127_zhao2010.pdf,0
4078,CaHCO3,Rod,,Surfactant-based Synthesis,Negative,195,,50000,A,Mouse,Ascites,Monocyte/Macrophage,Adult,24,300,CCK-8,TetrazoliumSalt,108.62,10.3109/17435390.2010.503943,127,,20,-5.3,RAW264.7,Nanotoxicology,Informa UK Limited,2010,<i>In vitro</i>assessment of cellular responses to rod-shaped hydroxyapatite nanoparticles of varying lengths and surface areas,FALSE,FALSE,closed,127_zhao2010.pdf,0
4079,CaHCO3,Rod,,Precipitation,Neutral,116,,50000,H,Human,Liver,Epithelial,Adult,24,10,CCK-8,TetrazoliumSalt,102.89,10.3109/17435390.2010.503943,127,,25,-0.4,HepG2,Nanotoxicology,Informa UK Limited,2010,<i>In vitro</i>assessment of cellular responses to rod-shaped hydroxyapatite nanoparticles of varying lengths and surface areas,FALSE,FALSE,closed,127_zhao2010.pdf,0
4080,CaHCO3,Rod,,Precipitation,Negative,109,,50000,H,Human,Liver,Epithelial,Adult,24,10,CCK-8,TetrazoliumSalt,99.036,10.3109/17435390.2010.503943,127,,30,-5.7,HepG2,Nanotoxicology,Informa UK Limited,2010,<i>In vitro</i>assessment of cellular responses to rod-shaped hydroxyapatite nanoparticles of varying lengths and surface areas,FALSE,FALSE,closed,127_zhao2010.pdf,0
4081,CaHCO3,Rod,,Surfactant-based Synthesis,Negative,195,,50000,H,Human,Liver,Epithelial,Adult,24,10,CCK-8,TetrazoliumSalt,100.37,10.3109/17435390.2010.503943,127,,20,-5.3,HepG2,Nanotoxicology,Informa UK Limited,2010,<i>In vitro</i>assessment of cellular responses to rod-shaped hydroxyapatite nanoparticles of varying lengths and surface areas,FALSE,FALSE,closed,127_zhao2010.pdf,0
4082,CaHCO3,Rod,,Precipitation,Neutral,116,,50000,H,Human,Liver,Epithelial,Adult,24,30,CCK-8,TetrazoliumSalt,101.71,10.3109/17435390.2010.503943,127,,25,-0.4,HepG2,Nanotoxicology,Informa UK Limited,2010,<i>In vitro</i>assessment of cellular responses to rod-shaped hydroxyapatite nanoparticles of varying lengths and surface areas,FALSE,FALSE,closed,127_zhao2010.pdf,0
4083,CaHCO3,Rod,,Precipitation,Negative,109,,50000,H,Human,Liver,Epithelial,Adult,24,30,CCK-8,TetrazoliumSalt,98.887,10.3109/17435390.2010.503943,127,,30,-5.7,HepG2,Nanotoxicology,Informa UK Limited,2010,<i>In vitro</i>assessment of cellular responses to rod-shaped hydroxyapatite nanoparticles of varying lengths and surface areas,FALSE,FALSE,closed,127_zhao2010.pdf,0
4084,CaHCO3,Rod,,Surfactant-based Synthesis,Negative,195,,50000,H,Human,Liver,Epithelial,Adult,24,30,CCK-8,TetrazoliumSalt,99.555,10.3109/17435390.2010.503943,127,,20,-5.3,HepG2,Nanotoxicology,Informa UK Limited,2010,<i>In vitro</i>assessment of cellular responses to rod-shaped hydroxyapatite nanoparticles of varying lengths and surface areas,FALSE,FALSE,closed,127_zhao2010.pdf,0
4085,CaHCO3,Rod,,Precipitation,Neutral,116,,50000,H,Human,Liver,Epithelial,Adult,24,100,CCK-8,TetrazoliumSalt,100.52,10.3109/17435390.2010.503943,127,,25,-0.4,HepG2,Nanotoxicology,Informa UK Limited,2010,<i>In vitro</i>assessment of cellular responses to rod-shaped hydroxyapatite nanoparticles of varying lengths and surface areas,FALSE,FALSE,closed,127_zhao2010.pdf,0
4086,CaHCO3,Rod,,Precipitation,Negative,109,,50000,H,Human,Liver,Epithelial,Adult,24,100,CCK-8,TetrazoliumSalt,97.329,10.3109/17435390.2010.503943,127,,30,-5.7,HepG2,Nanotoxicology,Informa UK Limited,2010,<i>In vitro</i>assessment of cellular responses to rod-shaped hydroxyapatite nanoparticles of varying lengths and surface areas,FALSE,FALSE,closed,127_zhao2010.pdf,0
4087,CaHCO3,Rod,,Surfactant-based Synthesis,Negative,195,,50000,H,Human,Liver,Epithelial,Adult,24,100,CCK-8,TetrazoliumSalt,102,10.3109/17435390.2010.503943,127,,20,-5.3,HepG2,Nanotoxicology,Informa UK Limited,2010,<i>In vitro</i>assessment of cellular responses to rod-shaped hydroxyapatite nanoparticles of varying lengths and surface areas,FALSE,FALSE,closed,127_zhao2010.pdf,0
4088,CaHCO3,Rod,,Precipitation,Neutral,116,,50000,H,Human,Liver,Epithelial,Adult,24,300,CCK-8,TetrazoliumSalt,102.67,10.3109/17435390.2010.503943,127,,25,-0.4,HepG2,Nanotoxicology,Informa UK Limited,2010,<i>In vitro</i>assessment of cellular responses to rod-shaped hydroxyapatite nanoparticles of varying lengths and surface areas,FALSE,FALSE,closed,127_zhao2010.pdf,0
4089,CaHCO3,Rod,,Precipitation,Negative,109,,50000,H,Human,Liver,Epithelial,Adult,24,300,CCK-8,TetrazoliumSalt,97.997,10.3109/17435390.2010.503943,127,,30,-5.7,HepG2,Nanotoxicology,Informa UK Limited,2010,<i>In vitro</i>assessment of cellular responses to rod-shaped hydroxyapatite nanoparticles of varying lengths and surface areas,FALSE,FALSE,closed,127_zhao2010.pdf,0
4090,CaHCO3,Rod,,Surfactant-based Synthesis,Negative,195,,50000,H,Human,Liver,Epithelial,Adult,24,300,CCK-8,TetrazoliumSalt,99.703,10.3109/17435390.2010.503943,127,,20,-5.3,HepG2,Nanotoxicology,Informa UK Limited,2010,<i>In vitro</i>assessment of cellular responses to rod-shaped hydroxyapatite nanoparticles of varying lengths and surface areas,FALSE,FALSE,closed,127_zhao2010.pdf,0
4111,CeO2,,,,,,,,A,Mouse,Areolar tissue,Fibroblast,A,24,,MTT,tetrazolium salt,105.5892,10.1016/j.ceramint.2014.09.095,63,,20.3,,L929,Ceramics International,Elsevier BV,2015,Bioorganic polymer-based synthesis of cerium oxide nanoparticles and their cell viability assays,FALSE,FALSE,closed,63_kargar2015.pdf,0
4112,CeO2,,,,,,,,A,Mouse,Areolar tissue,Fibroblast,A,24,,MTT,tetrazolium salt,103.0262,10.1016/j.ceramint.2014.09.095,63,,20.3,,L929,Ceramics International,Elsevier BV,2015,Bioorganic polymer-based synthesis of cerium oxide nanoparticles and their cell viability assays,FALSE,FALSE,closed,63_kargar2015.pdf,0
4113,CeO2,,,,,,,,A,Mouse,Areolar tissue,Fibroblast,A,24,,MTT,tetrazolium salt,104.8575,10.1016/j.ceramint.2014.09.095,63,,20.3,,L929,Ceramics International,Elsevier BV,2015,Bioorganic polymer-based synthesis of cerium oxide nanoparticles and their cell viability assays,FALSE,FALSE,closed,63_kargar2015.pdf,0
4114,CeO2,,,,,,,,A,Mouse,Areolar tissue,Fibroblast,A,24,,MTT,tetrazolium salt,100.0967,10.1016/j.ceramint.2014.09.095,63,,20.3,,L929,Ceramics International,Elsevier BV,2015,Bioorganic polymer-based synthesis of cerium oxide nanoparticles and their cell viability assays,FALSE,FALSE,closed,63_kargar2015.pdf,0
4115,CeO2,,,,,,,,A,Mouse,Areolar tissue,Fibroblast,A,24,,MTT,tetrazolium salt,97.53237,10.1016/j.ceramint.2014.09.095,63,,20.3,,L929,Ceramics International,Elsevier BV,2015,Bioorganic polymer-based synthesis of cerium oxide nanoparticles and their cell viability assays,FALSE,FALSE,closed,63_kargar2015.pdf,0
4116,Se,,,,,,,,H,Human,Prostate,Epithelial,A,24,,XTT,tetrazolium salt,91.09037,10.4172/2157-7439.1000194,128,,79.6,0,PC3,Journal of Nanomedicine &amp; Nanotechnology,OMICS Publishing Group,2014,Improved Extraction of Intracellular Biogenic Selenium Nanoparticles and their Specificity for Cancer Chemoprevention,FALSE,TRUE,bronze,128_sonkusre2014.pdf,1
4117,Se,,,,,,,,H,Human,Prostate,Epithelial,A,24,,XTT,tetrazolium salt,77.62113,10.4172/2157-7439.1000194,128,,79.6,0,PC3,Journal of Nanomedicine &amp; Nanotechnology,OMICS Publishing Group,2014,Improved Extraction of Intracellular Biogenic Selenium Nanoparticles and their Specificity for Cancer Chemoprevention,FALSE,TRUE,bronze,128_sonkusre2014.pdf,1
4118,Se,,,,,,,,H,Human,Prostate,Epithelial,A,24,,XTT,tetrazolium salt,54.2135,10.4172/2157-7439.1000194,128,,79.6,0,PC3,Journal of Nanomedicine &amp; Nanotechnology,OMICS Publishing Group,2014,Improved Extraction of Intracellular Biogenic Selenium Nanoparticles and their Specificity for Cancer Chemoprevention,FALSE,TRUE,bronze,128_sonkusre2014.pdf,1
4119,Se,,,,,,,,H,Human,Prostate,Epithelial,A,24,,XTT,tetrazolium salt,44.06236,10.4172/2157-7439.1000194,128,,79.6,0,PC3,Journal of Nanomedicine &amp; Nanotechnology,OMICS Publishing Group,2014,Improved Extraction of Intracellular Biogenic Selenium Nanoparticles and their Specificity for Cancer Chemoprevention,FALSE,TRUE,bronze,128_sonkusre2014.pdf,1
4120,CuO,,,,,,,,H,Human,Lung,Epithelial,A,24,,MTT,tetrazolium salt,74.58716,10.1016/j.bbrc.2010.04.156,59,,52.51,-39.67,A549,Biochemical and Biophysical Research Communications,Elsevier BV,2010,Genotoxic potential of copper oxide nanoparticles in human lung epithelial cells,FALSE,FALSE,closed,59_ahamed2010.pdf,0
4121,CuO,,,,,,,,H,Human,Lung,Epithelial,A,24,,MTT,tetrazolium salt,66.05505,10.1016/j.bbrc.2010.04.156,59,,52.51,-39.67,A549,Biochemical and Biophysical Research Communications,Elsevier BV,2010,Genotoxic potential of copper oxide nanoparticles in human lung epithelial cells,FALSE,FALSE,closed,59_ahamed2010.pdf,0
4122,CuO,,,,,,,,H,Human,Lung,Epithelial,A,24,,MTT,tetrazolium salt,48.16514,10.1016/j.bbrc.2010.04.156,59,,52.51,-39.67,A549,Biochemical and Biophysical Research Communications,Elsevier BV,2010,Genotoxic potential of copper oxide nanoparticles in human lung epithelial cells,FALSE,FALSE,closed,59_ahamed2010.pdf,0
4123,CuO,,,,,,,,H,Human,Lung,Epithelial,A,24,,NR,neutral red,84.71387,10.1016/j.bbrc.2010.04.156,59,,52.51,-39.67,A549,Biochemical and Biophysical Research Communications,Elsevier BV,2010,Genotoxic potential of copper oxide nanoparticles in human lung epithelial cells,FALSE,FALSE,closed,59_ahamed2010.pdf,0
4124,CuO,,,,,,,,H,Human,Lung,Epithelial,A,24,,NR,neutral red,68.67281,10.1016/j.bbrc.2010.04.156,59,,52.51,-39.67,A549,Biochemical and Biophysical Research Communications,Elsevier BV,2010,Genotoxic potential of copper oxide nanoparticles in human lung epithelial cells,FALSE,FALSE,closed,59_ahamed2010.pdf,0
4125,CuO,,,,,,,,H,Human,Lung,Epithelial,A,24,,NR,neutral red,45.37968,10.1016/j.bbrc.2010.04.156,59,,52.51,-39.67,A549,Biochemical and Biophysical Research Communications,Elsevier BV,2010,Genotoxic potential of copper oxide nanoparticles in human lung epithelial cells,FALSE,FALSE,closed,59_ahamed2010.pdf,0
4126,CuO,,,,,,,,H,Human,,Endothelial,A,12,,MTT,tetrazolium salt,98.8764,10.1007/s10565-011-9191-9,82,,239,,HCMEC,Cell Biology and Toxicology,Springer Science and Business Media LLC,2011,"Cytotoxicity, permeability, and inflammation of metal oxide nanoparticles in human cardiac microvascular endothelial cells",FALSE,FALSE,closed,82_sun2011.pdf,0
4127,CuO,,,,,,,,H,Human,,Endothelial,A,12,,MTT,tetrazolium salt,96.62921,10.1007/s10565-011-9191-9,82,,239,,HCMEC,Cell Biology and Toxicology,Springer Science and Business Media LLC,2011,"Cytotoxicity, permeability, and inflammation of metal oxide nanoparticles in human cardiac microvascular endothelial cells",FALSE,FALSE,closed,82_sun2011.pdf,0
4128,CuO,,,,,,,,H,Human,,Endothelial,A,12,,MTT,tetrazolium salt,96.62921,10.1007/s10565-011-9191-9,82,,239,,HCMEC,Cell Biology and Toxicology,Springer Science and Business Media LLC,2011,"Cytotoxicity, permeability, and inflammation of metal oxide nanoparticles in human cardiac microvascular endothelial cells",FALSE,FALSE,closed,82_sun2011.pdf,0
4129,CuO,,,,,,,,H,Human,,Endothelial,A,12,,MTT,tetrazolium salt,98.8764,10.1007/s10565-011-9191-9,82,,239,,HCMEC,Cell Biology and Toxicology,Springer Science and Business Media LLC,2011,"Cytotoxicity, permeability, and inflammation of metal oxide nanoparticles in human cardiac microvascular endothelial cells",FALSE,FALSE,closed,82_sun2011.pdf,0
4130,CuO,,,,,,,,H,Human,,Endothelial,A,12,,MTT,tetrazolium salt,84.26966,10.1007/s10565-011-9191-9,82,,239,,HCMEC,Cell Biology and Toxicology,Springer Science and Business Media LLC,2011,"Cytotoxicity, permeability, and inflammation of metal oxide nanoparticles in human cardiac microvascular endothelial cells",FALSE,FALSE,closed,82_sun2011.pdf,0
4131,CuO,,,,,,,,H,Human,,Endothelial,A,12,,MTT,tetrazolium salt,65.16854,10.1007/s10565-011-9191-9,82,,239,,HCMEC,Cell Biology and Toxicology,Springer Science and Business Media LLC,2011,"Cytotoxicity, permeability, and inflammation of metal oxide nanoparticles in human cardiac microvascular endothelial cells",FALSE,FALSE,closed,82_sun2011.pdf,0
4132,CuO,,,,,,,,H,Human,,Endothelial,A,12,,MTT,tetrazolium salt,46.06742,10.1007/s10565-011-9191-9,82,,239,,HCMEC,Cell Biology and Toxicology,Springer Science and Business Media LLC,2011,"Cytotoxicity, permeability, and inflammation of metal oxide nanoparticles in human cardiac microvascular endothelial cells",FALSE,FALSE,closed,82_sun2011.pdf,0
4133,CuO,,,,,,,,H,Human,,Endothelial,A,12,,MTT,tetrazolium salt,16.85393,10.1007/s10565-011-9191-9,82,,239,,HCMEC,Cell Biology and Toxicology,Springer Science and Business Media LLC,2011,"Cytotoxicity, permeability, and inflammation of metal oxide nanoparticles in human cardiac microvascular endothelial cells",FALSE,FALSE,closed,82_sun2011.pdf,0
4134,CuO,,,,,,,,H,Human,,Endothelial,A,12,,MTT,tetrazolium salt,14.60674,10.1007/s10565-011-9191-9,82,,239,,HCMEC,Cell Biology and Toxicology,Springer Science and Business Media LLC,2011,"Cytotoxicity, permeability, and inflammation of metal oxide nanoparticles in human cardiac microvascular endothelial cells",FALSE,FALSE,closed,82_sun2011.pdf,0
4135,CuO,,,,,,,,H,Human,,Endothelial,A,24,,MTT,tetrazolium salt,96.62921,10.1007/s10565-011-9191-9,82,,239,,HCMEC,Cell Biology and Toxicology,Springer Science and Business Media LLC,2011,"Cytotoxicity, permeability, and inflammation of metal oxide nanoparticles in human cardiac microvascular endothelial cells",FALSE,FALSE,closed,82_sun2011.pdf,0
4136,CuO,,,,,,,,H,Human,,Endothelial,A,24,,MTT,tetrazolium salt,100,10.1007/s10565-011-9191-9,82,,239,,HCMEC,Cell Biology and Toxicology,Springer Science and Business Media LLC,2011,"Cytotoxicity, permeability, and inflammation of metal oxide nanoparticles in human cardiac microvascular endothelial cells",FALSE,FALSE,closed,82_sun2011.pdf,0
4137,CuO,,,,,,,,H,Human,,Endothelial,A,24,,MTT,tetrazolium salt,95.50562,10.1007/s10565-011-9191-9,82,,239,,HCMEC,Cell Biology and Toxicology,Springer Science and Business Media LLC,2011,"Cytotoxicity, permeability, and inflammation of metal oxide nanoparticles in human cardiac microvascular endothelial cells",FALSE,FALSE,closed,82_sun2011.pdf,0
4138,CuO,,,,,,,,H,Human,,Endothelial,A,24,,MTT,tetrazolium salt,96.62921,10.1007/s10565-011-9191-9,82,,239,,HCMEC,Cell Biology and Toxicology,Springer Science and Business Media LLC,2011,"Cytotoxicity, permeability, and inflammation of metal oxide nanoparticles in human cardiac microvascular endothelial cells",FALSE,FALSE,closed,82_sun2011.pdf,0
4139,CuO,,,,,,,,H,Human,,Endothelial,A,24,,MTT,tetrazolium salt,75.2809,10.1007/s10565-011-9191-9,82,,239,,HCMEC,Cell Biology and Toxicology,Springer Science and Business Media LLC,2011,"Cytotoxicity, permeability, and inflammation of metal oxide nanoparticles in human cardiac microvascular endothelial cells",FALSE,FALSE,closed,82_sun2011.pdf,0
4140,CuO,,,,,,,,H,Human,,Endothelial,A,24,,MTT,tetrazolium salt,43.82023,10.1007/s10565-011-9191-9,82,,239,,HCMEC,Cell Biology and Toxicology,Springer Science and Business Media LLC,2011,"Cytotoxicity, permeability, and inflammation of metal oxide nanoparticles in human cardiac microvascular endothelial cells",FALSE,FALSE,closed,82_sun2011.pdf,0
4141,CuO,,,,,,,,H,Human,,Endothelial,A,24,,MTT,tetrazolium salt,15.73034,10.1007/s10565-011-9191-9,82,,239,,HCMEC,Cell Biology and Toxicology,Springer Science and Business Media LLC,2011,"Cytotoxicity, permeability, and inflammation of metal oxide nanoparticles in human cardiac microvascular endothelial cells",FALSE,FALSE,closed,82_sun2011.pdf,0
4142,CuO,,,,,,,,H,Human,,Endothelial,A,24,,MTT,tetrazolium salt,13.48315,10.1007/s10565-011-9191-9,82,,239,,HCMEC,Cell Biology and Toxicology,Springer Science and Business Media LLC,2011,"Cytotoxicity, permeability, and inflammation of metal oxide nanoparticles in human cardiac microvascular endothelial cells",FALSE,FALSE,closed,82_sun2011.pdf,0
4143,CuO,,,,,,,,H,Human,,Endothelial,A,24,,MTT,tetrazolium salt,13.48315,10.1007/s10565-011-9191-9,82,,239,,HCMEC,Cell Biology and Toxicology,Springer Science and Business Media LLC,2011,"Cytotoxicity, permeability, and inflammation of metal oxide nanoparticles in human cardiac microvascular endothelial cells",FALSE,FALSE,closed,82_sun2011.pdf,0
4144,CuO,,,,,,,,H,Human,,Endothelial,A,12,,LDH,LDH activity assay kit,46.29435,10.1007/s10565-011-9191-9,82,,239,,HCMEC,Cell Biology and Toxicology,Springer Science and Business Media LLC,2011,"Cytotoxicity, permeability, and inflammation of metal oxide nanoparticles in human cardiac microvascular endothelial cells",FALSE,FALSE,closed,82_sun2011.pdf,0
4145,CuO,,,,,,,,H,Human,,Endothelial,A,12,,LDH,LDH activity assay kit,44.39032,10.1007/s10565-011-9191-9,82,,239,,HCMEC,Cell Biology and Toxicology,Springer Science and Business Media LLC,2011,"Cytotoxicity, permeability, and inflammation of metal oxide nanoparticles in human cardiac microvascular endothelial cells",FALSE,FALSE,closed,82_sun2011.pdf,0
4146,CuO,,,,,,,,H,Human,,Endothelial,A,12,,LDH,LDH activity assay kit,44.36371,10.1007/s10565-011-9191-9,82,,239,,HCMEC,Cell Biology and Toxicology,Springer Science and Business Media LLC,2011,"Cytotoxicity, permeability, and inflammation of metal oxide nanoparticles in human cardiac microvascular endothelial cells",FALSE,FALSE,closed,82_sun2011.pdf,0
4147,CuO,,,,,,,,H,Human,,Endothelial,A,12,,LDH,LDH activity assay kit,33.08468,10.1007/s10565-011-9191-9,82,,239,,HCMEC,Cell Biology and Toxicology,Springer Science and Business Media LLC,2011,"Cytotoxicity, permeability, and inflammation of metal oxide nanoparticles in human cardiac microvascular endothelial cells",FALSE,FALSE,closed,82_sun2011.pdf,0
