Repository: anastasiavepreva/ChemX

# ChemX: A Collection of Chemistry Datasets for Benchmarking Automated Information Extraction

## Abstract

ChemX is a collection of 10 manually curated benchmarking datasets developed to support robust automated information extraction in chemistry. It spans two major domains — **nanomaterials** and **small molecules** — and enables evaluation across multiple modalities including text, tables, and figures.

ChemX is designed to benchmark large language models and multi-agent systems in real-world chemical contexts, emphasizing reproducibility, schema-based annotation, and domain-specific validation.

File: datasets/Cytotox.csv (part 35 of 49)
sn,material,shape,coat_functional_group,synthesis_method,surface_charge,size_in_medium_nm,zeta_in_medium_mv,no_of_cells_cells_well,human_animal,cell_source,cell_tissue,cell_morphology,cell_age,time_hr,concentration,test,test_indicator,viability_%,doi,article_list,core_nm,hydrodynamic_nm,potential_mv,cell_type,journal_name,publisher,year,title,journal_is_oa,is_oa,oa_status,pdf,access
4542,Fe3O4,,PEI,,,,,,H,Human,,,A,4,,LDH,LDH activity assay kit,76.94915,10.1186/1556-276x-7-77,138,,145.8,17.7,SH-SY5Y,Nanoscale Research LettersВ,Springer New York,2012,Dilemmas in the reliable estimation of theВ in-vitroВ cell viability in magnetic nanoparticle engineering: which tests and what protocols?,TRUE,TRUE,green,138_hoskins2012.pdf,1
4543,Fe3O4,,PEI,,,,,,H,Human,,,A,4,,LDH,LDH activity assay kit,78.22034,10.1186/1556-276x-7-77,138,,145.8,17.7,SH-SY5Y,Nanoscale Research LettersВ,Springer New York,2012,Dilemmas in the reliable estimation of theВ in-vitroВ cell viability in magnetic nanoparticle engineering: which tests and what protocols?,TRUE,TRUE,green,138_hoskins2012.pdf,1
4544,Fe3O4,,PEI,,,,,,H,Human,,,A,4,,LDH,LDH activity assay kit,77.79661,10.1186/1556-276x-7-77,138,,145.8,17.7,SH-SY5Y,Nanoscale Research LettersВ,Springer New York,2012,Dilemmas in the reliable estimation of theВ in-vitroВ cell viability in magnetic nanoparticle engineering: which tests and what protocols?,TRUE,TRUE,green,138_hoskins2012.pdf,1
4545,Fe3O4,,PEI,,,,,,H,Human,,,A,4,,LDH,LDH activity assay kit,75.67797,10.1186/1556-276x-7-77,138,,145.8,17.7,SH-SY5Y,Nanoscale Research LettersВ,Springer New York,2012,Dilemmas in the reliable estimation of theВ in-vitroВ cell viability in magnetic nanoparticle engineering: which tests and what protocols?,TRUE,TRUE,green,138_hoskins2012.pdf,1
4546,Fe3O4,,PEI,,,,,,H,Human,,,A,24,,LDH,LDH activity assay kit,66.77966,10.1186/1556-276x-7-77,138,,145.8,17.7,SH-SY5Y,Nanoscale Research LettersВ,Springer New York,2012,Dilemmas in the reliable estimation of theВ in-vitroВ cell viability in magnetic nanoparticle engineering: which tests and what protocols?,TRUE,TRUE,green,138_hoskins2012.pdf,1
4547,Fe3O4,,PEI,,,,,,H,Human,,,A,24,,LDH,LDH activity assay kit,65.93221,10.1186/1556-276x-7-77,138,,145.8,17.7,SH-SY5Y,Nanoscale Research LettersВ,Springer New York,2012,Dilemmas in the reliable estimation of theВ in-vitroВ cell viability in magnetic nanoparticle engineering: which tests and what protocols?,TRUE,TRUE,green,138_hoskins2012.pdf,1
4548,Fe3O4,,PEI,,,,,,H,Human,,,A,24,,LDH,LDH activity assay kit,65.93221,10.1186/1556-276x-7-77,138,,145.8,17.7,SH-SY5Y,Nanoscale Research LettersВ,Springer New York,2012,Dilemmas in the reliable estimation of theВ in-vitroВ cell viability in magnetic nanoparticle engineering: which tests and what protocols?,TRUE,TRUE,green,138_hoskins2012.pdf,1
4549,Fe3O4,,PEI,,,,,,H,Human,,,A,24,,LDH,LDH activity assay kit,64.23729,10.1186/1556-276x-7-77,138,,145.8,17.7,SH-SY5Y,Nanoscale Research LettersВ,Springer New York,2012,Dilemmas in the reliable estimation of theВ in-vitroВ cell viability in magnetic nanoparticle engineering: which tests and what protocols?,TRUE,TRUE,green,138_hoskins2012.pdf,1
4550,Fe3O4,,PEI,,,,,,H,Human,,,A,24,,LDH,LDH activity assay kit,57.45763,10.1186/1556-276x-7-77,138,,145.8,17.7,SH-SY5Y,Nanoscale Research LettersВ,Springer New York,2012,Dilemmas in the reliable estimation of theВ in-vitroВ cell viability in magnetic nanoparticle engineering: which tests and what protocols?,TRUE,TRUE,green,138_hoskins2012.pdf,1
4551,Fe3O4,,PEI,,,,,,H,Human,,,A,72,,LDH,LDH activity assay kit,53.64407,10.1186/1556-276x-7-77,138,,145.8,17.7,SH-SY5Y,Nanoscale Research LettersВ,Springer New York,2012,Dilemmas in the reliable estimation of theВ in-vitroВ cell viability in magnetic nanoparticle engineering: which tests and what protocols?,TRUE,TRUE,green,138_hoskins2012.pdf,1
4552,Fe3O4,,PEI,,,,,,H,Human,,,A,72,,LDH,LDH activity assay kit,48.55932,10.1186/1556-276x-7-77,138,,145.8,17.7,SH-SY5Y,Nanoscale Research LettersВ,Springer New York,2012,Dilemmas in the reliable estimation of theВ in-vitroВ cell viability in magnetic nanoparticle engineering: which tests and what protocols?,TRUE,TRUE,green,138_hoskins2012.pdf,1
4553,Fe3O4,,PEI,,,,,,H,Human,,,A,72,,LDH,LDH activity assay kit,49.74576,10.1186/1556-276x-7-77,138,,145.8,17.7,SH-SY5Y,Nanoscale Research LettersВ,Springer New York,2012,Dilemmas in the reliable estimation of theВ in-vitroВ cell viability in magnetic nanoparticle engineering: which tests and what protocols?,TRUE,TRUE,green,138_hoskins2012.pdf,1
4554,Fe3O4,,PEI,,,,,,H,Human,,,A,72,,LDH,LDH activity assay kit,49.83051,10.1186/1556-276x-7-77,138,,145.8,17.7,SH-SY5Y,Nanoscale Research LettersВ,Springer New York,2012,Dilemmas in the reliable estimation of theВ in-vitroВ cell viability in magnetic nanoparticle engineering: which tests and what protocols?,TRUE,TRUE,green,138_hoskins2012.pdf,1
4555,Fe3O4,,PEI,,,,,,H,Human,,,A,72,,LDH,LDH activity assay kit,47.28814,10.1186/1556-276x-7-77,138,,145.8,17.7,SH-SY5Y,Nanoscale Research LettersВ,Springer New York,2012,Dilemmas in the reliable estimation of theВ in-vitroВ cell viability in magnetic nanoparticle engineering: which tests and what protocols?,TRUE,TRUE,green,138_hoskins2012.pdf,1
4556,Fe3O4,,PEI,,,,,,A,Mouse,,Monocyte/Macrophage,A,1,,LDH,LDH activity assay kit,95.47009,10.1186/1556-276x-7-77,138,,145.8,17.7,RAW 264.7,Nanoscale Research LettersВ,Springer New York,2012,Dilemmas in the reliable estimation of theВ in-vitroВ cell viability in magnetic nanoparticle engineering: which tests and what protocols?,TRUE,TRUE,green,138_hoskins2012.pdf,1
4557,Fe3O4,,PEI,,,,,,A,Mouse,,Monocyte/Macrophage,A,1,,LDH,LDH activity assay kit,95.04274,10.1186/1556-276x-7-77,138,,145.8,17.7,RAW 264.7,Nanoscale Research LettersВ,Springer New York,2012,Dilemmas in the reliable estimation of theВ in-vitroВ cell viability in magnetic nanoparticle engineering: which tests and what protocols?,TRUE,TRUE,green,138_hoskins2012.pdf,1
4558,Fe3O4,,PEI,,,,,,A,Mouse,,Monocyte/Macrophage,A,1,,LDH,LDH activity assay kit,95.04274,10.1186/1556-276x-7-77,138,,145.8,17.7,RAW 264.7,Nanoscale Research LettersВ,Springer New York,2012,Dilemmas in the reliable estimation of theВ in-vitroВ cell viability in magnetic nanoparticle engineering: which tests and what protocols?,TRUE,TRUE,green,138_hoskins2012.pdf,1
4559,Fe3O4,,PEI,,,,,,A,Mouse,,Monocyte/Macrophage,A,1,,LDH,LDH activity assay kit,94.18803,10.1186/1556-276x-7-77,138,,145.8,17.7,RAW 264.7,Nanoscale Research LettersВ,Springer New York,2012,Dilemmas in the reliable estimation of theВ in-vitroВ cell viability in magnetic nanoparticle engineering: which tests and what protocols?,TRUE,TRUE,green,138_hoskins2012.pdf,1
4560,Fe3O4,,PEI,,,,,,A,Mouse,,Monocyte/Macrophage,A,1,,LDH,LDH activity assay kit,94.18803,10.1186/1556-276x-7-77,138,,145.8,17.7,RAW 264.7,Nanoscale Research LettersВ,Springer New York,2012,Dilemmas in the reliable estimation of theВ in-vitroВ cell viability in magnetic nanoparticle engineering: which tests and what protocols?,TRUE,TRUE,green,138_hoskins2012.pdf,1
4561,Fe3O4,,PEI,,,,,,A,Mouse,,Monocyte/Macrophage,A,4,,LDH,LDH activity assay kit,93.76068,10.1186/1556-276x-7-77,138,,145.8,17.7,RAW 264.7,Nanoscale Research LettersВ,Springer New York,2012,Dilemmas in the reliable estimation of theВ in-vitroВ cell viability in magnetic nanoparticle engineering: which tests and what protocols?,TRUE,TRUE,green,138_hoskins2012.pdf,1
4562,Fe3O4,,PEI,,,,,,A,Mouse,,Monocyte/Macrophage,A,4,,LDH,LDH activity assay kit,95.04274,10.1186/1556-276x-7-77,138,,145.8,17.7,RAW 264.7,Nanoscale Research LettersВ,Springer New York,2012,Dilemmas in the reliable estimation of theВ in-vitroВ cell viability in magnetic nanoparticle engineering: which tests and what protocols?,TRUE,TRUE,green,138_hoskins2012.pdf,1
4563,Fe3O4,,PEI,,,,,,A,Mouse,,Monocyte/Macrophage,A,4,,LDH,LDH activity assay kit,95.47009,10.1186/1556-276x-7-77,138,,145.8,17.7,RAW 264.7,Nanoscale Research LettersВ,Springer New York,2012,Dilemmas in the reliable estimation of theВ in-vitroВ cell viability in magnetic nanoparticle engineering: which tests and what protocols?,TRUE,TRUE,green,138_hoskins2012.pdf,1
4564,Fe3O4,,PEI,,,,,,A,Mouse,,Monocyte/Macrophage,A,4,,LDH,LDH activity assay kit,95.04274,10.1186/1556-276x-7-77,138,,145.8,17.7,RAW 264.7,Nanoscale Research LettersВ,Springer New York,2012,Dilemmas in the reliable estimation of theВ in-vitroВ cell viability in magnetic nanoparticle engineering: which tests and what protocols?,TRUE,TRUE,green,138_hoskins2012.pdf,1
4565,Fe3O4,,PEI,,,,,,A,Mouse,,Monocyte/Macrophage,A,4,,LDH,LDH activity assay kit,94.18803,10.1186/1556-276x-7-77,138,,145.8,17.7,RAW 264.7,Nanoscale Research LettersВ,Springer New York,2012,Dilemmas in the reliable estimation of theВ in-vitroВ cell viability in magnetic nanoparticle engineering: which tests and what protocols?,TRUE,TRUE,green,138_hoskins2012.pdf,1
4566,Fe3O4,,PEI,,,,,,A,Mouse,,Monocyte/Macrophage,A,24,,LDH,LDH activity assay kit,93.76068,10.1186/1556-276x-7-77,138,,145.8,17.7,RAW 264.7,Nanoscale Research LettersВ,Springer New York,2012,Dilemmas in the reliable estimation of theВ in-vitroВ cell viability in magnetic nanoparticle engineering: which tests and what protocols?,TRUE,TRUE,green,138_hoskins2012.pdf,1
4567,Fe3O4,,PEI,,,,,,A,Mouse,,Monocyte/Macrophage,A,24,,LDH,LDH activity assay kit,94.18803,10.1186/1556-276x-7-77,138,,145.8,17.7,RAW 264.7,Nanoscale Research LettersВ,Springer New York,2012,Dilemmas in the reliable estimation of theВ in-vitroВ cell viability in magnetic nanoparticle engineering: which tests and what protocols?,TRUE,TRUE,green,138_hoskins2012.pdf,1
4568,Fe3O4,,PEI,,,,,,A,Mouse,,Monocyte/Macrophage,A,24,,LDH,LDH activity assay kit,94.18803,10.1186/1556-276x-7-77,138,,145.8,17.7,RAW 264.7,Nanoscale Research LettersВ,Springer New York,2012,Dilemmas in the reliable estimation of theВ in-vitroВ cell viability in magnetic nanoparticle engineering: which tests and what protocols?,TRUE,TRUE,green,138_hoskins2012.pdf,1
4569,Fe3O4,,PEI,,,,,,A,Mouse,,Monocyte/Macrophage,A,24,,LDH,LDH activity assay kit,94.18803,10.1186/1556-276x-7-77,138,,145.8,17.7,RAW 264.7,Nanoscale Research LettersВ,Springer New York,2012,Dilemmas in the reliable estimation of theВ in-vitroВ cell viability in magnetic nanoparticle engineering: which tests and what protocols?,TRUE,TRUE,green,138_hoskins2012.pdf,1
4570,Fe3O4,,PEI,,,,,,A,Mouse,,Monocyte/Macrophage,A,24,,LDH,LDH activity assay kit,94.61538,10.1186/1556-276x-7-77,138,,145.8,17.7,RAW 264.7,Nanoscale Research LettersВ,Springer New York,2012,Dilemmas in the reliable estimation of theВ in-vitroВ cell viability in magnetic nanoparticle engineering: which tests and what protocols?,TRUE,TRUE,green,138_hoskins2012.pdf,1
4571,Fe3O4,,PEI,,,,,,A,Mouse,,Monocyte/Macrophage,A,72,,LDH,LDH activity assay kit,93.76068,10.1186/1556-276x-7-77,138,,145.8,17.7,RAW 264.7,Nanoscale Research LettersВ,Springer New York,2012,Dilemmas in the reliable estimation of theВ in-vitroВ cell viability in magnetic nanoparticle engineering: which tests and what protocols?,TRUE,TRUE,green,138_hoskins2012.pdf,1
4572,Fe3O4,,PEI,,,,,,A,Mouse,,Monocyte/Macrophage,A,72,,LDH,LDH activity assay kit,93.76068,10.1186/1556-276x-7-77,138,,145.8,17.7,RAW 264.7,Nanoscale Research LettersВ,Springer New York,2012,Dilemmas in the reliable estimation of theВ in-vitroВ cell viability in magnetic nanoparticle engineering: which tests and what protocols?,TRUE,TRUE,green,138_hoskins2012.pdf,1
4573,Fe3O4,,PEI,,,,,,A,Mouse,,Monocyte/Macrophage,A,72,,LDH,LDH activity assay kit,93.76068,10.1186/1556-276x-7-77,138,,145.8,17.7,RAW 264.7,Nanoscale Research LettersВ,Springer New York,2012,Dilemmas in the reliable estimation of theВ in-vitroВ cell viability in magnetic nanoparticle engineering: which tests and what protocols?,TRUE,TRUE,green,138_hoskins2012.pdf,1
4574,Fe3O4,,PEI,,,,,,A,Mouse,,Monocyte/Macrophage,A,72,,LDH,LDH activity assay kit,92.47863,10.1186/1556-276x-7-77,138,,145.8,17.7,RAW 264.7,Nanoscale Research LettersВ,Springer New York,2012,Dilemmas in the reliable estimation of theВ in-vitroВ cell viability in magnetic nanoparticle engineering: which tests and what protocols?,TRUE,TRUE,green,138_hoskins2012.pdf,1
4575,Fe3O4,,PEI,,,,,,A,Mouse,,Monocyte/Macrophage,A,72,,LDH,LDH activity assay kit,92.47863,10.1186/1556-276x-7-77,138,,145.8,17.7,RAW 264.7,Nanoscale Research LettersВ,Springer New York,2012,Dilemmas in the reliable estimation of theВ in-vitroВ cell viability in magnetic nanoparticle engineering: which tests and what protocols?,TRUE,TRUE,green,138_hoskins2012.pdf,1
4576,Fe3O4,,PEG to the PEI,,,,,,H,Human,,,A,72,,MTS,tetrazolium salt,95.91124,10.1186/1556-276x-7-77,138,,361.4,12.1,SH-SY5Y,Nanoscale Research LettersВ,Springer New York,2012,Dilemmas in the reliable estimation of theВ in-vitroВ cell viability in magnetic nanoparticle engineering: which tests and what protocols?,TRUE,TRUE,green,138_hoskins2012.pdf,1
4577,Fe3O4,,PEG to the PEI,,,,,,H,Human,,,A,72,,MTS,tetrazolium salt,101.4378,10.1186/1556-276x-7-77,138,,361.4,12.1,SH-SY5Y,Nanoscale Research LettersВ,Springer New York,2012,Dilemmas in the reliable estimation of theВ in-vitroВ cell viability in magnetic nanoparticle engineering: which tests and what protocols?,TRUE,TRUE,green,138_hoskins2012.pdf,1
4578,Fe3O4,,PEG to the PEI,,,,,,H,Human,,,A,72,,MTS,tetrazolium salt,114.3818,10.1186/1556-276x-7-77,138,,361.4,12.1,SH-SY5Y,Nanoscale Research LettersВ,Springer New York,2012,Dilemmas in the reliable estimation of theВ in-vitroВ cell viability in magnetic nanoparticle engineering: which tests and what protocols?,TRUE,TRUE,green,138_hoskins2012.pdf,1
4579,Fe3O4,,PEG to the PEI,,,,,,H,Human,,,A,72,,MTS,tetrazolium salt,162.8682,10.1186/1556-276x-7-77,138,,361.4,12.1,SH-SY5Y,Nanoscale Research LettersВ,Springer New York,2012,Dilemmas in the reliable estimation of theВ in-vitroВ cell viability in magnetic nanoparticle engineering: which tests and what protocols?,TRUE,TRUE,green,138_hoskins2012.pdf,1
4580,Fe3O4,,PEG to the PEI,,,,,,H,Human,,,A,72,,MTS,tetrazolium salt,163.8035,10.1186/1556-276x-7-77,138,,361.4,12.1,SH-SY5Y,Nanoscale Research LettersВ,Springer New York,2012,Dilemmas in the reliable estimation of theВ in-vitroВ cell viability in magnetic nanoparticle engineering: which tests and what protocols?,TRUE,TRUE,green,138_hoskins2012.pdf,1
4581,Fe3O4,,PEG to the PEI,,,,,,H,Human,,,A,72,,CellTiterBlue,Alamar blue,240.8863,10.1186/1556-276x-7-77,138,,361.4,12.1,SH-SY5Y,Nanoscale Research LettersВ,Springer New York,2012,Dilemmas in the reliable estimation of theВ in-vitroВ cell viability in magnetic nanoparticle engineering: which tests and what protocols?,TRUE,TRUE,green,138_hoskins2012.pdf,1
4582,Fe3O4,,PEG to the PEI,,,,,,H,Human,,,A,72,,CellTiterBlue,Alamar blue,248.2997,10.1186/1556-276x-7-77,138,,361.4,12.1,SH-SY5Y,Nanoscale Research LettersВ,Springer New York,2012,Dilemmas in the reliable estimation of theВ in-vitroВ cell viability in magnetic nanoparticle engineering: which tests and what protocols?,TRUE,TRUE,green,138_hoskins2012.pdf,1
4583,Fe3O4,,PEG to the PEI,,,,,,H,Human,,,A,72,,CellTiterBlue,Alamar blue,323.3777,10.1186/1556-276x-7-77,138,,361.4,12.1,SH-SY5Y,Nanoscale Research LettersВ,Springer New York,2012,Dilemmas in the reliable estimation of theВ in-vitroВ cell viability in magnetic nanoparticle engineering: which tests and what protocols?,TRUE,TRUE,green,138_hoskins2012.pdf,1
4584,Fe3O4,,PEG to the PEI,,,,,,H,Human,,,A,72,,CellTiterBlue,Alamar blue,401.9854,10.1186/1556-276x-7-77,138,,361.4,12.1,SH-SY5Y,Nanoscale Research LettersВ,Springer New York,2012,Dilemmas in the reliable estimation of theВ in-vitroВ cell viability in magnetic nanoparticle engineering: which tests and what protocols?,TRUE,TRUE,green,138_hoskins2012.pdf,1
4585,Fe3O4,,PEG to the PEI,,,,,,H,Human,,,A,72,,CellTiterBlue,Alamar blue,404.8117,10.1186/1556-276x-7-77,138,,361.4,12.1,SH-SY5Y,Nanoscale Research LettersВ,Springer New York,2012,Dilemmas in the reliable estimation of theВ in-vitroВ cell viability in magnetic nanoparticle engineering: which tests and what protocols?,TRUE,TRUE,green,138_hoskins2012.pdf,1
4586,Fe3O4,,PEG to the PEI,,,,,,H,Human,,,A,72,,CellTiterBlue,Alamar blue,103.4386,10.1186/1556-276x-7-77,138,,361.4,12.1,SH-SY5Y,Nanoscale Research LettersВ,Springer New York,2012,Dilemmas in the reliable estimation of theВ in-vitroВ cell viability in magnetic nanoparticle engineering: which tests and what protocols?,TRUE,TRUE,green,138_hoskins2012.pdf,1
4587,Fe3O4,,PEG to the PEI,,,,,,H,Human,,,A,72,,CellTiterBlue,Alamar blue,88.25786,10.1186/1556-276x-7-77,138,,361.4,12.1,SH-SY5Y,Nanoscale Research LettersВ,Springer New York,2012,Dilemmas in the reliable estimation of theВ in-vitroВ cell viability in magnetic nanoparticle engineering: which tests and what protocols?,TRUE,TRUE,green,138_hoskins2012.pdf,1
4588,Fe3O4,,PEG to the PEI,,,,,,H,Human,,,A,72,,CellTiterBlue,Alamar blue,63.54501,10.1186/1556-276x-7-77,138,,361.4,12.1,SH-SY5Y,Nanoscale Research LettersВ,Springer New York,2012,Dilemmas in the reliable estimation of theВ in-vitroВ cell viability in magnetic nanoparticle engineering: which tests and what protocols?,TRUE,TRUE,green,138_hoskins2012.pdf,1
4589,Fe3O4,,PEG to the PEI,,,,,,H,Human,,,A,72,,CellTiterBlue,Alamar blue,21.65069,10.1186/1556-276x-7-77,138,,361.4,12.1,SH-SY5Y,Nanoscale Research LettersВ,Springer New York,2012,Dilemmas in the reliable estimation of theВ in-vitroВ cell viability in magnetic nanoparticle engineering: which tests and what protocols?,TRUE,TRUE,green,138_hoskins2012.pdf,1
4590,Fe3O4,,PEG to the PEI,,,,,,H,Human,,,A,72,,CellTiterBlue,Alamar blue,24.47699,10.1186/1556-276x-7-77,138,,361.4,12.1,SH-SY5Y,Nanoscale Research LettersВ,Springer New York,2012,Dilemmas in the reliable estimation of theВ in-vitroВ cell viability in magnetic nanoparticle engineering: which tests and what protocols?,TRUE,TRUE,green,138_hoskins2012.pdf,1
4591,Fe3O4,,PEG to the PEI,,,,,,A,Mouse,,Monocyte/Macrophage,A,72,,MTS,tetrazolium salt,100.049,10.1186/1556-276x-7-77,138,,361.4,12.1,RAW 264.7,Nanoscale Research LettersВ,Springer New York,2012,Dilemmas in the reliable estimation of theВ in-vitroВ cell viability in magnetic nanoparticle engineering: which tests and what protocols?,TRUE,TRUE,green,138_hoskins2012.pdf,1
4592,Fe3O4,,PEG to the PEI,,,,,,A,Mouse,,Monocyte/Macrophage,A,72,,MTS,tetrazolium salt,93.75041,10.1186/1556-276x-7-77,138,,361.4,12.1,RAW 264.7,Nanoscale Research LettersВ,Springer New York,2012,Dilemmas in the reliable estimation of theВ in-vitroВ cell viability in magnetic nanoparticle engineering: which tests and what protocols?,TRUE,TRUE,green,138_hoskins2012.pdf,1
4593,Fe3O4,,PEG to the PEI,,,,,,A,Mouse,,Monocyte/Macrophage,A,72,,MTS,tetrazolium salt,85.11987,10.1186/1556-276x-7-77,138,,361.4,12.1,RAW 264.7,Nanoscale Research LettersВ,Springer New York,2012,Dilemmas in the reliable estimation of theВ in-vitroВ cell viability in magnetic nanoparticle engineering: which tests and what protocols?,TRUE,TRUE,green,138_hoskins2012.pdf,1
4594,Fe3O4,,PEG to the PEI,,,,,,A,Mouse,,Monocyte/Macrophage,A,72,,MTS,tetrazolium salt,100.3968,10.1186/1556-276x-7-77,138,,361.4,12.1,RAW 264.7,Nanoscale Research LettersВ,Springer New York,2012,Dilemmas in the reliable estimation of theВ in-vitroВ cell viability in magnetic nanoparticle engineering: which tests and what protocols?,TRUE,TRUE,green,138_hoskins2012.pdf,1
4595,Fe3O4,,PEG to the PEI,,,,,,A,Mouse,,Monocyte/Macrophage,A,72,,MTS,tetrazolium salt,129.3651,10.1186/1556-276x-7-77,138,,361.4,12.1,RAW 264.7,Nanoscale Research LettersВ,Springer New York,2012,Dilemmas in the reliable estimation of theВ in-vitroВ cell viability in magnetic nanoparticle engineering: which tests and what protocols?,TRUE,TRUE,green,138_hoskins2012.pdf,1
4596,Fe3O4,,PEG to the PEI,,,,,,A,Mouse,,Monocyte/Macrophage,A,72,,CellTiterBlue,Alamar blue,104.8093,10.1186/1556-276x-7-77,138,,361.4,12.1,RAW 264.7,Nanoscale Research LettersВ,Springer New York,2012,Dilemmas in the reliable estimation of theВ in-vitroВ cell viability in magnetic nanoparticle engineering: which tests and what protocols?,TRUE,TRUE,green,138_hoskins2012.pdf,1
4597,Fe3O4,,PEG to the PEI,,,,,,A,Mouse,,Monocyte/Macrophage,A,72,,CellTiterBlue,Alamar blue,110.4154,10.1186/1556-276x-7-77,138,,361.4,12.1,RAW 264.7,Nanoscale Research LettersВ,Springer New York,2012,Dilemmas in the reliable estimation of theВ in-vitroВ cell viability in magnetic nanoparticle engineering: which tests and what protocols?,TRUE,TRUE,green,138_hoskins2012.pdf,1
4598,Fe3O4,,PEG to the PEI,,,,,,A,Mouse,,Monocyte/Macrophage,A,72,,CellTiterBlue,Alamar blue,115.277,10.1186/1556-276x-7-77,138,,361.4,12.1,RAW 264.7,Nanoscale Research LettersВ,Springer New York,2012,Dilemmas in the reliable estimation of theВ in-vitroВ cell viability in magnetic nanoparticle engineering: which tests and what protocols?,TRUE,TRUE,green,138_hoskins2012.pdf,1
4599,Fe3O4,,PEG to the PEI,,,,,,A,Mouse,,Monocyte/Macrophage,A,72,,CellTiterBlue,Alamar blue,108.3333,10.1186/1556-276x-7-77,138,,361.4,12.1,RAW 264.7,Nanoscale Research LettersВ,Springer New York,2012,Dilemmas in the reliable estimation of theВ in-vitroВ cell viability in magnetic nanoparticle engineering: which tests and what protocols?,TRUE,TRUE,green,138_hoskins2012.pdf,1
4600,Fe3O4,,PEG to the PEI,,,,,,A,Mouse,,Monocyte/Macrophage,A,72,,CellTiterBlue,Alamar blue,107.9365,10.1186/1556-276x-7-77,138,,361.4,12.1,RAW 264.7,Nanoscale Research LettersВ,Springer New York,2012,Dilemmas in the reliable estimation of theВ in-vitroВ cell viability in magnetic nanoparticle engineering: which tests and what protocols?,TRUE,TRUE,green,138_hoskins2012.pdf,1
4601,Fe3O4,,PEG to the PEI,,,,,,A,Mouse,,Monocyte/Macrophage,A,72,,CellTiterBlue,Alamar blue,96.08073,10.1186/1556-276x-7-77,138,,361.4,12.1,RAW 264.7,Nanoscale Research LettersВ,Springer New York,2012,Dilemmas in the reliable estimation of theВ in-vitroВ cell viability in magnetic nanoparticle engineering: which tests and what protocols?,TRUE,TRUE,green,138_hoskins2012.pdf,1
4602,Fe3O4,,PEG to the PEI,,,,,,A,Mouse,,Monocyte/Macrophage,A,72,,CellTiterBlue,Alamar blue,86.60592,10.1186/1556-276x-7-77,138,,361.4,12.1,RAW 264.7,Nanoscale Research LettersВ,Springer New York,2012,Dilemmas in the reliable estimation of theВ in-vitroВ cell viability in magnetic nanoparticle engineering: which tests and what protocols?,TRUE,TRUE,green,138_hoskins2012.pdf,1
4603,Fe3O4,,PEG to the PEI,,,,,,A,Mouse,,Monocyte/Macrophage,A,72,,CellTiterBlue,Alamar blue,75.59442,10.1186/1556-276x-7-77,138,,361.4,12.1,RAW 264.7,Nanoscale Research LettersВ,Springer New York,2012,Dilemmas in the reliable estimation of theВ in-vitroВ cell viability in magnetic nanoparticle engineering: which tests and what protocols?,TRUE,TRUE,green,138_hoskins2012.pdf,1
4604,Fe3O4,,PEG to the PEI,,,,,,A,Mouse,,Monocyte/Macrophage,A,72,,CellTiterBlue,Alamar blue,73.4127,10.1186/1556-276x-7-77,138,,361.4,12.1,RAW 264.7,Nanoscale Research LettersВ,Springer New York,2012,Dilemmas in the reliable estimation of theВ in-vitroВ cell viability in magnetic nanoparticle engineering: which tests and what protocols?,TRUE,TRUE,green,138_hoskins2012.pdf,1
4605,Fe3O4,,PEG to the PEI,,,,,,A,Mouse,,Monocyte/Macrophage,A,72,,CellTiterBlue,Alamar blue,73.80953,10.1186/1556-276x-7-77,138,,361.4,12.1,RAW 264.7,Nanoscale Research LettersВ,Springer New York,2012,Dilemmas in the reliable estimation of theВ in-vitroВ cell viability in magnetic nanoparticle engineering: which tests and what protocols?,TRUE,TRUE,green,138_hoskins2012.pdf,1
4606,Fe3O4,,PEG to the PEI,,,,,,H,Human,,,A,24,,Live/Dead,trypan blue,95.48023,10.1186/1556-276x-7-77,138,,361.4,12.1,SH-SY5Y,Nanoscale Research LettersВ,Springer New York,2012,Dilemmas in the reliable estimation of theВ in-vitroВ cell viability in magnetic nanoparticle engineering: which tests and what protocols?,TRUE,TRUE,green,138_hoskins2012.pdf,1
4607,Fe3O4,,PEG to the PEI,,,,,,H,Human,,,A,24,,Live/Dead,trypan blue,64.40678,10.1186/1556-276x-7-77,138,,361.4,12.1,SH-SY5Y,Nanoscale Research LettersВ,Springer New York,2012,Dilemmas in the reliable estimation of theВ in-vitroВ cell viability in magnetic nanoparticle engineering: which tests and what protocols?,TRUE,TRUE,green,138_hoskins2012.pdf,1
4608,Fe3O4,,PEG to the PEI,,,,,,H,Human,,,A,24,,Live/Dead,trypan blue,57.06215,10.1186/1556-276x-7-77,138,,361.4,12.1,SH-SY5Y,Nanoscale Research LettersВ,Springer New York,2012,Dilemmas in the reliable estimation of theВ in-vitroВ cell viability in magnetic nanoparticle engineering: which tests and what protocols?,TRUE,TRUE,green,138_hoskins2012.pdf,1
4609,Fe3O4,,PEG to the PEI,,,,,,H,Human,,,A,24,,Live/Dead,trypan blue,56.49717,10.1186/1556-276x-7-77,138,,361.4,12.1,SH-SY5Y,Nanoscale Research LettersВ,Springer New York,2012,Dilemmas in the reliable estimation of theВ in-vitroВ cell viability in magnetic nanoparticle engineering: which tests and what protocols?,TRUE,TRUE,green,138_hoskins2012.pdf,1
4610,Fe3O4,,PEG to the PEI,,,,,,H,Human,,,A,24,,Live/Dead,trypan blue,55.93221,10.1186/1556-276x-7-77,138,,361.4,12.1,SH-SY5Y,Nanoscale Research LettersВ,Springer New York,2012,Dilemmas in the reliable estimation of theВ in-vitroВ cell viability in magnetic nanoparticle engineering: which tests and what protocols?,TRUE,TRUE,green,138_hoskins2012.pdf,1
4611,Fe3O4,,PEG to the PEI,,,,,,H,Human,,,A,72,,Live/Dead,trypan blue,61.01695,10.1186/1556-276x-7-77,138,,361.4,12.1,SH-SY5Y,Nanoscale Research LettersВ,Springer New York,2012,Dilemmas in the reliable estimation of theВ in-vitroВ cell viability in magnetic nanoparticle engineering: which tests and what protocols?,TRUE,TRUE,green,138_hoskins2012.pdf,1
4612,Fe3O4,,PEG to the PEI,,,,,,H,Human,,,A,72,,Live/Dead,trypan blue,37.28814,10.1186/1556-276x-7-77,138,,361.4,12.1,SH-SY5Y,Nanoscale Research LettersВ,Springer New York,2012,Dilemmas in the reliable estimation of theВ in-vitroВ cell viability in magnetic nanoparticle engineering: which tests and what protocols?,TRUE,TRUE,green,138_hoskins2012.pdf,1
4613,Fe3O4,,PEG to the PEI,,,,,,H,Human,,,A,72,,Live/Dead,trypan blue,23.72881,10.1186/1556-276x-7-77,138,,361.4,12.1,SH-SY5Y,Nanoscale Research LettersВ,Springer New York,2012,Dilemmas in the reliable estimation of theВ in-vitroВ cell viability in magnetic nanoparticle engineering: which tests and what protocols?,TRUE,TRUE,green,138_hoskins2012.pdf,1
4614,Fe3O4,,PEG to the PEI,,,,,,H,Human,,,A,72,,Live/Dead,trypan blue,13.55932,10.1186/1556-276x-7-77,138,,361.4,12.1,SH-SY5Y,Nanoscale Research LettersВ,Springer New York,2012,Dilemmas in the reliable estimation of theВ in-vitroВ cell viability in magnetic nanoparticle engineering: which tests and what protocols?,TRUE,TRUE,green,138_hoskins2012.pdf,1
4615,Fe3O4,,PEG to the PEI,,,,,,H,Human,,,A,72,,Live/Dead,trypan blue,2.824859,10.1186/1556-276x-7-77,138,,361.4,12.1,SH-SY5Y,Nanoscale Research LettersВ,Springer New York,2012,Dilemmas in the reliable estimation of theВ in-vitroВ cell viability in magnetic nanoparticle engineering: which tests and what protocols?,TRUE,TRUE,green,138_hoskins2012.pdf,1
4616,Fe3O4,,PEG to the PEI,,,,,,H,Human,,,A,120,,Live/Dead,trypan blue,56.49717,10.1186/1556-276x-7-77,138,,361.4,12.1,SH-SY5Y,Nanoscale Research LettersВ,Springer New York,2012,Dilemmas in the reliable estimation of theВ in-vitroВ cell viability in magnetic nanoparticle engineering: which tests and what protocols?,TRUE,TRUE,green,138_hoskins2012.pdf,1
4617,Fe3O4,,PEG to the PEI,,,,,,H,Human,,,A,120,,Live/Dead,trypan blue,33.8983,10.1186/1556-276x-7-77,138,,361.4,12.1,SH-SY5Y,Nanoscale Research LettersВ,Springer New York,2012,Dilemmas in the reliable estimation of theВ in-vitroВ cell viability in magnetic nanoparticle engineering: which tests and what protocols?,TRUE,TRUE,green,138_hoskins2012.pdf,1
4618,Fe3O4,,PEG to the PEI,,,,,,H,Human,,,A,120,,Live/Dead,trypan blue,17.51412,10.1186/1556-276x-7-77,138,,361.4,12.1,SH-SY5Y,Nanoscale Research LettersВ,Springer New York,2012,Dilemmas in the reliable estimation of theВ in-vitroВ cell viability in magnetic nanoparticle engineering: which tests and what protocols?,TRUE,TRUE,green,138_hoskins2012.pdf,1
4619,Fe3O4,,PEG to the PEI,,,,,,H,Human,,,A,120,,Live/Dead,trypan blue,10.16949,10.1186/1556-276x-7-77,138,,361.4,12.1,SH-SY5Y,Nanoscale Research LettersВ,Springer New York,2012,Dilemmas in the reliable estimation of theВ in-vitroВ cell viability in magnetic nanoparticle engineering: which tests and what protocols?,TRUE,TRUE,green,138_hoskins2012.pdf,1
4620,Fe3O4,,PEG to the PEI,,,,,,H,Human,,,A,120,,Live/Dead,trypan blue,3.954802,10.1186/1556-276x-7-77,138,,361.4,12.1,SH-SY5Y,Nanoscale Research LettersВ,Springer New York,2012,Dilemmas in the reliable estimation of theВ in-vitroВ cell viability in magnetic nanoparticle engineering: which tests and what protocols?,TRUE,TRUE,green,138_hoskins2012.pdf,1
4621,Fe3O4,,PEG to the PEI,,,,,,H,Human,,,A,168,,Live/Dead,trypan blue,38.41808,10.1186/1556-276x-7-77,138,,361.4,12.1,SH-SY5Y,Nanoscale Research LettersВ,Springer New York,2012,Dilemmas in the reliable estimation of theВ in-vitroВ cell viability in magnetic nanoparticle engineering: which tests and what protocols?,TRUE,TRUE,green,138_hoskins2012.pdf,1
4622,Fe3O4,,PEG to the PEI,,,,,,H,Human,,,A,168,,Live/Dead,trypan blue,28.24859,10.1186/1556-276x-7-77,138,,361.4,12.1,SH-SY5Y,Nanoscale Research LettersВ,Springer New York,2012,Dilemmas in the reliable estimation of theВ in-vitroВ cell viability in magnetic nanoparticle engineering: which tests and what protocols?,TRUE,TRUE,green,138_hoskins2012.pdf,1
4623,Fe3O4,,PEG to the PEI,,,,,,H,Human,,,A,168,,Live/Dead,trypan blue,14.12429,10.1186/1556-276x-7-77,138,,361.4,12.1,SH-SY5Y,Nanoscale Research LettersВ,Springer New York,2012,Dilemmas in the reliable estimation of theВ in-vitroВ cell viability in magnetic nanoparticle engineering: which tests and what protocols?,TRUE,TRUE,green,138_hoskins2012.pdf,1
4624,Fe3O4,,PEG to the PEI,,,,,,H,Human,,,A,168,,Live/Dead,trypan blue,0,10.1186/1556-276x-7-77,138,,361.4,12.1,SH-SY5Y,Nanoscale Research LettersВ,Springer New York,2012,Dilemmas in the reliable estimation of theВ in-vitroВ cell viability in magnetic nanoparticle engineering: which tests and what protocols?,TRUE,TRUE,green,138_hoskins2012.pdf,1
4625,Fe3O4,,PEG to the PEI,,,,,,H,Human,,,A,168,,Live/Dead,trypan blue,0,10.1186/1556-276x-7-77,138,,361.4,12.1,SH-SY5Y,Nanoscale Research LettersВ,Springer New York,2012,Dilemmas in the reliable estimation of theВ in-vitroВ cell viability in magnetic nanoparticle engineering: which tests and what protocols?,TRUE,TRUE,green,138_hoskins2012.pdf,1
4626,Fe3O4,,PEG to the PEI,,,,,,A,Mouse,,Monocyte/Macrophage,A,24,,Live/Dead,trypan blue,100.5682,10.1186/1556-276x-7-77,138,,361.4,12.1,RAW 264.7,Nanoscale Research LettersВ,Springer New York,2012,Dilemmas in the reliable estimation of theВ in-vitroВ cell viability in magnetic nanoparticle engineering: which tests and what protocols?,TRUE,TRUE,green,138_hoskins2012.pdf,1
4627,Fe3O4,,PEG to the PEI,,,,,,A,Mouse,,Monocyte/Macrophage,A,24,,Live/Dead,trypan blue,84.09091,10.1186/1556-276x-7-77,138,,361.4,12.1,RAW 264.7,Nanoscale Research LettersВ,Springer New York,2012,Dilemmas in the reliable estimation of theВ in-vitroВ cell viability in magnetic nanoparticle engineering: which tests and what protocols?,TRUE,TRUE,green,138_hoskins2012.pdf,1
4628,Fe3O4,,PEG to the PEI,,,,,,A,Mouse,,Monocyte/Macrophage,A,24,,Live/Dead,trypan blue,83.52273,10.1186/1556-276x-7-77,138,,361.4,12.1,RAW 264.7,Nanoscale Research LettersВ,Springer New York,2012,Dilemmas in the reliable estimation of theВ in-vitroВ cell viability in magnetic nanoparticle engineering: which tests and what protocols?,TRUE,TRUE,green,138_hoskins2012.pdf,1
4629,Fe3O4,,PEG to the PEI,,,,,,A,Mouse,,Monocyte/Macrophage,A,24,,Live/Dead,trypan blue,79.54546,10.1186/1556-276x-7-77,138,,361.4,12.1,RAW 264.7,Nanoscale Research LettersВ,Springer New York,2012,Dilemmas in the reliable estimation of theВ in-vitroВ cell viability in magnetic nanoparticle engineering: which tests and what protocols?,TRUE,TRUE,green,138_hoskins2012.pdf,1
4630,Fe3O4,,PEG to the PEI,,,,,,A,Mouse,,Monocyte/Macrophage,A,24,,Live/Dead,trypan blue,55.68182,10.1186/1556-276x-7-77,138,,361.4,12.1,RAW 264.7,Nanoscale Research LettersВ,Springer New York,2012,Dilemmas in the reliable estimation of theВ in-vitroВ cell viability in magnetic nanoparticle engineering: which tests and what protocols?,TRUE,TRUE,green,138_hoskins2012.pdf,1
4631,Fe3O4,,PEG to the PEI,,,,,,A,Mouse,,Monocyte/Macrophage,A,72,,Live/Dead,trypan blue,98.86364,10.1186/1556-276x-7-77,138,,361.4,12.1,RAW 264.7,Nanoscale Research LettersВ,Springer New York,2012,Dilemmas in the reliable estimation of theВ in-vitroВ cell viability in magnetic nanoparticle engineering: which tests and what protocols?,TRUE,TRUE,green,138_hoskins2012.pdf,1
4632,Fe3O4,,PEG to the PEI,,,,,,A,Mouse,,Monocyte/Macrophage,A,72,,Live/Dead,trypan blue,86.36364,10.1186/1556-276x-7-77,138,,361.4,12.1,RAW 264.7,Nanoscale Research LettersВ,Springer New York,2012,Dilemmas in the reliable estimation of theВ in-vitroВ cell viability in magnetic nanoparticle engineering: which tests and what protocols?,TRUE,TRUE,green,138_hoskins2012.pdf,1
4633,Fe3O4,,PEG to the PEI,,,,,,A,Mouse,,Monocyte/Macrophage,A,72,,Live/Dead,trypan blue,82.95454,10.1186/1556-276x-7-77,138,,361.4,12.1,RAW 264.7,Nanoscale Research LettersВ,Springer New York,2012,Dilemmas in the reliable estimation of theВ in-vitroВ cell viability in magnetic nanoparticle engineering: which tests and what protocols?,TRUE,TRUE,green,138_hoskins2012.pdf,1
4634,Fe3O4,,PEG to the PEI,,,,,,A,Mouse,,Monocyte/Macrophage,A,72,,Live/Dead,trypan blue,60.79546,10.1186/1556-276x-7-77,138,,361.4,12.1,RAW 264.7,Nanoscale Research LettersВ,Springer New York,2012,Dilemmas in the reliable estimation of theВ in-vitroВ cell viability in magnetic nanoparticle engineering: which tests and what protocols?,TRUE,TRUE,green,138_hoskins2012.pdf,1
4635,Fe3O4,,PEG to the PEI,,,,,,A,Mouse,,Monocyte/Macrophage,A,72,,Live/Dead,trypan blue,55.11364,10.1186/1556-276x-7-77,138,,361.4,12.1,RAW 264.7,Nanoscale Research LettersВ,Springer New York,2012,Dilemmas in the reliable estimation of theВ in-vitroВ cell viability in magnetic nanoparticle engineering: which tests and what protocols?,TRUE,TRUE,green,138_hoskins2012.pdf,1
4636,Fe3O4,,PEG to the PEI,,,,,,A,Mouse,,Monocyte/Macrophage,A,120,,Live/Dead,trypan blue,92.61364,10.1186/1556-276x-7-77,138,,361.4,12.1,RAW 264.7,Nanoscale Research LettersВ,Springer New York,2012,Dilemmas in the reliable estimation of theВ in-vitroВ cell viability in magnetic nanoparticle engineering: which tests and what protocols?,TRUE,TRUE,green,138_hoskins2012.pdf,1
4637,Fe3O4,,PEG to the PEI,,,,,,A,Mouse,,Monocyte/Macrophage,A,120,,Live/Dead,trypan blue,75.56818,10.1186/1556-276x-7-77,138,,361.4,12.1,RAW 264.7,Nanoscale Research LettersВ,Springer New York,2012,Dilemmas in the reliable estimation of theВ in-vitroВ cell viability in magnetic nanoparticle engineering: which tests and what protocols?,TRUE,TRUE,green,138_hoskins2012.pdf,1
4638,Fe3O4,,PEG to the PEI,,,,,,A,Mouse,,Monocyte/Macrophage,A,120,,Live/Dead,trypan blue,74.43182,10.1186/1556-276x-7-77,138,,361.4,12.1,RAW 264.7,Nanoscale Research LettersВ,Springer New York,2012,Dilemmas in the reliable estimation of theВ in-vitroВ cell viability in magnetic nanoparticle engineering: which tests and what protocols?,TRUE,TRUE,green,138_hoskins2012.pdf,1
4639,Fe3O4,,PEG to the PEI,,,,,,A,Mouse,,Monocyte/Macrophage,A,120,,Live/Dead,trypan blue,53.40909,10.1186/1556-276x-7-77,138,,361.4,12.1,RAW 264.7,Nanoscale Research LettersВ,Springer New York,2012,Dilemmas in the reliable estimation of theВ in-vitroВ cell viability in magnetic nanoparticle engineering: which tests and what protocols?,TRUE,TRUE,green,138_hoskins2012.pdf,1
4640,Fe3O4,,PEG to the PEI,,,,,,A,Mouse,,Monocyte/Macrophage,A,120,,Live/Dead,trypan blue,43.75,10.1186/1556-276x-7-77,138,,361.4,12.1,RAW 264.7,Nanoscale Research LettersВ,Springer New York,2012,Dilemmas in the reliable estimation of theВ in-vitroВ cell viability in magnetic nanoparticle engineering: which tests and what protocols?,TRUE,TRUE,green,138_hoskins2012.pdf,1
4641,Fe3O4,,PEG to the PEI,,,,,,A,Mouse,,Monocyte/Macrophage,A,168,,Live/Dead,trypan blue,69.88636,10.1186/1556-276x-7-77,138,,361.4,12.1,RAW 264.7,Nanoscale Research LettersВ,Springer New York,2012,Dilemmas in the reliable estimation of theВ in-vitroВ cell viability in magnetic nanoparticle engineering: which tests and what protocols?,TRUE,TRUE,green,138_hoskins2012.pdf,1
4642,Fe3O4,,PEG to the PEI,,,,,,A,Mouse,,Monocyte/Macrophage,A,168,,Live/Dead,trypan blue,61.93182,10.1186/1556-276x-7-77,138,,361.4,12.1,RAW 264.7,Nanoscale Research LettersВ,Springer New York,2012,Dilemmas in the reliable estimation of theВ in-vitroВ cell viability in magnetic nanoparticle engineering: which tests and what protocols?,TRUE,TRUE,green,138_hoskins2012.pdf,1
4643,Fe3O4,,PEG to the PEI,,,,,,A,Mouse,,Monocyte/Macrophage,A,168,,Live/Dead,trypan blue,55.11364,10.1186/1556-276x-7-77,138,,361.4,12.1,RAW 264.7,Nanoscale Research LettersВ,Springer New York,2012,Dilemmas in the reliable estimation of theВ in-vitroВ cell viability in magnetic nanoparticle engineering: which tests and what protocols?,TRUE,TRUE,green,138_hoskins2012.pdf,1
4644,Fe3O4,,PEG to the PEI,,,,,,A,Mouse,,Monocyte/Macrophage,A,168,,Live/Dead,trypan blue,50.56818,10.1186/1556-276x-7-77,138,,361.4,12.1,RAW 264.7,Nanoscale Research LettersВ,Springer New York,2012,Dilemmas in the reliable estimation of theВ in-vitroВ cell viability in magnetic nanoparticle engineering: which tests and what protocols?,TRUE,TRUE,green,138_hoskins2012.pdf,1
4645,Fe3O4,,PEG to the PEI,,,,,,A,Mouse,,Monocyte/Macrophage,A,168,,Live/Dead,trypan blue,32.95454,10.1186/1556-276x-7-77,138,,361.4,12.1,RAW 264.7,Nanoscale Research LettersВ,Springer New York,2012,Dilemmas in the reliable estimation of theВ in-vitroВ cell viability in magnetic nanoparticle engineering: which tests and what protocols?,TRUE,TRUE,green,138_hoskins2012.pdf,1
4646,Fe3O4,,PEG to the PEI,,,,,,H,Human,,,A,1,,LDH,LDH activity assay kit,92.11166,10.1186/1556-276x-7-77,138,,361.4,12.1,SH-SY5Y,Nanoscale Research LettersВ,Springer New York,2012,Dilemmas in the reliable estimation of theВ in-vitroВ cell viability in magnetic nanoparticle engineering: which tests and what protocols?,TRUE,TRUE,green,138_hoskins2012.pdf,1
4647,Fe3O4,,PEG to the PEI,,,,,,H,Human,,,A,1,,LDH,LDH activity assay kit,92.12788,10.1186/1556-276x-7-77,138,,361.4,12.1,SH-SY5Y,Nanoscale Research LettersВ,Springer New York,2012,Dilemmas in the reliable estimation of theВ in-vitroВ cell viability in magnetic nanoparticle engineering: which tests and what protocols?,TRUE,TRUE,green,138_hoskins2012.pdf,1
4648,Fe3O4,,PEG to the PEI,,,,,,H,Human,,,A,1,,LDH,LDH activity assay kit,92.14161,10.1186/1556-276x-7-77,138,,361.4,12.1,SH-SY5Y,Nanoscale Research LettersВ,Springer New York,2012,Dilemmas in the reliable estimation of theВ in-vitroВ cell viability in magnetic nanoparticle engineering: which tests and what protocols?,TRUE,TRUE,green,138_hoskins2012.pdf,1
4649,Fe3O4,,PEG to the PEI,,,,,,H,Human,,,A,1,,LDH,LDH activity assay kit,90.74149,10.1186/1556-276x-7-77,138,,361.4,12.1,SH-SY5Y,Nanoscale Research LettersВ,Springer New York,2012,Dilemmas in the reliable estimation of theВ in-vitroВ cell viability in magnetic nanoparticle engineering: which tests and what protocols?,TRUE,TRUE,green,138_hoskins2012.pdf,1
4650,Fe3O4,,PEG to the PEI,,,,,,H,Human,,,A,1,,LDH,LDH activity assay kit,91.70111,10.1186/1556-276x-7-77,138,,361.4,12.1,SH-SY5Y,Nanoscale Research LettersВ,Springer New York,2012,Dilemmas in the reliable estimation of theВ in-vitroВ cell viability in magnetic nanoparticle engineering: which tests and what protocols?,TRUE,TRUE,green,138_hoskins2012.pdf,1
4651,Fe3O4,,PEG to the PEI,,,,,,H,Human,,,A,4,,LDH,LDH activity assay kit,93.64406,10.1186/1556-276x-7-77,138,,361.4,12.1,SH-SY5Y,Nanoscale Research LettersВ,Springer New York,2012,Dilemmas in the reliable estimation of theВ in-vitroВ cell viability in magnetic nanoparticle engineering: which tests and what protocols?,TRUE,TRUE,green,138_hoskins2012.pdf,1
