Repository: anastasiavepreva/ChemX

# ChemX: A Collection of Chemistry Datasets for Benchmarking Automated Information Extraction

## Abstract

ChemX is a collection of 10 manually curated benchmarking datasets developed to support robust automated information extraction in chemistry. It spans two major domains — **nanomaterials** and **small molecules** — and enables evaluation across multiple modalities including text, tables, and figures.

ChemX is designed to benchmark large language models and multi-agent systems in real-world chemical contexts, emphasizing reproducibility, schema-based annotation, and domain-specific validation.

File: datasets/Cytotox.csv (part 41 of 49)
sn,material,shape,coat_functional_group,synthesis_method,surface_charge,size_in_medium_nm,zeta_in_medium_mv,no_of_cells_cells_well,human_animal,cell_source,cell_tissue,cell_morphology,cell_age,time_hr,concentration,test,test_indicator,viability_%,doi,article_list,core_nm,hydrodynamic_nm,potential_mv,cell_type,journal_name,publisher,year,title,journal_is_oa,is_oa,oa_status,pdf,access
5287,MnO,,,,,,,,H,Human,Lung,Epithelial,A,48,,Live/Dead,"Calcein AM, Ethidium homodimer-1",32.53112,10.1007/s00449-009-0354-5,143,,14,,A549,Bioprocess and Biosystems Engineering,Springer Science and Business Media LLC,2009,In vitro cytotoxicity screening of water-dispersible metal oxide nanoparticles in human cell lines,FALSE,FALSE,closed,143_choi2009.pdf,0
5288,MnO,,,,,,,,H,Human,Breast,Epithelial,A,48,,Live/Dead,"Calcein AM, Ethidium homodimer-1",60.41494,10.1007/s00449-009-0354-5,143,,14,,MCF7,Bioprocess and Biosystems Engineering,Springer Science and Business Media LLC,2009,In vitro cytotoxicity screening of water-dispersible metal oxide nanoparticles in human cell lines,FALSE,FALSE,closed,143_choi2009.pdf,0
5289,MnO,,,,,,,,H,Human,Brain,Fibroblast,A,48,,Live/Dead,"Calcein AM, Ethidium homodimer-1",29.87552,10.1007/s00449-009-0354-5,143,,14,,T98G,Bioprocess and Biosystems Engineering,Springer Science and Business Media LLC,2009,In vitro cytotoxicity screening of water-dispersible metal oxide nanoparticles in human cell lines,FALSE,FALSE,closed,143_choi2009.pdf,0
5290,MnO,,,,,,,,H,Human,Lung,Epithelial,A,96,,Live/Dead,"Calcein AM, Ethidium homodimer-1",77.44945,10.1007/s00449-009-0354-5,143,,14,,A549,Bioprocess and Biosystems Engineering,Springer Science and Business Media LLC,2009,In vitro cytotoxicity screening of water-dispersible metal oxide nanoparticles in human cell lines,FALSE,FALSE,closed,143_choi2009.pdf,0
5291,MnO,,,,,,,,H,Human,Breast,Epithelial,A,96,,Live/Dead,"Calcein AM, Ethidium homodimer-1",78.98499,10.1007/s00449-009-0354-5,143,,14,,MCF7,Bioprocess and Biosystems Engineering,Springer Science and Business Media LLC,2009,In vitro cytotoxicity screening of water-dispersible metal oxide nanoparticles in human cell lines,FALSE,FALSE,closed,143_choi2009.pdf,0
5292,MnO,,,,,,,,H,Human,Brain,Fibroblast,A,96,,Live/Dead,"Calcein AM, Ethidium homodimer-1",99.18919,10.1007/s00449-009-0354-5,143,,14,,T98G,Bioprocess and Biosystems Engineering,Springer Science and Business Media LLC,2009,In vitro cytotoxicity screening of water-dispersible metal oxide nanoparticles in human cell lines,FALSE,FALSE,closed,143_choi2009.pdf,0
5293,Bi,,,,,,,,H,Human,,,A,24,,Live/Dead,"Calcein AM, Ethidium homodimer-1",97.05882,10.1007/s10856-012-4716-1,4,,20,,HeLa,Journal of Materials Science: Materials in Medicine,Springer Science and Business Media LLC,2012,In vitro cytotoxicity of surface modified bismuth nanoparticles,FALSE,FALSE,closed,4_luo2012.pdf,0
5294,Bi,,,,,,,,H,Human,,,A,24,,Live/Dead,"Calcein AM, Ethidium homodimer-1",85.88236,10.1007/s10856-012-4716-1,4,,20,,HeLa,Journal of Materials Science: Materials in Medicine,Springer Science and Business Media LLC,2012,In vitro cytotoxicity of surface modified bismuth nanoparticles,FALSE,FALSE,closed,4_luo2012.pdf,0
5295,Bi,,,,,,,,H,Human,,,A,24,,Live/Dead,"Calcein AM, Ethidium homodimer-1",55.88236,10.1007/s10856-012-4716-1,4,,20,,HeLa,Journal of Materials Science: Materials in Medicine,Springer Science and Business Media LLC,2012,In vitro cytotoxicity of surface modified bismuth nanoparticles,FALSE,FALSE,closed,4_luo2012.pdf,0
5296,Bi,,,,,,,,H,Human,,,A,24,,Live/Dead,"Calcein AM, Ethidium homodimer-1",98.83041,10.1007/s10856-012-4716-1,4,,20,,MG-63,Journal of Materials Science: Materials in Medicine,Springer Science and Business Media LLC,2012,In vitro cytotoxicity of surface modified bismuth nanoparticles,FALSE,FALSE,closed,4_luo2012.pdf,0
5297,Bi,,,,,,,,H,Human,,,A,24,,Live/Dead,"Calcein AM, Ethidium homodimer-1",87.13451,10.1007/s10856-012-4716-1,4,,20,,MG-63,Journal of Materials Science: Materials in Medicine,Springer Science and Business Media LLC,2012,In vitro cytotoxicity of surface modified bismuth nanoparticles,FALSE,FALSE,closed,4_luo2012.pdf,0
5298,Bi,,,,,,,,H,Human,,,A,24,,Live/Dead,"Calcein AM, Ethidium homodimer-1",71.34503,10.1007/s10856-012-4716-1,4,,20,,MG-63,Journal of Materials Science: Materials in Medicine,Springer Science and Business Media LLC,2012,In vitro cytotoxicity of surface modified bismuth nanoparticles,FALSE,FALSE,closed,4_luo2012.pdf,0
5299,Bi,,,,,,,,H,Human,,,A,24,,MTT,tetrazolium salt,95.54656,10.1007/s10856-012-4716-1,4,,20,,HeLa,Journal of Materials Science: Materials in Medicine,Springer Science and Business Media LLC,2012,In vitro cytotoxicity of surface modified bismuth nanoparticles,FALSE,FALSE,closed,4_luo2012.pdf,0
5300,Bi,,,,,,,,H,Human,,,A,24,,MTT,tetrazolium salt,87.04453,10.1007/s10856-012-4716-1,4,,20,,HeLa,Journal of Materials Science: Materials in Medicine,Springer Science and Business Media LLC,2012,In vitro cytotoxicity of surface modified bismuth nanoparticles,FALSE,FALSE,closed,4_luo2012.pdf,0
5301,Bi,,,,,,,,H,Human,,,A,24,,MTT,tetrazolium salt,54.25101,10.1007/s10856-012-4716-1,4,,20,,HeLa,Journal of Materials Science: Materials in Medicine,Springer Science and Business Media LLC,2012,In vitro cytotoxicity of surface modified bismuth nanoparticles,FALSE,FALSE,closed,4_luo2012.pdf,0
5302,Bi,,,,,,,,H,Human,,,A,24,,MTT,tetrazolium salt,96.76113,10.1007/s10856-012-4716-1,4,,20,,MG-63,Journal of Materials Science: Materials in Medicine,Springer Science and Business Media LLC,2012,In vitro cytotoxicity of surface modified bismuth nanoparticles,FALSE,FALSE,closed,4_luo2012.pdf,0
5303,Bi,,,,,,,,H,Human,,,A,24,,MTT,tetrazolium salt,93.11741,10.1007/s10856-012-4716-1,4,,20,,MG-63,Journal of Materials Science: Materials in Medicine,Springer Science and Business Media LLC,2012,In vitro cytotoxicity of surface modified bismuth nanoparticles,FALSE,FALSE,closed,4_luo2012.pdf,0
5304,Bi,,,,,,,,H,Human,,,A,24,,MTT,tetrazolium salt,68.0162,10.1007/s10856-012-4716-1,4,,20,,MG-63,Journal of Materials Science: Materials in Medicine,Springer Science and Business Media LLC,2012,In vitro cytotoxicity of surface modified bismuth nanoparticles,FALSE,FALSE,closed,4_luo2012.pdf,0
5305,Bi,,,,,,,,H,Human,,,A,12,,Live/Dead,"Calcein AM, Ethidium homodimer-1",90.95965,10.1007/s10856-012-4716-1,4,,20,,HeLa,Journal of Materials Science: Materials in Medicine,Springer Science and Business Media LLC,2012,In vitro cytotoxicity of surface modified bismuth nanoparticles,FALSE,FALSE,closed,4_luo2012.pdf,0
5306,Bi,,,,,,,,H,Human,,,A,24,,Live/Dead,"Calcein AM, Ethidium homodimer-1",75.72383,10.1007/s10856-012-4716-1,4,,20,,HeLa,Journal of Materials Science: Materials in Medicine,Springer Science and Business Media LLC,2012,In vitro cytotoxicity of surface modified bismuth nanoparticles,FALSE,FALSE,closed,4_luo2012.pdf,0
5307,Bi,,,,,,,,H,Human,,,A,48,,Live/Dead,"Calcein AM, Ethidium homodimer-1",55.57843,10.1007/s10856-012-4716-1,4,,20,,HeLa,Journal of Materials Science: Materials in Medicine,Springer Science and Business Media LLC,2012,In vitro cytotoxicity of surface modified bismuth nanoparticles,FALSE,FALSE,closed,4_luo2012.pdf,0
5308,Bi,,,,,,,,H,Human,,,A,72,,Live/Dead,"Calcein AM, Ethidium homodimer-1",34.6066,10.1007/s10856-012-4716-1,4,,20,,HeLa,Journal of Materials Science: Materials in Medicine,Springer Science and Business Media LLC,2012,In vitro cytotoxicity of surface modified bismuth nanoparticles,FALSE,FALSE,closed,4_luo2012.pdf,0
5309,Bi,,,,,,,,H,Human,,,A,96,,Live/Dead,"Calcein AM, Ethidium homodimer-1",23.14157,10.1007/s10856-012-4716-1,4,,20,,HeLa,Journal of Materials Science: Materials in Medicine,Springer Science and Business Media LLC,2012,In vitro cytotoxicity of surface modified bismuth nanoparticles,FALSE,FALSE,closed,4_luo2012.pdf,0
5310,Bi,,,,,,,,H,Human,,,A,12,,MTT,tetrazolium salt,93.75,10.1007/s10856-012-4716-1,4,,20,,MG-63,Journal of Materials Science: Materials in Medicine,Springer Science and Business Media LLC,2012,In vitro cytotoxicity of surface modified bismuth nanoparticles,FALSE,FALSE,closed,4_luo2012.pdf,0
5311,Bi,,,,,,,,H,Human,,,A,24,,MTT,tetrazolium salt,82.5,10.1007/s10856-012-4716-1,4,,20,,MG-63,Journal of Materials Science: Materials in Medicine,Springer Science and Business Media LLC,2012,In vitro cytotoxicity of surface modified bismuth nanoparticles,FALSE,FALSE,closed,4_luo2012.pdf,0
5312,Bi,,,,,,,,H,Human,,,A,48,,MTT,tetrazolium salt,71.25,10.1007/s10856-012-4716-1,4,,20,,MG-63,Journal of Materials Science: Materials in Medicine,Springer Science and Business Media LLC,2012,In vitro cytotoxicity of surface modified bismuth nanoparticles,FALSE,FALSE,closed,4_luo2012.pdf,0
5313,Bi,,,,,,,,H,Human,,,A,72,,MTT,tetrazolium salt,54.16667,10.1007/s10856-012-4716-1,4,,20,,MG-63,Journal of Materials Science: Materials in Medicine,Springer Science and Business Media LLC,2012,In vitro cytotoxicity of surface modified bismuth nanoparticles,FALSE,FALSE,closed,4_luo2012.pdf,0
5314,Bi,,,,,,,,H,Human,,,A,96,,MTT,tetrazolium salt,45.83333,10.1007/s10856-012-4716-1,4,,20,,MG-63,Journal of Materials Science: Materials in Medicine,Springer Science and Business Media LLC,2012,In vitro cytotoxicity of surface modified bismuth nanoparticles,FALSE,FALSE,closed,4_luo2012.pdf,0
5315,Bi,,silica,,,,,,H,Human,,,A,24,,Live/Dead,"Calcein AM, Ethidium homodimer-1",99.41177,10.1007/s10856-012-4716-1,4,,30,,HeLa,Journal of Materials Science: Materials in Medicine,Springer Science and Business Media LLC,2012,In vitro cytotoxicity of surface modified bismuth nanoparticles,FALSE,FALSE,closed,4_luo2012.pdf,0
5316,Bi,,silica,,,,,,H,Human,,,A,24,,Live/Dead,"Calcein AM, Ethidium homodimer-1",83.52941,10.1007/s10856-012-4716-1,4,,30,,HeLa,Journal of Materials Science: Materials in Medicine,Springer Science and Business Media LLC,2012,In vitro cytotoxicity of surface modified bismuth nanoparticles,FALSE,FALSE,closed,4_luo2012.pdf,0
5317,Bi,,silica,,,,,,H,Human,,,A,24,,Live/Dead,"Calcein AM, Ethidium homodimer-1",59.41177,10.1007/s10856-012-4716-1,4,,30,,HeLa,Journal of Materials Science: Materials in Medicine,Springer Science and Business Media LLC,2012,In vitro cytotoxicity of surface modified bismuth nanoparticles,FALSE,FALSE,closed,4_luo2012.pdf,0
5318,Bi,,silica,,,,,,H,Human,,,A,24,,Live/Dead,"Calcein AM, Ethidium homodimer-1",97.66082,10.1007/s10856-012-4716-1,4,,30,,MG-63,Journal of Materials Science: Materials in Medicine,Springer Science and Business Media LLC,2012,In vitro cytotoxicity of surface modified bismuth nanoparticles,FALSE,FALSE,closed,4_luo2012.pdf,0
5319,Bi,,silica,,,,,,H,Human,,,A,24,,Live/Dead,"Calcein AM, Ethidium homodimer-1",93.56725,10.1007/s10856-012-4716-1,4,,30,,MG-63,Journal of Materials Science: Materials in Medicine,Springer Science and Business Media LLC,2012,In vitro cytotoxicity of surface modified bismuth nanoparticles,FALSE,FALSE,closed,4_luo2012.pdf,0
5320,Bi,,silica,,,,,,H,Human,,,A,24,,Live/Dead,"Calcein AM, Ethidium homodimer-1",76.60819,10.1007/s10856-012-4716-1,4,,30,,MG-63,Journal of Materials Science: Materials in Medicine,Springer Science and Business Media LLC,2012,In vitro cytotoxicity of surface modified bismuth nanoparticles,FALSE,FALSE,closed,4_luo2012.pdf,0
5321,Bi,,silica,,,,,,H,Human,,,A,24,,MTT,tetrazolium salt,99.19029,10.1007/s10856-012-4716-1,4,,30,,HeLa,Journal of Materials Science: Materials in Medicine,Springer Science and Business Media LLC,2012,In vitro cytotoxicity of surface modified bismuth nanoparticles,FALSE,FALSE,closed,4_luo2012.pdf,0
5322,Bi,,silica,,,,,,H,Human,,,A,24,,MTT,tetrazolium salt,91.90283,10.1007/s10856-012-4716-1,4,,30,,HeLa,Journal of Materials Science: Materials in Medicine,Springer Science and Business Media LLC,2012,In vitro cytotoxicity of surface modified bismuth nanoparticles,FALSE,FALSE,closed,4_luo2012.pdf,0
5323,Bi,,silica,,,,,,H,Human,,,A,24,,MTT,tetrazolium salt,63.96761,10.1007/s10856-012-4716-1,4,,30,,HeLa,Journal of Materials Science: Materials in Medicine,Springer Science and Business Media LLC,2012,In vitro cytotoxicity of surface modified bismuth nanoparticles,FALSE,FALSE,closed,4_luo2012.pdf,0
5324,Bi,,silica,,,,,,H,Human,,,A,24,,MTT,tetrazolium salt,97.97571,10.1007/s10856-012-4716-1,4,,30,,MG-63,Journal of Materials Science: Materials in Medicine,Springer Science and Business Media LLC,2012,In vitro cytotoxicity of surface modified bismuth nanoparticles,FALSE,FALSE,closed,4_luo2012.pdf,0
5325,Bi,,silica,,,,,,H,Human,,,A,24,,MTT,tetrazolium salt,93.52227,10.1007/s10856-012-4716-1,4,,30,,MG-63,Journal of Materials Science: Materials in Medicine,Springer Science and Business Media LLC,2012,In vitro cytotoxicity of surface modified bismuth nanoparticles,FALSE,FALSE,closed,4_luo2012.pdf,0
5326,Bi,,silica,,,,,,H,Human,,,A,24,,MTT,tetrazolium salt,75.30364,10.1007/s10856-012-4716-1,4,,30,,MG-63,Journal of Materials Science: Materials in Medicine,Springer Science and Business Media LLC,2012,In vitro cytotoxicity of surface modified bismuth nanoparticles,FALSE,FALSE,closed,4_luo2012.pdf,0
5327,Bi,,silica,,,,,,H,Human,,,A,12,,Live/Dead,"Calcein AM, Ethidium homodimer-1",90.95965,10.1007/s10856-012-4716-1,4,,30,,HeLa,Journal of Materials Science: Materials in Medicine,Springer Science and Business Media LLC,2012,In vitro cytotoxicity of surface modified bismuth nanoparticles,FALSE,FALSE,closed,4_luo2012.pdf,0
5328,Bi,,silica,,,,,,H,Human,,,A,24,,Live/Dead,"Calcein AM, Ethidium homodimer-1",82.33531,10.1007/s10856-012-4716-1,4,,30,,HeLa,Journal of Materials Science: Materials in Medicine,Springer Science and Business Media LLC,2012,In vitro cytotoxicity of surface modified bismuth nanoparticles,FALSE,FALSE,closed,4_luo2012.pdf,0
5329,Bi,,silica,,,,,,H,Human,,,A,48,,Live/Dead,"Calcein AM, Ethidium homodimer-1",58.88417,10.1007/s10856-012-4716-1,4,,30,,HeLa,Journal of Materials Science: Materials in Medicine,Springer Science and Business Media LLC,2012,In vitro cytotoxicity of surface modified bismuth nanoparticles,FALSE,FALSE,closed,4_luo2012.pdf,0
5330,Bi,,silica,,,,,,H,Human,,,A,72,,Live/Dead,"Calcein AM, Ethidium homodimer-1",46.58991,10.1007/s10856-012-4716-1,4,,30,,HeLa,Journal of Materials Science: Materials in Medicine,Springer Science and Business Media LLC,2012,In vitro cytotoxicity of surface modified bismuth nanoparticles,FALSE,FALSE,closed,4_luo2012.pdf,0
5331,Bi,,silica,,,,,,H,Human,,,A,96,,Live/Dead,"Calcein AM, Ethidium homodimer-1",32.64417,10.1007/s10856-012-4716-1,4,,30,,HeLa,Journal of Materials Science: Materials in Medicine,Springer Science and Business Media LLC,2012,In vitro cytotoxicity of surface modified bismuth nanoparticles,FALSE,FALSE,closed,4_luo2012.pdf,0
5332,Bi,,silica,,,,,,H,Human,,,A,12,,MTT,tetrazolium salt,93.33334,10.1007/s10856-012-4716-1,4,,30,,MG-63,Journal of Materials Science: Materials in Medicine,Springer Science and Business Media LLC,2012,In vitro cytotoxicity of surface modified bismuth nanoparticles,FALSE,FALSE,closed,4_luo2012.pdf,0
5333,Bi,,silica,,,,,,H,Human,,,A,24,,MTT,tetrazolium salt,92.91666,10.1007/s10856-012-4716-1,4,,30,,MG-63,Journal of Materials Science: Materials in Medicine,Springer Science and Business Media LLC,2012,In vitro cytotoxicity of surface modified bismuth nanoparticles,FALSE,FALSE,closed,4_luo2012.pdf,0
5334,Bi,,silica,,,,,,H,Human,,,A,48,,MTT,tetrazolium salt,76.66666,10.1007/s10856-012-4716-1,4,,30,,MG-63,Journal of Materials Science: Materials in Medicine,Springer Science and Business Media LLC,2012,In vitro cytotoxicity of surface modified bismuth nanoparticles,FALSE,FALSE,closed,4_luo2012.pdf,0
5335,Bi,,silica,,,,,,H,Human,,,A,72,,MTT,tetrazolium salt,62.91667,10.1007/s10856-012-4716-1,4,,30,,MG-63,Journal of Materials Science: Materials in Medicine,Springer Science and Business Media LLC,2012,In vitro cytotoxicity of surface modified bismuth nanoparticles,FALSE,FALSE,closed,4_luo2012.pdf,0
5336,Bi,,silica,,,,,,H,Human,,,A,96,,MTT,tetrazolium salt,57.5,10.1007/s10856-012-4716-1,4,,30,,MG-63,Journal of Materials Science: Materials in Medicine,Springer Science and Business Media LLC,2012,In vitro cytotoxicity of surface modified bismuth nanoparticles,FALSE,FALSE,closed,4_luo2012.pdf,0
5337,Bi,,NH2,,,,,,H,Human,,,A,24,,Live/Dead,"Calcein AM, Ethidium homodimer-1",99.41177,10.1007/s10856-012-4716-1,4,,20,,HeLa,Journal of Materials Science: Materials in Medicine,Springer Science and Business Media LLC,2012,In vitro cytotoxicity of surface modified bismuth nanoparticles,FALSE,FALSE,closed,4_luo2012.pdf,0
5338,Bi,,NH2,,,,,,H,Human,,,A,24,,Live/Dead,"Calcein AM, Ethidium homodimer-1",70,10.1007/s10856-012-4716-1,4,,20,,HeLa,Journal of Materials Science: Materials in Medicine,Springer Science and Business Media LLC,2012,In vitro cytotoxicity of surface modified bismuth nanoparticles,FALSE,FALSE,closed,4_luo2012.pdf,0
5339,Bi,,NH2,,,,,,H,Human,,,A,24,,Live/Dead,"Calcein AM, Ethidium homodimer-1",48.23529,10.1007/s10856-012-4716-1,4,,20,,HeLa,Journal of Materials Science: Materials in Medicine,Springer Science and Business Media LLC,2012,In vitro cytotoxicity of surface modified bismuth nanoparticles,FALSE,FALSE,closed,4_luo2012.pdf,0
5340,Bi,,NH2,,,,,,H,Human,,,A,24,,Live/Dead,"Calcein AM, Ethidium homodimer-1",99.41177,10.1007/s10856-012-4716-1,4,,20,,MG-63,Journal of Materials Science: Materials in Medicine,Springer Science and Business Media LLC,2012,In vitro cytotoxicity of surface modified bismuth nanoparticles,FALSE,FALSE,closed,4_luo2012.pdf,0
5341,Bi,,NH2,,,,,,H,Human,,,A,24,,Live/Dead,"Calcein AM, Ethidium homodimer-1",82.35294,10.1007/s10856-012-4716-1,4,,20,,MG-63,Journal of Materials Science: Materials in Medicine,Springer Science and Business Media LLC,2012,In vitro cytotoxicity of surface modified bismuth nanoparticles,FALSE,FALSE,closed,4_luo2012.pdf,0
5342,Bi,,NH2,,,,,,H,Human,,,A,24,,Live/Dead,"Calcein AM, Ethidium homodimer-1",77.64706,10.1007/s10856-012-4716-1,4,,20,,MG-63,Journal of Materials Science: Materials in Medicine,Springer Science and Business Media LLC,2012,In vitro cytotoxicity of surface modified bismuth nanoparticles,FALSE,FALSE,closed,4_luo2012.pdf,0
5343,Bi,,NH2,,,,,,H,Human,,,A,24,,MTT,tetrazolium salt,92.72727,10.1007/s10856-012-4716-1,4,,20,,HeLa,Journal of Materials Science: Materials in Medicine,Springer Science and Business Media LLC,2012,In vitro cytotoxicity of surface modified bismuth nanoparticles,FALSE,FALSE,closed,4_luo2012.pdf,0
5344,Bi,,NH2,,,,,,H,Human,,,A,24,,MTT,tetrazolium salt,77.57576,10.1007/s10856-012-4716-1,4,,20,,HeLa,Journal of Materials Science: Materials in Medicine,Springer Science and Business Media LLC,2012,In vitro cytotoxicity of surface modified bismuth nanoparticles,FALSE,FALSE,closed,4_luo2012.pdf,0
5345,Bi,,NH2,,,,,,H,Human,,,A,24,,MTT,tetrazolium salt,47.87879,10.1007/s10856-012-4716-1,4,,20,,HeLa,Journal of Materials Science: Materials in Medicine,Springer Science and Business Media LLC,2012,In vitro cytotoxicity of surface modified bismuth nanoparticles,FALSE,FALSE,closed,4_luo2012.pdf,0
5346,Bi,,NH2,,,,,,H,Human,,,A,24,,MTT,tetrazolium salt,93.33334,10.1007/s10856-012-4716-1,4,,20,,MG-63,Journal of Materials Science: Materials in Medicine,Springer Science and Business Media LLC,2012,In vitro cytotoxicity of surface modified bismuth nanoparticles,FALSE,FALSE,closed,4_luo2012.pdf,0
5347,Bi,,NH2,,,,,,H,Human,,,A,24,,MTT,tetrazolium salt,83.63636,10.1007/s10856-012-4716-1,4,,20,,MG-63,Journal of Materials Science: Materials in Medicine,Springer Science and Business Media LLC,2012,In vitro cytotoxicity of surface modified bismuth nanoparticles,FALSE,FALSE,closed,4_luo2012.pdf,0
5348,Bi,,NH2,,,,,,H,Human,,,A,24,,MTT,tetrazolium salt,71.51515,10.1007/s10856-012-4716-1,4,,20,,MG-63,Journal of Materials Science: Materials in Medicine,Springer Science and Business Media LLC,2012,In vitro cytotoxicity of surface modified bismuth nanoparticles,FALSE,FALSE,closed,4_luo2012.pdf,0
5349,Bi,,NH2,,,,,,H,Human,,,A,12,,Live/Dead,"Calcein AM, Ethidium homodimer-1",91.49671,10.1007/s10856-012-4716-1,4,,20,,HeLa,Journal of Materials Science: Materials in Medicine,Springer Science and Business Media LLC,2012,In vitro cytotoxicity of surface modified bismuth nanoparticles,FALSE,FALSE,closed,4_luo2012.pdf,0
5350,Bi,,NH2,,,,,,H,Human,,,A,24,,Live/Dead,"Calcein AM, Ethidium homodimer-1",69.99874,10.1007/s10856-012-4716-1,4,,20,,HeLa,Journal of Materials Science: Materials in Medicine,Springer Science and Business Media LLC,2012,In vitro cytotoxicity of surface modified bismuth nanoparticles,FALSE,FALSE,closed,4_luo2012.pdf,0
5351,Bi,,NH2,,,,,,H,Human,,,A,48,,Live/Dead,"Calcein AM, Ethidium homodimer-1",48.04087,10.1007/s10856-012-4716-1,4,,20,,HeLa,Journal of Materials Science: Materials in Medicine,Springer Science and Business Media LLC,2012,In vitro cytotoxicity of surface modified bismuth nanoparticles,FALSE,FALSE,closed,4_luo2012.pdf,0
5352,Bi,,NH2,,,,,,H,Human,,,A,72,,Live/Dead,"Calcein AM, Ethidium homodimer-1",22.37024,10.1007/s10856-012-4716-1,4,,20,,HeLa,Journal of Materials Science: Materials in Medicine,Springer Science and Business Media LLC,2012,In vitro cytotoxicity of surface modified bismuth nanoparticles,FALSE,FALSE,closed,4_luo2012.pdf,0
5353,Bi,,NH2,,,,,,H,Human,,,A,96,,Live/Dead,"Calcein AM, Ethidium homodimer-1",5.360862,10.1007/s10856-012-4716-1,4,,20,,HeLa,Journal of Materials Science: Materials in Medicine,Springer Science and Business Media LLC,2012,In vitro cytotoxicity of surface modified bismuth nanoparticles,FALSE,FALSE,closed,4_luo2012.pdf,0
5354,Bi,,NH2,,,,,,H,Human,,,A,12,,MTT,tetrazolium salt,92.8719,10.1007/s10856-012-4716-1,4,,20,,MG-63,Journal of Materials Science: Materials in Medicine,Springer Science and Business Media LLC,2012,In vitro cytotoxicity of surface modified bismuth nanoparticles,FALSE,FALSE,closed,4_luo2012.pdf,0
5355,Bi,,NH2,,,,,,H,Human,,,A,24,,MTT,tetrazolium salt,82.0248,10.1007/s10856-012-4716-1,4,,20,,MG-63,Journal of Materials Science: Materials in Medicine,Springer Science and Business Media LLC,2012,In vitro cytotoxicity of surface modified bismuth nanoparticles,FALSE,FALSE,closed,4_luo2012.pdf,0
5356,Bi,,NH2,,,,,,H,Human,,,A,48,,MTT,tetrazolium salt,69.93802,10.1007/s10856-012-4716-1,4,,20,,MG-63,Journal of Materials Science: Materials in Medicine,Springer Science and Business Media LLC,2012,In vitro cytotoxicity of surface modified bismuth nanoparticles,FALSE,FALSE,closed,4_luo2012.pdf,0
5357,Bi,,NH2,,,,,,H,Human,,,A,72,,MTT,tetrazolium salt,58.16116,10.1007/s10856-012-4716-1,4,,20,,MG-63,Journal of Materials Science: Materials in Medicine,Springer Science and Business Media LLC,2012,In vitro cytotoxicity of surface modified bismuth nanoparticles,FALSE,FALSE,closed,4_luo2012.pdf,0
5358,Bi,,NH2,,,,,,H,Human,,,A,96,,MTT,tetrazolium salt,34.60744,10.1007/s10856-012-4716-1,4,,20,,MG-63,Journal of Materials Science: Materials in Medicine,Springer Science and Business Media LLC,2012,In vitro cytotoxicity of surface modified bismuth nanoparticles,FALSE,FALSE,closed,4_luo2012.pdf,0
5359,Bi,,PEG,,,,,,H,Human,,,A,24,,Live/Dead,"Calcein AM, Ethidium homodimer-1",98.23529,10.1007/s10856-012-4716-1,4,,20,,HeLa,Journal of Materials Science: Materials in Medicine,Springer Science and Business Media LLC,2012,In vitro cytotoxicity of surface modified bismuth nanoparticles,FALSE,FALSE,closed,4_luo2012.pdf,0
5360,Bi,,PEG,,,,,,H,Human,,,A,24,,Live/Dead,"Calcein AM, Ethidium homodimer-1",87.05882,10.1007/s10856-012-4716-1,4,,20,,HeLa,Journal of Materials Science: Materials in Medicine,Springer Science and Business Media LLC,2012,In vitro cytotoxicity of surface modified bismuth nanoparticles,FALSE,FALSE,closed,4_luo2012.pdf,0
5361,Bi,,PEG,,,,,,H,Human,,,A,24,,Live/Dead,"Calcein AM, Ethidium homodimer-1",66.47059,10.1007/s10856-012-4716-1,4,,20,,HeLa,Journal of Materials Science: Materials in Medicine,Springer Science and Business Media LLC,2012,In vitro cytotoxicity of surface modified bismuth nanoparticles,FALSE,FALSE,closed,4_luo2012.pdf,0
5362,Bi,,PEG,,,,,,H,Human,,,A,24,,Live/Dead,"Calcein AM, Ethidium homodimer-1",98.23529,10.1007/s10856-012-4716-1,4,,20,,MG-63,Journal of Materials Science: Materials in Medicine,Springer Science and Business Media LLC,2012,In vitro cytotoxicity of surface modified bismuth nanoparticles,FALSE,FALSE,closed,4_luo2012.pdf,0
5363,Bi,,PEG,,,,,,H,Human,,,A,24,,Live/Dead,"Calcein AM, Ethidium homodimer-1",91.76471,10.1007/s10856-012-4716-1,4,,20,,MG-63,Journal of Materials Science: Materials in Medicine,Springer Science and Business Media LLC,2012,In vitro cytotoxicity of surface modified bismuth nanoparticles,FALSE,FALSE,closed,4_luo2012.pdf,0
5364,Bi,,PEG,,,,,,H,Human,,,A,24,,Live/Dead,"Calcein AM, Ethidium homodimer-1",78.23529,10.1007/s10856-012-4716-1,4,,20,,MG-63,Journal of Materials Science: Materials in Medicine,Springer Science and Business Media LLC,2012,In vitro cytotoxicity of surface modified bismuth nanoparticles,FALSE,FALSE,closed,4_luo2012.pdf,0
5365,Bi,,PEG,,,,,,H,Human,,,A,24,,MTT,tetrazolium salt,98.78788,10.1007/s10856-012-4716-1,4,,20,,HeLa,Journal of Materials Science: Materials in Medicine,Springer Science and Business Media LLC,2012,In vitro cytotoxicity of surface modified bismuth nanoparticles,FALSE,FALSE,closed,4_luo2012.pdf,0
5366,Bi,,PEG,,,,,,H,Human,,,A,24,,MTT,tetrazolium salt,91.51515,10.1007/s10856-012-4716-1,4,,20,,HeLa,Journal of Materials Science: Materials in Medicine,Springer Science and Business Media LLC,2012,In vitro cytotoxicity of surface modified bismuth nanoparticles,FALSE,FALSE,closed,4_luo2012.pdf,0
5367,Bi,,PEG,,,,,,H,Human,,,A,24,,MTT,tetrazolium salt,63.63636,10.1007/s10856-012-4716-1,4,,20,,HeLa,Journal of Materials Science: Materials in Medicine,Springer Science and Business Media LLC,2012,In vitro cytotoxicity of surface modified bismuth nanoparticles,FALSE,FALSE,closed,4_luo2012.pdf,0
5368,Bi,,PEG,,,,,,H,Human,,,A,24,,MTT,tetrazolium salt,96.9697,10.1007/s10856-012-4716-1,4,,20,,MG-63,Journal of Materials Science: Materials in Medicine,Springer Science and Business Media LLC,2012,In vitro cytotoxicity of surface modified bismuth nanoparticles,FALSE,FALSE,closed,4_luo2012.pdf,0
5369,Bi,,PEG,,,,,,H,Human,,,A,24,,MTT,tetrazolium salt,91.51515,10.1007/s10856-012-4716-1,4,,20,,MG-63,Journal of Materials Science: Materials in Medicine,Springer Science and Business Media LLC,2012,In vitro cytotoxicity of surface modified bismuth nanoparticles,FALSE,FALSE,closed,4_luo2012.pdf,0
5370,Bi,,PEG,,,,,,H,Human,,,A,24,,MTT,tetrazolium salt,78.18182,10.1007/s10856-012-4716-1,4,,20,,MG-63,Journal of Materials Science: Materials in Medicine,Springer Science and Business Media LLC,2012,In vitro cytotoxicity of surface modified bismuth nanoparticles,FALSE,FALSE,closed,4_luo2012.pdf,0
5371,Bi,,PEG,,,,,,H,Human,,,A,12,,Live/Dead,"Calcein AM, Ethidium homodimer-1",90.67196,10.1007/s10856-012-4716-1,4,,20,,HeLa,Journal of Materials Science: Materials in Medicine,Springer Science and Business Media LLC,2012,In vitro cytotoxicity of surface modified bismuth nanoparticles,FALSE,FALSE,closed,4_luo2012.pdf,0
5372,Bi,,PEG,,,,,,H,Human,,,A,24,,Live/Dead,"Calcein AM, Ethidium homodimer-1",84.43183,10.1007/s10856-012-4716-1,4,,20,,HeLa,Journal of Materials Science: Materials in Medicine,Springer Science and Business Media LLC,2012,In vitro cytotoxicity of surface modified bismuth nanoparticles,FALSE,FALSE,closed,4_luo2012.pdf,0
5373,Bi,,PEG,,,,,,H,Human,,,A,48,,Live/Dead,"Calcein AM, Ethidium homodimer-1",66.18533,10.1007/s10856-012-4716-1,4,,20,,HeLa,Journal of Materials Science: Materials in Medicine,Springer Science and Business Media LLC,2012,In vitro cytotoxicity of surface modified bismuth nanoparticles,FALSE,FALSE,closed,4_luo2012.pdf,0
5374,Bi,,PEG,,,,,,H,Human,,,A,72,,Live/Dead,"Calcein AM, Ethidium homodimer-1",54.94919,10.1007/s10856-012-4716-1,4,,20,,HeLa,Journal of Materials Science: Materials in Medicine,Springer Science and Business Media LLC,2012,In vitro cytotoxicity of surface modified bismuth nanoparticles,FALSE,FALSE,closed,4_luo2012.pdf,0
5375,Bi,,PEG,,,,,,H,Human,,,A,96,,Live/Dead,"Calcein AM, Ethidium homodimer-1",45.77212,10.1007/s10856-012-4716-1,4,,20,,HeLa,Journal of Materials Science: Materials in Medicine,Springer Science and Business Media LLC,2012,In vitro cytotoxicity of surface modified bismuth nanoparticles,FALSE,FALSE,closed,4_luo2012.pdf,0
5376,Bi,,PEG,,,,,,H,Human,,,A,12,,MTT,tetrazolium salt,95.97108,10.1007/s10856-012-4716-1,4,,20,,MG-63,Journal of Materials Science: Materials in Medicine,Springer Science and Business Media LLC,2012,In vitro cytotoxicity of surface modified bismuth nanoparticles,FALSE,FALSE,closed,4_luo2012.pdf,0
5377,Bi,,PEG,,,,,,H,Human,,,A,24,,MTT,tetrazolium salt,91.0124,10.1007/s10856-012-4716-1,4,,20,,MG-63,Journal of Materials Science: Materials in Medicine,Springer Science and Business Media LLC,2012,In vitro cytotoxicity of surface modified bismuth nanoparticles,FALSE,FALSE,closed,4_luo2012.pdf,0
5378,Bi,,PEG,,,,,,H,Human,,,A,48,,MTT,tetrazolium salt,77.68595,10.1007/s10856-012-4716-1,4,,20,,MG-63,Journal of Materials Science: Materials in Medicine,Springer Science and Business Media LLC,2012,In vitro cytotoxicity of surface modified bismuth nanoparticles,FALSE,FALSE,closed,4_luo2012.pdf,0
5379,Bi,,PEG,,,,,,H,Human,,,A,72,,MTT,tetrazolium salt,66.83884,10.1007/s10856-012-4716-1,4,,20,,MG-63,Journal of Materials Science: Materials in Medicine,Springer Science and Business Media LLC,2012,In vitro cytotoxicity of surface modified bismuth nanoparticles,FALSE,FALSE,closed,4_luo2012.pdf,0
5380,Bi,,PEG,,,,,,H,Human,,,A,96,,MTT,tetrazolium salt,54.13223,10.1007/s10856-012-4716-1,4,,20,,MG-63,Journal of Materials Science: Materials in Medicine,Springer Science and Business Media LLC,2012,In vitro cytotoxicity of surface modified bismuth nanoparticles,FALSE,FALSE,closed,4_luo2012.pdf,0
5381,Mo,,,,,,,,A,Mouse,Testis,Fibroblast,A,48,,MTS,tetrazolium salt,100.9709,10.1093/toxsci/kfi256,154,,30,,C18-4,Toxicological Sciences,Oxford University Press (OUP),2005,In Vitro Cytotoxicity of Nanoparticles in Mammalian Germline Stem Cells,FALSE,TRUE,bronze,154_braydich-stolle2005.pdf,1
5382,Mo,,,,,,,,A,Mouse,Testis,Fibroblast,A,48,,MTS,tetrazolium salt,100.9709,10.1093/toxsci/kfi256,154,,30,,C18-4,Toxicological Sciences,Oxford University Press (OUP),2005,In Vitro Cytotoxicity of Nanoparticles in Mammalian Germline Stem Cells,FALSE,TRUE,bronze,154_braydich-stolle2005.pdf,1
5383,Mo,,,,,,,,A,Mouse,Testis,Fibroblast,A,48,,MTS,tetrazolium salt,121.1651,10.1093/toxsci/kfi256,154,,30,,C18-4,Toxicological Sciences,Oxford University Press (OUP),2005,In Vitro Cytotoxicity of Nanoparticles in Mammalian Germline Stem Cells,FALSE,TRUE,bronze,154_braydich-stolle2005.pdf,1
5384,Mo,,,,,,,,A,Mouse,Testis,Fibroblast,A,48,,MTS,tetrazolium salt,61.35922,10.1093/toxsci/kfi256,154,,30,,C18-4,Toxicological Sciences,Oxford University Press (OUP),2005,In Vitro Cytotoxicity of Nanoparticles in Mammalian Germline Stem Cells,FALSE,TRUE,bronze,154_braydich-stolle2005.pdf,1
5385,Mo,,,,,,,,A,Mouse,Testis,Fibroblast,A,48,,MTS,tetrazolium salt,42.71845,10.1093/toxsci/kfi256,154,,30,,C18-4,Toxicological Sciences,Oxford University Press (OUP),2005,In Vitro Cytotoxicity of Nanoparticles in Mammalian Germline Stem Cells,FALSE,TRUE,bronze,154_braydich-stolle2005.pdf,1
5386,Pt,,PVP,,,,,,H,Human,Cervix,Epithelial,A,24,,CellTiterGlo,luciferase,97.2973,10.1039/c0nr00204f,80,,13.5,-8,HeLa,Nanoscale,Royal Society of Chemistry (RSC),2010,Active targeting of cancer cells using folic acid-conjugated platinum nanoparticles,FALSE,FALSE,closed,80_teow2010.pdf,0
5387,Pt,,PVP,,,,,,H,Human,Cervix,Epithelial,A,48,,CellTiterGlo,luciferase,96.93694,10.1039/c0nr00204f,80,,13.5,-8,HeLa,Nanoscale,Royal Society of Chemistry (RSC),2010,Active targeting of cancer cells using folic acid-conjugated platinum nanoparticles,FALSE,FALSE,closed,80_teow2010.pdf,0
5388,Pt,,PVP,,,,,,H,Human,Cervix,Epithelial,A,72,,CellTiterGlo,luciferase,89.72973,10.1039/c0nr00204f,80,,13.5,-8,HeLa,Nanoscale,Royal Society of Chemistry (RSC),2010,Active targeting of cancer cells using folic acid-conjugated platinum nanoparticles,FALSE,FALSE,closed,80_teow2010.pdf,0
5389,Pt,,PVP,,,,,,H,Human,Cervix,Epithelial,A,24,,CellTiterGlo,luciferase,86.12613,10.1039/c0nr00204f,80,,13.5,-8,HeLa,Nanoscale,Royal Society of Chemistry (RSC),2010,Active targeting of cancer cells using folic acid-conjugated platinum nanoparticles,FALSE,FALSE,closed,80_teow2010.pdf,0
5390,Pt,,PVP,,,,,,H,Human,Cervix,Epithelial,A,48,,CellTiterGlo,luciferase,91.89189,10.1039/c0nr00204f,80,,13.5,-8,HeLa,Nanoscale,Royal Society of Chemistry (RSC),2010,Active targeting of cancer cells using folic acid-conjugated platinum nanoparticles,FALSE,FALSE,closed,80_teow2010.pdf,0
5391,Pt,,PVP,,,,,,H,Human,Cervix,Epithelial,A,72,,CellTiterGlo,luciferase,88.28829,10.1039/c0nr00204f,80,,13.5,-8,HeLa,Nanoscale,Royal Society of Chemistry (RSC),2010,Active targeting of cancer cells using folic acid-conjugated platinum nanoparticles,FALSE,FALSE,closed,80_teow2010.pdf,0
5392,Pt,,PVP,,,,,,H,Human,Cervix,Epithelial,A,24,,CellTiterGlo,luciferase,81.8018,10.1039/c0nr00204f,80,,13.5,-8,HeLa,Nanoscale,Royal Society of Chemistry (RSC),2010,Active targeting of cancer cells using folic acid-conjugated platinum nanoparticles,FALSE,FALSE,closed,80_teow2010.pdf,0
5393,Pt,,PVP,,,,,,H,Human,Cervix,Epithelial,A,48,,CellTiterGlo,luciferase,85.4054,10.1039/c0nr00204f,80,,13.5,-8,HeLa,Nanoscale,Royal Society of Chemistry (RSC),2010,Active targeting of cancer cells using folic acid-conjugated platinum nanoparticles,FALSE,FALSE,closed,80_teow2010.pdf,0
5394,Pt,,PVP,,,,,,H,Human,Cervix,Epithelial,A,72,,CellTiterGlo,luciferase,76.75676,10.1039/c0nr00204f,80,,13.5,-8,HeLa,Nanoscale,Royal Society of Chemistry (RSC),2010,Active targeting of cancer cells using folic acid-conjugated platinum nanoparticles,FALSE,FALSE,closed,80_teow2010.pdf,0
5395,Pt,,PVP,,,,,,H,Human,Cervix,Epithelial,A,24,,CellTiterGlo,luciferase,77.47748,10.1039/c0nr00204f,80,,13.5,-8,HeLa,Nanoscale,Royal Society of Chemistry (RSC),2010,Active targeting of cancer cells using folic acid-conjugated platinum nanoparticles,FALSE,FALSE,closed,80_teow2010.pdf,0
5396,Pt,,PVP,,,,,,H,Human,Cervix,Epithelial,A,48,,CellTiterGlo,luciferase,78.1982,10.1039/c0nr00204f,80,,13.5,-8,HeLa,Nanoscale,Royal Society of Chemistry (RSC),2010,Active targeting of cancer cells using folic acid-conjugated platinum nanoparticles,FALSE,FALSE,closed,80_teow2010.pdf,0
5397,Pt,,PVP,,,,,,H,Human,Cervix,Epithelial,A,72,,CellTiterGlo,luciferase,68.10811,10.1039/c0nr00204f,80,,13.5,-8,HeLa,Nanoscale,Royal Society of Chemistry (RSC),2010,Active targeting of cancer cells using folic acid-conjugated platinum nanoparticles,FALSE,FALSE,closed,80_teow2010.pdf,0
5398,Pt,,PVP,,,,,,H,Human,Cervix,Epithelial,A,24,,CellTiterGlo,luciferase,57.2973,10.1039/c0nr00204f,80,,13.5,-8,HeLa,Nanoscale,Royal Society of Chemistry (RSC),2010,Active targeting of cancer cells using folic acid-conjugated platinum nanoparticles,FALSE,FALSE,closed,80_teow2010.pdf,0
5399,Pt,,PVP,,,,,,H,Human,Cervix,Epithelial,A,48,,CellTiterGlo,luciferase,56.57658,10.1039/c0nr00204f,80,,13.5,-8,HeLa,Nanoscale,Royal Society of Chemistry (RSC),2010,Active targeting of cancer cells using folic acid-conjugated platinum nanoparticles,FALSE,FALSE,closed,80_teow2010.pdf,0
5400,Pt,,PVP,,,,,,H,Human,Cervix,Epithelial,A,72,,CellTiterGlo,luciferase,43.6036,10.1039/c0nr00204f,80,,13.5,-8,HeLa,Nanoscale,Royal Society of Chemistry (RSC),2010,Active targeting of cancer cells using folic acid-conjugated platinum nanoparticles,FALSE,FALSE,closed,80_teow2010.pdf,0
5401,Pt,,PVP,,,,,,H,Human,Breast,Epithelial,A,24,,CellTiterGlo,luciferase,99.79081,10.1039/c0nr00204f,80,,13.5,-8,MCF7,Nanoscale,Royal Society of Chemistry (RSC),2010,Active targeting of cancer cells using folic acid-conjugated platinum nanoparticles,FALSE,FALSE,closed,80_teow2010.pdf,0
5402,Pt,,PVP,,,,,,H,Human,Breast,Epithelial,A,48,,CellTiterGlo,luciferase,96.18182,10.1039/c0nr00204f,80,,13.5,-8,MCF7,Nanoscale,Royal Society of Chemistry (RSC),2010,Active targeting of cancer cells using folic acid-conjugated platinum nanoparticles,FALSE,FALSE,closed,80_teow2010.pdf,0
5403,Pt,,PVP,,,,,,H,Human,Breast,Epithelial,A,72,,CellTiterGlo,luciferase,99.84555,10.1039/c0nr00204f,80,,13.5,-8,MCF7,Nanoscale,Royal Society of Chemistry (RSC),2010,Active targeting of cancer cells using folic acid-conjugated platinum nanoparticles,FALSE,FALSE,closed,80_teow2010.pdf,0
5404,Pt,,PVP,,,,,,H,Human,Breast,Epithelial,A,24,,CellTiterGlo,luciferase,91.18671,10.1039/c0nr00204f,80,,13.5,-8,MCF7,Nanoscale,Royal Society of Chemistry (RSC),2010,Active targeting of cancer cells using folic acid-conjugated platinum nanoparticles,FALSE,FALSE,closed,80_teow2010.pdf,0
5405,Pt,,PVP,,,,,,H,Human,Breast,Epithelial,A,48,,CellTiterGlo,luciferase,91.21017,10.1039/c0nr00204f,80,,13.5,-8,MCF7,Nanoscale,Royal Society of Chemistry (RSC),2010,Active targeting of cancer cells using folic acid-conjugated platinum nanoparticles,FALSE,FALSE,closed,80_teow2010.pdf,0
5406,Pt,,PVP,,,,,,H,Human,Breast,Epithelial,A,72,,CellTiterGlo,luciferase,89.7869,10.1039/c0nr00204f,80,,13.5,-8,MCF7,Nanoscale,Royal Society of Chemistry (RSC),2010,Active targeting of cancer cells using folic acid-conjugated platinum nanoparticles,FALSE,FALSE,closed,80_teow2010.pdf,0
5407,Pt,,PVP,,,,,,H,Human,Breast,Epithelial,A,24,,CellTiterGlo,luciferase,89.84946,10.1039/c0nr00204f,80,,13.5,-8,MCF7,Nanoscale,Royal Society of Chemistry (RSC),2010,Active targeting of cancer cells using folic acid-conjugated platinum nanoparticles,FALSE,FALSE,closed,80_teow2010.pdf,0
5408,Pt,,PVP,,,,,,H,Human,Breast,Epithelial,A,48,,CellTiterGlo,luciferase,84.78593,10.1039/c0nr00204f,80,,13.5,-8,MCF7,Nanoscale,Royal Society of Chemistry (RSC),2010,Active targeting of cancer cells using folic acid-conjugated platinum nanoparticles,FALSE,FALSE,closed,80_teow2010.pdf,0
5409,Pt,,PVP,,,,,,H,Human,Breast,Epithelial,A,72,,CellTiterGlo,luciferase,86.99511,10.1039/c0nr00204f,80,,13.5,-8,MCF7,Nanoscale,Royal Society of Chemistry (RSC),2010,Active targeting of cancer cells using folic acid-conjugated platinum nanoparticles,FALSE,FALSE,closed,80_teow2010.pdf,0
5410,Pt,,PVP,,,,,,H,Human,Breast,Epithelial,A,24,,CellTiterGlo,luciferase,81.2434,10.1039/c0nr00204f,80,,13.5,-8,MCF7,Nanoscale,Royal Society of Chemistry (RSC),2010,Active targeting of cancer cells using folic acid-conjugated platinum nanoparticles,FALSE,FALSE,closed,80_teow2010.pdf,0
5411,Pt,,PVP,,,,,,H,Human,Breast,Epithelial,A,48,,CellTiterGlo,luciferase,80.5435,10.1039/c0nr00204f,80,,13.5,-8,MCF7,Nanoscale,Royal Society of Chemistry (RSC),2010,Active targeting of cancer cells using folic acid-conjugated platinum nanoparticles,FALSE,FALSE,closed,80_teow2010.pdf,0
5412,Pt,,PVP,,,,,,H,Human,Breast,Epithelial,A,72,,CellTiterGlo,luciferase,66.75269,10.1039/c0nr00204f,80,,13.5,-8,MCF7,Nanoscale,Royal Society of Chemistry (RSC),2010,Active targeting of cancer cells using folic acid-conjugated platinum nanoparticles,FALSE,FALSE,closed,80_teow2010.pdf,0
5413,Pt,,PVP,,,,,,H,Human,Breast,Epithelial,A,24,,CellTiterGlo,luciferase,55.1828,10.1039/c0nr00204f,80,,13.5,-8,MCF7,Nanoscale,Royal Society of Chemistry (RSC),2010,Active targeting of cancer cells using folic acid-conjugated platinum nanoparticles,FALSE,FALSE,closed,80_teow2010.pdf,0
5414,Pt,,PVP,,,,,,H,Human,Breast,Epithelial,A,48,,CellTiterGlo,luciferase,56.66667,10.1039/c0nr00204f,80,,13.5,-8,MCF7,Nanoscale,Royal Society of Chemistry (RSC),2010,Active targeting of cancer cells using folic acid-conjugated platinum nanoparticles,FALSE,FALSE,closed,80_teow2010.pdf,0
5415,Pt,,PVP,,,,,,H,Human,Breast,Epithelial,A,72,,CellTiterGlo,luciferase,49.41935,10.1039/c0nr00204f,80,,13.5,-8,MCF7,Nanoscale,Royal Society of Chemistry (RSC),2010,Active targeting of cancer cells using folic acid-conjugated platinum nanoparticles,FALSE,FALSE,closed,80_teow2010.pdf,0
5416,Pt,,PVP,,,,,,H,Human,Lung,Fibroblast,A,24,,CellTiterGlo,luciferase,98.54265,10.1039/c0nr00204f,80,,13.5,-8,IMR90,Nanoscale,Royal Society of Chemistry (RSC),2010,Active targeting of cancer cells using folic acid-conjugated platinum nanoparticles,FALSE,FALSE,closed,80_teow2010.pdf,0
