Repository: anastasiavepreva/ChemX

# ChemX: A Collection of Chemistry Datasets for Benchmarking Automated Information Extraction

## Abstract

ChemX is a collection of 10 manually curated benchmarking datasets developed to support robust automated information extraction in chemistry. It spans two major domains — **nanomaterials** and **small molecules** — and enables evaluation across multiple modalities including text, tables, and figures.

ChemX is designed to benchmark large language models and multi-agent systems in real-world chemical contexts, emphasizing reproducibility, schema-based annotation, and domain-specific validation.

File: datasets/Cytotox.csv (part 47 of 49)
sn,material,shape,coat_functional_group,synthesis_method,surface_charge,size_in_medium_nm,zeta_in_medium_mv,no_of_cells_cells_well,human_animal,cell_source,cell_tissue,cell_morphology,cell_age,time_hr,concentration,test,test_indicator,viability_%,doi,article_list,core_nm,hydrodynamic_nm,potential_mv,cell_type,journal_name,publisher,year,title,journal_is_oa,is_oa,oa_status,pdf,access
6098,Au,,PEG,,,,,,A,,,,,24,,MTT,,95.39359,10.1002/ppsc.201300357,10,,21.7,-7.6,C17.2,Particle &amp; Particle Systems Characterization,Wiley,2014,The Cellular Interactions of PEGylated Gold Nanoparticles: Effect of PEGylation on Cellular Uptake and Cytotoxicity,FALSE,TRUE,green,10_soenen2014.pdf,1
6099,Au,,PEG,,,,,,A,,,,,24,,MTT,,92.55768,10.1002/ppsc.201300357,10,,21.7,-7.6,C17.2,Particle &amp; Particle Systems Characterization,Wiley,2014,The Cellular Interactions of PEGylated Gold Nanoparticles: Effect of PEGylation on Cellular Uptake and Cytotoxicity,FALSE,TRUE,green,10_soenen2014.pdf,1
6100,Au,,PEG,,,,,,A,,,Endothelial,,24,,MTT,,88.172,10.1002/ppsc.201300357,10,,21.7,-7.6,C17.2,Particle &amp; Particle Systems Characterization,Wiley,2014,The Cellular Interactions of PEGylated Gold Nanoparticles: Effect of PEGylation on Cellular Uptake and Cytotoxicity,FALSE,TRUE,green,10_soenen2014.pdf,1
6101,Au,,PEG,,,,,,A,,,Endothelial,,24,,MTT,,82.23656,10.1002/ppsc.201300357,10,,21.7,-7.6,C17.2,Particle &amp; Particle Systems Characterization,Wiley,2014,The Cellular Interactions of PEGylated Gold Nanoparticles: Effect of PEGylation on Cellular Uptake and Cytotoxicity,FALSE,TRUE,green,10_soenen2014.pdf,1
6102,Au,,PEG,,,,,,A,,,Endothelial,,24,,MTT,,71.33922,10.1002/ppsc.201300357,10,,21.7,-7.6,C17.2,Particle &amp; Particle Systems Characterization,Wiley,2014,The Cellular Interactions of PEGylated Gold Nanoparticles: Effect of PEGylation on Cellular Uptake and Cytotoxicity,FALSE,TRUE,green,10_soenen2014.pdf,1
6103,Au,,PEG,,,,,,H,Human,Umbilical cord,Endothelial,,24,,MTT,,95.48146,10.1002/ppsc.201300357,10,,21.7,-7.6,HUVEC,Particle &amp; Particle Systems Characterization,Wiley,2014,The Cellular Interactions of PEGylated Gold Nanoparticles: Effect of PEGylation on Cellular Uptake and Cytotoxicity,FALSE,TRUE,green,10_soenen2014.pdf,1
6104,Au,,PEG,,,,,,H,Human,Umbilical cord,Endothelial,,24,,MTT,,96.98729,10.1002/ppsc.201300357,10,,21.7,-7.6,HUVEC,Particle &amp; Particle Systems Characterization,Wiley,2014,The Cellular Interactions of PEGylated Gold Nanoparticles: Effect of PEGylation on Cellular Uptake and Cytotoxicity,FALSE,TRUE,green,10_soenen2014.pdf,1
6105,Au,,PEG,,,,,,H,Human,Umbilical cord,Endothelial,,24,,MTT,,94.15328,10.1002/ppsc.201300357,10,,21.7,-7.6,HUVEC,Particle &amp; Particle Systems Characterization,Wiley,2014,The Cellular Interactions of PEGylated Gold Nanoparticles: Effect of PEGylation on Cellular Uptake and Cytotoxicity,FALSE,TRUE,green,10_soenen2014.pdf,1
6106,Au,,PEG,,,,,,H,Human,Umbilical cord,Endothelial,,24,,MTT,,91.93752,10.1002/ppsc.201300357,10,,21.7,-7.6,HUVEC,Particle &amp; Particle Systems Characterization,Wiley,2014,The Cellular Interactions of PEGylated Gold Nanoparticles: Effect of PEGylation on Cellular Uptake and Cytotoxicity,FALSE,TRUE,green,10_soenen2014.pdf,1
6107,Au,,PEG,,,,,,H,Human,Umbilical cord,Endothelial,,24,,MTT,,85.69136,10.1002/ppsc.201300357,10,,21.7,-7.6,HUVEC,Particle &amp; Particle Systems Characterization,Wiley,2014,The Cellular Interactions of PEGylated Gold Nanoparticles: Effect of PEGylation on Cellular Uptake and Cytotoxicity,FALSE,TRUE,green,10_soenen2014.pdf,1
6108,Au,,PEG,,,,,,H,Human,Umbilical cord,Endothelial,,24,,MTT,,72.00394,10.1002/ppsc.201300357,10,,21.7,-7.6,HUVEC,Particle &amp; Particle Systems Characterization,Wiley,2014,The Cellular Interactions of PEGylated Gold Nanoparticles: Effect of PEGylation on Cellular Uptake and Cytotoxicity,FALSE,TRUE,green,10_soenen2014.pdf,1
6109,Au,,PEG,,,,,,H,Human,Umbilical cord,Endothelial,,24,,MTT,,53.66471,10.1002/ppsc.201300357,10,,21.7,-7.6,HUVEC,Particle &amp; Particle Systems Characterization,Wiley,2014,The Cellular Interactions of PEGylated Gold Nanoparticles: Effect of PEGylation on Cellular Uptake and Cytotoxicity,FALSE,TRUE,green,10_soenen2014.pdf,1
6110,Au,,PEG,,,,,,A,Rat,,,,24,,MTT,,96.72178,10.1002/ppsc.201300357,10,,21.7,-7.6,PC12,Particle &amp; Particle Systems Characterization,Wiley,2014,The Cellular Interactions of PEGylated Gold Nanoparticles: Effect of PEGylation on Cellular Uptake and Cytotoxicity,FALSE,TRUE,green,10_soenen2014.pdf,1
6111,Au,,PEG,,,,,,A,Rat,,,,24,,MTT,,96.3684,10.1002/ppsc.201300357,10,,21.7,-7.6,PC12,Particle &amp; Particle Systems Characterization,Wiley,2014,The Cellular Interactions of PEGylated Gold Nanoparticles: Effect of PEGylation on Cellular Uptake and Cytotoxicity,FALSE,TRUE,green,10_soenen2014.pdf,1
6112,Au,,PEG,,,,,,A,Rat,,,,24,,MTT,,94.15264,10.1002/ppsc.201300357,10,,21.7,-7.6,PC12,Particle &amp; Particle Systems Characterization,Wiley,2014,The Cellular Interactions of PEGylated Gold Nanoparticles: Effect of PEGylation on Cellular Uptake and Cytotoxicity,FALSE,TRUE,green,10_soenen2014.pdf,1
6113,Au,,PEG,,,,,,A,Rat,,,,24,,MTT,,92.24696,10.1002/ppsc.201300357,10,,21.7,-7.6,PC12,Particle &amp; Particle Systems Characterization,Wiley,2014,The Cellular Interactions of PEGylated Gold Nanoparticles: Effect of PEGylation on Cellular Uptake and Cytotoxicity,FALSE,TRUE,green,10_soenen2014.pdf,1
6114,Au,,PEG,,,,,,A,Rat,,,,24,,MTT,,95.30382,10.1002/ppsc.201300357,10,,21.7,-7.6,PC12,Particle &amp; Particle Systems Characterization,Wiley,2014,The Cellular Interactions of PEGylated Gold Nanoparticles: Effect of PEGylation on Cellular Uptake and Cytotoxicity,FALSE,TRUE,green,10_soenen2014.pdf,1
6115,Au,,PEG,,,,,,A,Rat,,,,24,,MTT,,84.09704,10.1002/ppsc.201300357,10,,21.7,-7.6,PC12,Particle &amp; Particle Systems Characterization,Wiley,2014,The Cellular Interactions of PEGylated Gold Nanoparticles: Effect of PEGylation on Cellular Uptake and Cytotoxicity,FALSE,TRUE,green,10_soenen2014.pdf,1
6116,Au,,PEG,,,,,,A,Rat,,,,24,,MTT,,77.5408,10.1002/ppsc.201300357,10,,21.7,-7.6,PC12,Particle &amp; Particle Systems Characterization,Wiley,2014,The Cellular Interactions of PEGylated Gold Nanoparticles: Effect of PEGylation on Cellular Uptake and Cytotoxicity,FALSE,TRUE,green,10_soenen2014.pdf,1
6117,Ag,,PEI,,,,,,H,Human,liver,Epithelial,A,24,,NR,neutral red,129.8658,10.1021/es900754q,165,,8.5,,HepG2,Environmental Science &amp; Technology,American Chemical Society (ACS),2009,In Vitro Toxicity of Silver Nanoparticles at Noncytotoxic Doses to HepG2 Human Hepatoma Cells,FALSE,FALSE,closed,165_kawata-et-al-2009-in-vitro-toxicity-of-silver-nanoparticles-at-noncytotoxic-doses-to-hepg2-human-hepatoma-cells,0
6118,Ag,,PEI,,,,,,H,Human,liver,Epithelial,A,24,,NR,neutral red,137.892,10.1021/es900754q,165,,8.5,,HepG2,Environmental Science &amp; Technology,American Chemical Society (ACS),2009,In Vitro Toxicity of Silver Nanoparticles at Noncytotoxic Doses to HepG2 Human Hepatoma Cells,FALSE,FALSE,closed,165_kawata-et-al-2009-in-vitro-toxicity-of-silver-nanoparticles-at-noncytotoxic-doses-to-hepg2-human-hepatoma-cells,0
6119,Ag,,PEI,,,,,,H,Human,liver,Epithelial,A,24,,NR,neutral red,159.0096,10.1021/es900754q,165,,8.5,,HepG2,Environmental Science &amp; Technology,American Chemical Society (ACS),2009,In Vitro Toxicity of Silver Nanoparticles at Noncytotoxic Doses to HepG2 Human Hepatoma Cells,FALSE,FALSE,closed,165_kawata-et-al-2009-in-vitro-toxicity-of-silver-nanoparticles-at-noncytotoxic-doses-to-hepg2-human-hepatoma-cells,0
6120,Ag,,PEI,,,,,,H,Human,liver,Epithelial,A,24,,NR,neutral red,103.3432,10.1021/es900754q,165,,8.5,,HepG2,Environmental Science &amp; Technology,American Chemical Society (ACS),2009,In Vitro Toxicity of Silver Nanoparticles at Noncytotoxic Doses to HepG2 Human Hepatoma Cells,FALSE,FALSE,closed,165_kawata-et-al-2009-in-vitro-toxicity-of-silver-nanoparticles-at-noncytotoxic-doses-to-hepg2-human-hepatoma-cells,0
6121,Ag,,PEI,,,,,,H,Human,liver,Epithelial,A,24,,NR,neutral red,97.01994,10.1021/es900754q,165,,8.5,,HepG2,Environmental Science &amp; Technology,American Chemical Society (ACS),2009,In Vitro Toxicity of Silver Nanoparticles at Noncytotoxic Doses to HepG2 Human Hepatoma Cells,FALSE,FALSE,closed,165_kawata-et-al-2009-in-vitro-toxicity-of-silver-nanoparticles-at-noncytotoxic-doses-to-hepg2-human-hepatoma-cells,0
6122,Ag,,PEI,,,,,,H,Human,liver,Epithelial,A,24,,NR,neutral red,58.97643,10.1021/es900754q,165,,8.5,,HepG2,Environmental Science &amp; Technology,American Chemical Society (ACS),2009,In Vitro Toxicity of Silver Nanoparticles at Noncytotoxic Doses to HepG2 Human Hepatoma Cells,FALSE,FALSE,closed,165_kawata-et-al-2009-in-vitro-toxicity-of-silver-nanoparticles-at-noncytotoxic-doses-to-hepg2-human-hepatoma-cells,0
6123,Ag,,PEI,,,,,,H,Human,liver,Epithelial,A,24,,NR,neutral red,50.38746,10.1021/es900754q,165,,8.5,,HepG2,Environmental Science &amp; Technology,American Chemical Society (ACS),2009,In Vitro Toxicity of Silver Nanoparticles at Noncytotoxic Doses to HepG2 Human Hepatoma Cells,FALSE,FALSE,closed,165_kawata-et-al-2009-in-vitro-toxicity-of-silver-nanoparticles-at-noncytotoxic-doses-to-hepg2-human-hepatoma-cells,0
6124,Ag,,PEI,,,,,,H,Human,liver,Epithelial,A,24,,NR,neutral red,42.80549,10.1021/es900754q,165,,8.5,,HepG2,Environmental Science &amp; Technology,American Chemical Society (ACS),2009,In Vitro Toxicity of Silver Nanoparticles at Noncytotoxic Doses to HepG2 Human Hepatoma Cells,FALSE,FALSE,closed,165_kawata-et-al-2009-in-vitro-toxicity-of-silver-nanoparticles-at-noncytotoxic-doses-to-hepg2-human-hepatoma-cells,0
6125,Ag,,,,,,,,H,Human,liver,Epithelial,A,28,,MTT,tetrazolium salt,92.70501,10.1016/j.tiv.2009.06.001,166,,7.5,,HepG2,Toxicology in Vitro,Elsevier BV,2009,Oxidative stress-dependent toxicity of silver nanoparticles in human hepatoma cells,FALSE,FALSE,closed,166_kim2009.pdf,0
6126,Ag,,,,,,,,H,Human,liver,Epithelial,A,28,,MTT,tetrazolium salt,86.40675,10.1016/j.tiv.2009.06.001,166,,7.5,,HepG2,Toxicology in Vitro,Elsevier BV,2009,Oxidative stress-dependent toxicity of silver nanoparticles in human hepatoma cells,FALSE,FALSE,closed,166_kim2009.pdf,0
6127,Ag,,,,,,,,H,Human,liver,Epithelial,A,28,,MTT,tetrazolium salt,37.00493,10.1016/j.tiv.2009.06.001,166,,7.5,,HepG2,Toxicology in Vitro,Elsevier BV,2009,Oxidative stress-dependent toxicity of silver nanoparticles in human hepatoma cells,FALSE,FALSE,closed,166_kim2009.pdf,0
6128,Ag,,,,,,,,H,Human,liver,Epithelial,A,28,,MTT,tetrazolium salt,8.664321,10.1016/j.tiv.2009.06.001,166,,7.5,,HepG2,Toxicology in Vitro,Elsevier BV,2009,Oxidative stress-dependent toxicity of silver nanoparticles in human hepatoma cells,FALSE,FALSE,closed,166_kim2009.pdf,0
6129,Ag,,,,,,,,H,Human,liver,Epithelial,A,28,,MTT,tetrazolium salt,6.769624,10.1016/j.tiv.2009.06.001,166,,7.5,,HepG2,Toxicology in Vitro,Elsevier BV,2009,Oxidative stress-dependent toxicity of silver nanoparticles in human hepatoma cells,FALSE,FALSE,closed,166_kim2009.pdf,0
6130,Ag,,,,,,,,H,Human,liver,Epithelial,A,28,,MTT,tetrazolium salt,5.370866,10.1016/j.tiv.2009.06.001,166,,7.5,,HepG2,Toxicology in Vitro,Elsevier BV,2009,Oxidative stress-dependent toxicity of silver nanoparticles in human hepatoma cells,FALSE,FALSE,closed,166_kim2009.pdf,0
6131,Ag,,,,,,,,H,Human,liver,Epithelial,A,28,,Alamar Blue,Alamar blue,105.5767,10.1016/j.tiv.2009.06.001,166,,7.5,,HepG2,Toxicology in Vitro,Elsevier BV,2009,Oxidative stress-dependent toxicity of silver nanoparticles in human hepatoma cells,FALSE,FALSE,closed,166_kim2009.pdf,0
6132,Ag,,,,,,,,H,Human,liver,Epithelial,A,28,,Alamar Blue,Alamar blue,97.50804,10.1016/j.tiv.2009.06.001,166,,7.5,,HepG2,Toxicology in Vitro,Elsevier BV,2009,Oxidative stress-dependent toxicity of silver nanoparticles in human hepatoma cells,FALSE,FALSE,closed,166_kim2009.pdf,0
6133,Ag,,,,,,,,H,Human,liver,Epithelial,A,28,,Alamar Blue,Alamar blue,83.15533,10.1016/j.tiv.2009.06.001,166,,7.5,,HepG2,Toxicology in Vitro,Elsevier BV,2009,Oxidative stress-dependent toxicity of silver nanoparticles in human hepatoma cells,FALSE,FALSE,closed,166_kim2009.pdf,0
6134,Ag,,,,,,,,H,Human,liver,Epithelial,A,28,,Alamar Blue,Alamar blue,49.94349,10.1016/j.tiv.2009.06.001,166,,7.5,,HepG2,Toxicology in Vitro,Elsevier BV,2009,Oxidative stress-dependent toxicity of silver nanoparticles in human hepatoma cells,FALSE,FALSE,closed,166_kim2009.pdf,0
6135,Ag,,,,,,,,H,Human,liver,Epithelial,A,28,,Alamar Blue,Alamar blue,37.87301,10.1016/j.tiv.2009.06.001,166,,7.5,,HepG2,Toxicology in Vitro,Elsevier BV,2009,Oxidative stress-dependent toxicity of silver nanoparticles in human hepatoma cells,FALSE,FALSE,closed,166_kim2009.pdf,0
6136,Ag,,,,,,,,H,Human,liver,Epithelial,A,28,,Alamar Blue,Alamar blue,15.51844,10.1016/j.tiv.2009.06.001,166,,7.5,,HepG2,Toxicology in Vitro,Elsevier BV,2009,Oxidative stress-dependent toxicity of silver nanoparticles in human hepatoma cells,FALSE,FALSE,closed,166_kim2009.pdf,0
6137,Ag,,,,,,,,H,Human,liver,Epithelial,A,28,,Alamar Blue,Alamar blue,9.164071,10.1016/j.tiv.2009.06.001,166,,7.5,,HepG2,Toxicology in Vitro,Elsevier BV,2009,Oxidative stress-dependent toxicity of silver nanoparticles in human hepatoma cells,FALSE,FALSE,closed,166_kim2009.pdf,0
6138,Ag,,,,,,,,H,Human,liver,Epithelial,A,28,,LDH,LDH activity assay kit,98.04878,10.1016/j.tiv.2009.06.001,166,,7.5,,HepG2,Toxicology in Vitro,Elsevier BV,2009,Oxidative stress-dependent toxicity of silver nanoparticles in human hepatoma cells,FALSE,FALSE,closed,166_kim2009.pdf,0
6139,Ag,,,,,,,,H,Human,liver,Epithelial,A,28,,LDH,LDH activity assay kit,96.58537,10.1016/j.tiv.2009.06.001,166,,7.5,,HepG2,Toxicology in Vitro,Elsevier BV,2009,Oxidative stress-dependent toxicity of silver nanoparticles in human hepatoma cells,FALSE,FALSE,closed,166_kim2009.pdf,0
6140,Ag,,,,,,,,H,Human,liver,Epithelial,A,28,,LDH,LDH activity assay kit,74.63415,10.1016/j.tiv.2009.06.001,166,,7.5,,HepG2,Toxicology in Vitro,Elsevier BV,2009,Oxidative stress-dependent toxicity of silver nanoparticles in human hepatoma cells,FALSE,FALSE,closed,166_kim2009.pdf,0
6141,Ag,,,,,,,,H,Human,liver,Epithelial,A,28,,LDH,LDH activity assay kit,13.65854,10.1016/j.tiv.2009.06.001,166,,7.5,,HepG2,Toxicology in Vitro,Elsevier BV,2009,Oxidative stress-dependent toxicity of silver nanoparticles in human hepatoma cells,FALSE,FALSE,closed,166_kim2009.pdf,0
6142,Ag,,,,,,,,H,Human,liver,Epithelial,A,28,,LDH,LDH activity assay kit,11.70731,10.1016/j.tiv.2009.06.001,166,,7.5,,HepG2,Toxicology in Vitro,Elsevier BV,2009,Oxidative stress-dependent toxicity of silver nanoparticles in human hepatoma cells,FALSE,FALSE,closed,166_kim2009.pdf,0
6143,Ag,,,,,,,,H,Human,liver,Epithelial,A,28,,LDH,LDH activity assay kit,13.17073,10.1016/j.tiv.2009.06.001,166,,7.5,,HepG2,Toxicology in Vitro,Elsevier BV,2009,Oxidative stress-dependent toxicity of silver nanoparticles in human hepatoma cells,FALSE,FALSE,closed,166_kim2009.pdf,0
6144,Ag,,,,,,,,A,Mouse,Testis,Fibroblast,A,48,,MTS,tetrazolium salt,112.9858,10.1093/toxsci/kfi256,154,,15,,C18-4,Toxicological Sciences,Oxford University Press (OUP),2005,In Vitro Cytotoxicity of Nanoparticles in Mammalian Germline Stem Cells,FALSE,TRUE,bronze,154_braydich-stolle2005.pdf,1
6145,Ag,,,,,,,,A,Mouse,Testis,Fibroblast,A,48,,MTS,tetrazolium salt,23.50711,10.1093/toxsci/kfi256,154,,15,,C18-4,Toxicological Sciences,Oxford University Press (OUP),2005,In Vitro Cytotoxicity of Nanoparticles in Mammalian Germline Stem Cells,FALSE,TRUE,bronze,154_braydich-stolle2005.pdf,1
6146,Ag,,,,,,,,H,Human,Bone marrow,Mesenchymal,A,24,,Live/Dead,calcein AM,88.54839,10.1039/b914875b,167,,100,-20,hMSCs,Journal of material chemistry,Royal Society of Chemistry (RSC),2010,The influence of proteins on the dispersability and cell-biological activity of silver nanoparticles,FALSE,FALSE,closed,167_kittler2010.pdf,0
6147,Ag,,,,,,,,H,Human,Cervix,Epithelial,A,24,,ATP,luciferase,96.42857,10.1007/s12030-009-9029-1,168,,100,,HeLa,NanoBiotechnology,Springer Science and Business Media LLC,2009,Silver Nanoparticles Toxicity and Bactericidal Effect Against Methicillin-Resistant Staphylococcus aureus: Nanoscale Does Matter,FALSE,FALSE,closed,168_10.1007@s12030-009-9029-1.pdf,0
6148,Ag,,,,,,,,H,Human,Cervix,Epithelial,A,24,,ATP,luciferase,90,10.1007/s12030-009-9029-1,168,,100,,HeLa,NanoBiotechnology,Springer Science and Business Media LLC,2009,Silver Nanoparticles Toxicity and Bactericidal Effect Against Methicillin-Resistant Staphylococcus aureus: Nanoscale Does Matter,FALSE,FALSE,closed,168_10.1007@s12030-009-9029-1.pdf,0
6149,Ag,,,,,,,,H,Human,Cervix,Epithelial,A,24,,ATP,luciferase,27.14286,10.1007/s12030-009-9029-1,168,,100,,HeLa,NanoBiotechnology,Springer Science and Business Media LLC,2009,Silver Nanoparticles Toxicity and Bactericidal Effect Against Methicillin-Resistant Staphylococcus aureus: Nanoscale Does Matter,FALSE,FALSE,closed,168_10.1007@s12030-009-9029-1.pdf,0
6150,Ag,,,,,,,,H,Human,Cervix,Epithelial,A,24,,ATP,luciferase,2.142857,10.1007/s12030-009-9029-1,168,,100,,HeLa,NanoBiotechnology,Springer Science and Business Media LLC,2009,Silver Nanoparticles Toxicity and Bactericidal Effect Against Methicillin-Resistant Staphylococcus aureus: Nanoscale Does Matter,FALSE,FALSE,closed,168_10.1007@s12030-009-9029-1.pdf,0
6151,Ag,,,,,,,,H,Human,Cervix,Epithelial,A,24,,ATP,luciferase,0,10.1007/s12030-009-9029-1,168,,100,,HeLa,NanoBiotechnology,Springer Science and Business Media LLC,2009,Silver Nanoparticles Toxicity and Bactericidal Effect Against Methicillin-Resistant Staphylococcus aureus: Nanoscale Does Matter,FALSE,FALSE,closed,168_10.1007@s12030-009-9029-1.pdf,0
6152,Ag,,,,,,,,H,Human,Cervix,Epithelial,A,24,,ATP,luciferase,106.4286,10.1007/s12030-009-9029-1,168,,35,,HeLa,NanoBiotechnology,Springer Science and Business Media LLC,2009,Silver Nanoparticles Toxicity and Bactericidal Effect Against Methicillin-Resistant Staphylococcus aureus: Nanoscale Does Matter,FALSE,FALSE,closed,168_10.1007@s12030-009-9029-1.pdf,0
6153,Ag,,,,,,,,H,Human,Cervix,Epithelial,A,24,,ATP,luciferase,92.85714,10.1007/s12030-009-9029-1,168,,35,,HeLa,NanoBiotechnology,Springer Science and Business Media LLC,2009,Silver Nanoparticles Toxicity and Bactericidal Effect Against Methicillin-Resistant Staphylococcus aureus: Nanoscale Does Matter,FALSE,FALSE,closed,168_10.1007@s12030-009-9029-1.pdf,0
6154,Ag,,,,,,,,H,Human,Cervix,Epithelial,A,24,,ATP,luciferase,90.71429,10.1007/s12030-009-9029-1,168,,35,,HeLa,NanoBiotechnology,Springer Science and Business Media LLC,2009,Silver Nanoparticles Toxicity and Bactericidal Effect Against Methicillin-Resistant Staphylococcus aureus: Nanoscale Does Matter,FALSE,FALSE,closed,168_10.1007@s12030-009-9029-1.pdf,0
6155,Ag,,,,,,,,H,Human,Cervix,Epithelial,A,24,,ATP,luciferase,76.42857,10.1007/s12030-009-9029-1,168,,35,,HeLa,NanoBiotechnology,Springer Science and Business Media LLC,2009,Silver Nanoparticles Toxicity and Bactericidal Effect Against Methicillin-Resistant Staphylococcus aureus: Nanoscale Does Matter,FALSE,FALSE,closed,168_10.1007@s12030-009-9029-1.pdf,0
6156,Ag,,,,,,,,H,Human,Cervix,Epithelial,A,24,,ATP,luciferase,51.42857,10.1007/s12030-009-9029-1,168,,35,,HeLa,NanoBiotechnology,Springer Science and Business Media LLC,2009,Silver Nanoparticles Toxicity and Bactericidal Effect Against Methicillin-Resistant Staphylococcus aureus: Nanoscale Does Matter,FALSE,FALSE,closed,168_10.1007@s12030-009-9029-1.pdf,0
6157,Ag,,,,,,,,H,Human,Cervix,Epithelial,A,24,,ATP,luciferase,107.8571,10.1007/s12030-009-9029-1,168,,10,,HeLa,NanoBiotechnology,Springer Science and Business Media LLC,2009,Silver Nanoparticles Toxicity and Bactericidal Effect Against Methicillin-Resistant Staphylococcus aureus: Nanoscale Does Matter,FALSE,FALSE,closed,168_10.1007@s12030-009-9029-1.pdf,0
6158,Ag,,,,,,,,H,Human,Cervix,Epithelial,A,24,,ATP,luciferase,95,10.1007/s12030-009-9029-1,168,,10,,HeLa,NanoBiotechnology,Springer Science and Business Media LLC,2009,Silver Nanoparticles Toxicity and Bactericidal Effect Against Methicillin-Resistant Staphylococcus aureus: Nanoscale Does Matter,FALSE,FALSE,closed,168_10.1007@s12030-009-9029-1.pdf,0
6159,Ag,,,,,,,,H,Human,Cervix,Epithelial,A,24,,ATP,luciferase,92.14286,10.1007/s12030-009-9029-1,168,,10,,HeLa,NanoBiotechnology,Springer Science and Business Media LLC,2009,Silver Nanoparticles Toxicity and Bactericidal Effect Against Methicillin-Resistant Staphylococcus aureus: Nanoscale Does Matter,FALSE,FALSE,closed,168_10.1007@s12030-009-9029-1.pdf,0
6160,Ag,,,,,,,,H,Human,Cervix,Epithelial,A,24,,ATP,luciferase,82.14286,10.1007/s12030-009-9029-1,168,,10,,HeLa,NanoBiotechnology,Springer Science and Business Media LLC,2009,Silver Nanoparticles Toxicity and Bactericidal Effect Against Methicillin-Resistant Staphylococcus aureus: Nanoscale Does Matter,FALSE,FALSE,closed,168_10.1007@s12030-009-9029-1.pdf,0
6161,Ag,,,,,,,,H,Human,Cervix,Epithelial,A,24,,ATP,luciferase,53.57143,10.1007/s12030-009-9029-1,168,,10,,HeLa,NanoBiotechnology,Springer Science and Business Media LLC,2009,Silver Nanoparticles Toxicity and Bactericidal Effect Against Methicillin-Resistant Staphylococcus aureus: Nanoscale Does Matter,FALSE,FALSE,closed,168_10.1007@s12030-009-9029-1.pdf,0
6162,Ag,,,,,,,,H,Human,Skin,Keratinocyte,A,24,,Alamar Blue,Alamar blue,100.8511,10.1016/j.tiv.2011.12.004,112,,28.41,-33.33,HaCaT,Toxicology in Vitro,Elsevier BV,2012,Comparative in vitro cytotoxicity study of silver nanoparticle on two mammalian cell lines,FALSE,FALSE,closed,112_mukherjee2012.pdf,0
6163,Ag,,,,,,,,H,Human,Skin,Keratinocyte,A,48,,Alamar Blue,Alamar blue,62.12766,10.1016/j.tiv.2011.12.004,112,,28.41,-33.33,HaCaT,Toxicology in Vitro,Elsevier BV,2012,Comparative in vitro cytotoxicity study of silver nanoparticle on two mammalian cell lines,FALSE,FALSE,closed,112_mukherjee2012.pdf,0
6164,Ag,,,,,,,,H,Human,Skin,Keratinocyte,A,72,,Alamar Blue,Alamar blue,55.31915,10.1016/j.tiv.2011.12.004,112,,28.41,-33.33,HaCaT,Toxicology in Vitro,Elsevier BV,2012,Comparative in vitro cytotoxicity study of silver nanoparticle on two mammalian cell lines,FALSE,FALSE,closed,112_mukherjee2012.pdf,0
6165,Ag,,,,,,,,H,Human,Skin,Keratinocyte,A,24,,Alamar Blue,Alamar blue,65.10638,10.1016/j.tiv.2011.12.004,112,,28.41,-33.33,HaCaT,Toxicology in Vitro,Elsevier BV,2012,Comparative in vitro cytotoxicity study of silver nanoparticle on two mammalian cell lines,FALSE,FALSE,closed,112_mukherjee2012.pdf,0
6166,Ag,,,,,,,,H,Human,Skin,Keratinocyte,A,48,,Alamar Blue,Alamar blue,38.7234,10.1016/j.tiv.2011.12.004,112,,28.41,-33.33,HaCaT,Toxicology in Vitro,Elsevier BV,2012,Comparative in vitro cytotoxicity study of silver nanoparticle on two mammalian cell lines,FALSE,FALSE,closed,112_mukherjee2012.pdf,0
6167,Ag,,,,,,,,H,Human,Skin,Keratinocyte,A,72,,Alamar Blue,Alamar blue,35.74468,10.1016/j.tiv.2011.12.004,112,,28.41,-33.33,HaCaT,Toxicology in Vitro,Elsevier BV,2012,Comparative in vitro cytotoxicity study of silver nanoparticle on two mammalian cell lines,FALSE,FALSE,closed,112_mukherjee2012.pdf,0
6168,Ag,,,,,,,,H,Human,Skin,Keratinocyte,A,24,,Alamar Blue,Alamar blue,34.46809,10.1016/j.tiv.2011.12.004,112,,28.41,-33.33,HaCaT,Toxicology in Vitro,Elsevier BV,2012,Comparative in vitro cytotoxicity study of silver nanoparticle on two mammalian cell lines,FALSE,FALSE,closed,112_mukherjee2012.pdf,0
6169,Ag,,,,,,,,H,Human,Skin,Keratinocyte,A,48,,Alamar Blue,Alamar blue,22.55319,10.1016/j.tiv.2011.12.004,112,,28.41,-33.33,HaCaT,Toxicology in Vitro,Elsevier BV,2012,Comparative in vitro cytotoxicity study of silver nanoparticle on two mammalian cell lines,FALSE,FALSE,closed,112_mukherjee2012.pdf,0
6170,Ag,,,,,,,,H,Human,Skin,Keratinocyte,A,72,,Alamar Blue,Alamar blue,17.02128,10.1016/j.tiv.2011.12.004,112,,28.41,-33.33,HaCaT,Toxicology in Vitro,Elsevier BV,2012,Comparative in vitro cytotoxicity study of silver nanoparticle on two mammalian cell lines,FALSE,FALSE,closed,112_mukherjee2012.pdf,0
6171,Ag,,,,,,,,H,Human,Skin,Keratinocyte,A,24,,Alamar Blue,Alamar blue,23.82979,10.1016/j.tiv.2011.12.004,112,,28.41,-33.33,HaCaT,Toxicology in Vitro,Elsevier BV,2012,Comparative in vitro cytotoxicity study of silver nanoparticle on two mammalian cell lines,FALSE,FALSE,closed,112_mukherjee2012.pdf,0
6172,Ag,,,,,,,,H,Human,Skin,Keratinocyte,A,48,,Alamar Blue,Alamar blue,14.46809,10.1016/j.tiv.2011.12.004,112,,28.41,-33.33,HaCaT,Toxicology in Vitro,Elsevier BV,2012,Comparative in vitro cytotoxicity study of silver nanoparticle on two mammalian cell lines,FALSE,FALSE,closed,112_mukherjee2012.pdf,0
6173,Ag,,,,,,,,H,Human,Skin,Keratinocyte,A,72,,Alamar Blue,Alamar blue,9.361702,10.1016/j.tiv.2011.12.004,112,,28.41,-33.33,HaCaT,Toxicology in Vitro,Elsevier BV,2012,Comparative in vitro cytotoxicity study of silver nanoparticle on two mammalian cell lines,FALSE,FALSE,closed,112_mukherjee2012.pdf,0
6174,Ag,,,,,,,,H,Human,Skin,Keratinocyte,A,24,,Alamar Blue,Alamar blue,9.787234,10.1016/j.tiv.2011.12.004,112,,28.41,-33.33,HaCaT,Toxicology in Vitro,Elsevier BV,2012,Comparative in vitro cytotoxicity study of silver nanoparticle on two mammalian cell lines,FALSE,FALSE,closed,112_mukherjee2012.pdf,0
6175,Ag,,,,,,,,H,Human,Skin,Keratinocyte,A,48,,Alamar Blue,Alamar blue,8.936171,10.1016/j.tiv.2011.12.004,112,,28.41,-33.33,HaCaT,Toxicology in Vitro,Elsevier BV,2012,Comparative in vitro cytotoxicity study of silver nanoparticle on two mammalian cell lines,FALSE,FALSE,closed,112_mukherjee2012.pdf,0
6176,Ag,,,,,,,,H,Human,Skin,Keratinocyte,A,72,,Alamar Blue,Alamar blue,4.680851,10.1016/j.tiv.2011.12.004,112,,28.41,-33.33,HaCaT,Toxicology in Vitro,Elsevier BV,2012,Comparative in vitro cytotoxicity study of silver nanoparticle on two mammalian cell lines,FALSE,FALSE,closed,112_mukherjee2012.pdf,0
6177,Ag,,,,,,,,H,Human,Skin,Keratinocyte,A,24,,Alamar Blue,Alamar blue,4.255319,10.1016/j.tiv.2011.12.004,112,,28.41,-33.33,HaCaT,Toxicology in Vitro,Elsevier BV,2012,Comparative in vitro cytotoxicity study of silver nanoparticle on two mammalian cell lines,FALSE,FALSE,closed,112_mukherjee2012.pdf,0
6178,Ag,,,,,,,,H,Human,Skin,Keratinocyte,A,48,,Alamar Blue,Alamar blue,4.680851,10.1016/j.tiv.2011.12.004,112,,28.41,-33.33,HaCaT,Toxicology in Vitro,Elsevier BV,2012,Comparative in vitro cytotoxicity study of silver nanoparticle on two mammalian cell lines,FALSE,FALSE,closed,112_mukherjee2012.pdf,0
6179,Ag,,,,,,,,H,Human,Skin,Keratinocyte,A,72,,Alamar Blue,Alamar blue,4.680851,10.1016/j.tiv.2011.12.004,112,,28.41,-33.33,HaCaT,Toxicology in Vitro,Elsevier BV,2012,Comparative in vitro cytotoxicity study of silver nanoparticle on two mammalian cell lines,FALSE,FALSE,closed,112_mukherjee2012.pdf,0
6180,Ag,,,,,,,,H,Human,Skin,Keratinocyte,A,24,,Alamar Blue,Alamar blue,6.808511,10.1016/j.tiv.2011.12.004,112,,28.41,-33.33,HaCaT,Toxicology in Vitro,Elsevier BV,2012,Comparative in vitro cytotoxicity study of silver nanoparticle on two mammalian cell lines,FALSE,FALSE,closed,112_mukherjee2012.pdf,0
6181,Ag,,,,,,,,H,Human,Skin,Keratinocyte,A,48,,Alamar Blue,Alamar blue,5.531915,10.1016/j.tiv.2011.12.004,112,,28.41,-33.33,HaCaT,Toxicology in Vitro,Elsevier BV,2012,Comparative in vitro cytotoxicity study of silver nanoparticle on two mammalian cell lines,FALSE,FALSE,closed,112_mukherjee2012.pdf,0
6182,Ag,,,,,,,,H,Human,Skin,Keratinocyte,A,72,,Alamar Blue,Alamar blue,3.829787,10.1016/j.tiv.2011.12.004,112,,28.41,-33.33,HaCaT,Toxicology in Vitro,Elsevier BV,2012,Comparative in vitro cytotoxicity study of silver nanoparticle on two mammalian cell lines,FALSE,FALSE,closed,112_mukherjee2012.pdf,0
6183,Ag,,,,,,,,H,Human,Skin,Keratinocyte,A,24,,Alamar Blue,Alamar blue,4.255319,10.1016/j.tiv.2011.12.004,112,,28.41,-33.33,HaCaT,Toxicology in Vitro,Elsevier BV,2012,Comparative in vitro cytotoxicity study of silver nanoparticle on two mammalian cell lines,FALSE,FALSE,closed,112_mukherjee2012.pdf,0
6184,Ag,,,,,,,,H,Human,Skin,Keratinocyte,A,48,,Alamar Blue,Alamar blue,4.255319,10.1016/j.tiv.2011.12.004,112,,28.41,-33.33,HaCaT,Toxicology in Vitro,Elsevier BV,2012,Comparative in vitro cytotoxicity study of silver nanoparticle on two mammalian cell lines,FALSE,FALSE,closed,112_mukherjee2012.pdf,0
6185,Ag,,,,,,,,H,Human,Skin,Keratinocyte,A,72,,Alamar Blue,Alamar blue,3.404255,10.1016/j.tiv.2011.12.004,112,,28.41,-33.33,HaCaT,Toxicology in Vitro,Elsevier BV,2012,Comparative in vitro cytotoxicity study of silver nanoparticle on two mammalian cell lines,FALSE,FALSE,closed,112_mukherjee2012.pdf,0
6186,Ag,,,,,,,,H,Human,Cervix,Epithelial,A,24,,Alamar Blue,Alamar blue,92.5,10.1016/j.tiv.2011.12.004,112,,28.41,-33.33,HeLa,Toxicology in Vitro,Elsevier BV,2012,Comparative in vitro cytotoxicity study of silver nanoparticle on two mammalian cell lines,FALSE,FALSE,closed,112_mukherjee2012.pdf,0
6187,Ag,,,,,,,,H,Human,Cervix,Epithelial,A,48,,Alamar Blue,Alamar blue,32.08333,10.1016/j.tiv.2011.12.004,112,,28.41,-33.33,HeLa,Toxicology in Vitro,Elsevier BV,2012,Comparative in vitro cytotoxicity study of silver nanoparticle on two mammalian cell lines,FALSE,FALSE,closed,112_mukherjee2012.pdf,0
6188,Ag,,,,,,,,H,Human,Cervix,Epithelial,A,72,,Alamar Blue,Alamar blue,15.83333,10.1016/j.tiv.2011.12.004,112,,28.41,-33.33,HeLa,Toxicology in Vitro,Elsevier BV,2012,Comparative in vitro cytotoxicity study of silver nanoparticle on two mammalian cell lines,FALSE,FALSE,closed,112_mukherjee2012.pdf,0
6189,Ag,,,,,,,,H,Human,Cervix,Epithelial,A,24,,Alamar Blue,Alamar blue,57.91667,10.1016/j.tiv.2011.12.004,112,,28.41,-33.33,HeLa,Toxicology in Vitro,Elsevier BV,2012,Comparative in vitro cytotoxicity study of silver nanoparticle on two mammalian cell lines,FALSE,FALSE,closed,112_mukherjee2012.pdf,0
6190,Ag,,,,,,,,H,Human,Cervix,Epithelial,A,48,,Alamar Blue,Alamar blue,10.83333,10.1016/j.tiv.2011.12.004,112,,28.41,-33.33,HeLa,Toxicology in Vitro,Elsevier BV,2012,Comparative in vitro cytotoxicity study of silver nanoparticle on two mammalian cell lines,FALSE,FALSE,closed,112_mukherjee2012.pdf,0
6191,Ag,,,,,,,,H,Human,Cervix,Epithelial,A,72,,Alamar Blue,Alamar blue,7.916667,10.1016/j.tiv.2011.12.004,112,,28.41,-33.33,HeLa,Toxicology in Vitro,Elsevier BV,2012,Comparative in vitro cytotoxicity study of silver nanoparticle on two mammalian cell lines,FALSE,FALSE,closed,112_mukherjee2012.pdf,0
6192,Ag,,,,,,,,H,Human,Cervix,Epithelial,A,24,,Alamar Blue,Alamar blue,50.83333,10.1016/j.tiv.2011.12.004,112,,28.41,-33.33,HeLa,Toxicology in Vitro,Elsevier BV,2012,Comparative in vitro cytotoxicity study of silver nanoparticle on two mammalian cell lines,FALSE,FALSE,closed,112_mukherjee2012.pdf,0
6193,Ag,,,,,,,,H,Human,Cervix,Epithelial,A,48,,Alamar Blue,Alamar blue,2.083333,10.1016/j.tiv.2011.12.004,112,,28.41,-33.33,HeLa,Toxicology in Vitro,Elsevier BV,2012,Comparative in vitro cytotoxicity study of silver nanoparticle on two mammalian cell lines,FALSE,FALSE,closed,112_mukherjee2012.pdf,0
6194,Ag,,,,,,,,H,Human,Cervix,Epithelial,A,72,,Alamar Blue,Alamar blue,2.083333,10.1016/j.tiv.2011.12.004,112,,28.41,-33.33,HeLa,Toxicology in Vitro,Elsevier BV,2012,Comparative in vitro cytotoxicity study of silver nanoparticle on two mammalian cell lines,FALSE,FALSE,closed,112_mukherjee2012.pdf,0
6195,Ag,,,,,,,,H,Human,Cervix,Epithelial,A,24,,Alamar Blue,Alamar blue,48.33333,10.1016/j.tiv.2011.12.004,112,,28.41,-33.33,HeLa,Toxicology in Vitro,Elsevier BV,2012,Comparative in vitro cytotoxicity study of silver nanoparticle on two mammalian cell lines,FALSE,FALSE,closed,112_mukherjee2012.pdf,0
6196,Ag,,,,,,,,H,Human,Cervix,Epithelial,A,48,,Alamar Blue,Alamar blue,1.25,10.1016/j.tiv.2011.12.004,112,,28.41,-33.33,HeLa,Toxicology in Vitro,Elsevier BV,2012,Comparative in vitro cytotoxicity study of silver nanoparticle on two mammalian cell lines,FALSE,FALSE,closed,112_mukherjee2012.pdf,0
6197,Ag,,,,,,,,H,Human,Cervix,Epithelial,A,72,,Alamar Blue,Alamar blue,1.25,10.1016/j.tiv.2011.12.004,112,,28.41,-33.33,HeLa,Toxicology in Vitro,Elsevier BV,2012,Comparative in vitro cytotoxicity study of silver nanoparticle on two mammalian cell lines,FALSE,FALSE,closed,112_mukherjee2012.pdf,0
6198,Ag,,,,,,,,H,Human,Cervix,Epithelial,A,24,,Alamar Blue,Alamar blue,40,10.1016/j.tiv.2011.12.004,112,,28.41,-33.33,HeLa,Toxicology in Vitro,Elsevier BV,2012,Comparative in vitro cytotoxicity study of silver nanoparticle on two mammalian cell lines,FALSE,FALSE,closed,112_mukherjee2012.pdf,0
6199,Ag,,,,,,,,H,Human,Cervix,Epithelial,A,48,,Alamar Blue,Alamar blue,1.25,10.1016/j.tiv.2011.12.004,112,,28.41,-33.33,HeLa,Toxicology in Vitro,Elsevier BV,2012,Comparative in vitro cytotoxicity study of silver nanoparticle on two mammalian cell lines,FALSE,FALSE,closed,112_mukherjee2012.pdf,0
6200,Ag,,,,,,,,H,Human,Cervix,Epithelial,A,72,,Alamar Blue,Alamar blue,1.25,10.1016/j.tiv.2011.12.004,112,,28.41,-33.33,HeLa,Toxicology in Vitro,Elsevier BV,2012,Comparative in vitro cytotoxicity study of silver nanoparticle on two mammalian cell lines,FALSE,FALSE,closed,112_mukherjee2012.pdf,0
6201,Ag,,,,,,,,H,Human,Cervix,Epithelial,A,24,,Alamar Blue,Alamar blue,39.16667,10.1016/j.tiv.2011.12.004,112,,28.41,-33.33,HeLa,Toxicology in Vitro,Elsevier BV,2012,Comparative in vitro cytotoxicity study of silver nanoparticle on two mammalian cell lines,FALSE,FALSE,closed,112_mukherjee2012.pdf,0
6202,Ag,,,,,,,,H,Human,Cervix,Epithelial,A,48,,Alamar Blue,Alamar blue,0.416667,10.1016/j.tiv.2011.12.004,112,,28.41,-33.33,HeLa,Toxicology in Vitro,Elsevier BV,2012,Comparative in vitro cytotoxicity study of silver nanoparticle on two mammalian cell lines,FALSE,FALSE,closed,112_mukherjee2012.pdf,0
6203,Ag,,,,,,,,H,Human,Cervix,Epithelial,A,72,,Alamar Blue,Alamar blue,0,10.1016/j.tiv.2011.12.004,112,,28.41,-33.33,HeLa,Toxicology in Vitro,Elsevier BV,2012,Comparative in vitro cytotoxicity study of silver nanoparticle on two mammalian cell lines,FALSE,FALSE,closed,112_mukherjee2012.pdf,0
6204,Ag,,,,,,,,H,Human,Cervix,Epithelial,A,24,,Alamar Blue,Alamar blue,36.25,10.1016/j.tiv.2011.12.004,112,,28.41,-33.33,HeLa,Toxicology in Vitro,Elsevier BV,2012,Comparative in vitro cytotoxicity study of silver nanoparticle on two mammalian cell lines,FALSE,FALSE,closed,112_mukherjee2012.pdf,0
6205,Ag,,,,,,,,H,Human,Cervix,Epithelial,A,48,,Alamar Blue,Alamar blue,0.833333,10.1016/j.tiv.2011.12.004,112,,28.41,-33.33,HeLa,Toxicology in Vitro,Elsevier BV,2012,Comparative in vitro cytotoxicity study of silver nanoparticle on two mammalian cell lines,FALSE,FALSE,closed,112_mukherjee2012.pdf,0
6206,Ag,,,,,,,,H,Human,Cervix,Epithelial,A,72,,Alamar Blue,Alamar blue,0.833333,10.1016/j.tiv.2011.12.004,112,,28.41,-33.33,HeLa,Toxicology in Vitro,Elsevier BV,2012,Comparative in vitro cytotoxicity study of silver nanoparticle on two mammalian cell lines,FALSE,FALSE,closed,112_mukherjee2012.pdf,0
6207,Ag,,,,,,,,H,Human,Cervix,Epithelial,A,24,,Alamar Blue,Alamar blue,32.08333,10.1016/j.tiv.2011.12.004,112,,28.41,-33.33,HeLa,Toxicology in Vitro,Elsevier BV,2012,Comparative in vitro cytotoxicity study of silver nanoparticle on two mammalian cell lines,FALSE,FALSE,closed,112_mukherjee2012.pdf,0
6208,Ag,,,,,,,,H,Human,Cervix,Epithelial,A,48,,Alamar Blue,Alamar blue,0,10.1016/j.tiv.2011.12.004,112,,28.41,-33.33,HeLa,Toxicology in Vitro,Elsevier BV,2012,Comparative in vitro cytotoxicity study of silver nanoparticle on two mammalian cell lines,FALSE,FALSE,closed,112_mukherjee2012.pdf,0
6209,Ag,,,,,,,,H,Human,Cervix,Epithelial,A,72,,Alamar Blue,Alamar blue,0,10.1016/j.tiv.2011.12.004,112,,28.41,-33.33,HeLa,Toxicology in Vitro,Elsevier BV,2012,Comparative in vitro cytotoxicity study of silver nanoparticle on two mammalian cell lines,FALSE,FALSE,closed,112_mukherjee2012.pdf,0
6210,Ag,,,,,,,,H,Human,Skin,Keratinocyte,A,24,,NR,neutral red,112.6384,10.1016/j.tiv.2011.12.004,112,,28.41,-33.33,HaCaT,Toxicology in Vitro,Elsevier BV,2012,Comparative in vitro cytotoxicity study of silver nanoparticle on two mammalian cell lines,FALSE,FALSE,closed,112_mukherjee2012.pdf,0
6211,Ag,,,,,,,,H,Human,Skin,Keratinocyte,A,48,,NR,neutral red,104.43,10.1016/j.tiv.2011.12.004,112,,28.41,-33.33,HaCaT,Toxicology in Vitro,Elsevier BV,2012,Comparative in vitro cytotoxicity study of silver nanoparticle on two mammalian cell lines,FALSE,FALSE,closed,112_mukherjee2012.pdf,0
6212,Ag,,,,,,,,H,Human,Skin,Keratinocyte,A,72,,NR,neutral red,92.57329,10.1016/j.tiv.2011.12.004,112,,28.41,-33.33,HaCaT,Toxicology in Vitro,Elsevier BV,2012,Comparative in vitro cytotoxicity study of silver nanoparticle on two mammalian cell lines,FALSE,FALSE,closed,112_mukherjee2012.pdf,0
6213,Ag,,,,,,,,H,Human,Skin,Keratinocyte,A,24,,NR,neutral red,68.40391,10.1016/j.tiv.2011.12.004,112,,28.41,-33.33,HaCaT,Toxicology in Vitro,Elsevier BV,2012,Comparative in vitro cytotoxicity study of silver nanoparticle on two mammalian cell lines,FALSE,FALSE,closed,112_mukherjee2012.pdf,0
6214,Ag,,,,,,,,H,Human,Skin,Keratinocyte,A,48,,NR,neutral red,65.66776,10.1016/j.tiv.2011.12.004,112,,28.41,-33.33,HaCaT,Toxicology in Vitro,Elsevier BV,2012,Comparative in vitro cytotoxicity study of silver nanoparticle on two mammalian cell lines,FALSE,FALSE,closed,112_mukherjee2012.pdf,0
6215,Ag,,,,,,,,H,Human,Skin,Keratinocyte,A,72,,NR,neutral red,46.97068,10.1016/j.tiv.2011.12.004,112,,28.41,-33.33,HaCaT,Toxicology in Vitro,Elsevier BV,2012,Comparative in vitro cytotoxicity study of silver nanoparticle on two mammalian cell lines,FALSE,FALSE,closed,112_mukherjee2012.pdf,0
6216,Ag,,,,,,,,H,Human,Skin,Keratinocyte,A,24,,NR,neutral red,41.49837,10.1016/j.tiv.2011.12.004,112,,28.41,-33.33,HaCaT,Toxicology in Vitro,Elsevier BV,2012,Comparative in vitro cytotoxicity study of silver nanoparticle on two mammalian cell lines,FALSE,FALSE,closed,112_mukherjee2012.pdf,0
6217,Ag,,,,,,,,H,Human,Skin,Keratinocyte,A,48,,NR,neutral red,39.21824,10.1016/j.tiv.2011.12.004,112,,28.41,-33.33,HaCaT,Toxicology in Vitro,Elsevier BV,2012,Comparative in vitro cytotoxicity study of silver nanoparticle on two mammalian cell lines,FALSE,FALSE,closed,112_mukherjee2012.pdf,0
6218,Ag,,,,,,,,H,Human,Skin,Keratinocyte,A,72,,NR,neutral red,25.08143,10.1016/j.tiv.2011.12.004,112,,28.41,-33.33,HaCaT,Toxicology in Vitro,Elsevier BV,2012,Comparative in vitro cytotoxicity study of silver nanoparticle on two mammalian cell lines,FALSE,FALSE,closed,112_mukherjee2012.pdf,0
6219,Ag,,,,,,,,H,Human,Skin,Keratinocyte,A,24,,NR,neutral red,38.76222,10.1016/j.tiv.2011.12.004,112,,28.41,-33.33,HaCaT,Toxicology in Vitro,Elsevier BV,2012,Comparative in vitro cytotoxicity study of silver nanoparticle on two mammalian cell lines,FALSE,FALSE,closed,112_mukherjee2012.pdf,0
6220,Ag,,,,,,,,H,Human,Skin,Keratinocyte,A,48,,NR,neutral red,28.72964,10.1016/j.tiv.2011.12.004,112,,28.41,-33.33,HaCaT,Toxicology in Vitro,Elsevier BV,2012,Comparative in vitro cytotoxicity study of silver nanoparticle on two mammalian cell lines,FALSE,FALSE,closed,112_mukherjee2012.pdf,0
6221,Ag,,,,,,,,H,Human,Skin,Keratinocyte,A,72,,NR,neutral red,20.52117,10.1016/j.tiv.2011.12.004,112,,28.41,-33.33,HaCaT,Toxicology in Vitro,Elsevier BV,2012,Comparative in vitro cytotoxicity study of silver nanoparticle on two mammalian cell lines,FALSE,FALSE,closed,112_mukherjee2012.pdf,0
6222,Ag,,,,,,,,H,Human,Skin,Keratinocyte,A,24,,NR,neutral red,34.20195,10.1016/j.tiv.2011.12.004,112,,28.41,-33.33,HaCaT,Toxicology in Vitro,Elsevier BV,2012,Comparative in vitro cytotoxicity study of silver nanoparticle on two mammalian cell lines,FALSE,FALSE,closed,112_mukherjee2012.pdf,0
6223,Ag,,,,,,,,H,Human,Skin,Keratinocyte,A,48,,NR,neutral red,24.16938,10.1016/j.tiv.2011.12.004,112,,28.41,-33.33,HaCaT,Toxicology in Vitro,Elsevier BV,2012,Comparative in vitro cytotoxicity study of silver nanoparticle on two mammalian cell lines,FALSE,FALSE,closed,112_mukherjee2012.pdf,0
6224,Ag,,,,,,,,H,Human,Skin,Keratinocyte,A,72,,NR,neutral red,19.1531,10.1016/j.tiv.2011.12.004,112,,28.41,-33.33,HaCaT,Toxicology in Vitro,Elsevier BV,2012,Comparative in vitro cytotoxicity study of silver nanoparticle on two mammalian cell lines,FALSE,FALSE,closed,112_mukherjee2012.pdf,0
6225,Ag,,,,,,,,H,Human,Skin,Keratinocyte,A,24,,NR,neutral red,34.65798,10.1016/j.tiv.2011.12.004,112,,28.41,-33.33,HaCaT,Toxicology in Vitro,Elsevier BV,2012,Comparative in vitro cytotoxicity study of silver nanoparticle on two mammalian cell lines,FALSE,FALSE,closed,112_mukherjee2012.pdf,0
